Repository: MaMMoS-project/ML-models

# ML-models
Collection of various ML models developed for the MaMMoS project

Models are organized in different folders of this repository:


- ./beyond-stoner-wolfarth:

   ML models to replace single-grain micromagnetics simulations by ML predictions for:

   -- ./beyond-stoner-wolfarth/single-grain-easy-axis-model:
      where the H and K1 vector are aligned along the z-axis of the simulation cube
      This model predicts Mr, Hc, and BHmax from a, k1, and Ms
      Current model version: v1.0

   -- ./inverse-beyond-stoner-wolfarth/single-grain-easy-axis-model:
      where the H and K1 vector are aligned along the z-axis of the simulation cube
      This inverse model predicts a, k1, and Ms from Mr, Hc, and BHmax
      Current model version: v0.1


   -- ./beyond-stoner-wolfarth/single-grain-multi-angle-model:
      where the H and K1 vector can independently point in any direction
      This models predicts Mr, Hc, and BHmax from a, k1, and Ms
      Current model version: v0.1

- ./experimental-simulation-relations

   ML models which relate simulation results to experimental measurements for various magnetic properties

    
   -- ./experimental-simulation-hc:
      Identify and correct systematic errors between micromagnetics simulations and experimental measurements of Hc
      Current model version: v0.1

   -- ./experimental-simulation-ms:

      Identify and correct systematic errors between simulations of the spontaneous magnetization and experimental measurement
      (⚠️ Not yet validated and may introduce bias).

      Current model version: v0.1

   -- ./experimental-simulation-tc:

      Identify and correct systematic errors between simulations of the Curie temperature and experimental measurement
      (⚠️ Not yet validated and may introduce bias).

      Current model version: v0.2

File: compound-to-experimental-tc/data/MagneticMaterials_All.csv (part 1 of 94)
Material_Name,Curie,Neel,Curie_Weiss,Crystal_Structure,Lattice_Structure,Lattice_Parameters,Space_Group,Coercivity,Magnetic_Moment,Magnetization,Remanence,Susceptibility,DOI,Experimental
Nd0.5Sr0.5MnO3,,50.0,,Perovskite,,,,,150μB,,,,10.1016/j.jmmm.2006.10.217,True
Fe3O4,858.15,,,Spinel,Cubic,,,43-62 Oe,,32-58 emu/g,,,10.1016/j.jmmm.2017.05.018,True
Gd3Pt23Si11,42.0,,,Face-centered cubic,Cubic,{'a': '16.8249(7) Å'},Fm3̄m,,7.00±0.10 μB/R,,,,10.1016/j.jmmm.2014.01.010,True
Tb3Pt23Si11,25.0,,,Face-centered cubic,Cubic,{'a': '16.8181(8) Å'},Fm3̄m,,5.86±0.10 μB/R,,,,10.1016/j.jmmm.2014.01.010,True
Dy3Pt23Si11,15.99,,,Face-centered cubic,Cubic,{'a': '16.814(1) Å'},Fm3̄m,,7.08±0.10 μB/R,,,,10.1016/j.jmmm.2014.01.010,True
Ho3Pt23Si11,9.07,,,Face-centered cubic,Cubic,{'a': '16.8015(5) Å'},Fm3̄m,,7.06±0.19 μB/R,,,,10.1016/j.jmmm.2014.01.010,True
Er3Pt23Si11,3.39,,,Face-centered cubic,Cubic,{'a': '16.7979(5) Å'},Fm3̄m,,4.79±0.23 μB/R,,,,10.1016/j.jmmm.2014.01.010,True
MnP,291.5,47.0,,Orthorhombic,Distorted NiAs-type hexagonal,"{'a': '5.916 Å', 'b': '5.260 Å', 'c': '3.173 Å'}",,,,,,,10.1016/j.jmmm.2006.01.195,True
Nb0.975Fe2.025,63.0,,84 K,C14 Laves phase,Hexagonal,,,550 Oe at 2 K,0.378 μB/f.u.,,,,10.1016/j.jmmm.2018.01.055,True
NbFe2,,18.5,,,,,,,,,,,10.1016/j.jmmm.2018.01.055,False
LaMn0.5Fe0.5O3,380.0,,,Pbnm,,,,,,,,,10.1016/j.jmmm.2018.08.070,True
Mn1.2Sn0.5Ga0.5,306.0,,,Hexagonal,Co1.75Ge-prototype,"{'a': '4.304 Å', 'c': '5.346 Å'}",P63/mmc,210 Oe,1.07 μB/Mn,64.1 emu/g,,,10.1016/j.jmmm.2018.09.123,True
Mn1.5Sn0.5Ga0.5,284.0,,,Hexagonal,Co1.75Ge-prototype,"{'a': '4.322 Å', 'c': '5.375 Å'}",P63/mmc,230 Oe,,,,,10.1016/j.jmmm.2018.09.123,True
Mn1.7Sn0.5Ga0.5,283.0,,,Hexagonal,Co1.75Ge-prototype,"{'a': '4.331 Å', 'c': '5.379 Å'}",P63/mmc,290 Oe,,,,,10.1016/j.jmmm.2018.09.123,True
Mn2Sn0.5Ga0.5,262.0,,,Hexagonal,Co1.75Ge-prototype,"{'a': '4.340 Å', 'c': '5.370 Å'}",P63/mmc,590 Oe,0.85 μB/Mn,46.7 emu/g,,,10.1016/j.jmmm.2018.09.123,True
YbNi2,10.5,,,,,,,,,,,,10.1016/j.jmmm.2019.165815,False
La0.91Mn0.95O3,252.0,,,,,,,,,,,,10.1016/j.jmmm.2003.12.1082,True
YBaCuFe0.95Mn0.05O5,,331.0,,Layered Perovskite,Tetragonal,"{'a': '3.8699 Å', 'c': '7.6359 Å'}",P4mm,,"Fe: 2.23 μB, Cu: -0.70 μB (at 420 K); Fe: 1.01 μB, Cu: -0.84 μB (at 242 K)",,,,10.1016/j.jmmm.2022.169165,True
YBaCuFeO5,,306.5,,Layered Perovskite,Tetragonal,"{'a': '3.8735 Å', 'c': '7.6648 Å'}",P4mm,,"Fe: 2.15 μB, Cu: -0.43 μB (at 438 K); Fe: 2.19 μB, Cu: -0.44 μB (at 175 K)",,,,10.1016/j.jmmm.2022.169165,True
Pr2Fe14B,559.2,,,tetragonal,tP,,P 42/mnm,,1.76 μB,,,,10.1016/j.jmmm.2019.165983,True
Fe2B,1018.0,,,tetragonal,tI,,I 4/mcm,,,,,,10.1016/j.jmmm.2019.165983,True
FeB,600.0,,,orthorhombic,oP,,Pnma,,,,,,10.1016/j.jmmm.2019.165983,True
Pr2Fe17,283.0,,,rhombohedral,hR,,R -3 m,,,,,,10.1016/j.jmmm.2019.165983,True
Gd2O3,,,-0.7 K,Amorphous,,,,,3.8 μB,,,Curie–Weiss dependence,10.1016/j.jmmm.2015.11.075,True
CePd2Ge2,,5.0,,,,,,,,,,,10.1016/j.jmmm.2003.11.061,True
Ni49.6Mn21.9Ga28.5,356.0,,,Cubic I-phase,Pseudo-cubic,,,,,,,,10.1016/j.jmmm.2008.02.139,True
Ni49.2Mn26.6Ga24.2,368.0,,,Tetragonal 10M-martensite,Tetragonal,,,,,,,,10.1016/j.jmmm.2008.02.139,True
Ni54.3Mn20.5Ga25.2,341.0,,,Tetragonal 10M-martensite,Tetragonal,,,,,,,,10.1016/j.jmmm.2008.02.139,True
Ni53.1Mn26.6Ga20.3,373.0,,,Tetragonal 2M-martensite,Tetragonal,,,,,,,,10.1016/j.jmmm.2008.02.139,True
Fe40Co40Cu0.5Zr9Al2Si4B4.5,736.0,,,"α-(Fe,Co)(Si,Al)",,,,95 A/m,,"119 emu/g (as-spun), 133 emu/g (annealed)",,,10.1016/j.jmmm.2003.12.1315,True
FePt,600.0,,,,,,,,,1.03 T,,,10.1016/j.jmmm.2010.11.082,False
CeNiSnH1.0,,4.5,,Orthorhombic,ε-TiNiSi type,,,,,,,,10.1016/j.jmmm.2006.10.486,True
FeNbO4,,41.0,-86.7 K,Monoclinic,,,P 2/a,,6.17 μB/Fe3+,"0.96 μB (H ⊥ a), 1.25 μB (H // a)",,,10.1016/j.jmmm.2018.05.055,True
DyCoC2,10.0,,,CeNiC2-type,Orthorhombic,,Amm2,,6.0 μB at 1.7 K,,,,10.1016/j.jmmm.2014.08.085,True
DyNiC2,,7.6,,CeNiC2-type,Orthorhombic,,Amm2,,,,,,10.1016/j.jmmm.2014.08.085,True
DyCo0.67Ni0.33C2,7.3,,,CeNiC2-type,Orthorhombic,,Amm2,,,,,,10.1016/j.jmmm.2014.08.085,True
CoFe2O4,600.0,,,Spinel,Polycrystalline,,,"6200 Oe at 150 K, 1100 Oe at room temperature",,,,,10.1016/j.jmmm.2009.04.036,True
SrRuO3,160.0,,,,,,,,,,,,10.1016/j.jmmm.2007.04.033,False
Co2NbGa,548.7,,,Cubic,L21,{'a': '5.97 Å'},,,2 μB/f.u.,,,,10.1016/j.jmmm.2021.168303,False
Cr2O3,,260.0,,Sapphire-like,Hexagonal,,R-3c,,,,,,10.1016/j.jmmm.2019.166362,True
Cr2O3,,60.0,,Sapphire-like,Hexagonal,,R-3c,,,,,,10.1016/j.jmmm.2019.166362,True
Co0.8Cu0.2Cr2O4,89.0,,,Cubic (Fd-3m) + Orthorhombic (Fddd),Cubic + Orthorhombic,"{'a': '8.3242 Å (Cubic), 8.3400 Å (Orthorhombic)', 'b': '8.3483 Å (Orthorhombic)', 'c': '8.2890 Å (Orthorhombic)'}",Fd-3m + Fddd,,,,,,10.1016/j.jmmm.2018.01.072,True
FePt,720.0,,,,,"{'a': '2.73 Å', 'c': '3.85 Å'}",,,3.23 μB,1043 emu/cm^3,,,10.1016/j.jmmm.2022.170041,False
NdFeB,585.0,,,,,,,,,,,,10.1016/j.jmmm.2022.170041,False
Co2Fe0.75V0.25Ge,820.0,,,L21,Cubic,{'a': '5.755 Å'},Fm-3m,,5.21 μB/f.u.,,,,10.1016/j.jmmm.2021.168352,True
Co2Fe0.625V0.375Ge,790.0,,,L21,Cubic,{'a': '5.760 Å'},Fm-3m,,4.78 μB/f.u.,,,,10.1016/j.jmmm.2021.168352,True
MnSi,29.4,,,Cubic,,{'a': '4.560'},P213,,2.0 μB (Mn),,,,10.1016/S0304-8853(03)00246-4,False
NiFe2O4,870.0,,,Inverse Spinel,Cubic,{'a': '8.345 Å'},Fd3m,,,,,,10.1016/j.jmmm.2019.01.001,True
La0.67Sr0.33Mn0.9Cr0.1O3,328.0,,,Rhombohedral perovskite,,,,,,,,,10.1016/S0304-8853(01)00263-3,True
La0.8Ca0.2MnO3,230.0,,,,,,,,,,,,10.1016/S0304-8853(01)00263-3,False
La0.67Ca0.33MnO3,267.0,,,,,,,,,,,,10.1016/S0304-8853(01)00263-3,False
La0.6Ca0.4MnO3,263.0,,,,,,,,,,,,10.1016/S0304-8853(01)00263-3,False
La0.65Ca0.35Mn0.9Ti0.1O3,103.0,,,,,,,,,,,,10.1016/S0304-8853(01)00263-3,False
La0.87Sr0.13MnO3,197.0,,,,,,,,,,,,10.1016/S0304-8853(01)00263-3,False
La0.84Sr0.16MnO3,244.0,,,,,,,,,,,,10.1016/S0304-8853(01)00263-3,False
Gd,294.0,,,,,,,,,,,,10.1016/S0304-8853(01)00263-3,False
Gd0.73Dy0.27,265.0,,,,,,,,,,,,10.1016/S0304-8853(01)00263-3,False
Ce3Rh2Ge2,,7.0,-90 K,Orthorhombic,,,Pbcm,,,,,,10.1016/j.jmmm.2003.12.596,True
Co2CrAl,300.0,,,A2,Face centered cubic,,Im3m,,1.68 μB/f.u.,171.38 emu/g at 10 K,,,10.1016/j.jmmm.2018.05.014,True
Co2FeAl,900.0,,,B2,Body centered cubic,,Pm3m,,5.24 μB/f.u.,141.158 emu/g at 10 K,,,10.1016/j.jmmm.2018.05.014,True
Yb2CoMnO6,125.0,,35 K,Orthorhombic,GdFeO3-type,"{'a': '5.5593 Å', 'b': '7.4154 Å', 'c': '5.1825 Å'}",Pnma,,,,,,10.1016/S0304-8853(02)00033-1,True
Gd2CoMnO6,112.0,,,Orthorhombic,GdFeO3-type,,,,,,,,10.1016/S0304-8853(02)00033-1,False
MnTe,,310.0,,Hexagonal,NiAs-type,"{'a': '4.193 Å', 'c': '6.752 Å'}",P63/mmc,,"0.92 μB at 300 K, 2.06 μB at 10 K",,,Sharp rise at 83 K,10.1016/j.jmmm.2004.08.001,True
Co2FeSi,1100.0,,,,,,,,6 μB/f.u.,,,,10.1016/j.jmmm.2022.169615,False
YbRh2Si2,,0.07,,Tetragonal,Square lattice,,,,,,,Curie-Weiss type behavior with negative Weiss temperature,10.1016/j.jmmm.2003.11.036,True
YBaCo2O5.5,300.0,,,,,,,,,,,,10.1016/j.jmmm.2014.01.049,False
CoO,,293.0,,f.c.c.,,,,,,,,,10.1016/j.jmmm.2008.02.063,True
Eu2Ti2O7,,,-1.35 K,Pyrochlore,Cubic,,Fd-3m,,0.679 μB,,,,10.1016/j.jmmm.2018.04.060,True
La0.85Ag0.15MnO3.10,246.0,,,Rhombohedral,R3̄c,"{'a': '5.5281 Å (300 K), 5.5170 Å (4 K)', 'c': '13.3590 Å (300 K), 13.3175 Å (4 K)'}",R3̄c,,3.37 μB (4 K),,,,10.1016/j.jmmm.2019.166192,True
LaMnO3,,140.0,,Orthorhombic,Pnma,"{'a': '5.507 Å (300 K), 5.523 Å (4 K)', 'b': '7.836 Å (300 K), 7.777 Å (4 K)', 'c': '5.494 Å (300 K), 5.482 Å (4 K)'}",Pnma,,,,,,10.1016/j.jmmm.2019.166192,False
SmFeO3,,708.0,,Orthorhombic,,"{'a': '0.54 nm', 'b': '0.56 nm', 'c': '0.77 nm'}",Pbnm,,,,,,10.1016/j.jmmm.2017.04.054,True
ThFe11C1.5,419.0,,434 K,BaCd11 type,,,I4/amd,,2.00 μB per Fe atom,15.26 μB/f.u. at 5 K,,,10.1016/S0304-8853(02)00439-0,True
ThFe11C1.8,512.0,,526 K,BaCd11 type,,,I4/amd,,1.88 μB per Fe atom,22.00 μB/f.u. at 5 K,,,10.1016/S0304-8853(02)00439-0,True
Er2O3,,3.3,-10.2 K,Bixbyite,Cubic,{'a': '10.55 Å'},,,6.68 μB/Er3+,,,,10.1016/j.jmmm.2014.05.026,True
Dy2O3,,1.2,,,,,,,,,,,10.1016/j.jmmm.2014.05.026,False
Yb2O3,,2.3,,,,,,,,,,,10.1016/j.jmmm.2014.05.026,False
La0.6Ca0.4MnO3,250.0,,,Orthorhombic,Perovskite,"{'a': '5.436 Å', 'b': '7.673 Å', 'c': '5.442 Å'}",Pnma,,3.1 μB,,,,10.1016/S0304-8853(01)00495-4,True
ScFe4Al8,,250.0,,Body-Centered Tetragonal,Tetragonal,"{'a': '860 pm', 'c': '499 pm'}",I4/mmm,,1.08 μB at 8K,,,,10.1016/j.jmmm.2003.11.238,True
La0.75Sr0.25MnO3,367.0,,,,,"{'a': '5.5053 Å', 'b': '5.5053 Å', 'c': '13.3864 Å'}",,,,,,,10.1016/j.jmmm.2017.11.126,True
La0.67Ba0.33MnO3,266.0,,,Cubic,,{'a': '3.912 Å'},,,,,,,10.1016/j.jmmm.2008.06.004,True
La0.6Ca0.4MnO3,269.0,,261 K,Orthorhombic,Perovskite,"{'a': '5.463 Å', 'b': '7.697 Å', 'c': '5.450 Å'}",Pnma,,6.21 μB,3.3 μB/Mn,,,10.1016/j.jmmm.2018.01.084,True
La0.6Ca0.3Ag0.1MnO3,267.0,,265 K,Orthorhombic,Perovskite,"{'a': '5.472 Å', 'b': '7.724 Å', 'c': '5.459 Å'}",Pnma,,6.56 μB,3.5 μB/Mn,,,10.1016/j.jmmm.2018.01.084,True
ErAl2,12.0,,,Cubic Laves phase,,,,,,,,,10.1016/j.jmmm.2020.167207,True
Er2O3,,3.4,,,,,,,,,,,10.1016/j.jmmm.2020.167207,False
GdCu,,145.0,,CsCl,Simple cubic,,,,,,,,10.1016/j.jmmm.2017.04.005,True
GdZn,270.0,,,CsCl,Simple cubic,,,,,,,,10.1016/j.jmmm.2017.04.005,True
GdGa,200.0,,,Orthorhombic CrB,,,,,,,,,10.1016/j.jmmm.2017.04.005,True
GdCd,265.0,,,CsCl,Simple cubic,,,,,,,,10.1016/j.jmmm.2017.04.005,True
GdMg,120.0,,,CsCl,Simple cubic,,,,,,,,10.1016/j.jmmm.2017.04.005,True
Gd4Co3,213.5,,,Amorphous,,,,,8.26 μB per Gd atom,,,,10.1016/j.jmmm.2012.09.002,True
Gd6Co4.85,219.0,,,Crystal,,,,,,,,,10.1016/j.jmmm.2012.09.002,False
Gd4Co3,220.0,,,Crystal,,,,,,,,,10.1016/j.jmmm.2012.09.002,False
TmPtIn,,3.5,6.5 K,Hexagonal ZrNiAl-type,Hexagonal,"{'a': '7.594 Å', 'c': '3.769 Å'}",P6̅2m,,5.59 μB,4.5 μB at 1.72 K and 5 T,,,10.1016/j.jmmm.2010.02.005,True
YbPtIn,,3.4,,,,,,,,,,,10.1016/j.jmmm.2010.02.005,False
SmPtIn,25.0,,,,,,,,,,,,10.1016/j.jmmm.2010.02.005,False
GdPtIn,89.0,,,,,,,,,,,,10.1016/j.jmmm.2010.02.005,False
DyPtIn,38.0,,,,,,,,,,,,10.1016/j.jmmm.2010.02.005,False
HoPtIn,23.5,,,,,,,,,,,,10.1016/j.jmmm.2010.02.005,False
ErPtIn,8.5,,,,,,,,,,,,10.1016/j.jmmm.2010.02.005,False
TbPtIn,,50.0,,,,,,,,,,,10.1016/j.jmmm.2010.02.005,False
ZnO,175.0,,,Wurtzite,Hexagonal,{'c': '0.5217 nm'},P63mc,,,,,,10.1016/j.jmmm.2016.06.007,True
Zn0.95Fe0.05O,300.0,,,Wurtzite,Hexagonal,{'c': '0.5193 nm'},P63mc,70 Oe,,,,,10.1016/j.jmmm.2016.06.007,True
Zn0.92Al0.03Fe0.05O,300.0,,,Wurtzite,Hexagonal,{'c': '0.5193 nm'},P63mc,70 Oe,,,,,10.1016/j.jmmm.2016.06.007,True
Mn2FeSbO6,,268.0,,Hexagonal,Ilmenite-type,"{'a': '5.226', 'c': '14.325'}",R-3,,3.7 μB/f.u.,,,,10.1016/j.jmmm.2012.11.040,True
Mn2FeSbO6,,264.0,,Hexagonal,Ilmenite-type,"{'a': '5.237', 'c': '14.349'}",R-3,,4.35 μB/f.u.,63.1 Am^2/kg,,,10.1016/j.jmmm.2012.11.040,True
Y2CrMnO6,33.0,,-40 K,Monoclinic,P21/n,"{'a': '5.229 Å', 'b': '5.603 Å', 'c': '7.448 Å'}",P21/n,16.251 kOe,6.788 μB/f.u.,,7.89 emu/g,,10.1016/j.jmmm.2020.167276,True
Y2CrMnO6,74.0,,,,,,,,,,,,10.1016/j.jmmm.2020.167276,False
Y2CrMnO6,75.0,,,,,,,,,,,,10.1016/j.jmmm.2020.167276,False
CeMgPb,,7.0,20 K,CeScSi,Tetragonal,"{'a': '4.557', 'c': '16.405'}",I4/mmm,2.8 T,2.25 μB,1.1 μB/f.u. at 5 K for μ0H=9 T,,,10.1016/j.jmmm.2012.03.037,True
PrMgPb,,11.0,14 K,CeScSi,Tetragonal,"{'a': '4.532', 'c': '16.328'}",I4/mmm,2.2 T,1.80 μB,1.5 μB/f.u. at 5 K for μ0H=9 T,,,10.1016/j.jmmm.2012.03.037,True
NdMgPb,,24.0,16 K,CeScSi,Tetragonal,"{'a': '4.510', 'c': '16.259'}",I4/mmm,6.2 T,3.38 μB,1.0 μB/f.u. at 5 K for μ0H=9 T,,,10.1016/j.jmmm.2012.03.037,True
SmMgPb,,61.0,,CeScSi,Tetragonal,"{'a': '4.471', 'c': '16.156'}",I4/mmm,,,0.02 μB/f.u. at 5 K for μ0H=9 T,,,10.1016/j.jmmm.2012.03.037,True
GdMgPb,,47.0,-3 K,CeScSi,Tetragonal,"{'a': '4.444', 'c': '16.045'}",I4/mmm,,,1.3 μB/f.u. at 5 K for μ0H=9 T,,,10.1016/j.jmmm.2012.03.037,True
TbMgPb,,35.0,-11 K,CeScSi,Tetragonal,"{'a': '4.423', 'c': '15.987'}",I4/mmm,7.0 T,8.11 μB,3.7 μB/f.u. at 5 K for μ0H=9 T,,,10.1016/j.jmmm.2012.03.037,True
DyMgPb,,26.0,-10 K,CeScSi,Tetragonal,"{'a': '4.407', 'c': '15.947'}",I4/mmm,2.6 T,8.12 μB,7.2 μB/f.u. at 5 K for μ0H=9 T,,,10.1016/j.jmmm.2012.03.037,True
HoMgPb,,16.0,0 K,CeScSi,Tetragonal,"{'a': '4.395', 'c': '15.904'}",I4/mmm,2.0 T,9.56 μB,8.9 μB/f.u. at 5 K for μ0H=9 T,,,10.1016/j.jmmm.2012.03.037,True
ErMgPb,,6.0,7 K,CeScSi,Tetragonal,"{'a': '4.382', 'c': '15.869'}",I4/mmm,1.6 T,7.61 μB,7.2 μB/f.u. at 5 K for μ0H=9 T,,,10.1016/j.jmmm.2012.03.037,True
TmMgPb,,2.5,19 K,CeScSi,Tetragonal,"{'a': '4.369', 'c': '15.843'}",I4/mmm,,4.03 μB,5.6 μB/f.u. at 5 K for μ0H=9 T,,,10.1016/j.jmmm.2012.03.037,True
La0.4Sm0.1Ca0.5MnO3,123.0,,204 K,Orthorhombic,Pnma,"{'a': '5.407 Å', 'b': '7.662 Å', 'c': '5.398 Å'}",62,,6.04 μB,,,,10.1016/j.jmmm.2015.01.039,True
La0.5Ca0.5MnO3,220.0,,,,,,,,,,,,10.1016/j.jmmm.2015.01.039,False
Ni45Mn44Sn11,307.3,,,L21,Body centered cubic,{'a': '5.945 Å'},Fm-3m,,,,,,10.1016/j.jmmm.2018.07.048,True
KMn0.97Ni0.03F3,,88.0,,"Cubic (room temperature), Tetragonal (below 186 K), Monoclinic (below 88 K)",Perovskite,,,,,,,,10.1016/j.jmmm.2020.166533,True
YTiO3,27.0,,,Orthorhombic,,,,,,,,,10.1016/j.jmmm.2020.166533,True
KCoF3,,114.0,,"Cubic (room temperature), Tetragonal (below 114 K)",Perovskite,,,,,,,,10.1016/j.jmmm.2020.166533,True
CsNiF3,,2.63,,Hexagonal,,,,,,,,,10.1016/j.jmmm.2020.166533,True
CsNiCl3,,4.74,,Hexagonal,,,,,,,,,10.1016/j.jmmm.2020.166533,True
LaMnO3,,139.5,,Orthorhombic,,,,,,,,,10.1016/j.jmmm.2020.166533,True
Fe3C,485.0,,,Orthorhombic,,"{'a': '0.5081 nm', 'b': '0.6734 nm', 'c': '0.4517 nm'}",Pnma,,1.80 μB/Fe-atom,1.30 MJ/Tm^3,,,10.1016/j.jmmm.2017.10.114,True
Co90Nb10Ta3,360.0,,,Amorphous,,,,,"18.04 emu/g (max), 0.216 emu/g (min)",,,,10.1016/j.jmmm.2019.03.130,True
Gd,293.0,,,,,,,,,,,,10.1016/j.jmmm.2019.03.130,False
Gd5Si2Ge2,278.0,,,,,,,,,,,,10.1016/j.jmmm.2019.03.130,False
La0.8Ca0.2MnO3,230.0,,,,,,,,,,,,10.1016/j.jmmm.2019.03.130,False
FeCrMoCuGaPCB,470.0,,,,,,,,,,,,10.1016/j.jmmm.2019.03.130,False
CeFe2,225.0,,,Cubic Laves phase,MgCu2-type,{'a': '7.299 Å'},,,2.48 μB/f.u.,55.8 emu/g,,,10.1016/j.jmmm.2017.03.009,True
Fe3.4In0.6N,214.0,,,Cubic,Antiperovskite,{'a': '3.86208 Å'},Pm-3m,,,,,,10.1016/j.jmmm.2019.165655,True
Fe3O2BO3,,112.0,,zig-zag wall,,,,,,,,,10.1016/S0304-8853(00)01316-0,True
Ni,456.0,,,Body-centered-cubic (bcc),,,,,,,,,10.1016/j.jmmm.2006.10.240,True
Ni,627.0,,,Face-centered-cubic (fcc),,,,,,,,,10.1016/j.jmmm.2006.10.240,True
Nd0.93MnO2.96,,80.0,,Orthorhombic Perovskite,Orthorhombic,,Pnma,"5 kOe at 10 K, 0.8 kOe at 40 K",,,"33 emu/g at 10 K, 12 emu/g at 40 K",,10.1016/j.jmmm.2004.04.108,True
Co0.04Zn0.96O,750.0,,,Wurtzite,Hexagonal,{'c': '0.529 nm'},,100 Oe,1.1 μB/Co,,,,10.1016/j.jmmm.2006.06.012,True
URu2Si2,,17.0,,,,,,,0.25 μB/U,,,,10.1016/j.jmmm.2003.11.159,True
La1.4Sr1.6Mn2O7,70.0,100.0,,Body centered tetragonal,,,I4/mmm,,,,,,10.1016/j.jmmm.2003.12.1226,True
Y2CoMnO6,76.0,,77 K,Monoclinic,P21/n,,P21/n,1.72 T at 4 K,2.2 μB at 5 K,4.12 μB/f.u. at 2.7 K and 8 T,,,10.1016/j.jmmm.2020.166821,True
Y2NiMnO6,54.0,,,Monoclinic,Pseudo-cubic,"{'a': '5.22 Å', 'b': '5.55 Å', 'c': '7.48 Å'}",P21/n,467 Oe,,0.84 × 10^2 emu/cm^3,,,10.1016/j.jmmm.2020.167427,True
Y2NiMnO6,79.0,,,Monoclinic,Pseudo-cubic,"{'a': '5.22 Å', 'b': '5.55 Å', 'c': '7.48 Å'}",P21/n,1001 Oe,,1.48 × 10^2 emu/cm^3,,,10.1016/j.jmmm.2020.167427,True
Y2NiMnO6,75.0,,,Monoclinic,Pseudo-cubic,"{'a': '5.22 Å', 'b': '5.55 Å', 'c': '7.48 Å'}",P21/n,1887 Oe,,0.80 × 10^2 emu/cm^3,,,10.1016/j.jmmm.2020.167427,True
Y2NiMnO6,81.0,,,Monoclinic,Pseudo-cubic,"{'a': '5.22 Å', 'b': '5.55 Å', 'c': '7.48 Å'}",P21/n,1247 Oe,,1.16 × 10^2 emu/cm^3,,,10.1016/j.jmmm.2020.167427,True
La2NiMnO6,280.0,,,,,,,,,,,,10.1016/j.jmmm.2020.167427,False
BaCuO2.00,,15.0,60 to -3.5 K,Body-Centered Cubic,BCC,{'a': '18.28 Å'},,,3.1 μB,,,,10.1016/j.jmmm.2003.11.038,True
Pd0.9965Fe0.0035Mn0.05,10.3,,,,,,,1.5 A/cm at 4.2 K,,,,,10.1016/S0304-8853(00)01387-1,True
Mn1Fe4Si3,318.0,,,Hexagonal,,"{'a': '0.6796 nm', 'c': '0.4726 nm'}",P 63/mcm,,1.5–1.7 μB,,,,10.1016/j.jmmm.2021.167952,True
Mn1.1Fe3.9Si3,308.0,,,Hexagonal,,,P 63/mcm,,,,,,10.1016/j.jmmm.2021.167952,True
Mn1.2Fe3.8Si3,296.0,,,Hexagonal,,"{'a': '0.6814 nm', 'c': '0.4728 nm'}",P 63/mcm,,,,,,10.1016/j.jmmm.2021.167952,True
Mn1.3Fe3.7Si3,286.0,,,Hexagonal,,,P 63/mcm,,,,,,10.1016/j.jmmm.2021.167952,True
Nd0.5Sr0.5MnO3,250.0,225.0,,Perovskite,,,,,,,,,10.1016/j.jmmm.2003.12.1124,True
Pr3Cu4Sn4,,11.8,-4.2 K,Orthorhombic,Gd3Cu4Ge4-type,"{'a': '15.046 Å', 'b': '7.016 Å', 'c': '4.580 Å'}",Immm,,1.6 μB/Pr-ion,,,,10.1016/S0304-8853(02)00380-3,True
Nd3Cu4Sn4,,1.8,-8.7 K,Orthorhombic,Gd3Cu4Ge4-type,"{'a': '14.990 Å', 'b': '6.999 Å', 'c': '4.562 Å'}",Immm,,1.6 μB/Nd-ion,,,,10.1016/S0304-8853(02)00380-3,True
Sm3Cu4Sn4,,7.5,,Orthorhombic,Gd3Cu4Ge4-type,"{'a': '14.856 Å', 'b': '6.968 Å', 'c': '4.520 Å'}",Immm,,,,,,10.1016/S0304-8853(02)00380-3,True
Ce3Cu4Sn4,,10.4,-12.5 K,Orthorhombic,Gd3Cu4Ge4-type,"{'a': '15.098 Å', 'b': '7.022 Å', 'c': '4.597 Å'}",Immm,,,,,,10.1016/S0304-8853(02)00380-3,False
Gd3Cu4Sn4,,13.0,-39.5 K,Orthorhombic,Gd3Cu4Ge4-type,"{'a': '14.789 Å', 'b': '6.956 Å', 'c': '4.500 Å'}",Immm,,,,,,10.1016/S0304-8853(02)00380-3,False
Yb3Cu4Ge4,,7.5,,Orthorhombic,Gd3Cu4Ge4-type,,Immm,,,,,,10.1016/S0304-8853(02)00380-3,False
Cr2CoAl,20.5,,29.76 K,Inverse Heusler (XA),fcc,{'a': '5.76 Å'},F-43m,115 Oe (at 100 K),0.11 μB/f.u. (at 5 K),,0.0004 μB/f.u. (at 100 K),1.32 × 10^-6 emu/gm Oe (χ0),10.1016/j.jmmm.2020.167522,True
Cr2CoGa,320.0,,,Inverse Heusler (XA),,,,,,,,,10.1016/j.jmmm.2020.167522,False
CoRuMnSi,780.0,,,L21 disordered,FCC,{'a': '5.78 Å'},,,4 μB,"3.92 μB/f.u. at 3 K, 3.6 μB/f.u. at 300 K",,,10.1016/j.jmmm.2020.166536,True
CoFeMnSi,620.0,,,DO3,,,,,,,,,10.1016/j.jmmm.2020.166536,False
La2CuO4,,174.0,,,,,,,,,,,10.1016/j.jmmm.2003.11.048,True
La2CuO4,,168.0,,,,,,,,,,,10.1016/j.jmmm.2003.11.048,True
La1.32Sr1.68Mn2O7,118.0,,,Layered Perovskite,Monophasic,"{'a': '3.8661 Å', 'c': '20.1759 Å'}",,,,,,,10.1016/j.jmmm.2010.02.037,True
Gd,293.0,,,Hexagonal close-packed,Hexagonal,"{'a': '3.623 Å', 'b': '3.623 Å', 'c': '5.822 Å'}",P6_3/mmc,,,,,,10.1016/j.jmmm.2022.170164,True
Sr4Ru3O10,105.0,,,Primitive,,{'c': '28 Å'},P bam,,"1.59 μB (inner Ru), 0.92 μB (outer Ru)",,,,10.1016/j.jmmm.2019.165698,True
SrRuO3,160.0,,,,,,,,,,,,10.1016/j.jmmm.2019.165698,False
Ca2RuO4,,110.0,,,,,,,,,,,10.1016/j.jmmm.2019.165698,False
Ca3Ru2O7,,56.0,,,,,,,,,,,10.1016/j.jmmm.2019.165698,False
Mn5Si3,,83.0,,"Hexagonal, Orthorhombic, Monoclinic",,,"P63/mcm, Ccmm, Cc2m",,,,,,10.1016/j.jmmm.2021.167909,True
Ni3Al,41.5,,,Cubic,Cu3Au (L12),{'a': '3.568 Å'},,,0.23 μB/cell,,,,10.1016/S0304-8853(01)00564-9,True
MnFe4Si3,323.0,,,Hexagonal,,,P63/mcm,< 5 Oe,1.5–1.7 μB/T.M.,,< 0.05 Am^2/kg,,10.1016/j.jmmm.2020.166597,True
Ce2RhSi3,,5.0,,Hexagonal,Hexagonal,"{'a': '8.2310 Å', 'c': '8.4391 Å'}",P6mc,,1.3 μB at 1.3 K,0.46 μB/Ce at 55 kOe,,,10.1016/j.jmmm.2009.06.022,True
Nd0.5Sr0.5MnO3,138.0,,210±10 K,Orthorhombic,Pseudocubic,"{'a': '0.3912 nm', 'b': '0.3912 nm', 'c': '0.3912 nm'}",,,5.4±0.1 μB,,,,10.1016/j.jmmm.2013.01.009,True
Ce10Fe84B6,483.15,,,Nanocrystalline,,,,1.7 kOe,,,6 kG,,10.1016/j.jmmm.2017.01.062,True
La0.9Nd0.1Fe11.5Al1.5,,187.0,,Cubic,NaZn13-type,,Fm-3m,0 T,,,,,10.1016/j.jmmm.2016.11.129,True
Ga0.984Mn0.016As,173.0,,,,,,,,,,,,10.1016/j.jmmm.2011.05.059,True
Ca0.85Eu0.15MnO3,122.0,,,Orthorhombic,,"{'a': '5.2852 Å', 'b': '7.4796 Å', 'c': '5.3103 Å'}",Pnma,,,,,,10.1016/j.jmmm.2014.01.013,True
Pr5Co19,690.0,,,Rhombohedral,Ce5Co19-type,"{'a': '5.0672 Å', 'c': '48.755 Å'}",R-3m,15 kOe,27 μB,83 Am^2/kg,50 Am^2/kg,,10.1016/j.jmmm.2017.06.041,True
Co2TiGe,391.0,,,Cubic,L21,{'a': '5.823 Å'},Fm-3m,,1.9 μB,,,,10.1016/j.jmmm.2010.08.005,True
Fe60V40,169.0,,178 K,Sigma phase,,,,0 Oe,0.4 μB,,0.64 cm^3/g,,10.1016/j.jmmm.2017.01.103,True
Fe66V34,312.0,,,Sigma phase,,,,,0.6 μB,,,,10.1016/j.jmmm.2017.01.103,True
Dy2Mn2O7,39.0,,41.5 K,Cubic Pyrochlore,Cubic,{'a': '9.9419 Å'},Fd-3m (No. 227),0.2 T,17.3 μB/f.u.,,,,10.1016/j.jmmm.2019.165494,True
Ho2Mn2O7,38.0,,39.8 K,Cubic Pyrochlore,Cubic,{'a': '9.9211 Å'},Fd-3m (No. 227),0.1 T,15.1 μB/f.u.,,,,10.1016/j.jmmm.2019.165494,True
Yb2Mn2O7,38.0,,43.5 K,Cubic Pyrochlore,Cubic,{'a': '9.8357 Å'},Fd-3m (No. 227),20 Oe,10.4 μB/f.u.,,,,10.1016/j.jmmm.2019.165494,True
Er2Mn2O7,35.0,,37.4 K,Cubic Pyrochlore,Cubic,{'a': '9.8842 Å'},Fd-3m (No. 227),,18.9 μB/f.u.,,,,10.1016/j.jmmm.2019.165494,True
CeSi1.2Ga0.8,12.5,,,α-ThSi2-type,Tetragonal,"{'a': '4.2381 Å', 'b': '4.2381 Å', 'c': '14.170 Å'}","I 41/amd, No. 141",0.14 T,0.96 μB/f.u.,,,,10.1016/j.jmmm.2021.168833,True
CeSi1.2Ga0.8,12.5,,,α-GdSi2-type,Orthorhombic,"{'a': '4.2506 Å', 'b': '4.2260 Å', 'c': '14.174 Å'}","Imma, No. 74",0.14 T,0.96 μB/f.u.,,,,10.1016/j.jmmm.2021.168833,True
Ni45Co5Mn35In14Gd1,371.0,,,,,,,,,74 emu/g,,,10.1016/j.jmmm.2018.01.065,True
Nd2Fe14B,585.15,,,,,,,,,,,,10.1016/S0304-8853(01)00148-2,True
Fe3B,778.15,,,Body-centered tetragonal,,,,,,,,,10.1016/S0304-8853(01)00148-2,True
Nd40Fe30Co15Al10B5,680.0,,,Tetragonal,,,,2.36 T,,,,,10.1016/j.jmmm.2007.06.027,True
La0.65Ce0.35Mn2Si2,294.0,200.0,,ThCr2Si2-type,Body-centered tetragonal,"{'a': '4.074', 'c': '10.548'}",I4/mmm,,,33.35 emu/g at 270 K,,,10.1016/j.jmmm.2009.09.074,True
La0.55Ce0.45Mn2Si2,290.0,254.0,,ThCr2Si2-type,Body-centered tetragonal,"{'a': '4.071', 'c': '10.553'}",I4/mmm,,,34.28 emu/g at 260 K,,,10.1016/j.jmmm.2009.09.074,True
CeMn2Si2,,465.0,,ThCr2Si2-type,Body-centered tetragonal,,I4/mmm,,,,,,10.1016/j.jmmm.2009.09.074,False
LaMn2Si2,310.0,470.0,,ThCr2Si2-type,Body-centered tetragonal,,I4/mmm,,,,,,10.1016/j.jmmm.2009.09.074,False
Ti2FeAl,38.0,,58 K,Fm-3m,Cubic,{'a': '6.1918'},Fm-3m,,0.98 μB (Fe),,,,10.1016/j.jmmm.2019.166106,True
Ti2FeGa,27.0,,48.7 K,Fm-3m,Cubic,{'a': '6.1765'},Fm-3m,,1.316 μB (Fe),,,,10.1016/j.jmmm.2019.166106,True
La0.7Ca0.3Mn0.9Cu0.1O3,120.0,,,Orthorhombic,Perovskite,"{'a': '5.470 Å', 'b': '5.457 Å', 'c': '7.740 Å'}",Pbnm,,,,,,10.1016/j.jmmm.2022.169625,True
La0.7Ca0.3MnO3,222.2,,,Orthorhombic,Perovskite,,,,,,,,10.1016/j.jmmm.2022.169625,False
Sr2IrO4,,221.0,165.7 K,Tetragonal,Layered,"{'a': '5.495 Å', 'b': '5.495 Å', 'c': '25.773 Å'}",I41/acd,2 kOe,0.68 μB,,,,10.1016/j.jmmm.2018.07.091,True
Fe66.5Cr7Si13.5B9CuNb3,160.0,,,Nanocrystalline,,,,,,,,,10.1016/j.jmmm.2003.12.828,True
Co2ZrSn,448.0,,,Heusler L21,Cubic,{'a': '0.6226 nm'},Fm3m,,0.78 μB per Co atom,26.47 emu/g,,,10.1016/j.jmmm.2005.04.010,True
Mn3O4,,42.0,,Tetragonal,,,I41/amd,,,,,,10.1016/j.jmmm.2009.01.041,True
HoNi2B2C,,5.25,,,,,,,,,,,10.1016/j.jmmm.2006.08.013,True
Ni54Mn19Ga27,328.5,,,"{'Austenite': 'L21', 'Martensite': '14M'}","{'Austenite': 'Cubic', 'Martensite': 'Tetragonal'}","{'a': {'As prepared': 5.757, '0.5h': 5.752, '1h': 5.742, '5h': 5.738}, 'c': {'As prepared': 6.449, '0.5h': 6.45, '1h': 6.434, '5h': 6.424}}","{'Austenite': 'Fm-3m', 'Martensite': 'I4/mmm'}","{'As prepared': 1.8, '0.5h': 1.2, '1h': 0.2, '5h': 0.3}",,"{'As prepared': 35.2, '0.5h': 40.5, '1h': 40.5, '5h': 68.3}",,,10.1016/j.jmmm.2018.08.056,True
Pr2FeMnO6,576.0,,32 K,Orthorhombic,Pbnm,"{'a': '5.471 Å', 'b': '5.508 Å', 'c': '7.750 Å'}",Pbnm,4122 Oe (at 2 K),8.146 μB/F.U,,0.380 μB/F.U (at 2 K),,10.1016/j.jmmm.2018.12.044,True
Pr0.75Sr0.25MnO3,220.0,,,,,,,,,,,,10.1016/j.jmmm.2018.12.044,False
La0.75Sr0.25MnO3,360.0,,,,,,,,,,,,10.1016/j.jmmm.2018.12.044,False
In2S3,300.0,,,Tetragonal,,,,76.71 Oe,,0.0067 emu/g,0.0009 emu/g,,10.1016/j.jmmm.2020.166618,True
TmFeO3,,638.9,,Orthorhombic,,,Pbnm,,,,,,10.1016/j.jmmm.2020.167562,True
NdFeB,610.15,,,,,,,>2134 kA/m,,,1.168 T,,10.1016/j.jmmm.2010.07.036,True
NdDyFeCoBAl,610.15,,,,,,,>2134 kA/m,,,1.168 T,,10.1016/j.jmmm.2010.07.036,True
Nd7.5Fe84.8Ti7.1Nb0.6,553.15,,,Nanocrystalline,,,,,,,,,10.1016/S0304-8853(03)00299-3,True
Nd7.5Fe84.8Ti4.7Nb3.0,353.15,,,Nanocrystalline,,,,,,,,,10.1016/S0304-8853(03)00299-3,True
NdFe11Ti,553.15,,,,,,,,,,,,10.1016/S0304-8853(03)00299-3,False
Nd2Fe17,353.15,,,,,,,,,,,,10.1016/S0304-8853(03)00299-3,False
Ce3NiSi3,,6.0,-15 K,Orthorhombic,,"{'a': '4.061 Å', 'b': '4.295 Å', 'c': '18.081 Å'}",Immm,,0.55 μB/f.u.,,,,10.1016/j.jmmm.2019.03.023,True
Ce2NiSi3,,3.5,,,,,,,,,,,10.1016/j.jmmm.2019.03.023,False
Cd0.5Mn0.5Te,,,"261 K (Bulk), 274 K (8.0 nm), 254 K (7.3 nm), 322 K (6.7 nm)",Zinc-blende (ZB),Cubic,,,,,,,,10.1016/j.jmmm.2005.03.058,True
Mn3Ge,820.0,,,Tetragonal,D022,"{'a': '3.738 Å', 'c': '6.986 Å'}",,1.7–2.1 kOe,0.63 μB at 5 T,,,,10.1016/j.jmmm.2016.12.140,True
CePd2Al3,,2.7,,,,,,,,,,,10.1016/S0304-8853(00)00786-1,True
HoFeO3,,643.0,,Orthorhombic,Distorted Perovskite,,Pbnm,"0.0720 T at 300 K, 0.2266 T at 5 K",,,0.021 μB/f.u. at 300 K,,10.1016/j.jmmm.2016.02.054,True
HoFe0.5Cr0.5O3,,273.0,-10 K,Orthorhombic,Distorted Perovskite,,Pbnm,0.0743 T at 5 K,11.619 μB,,,,10.1016/j.jmmm.2016.02.054,True
Ce2PdGe6,,11.5,-16.1 K,Orthorhombic,Orthorhombic,"{'a': '4.1689 Å', 'b': '4.0790 Å', 'c': '22.047 Å'}",Amm2,,0.9 μB/mol Ce,,,2.52 μB,10.1016/j.jmmm.2004.05.024,True
Ce2PtGe6,,9.9,-7.0 K,Orthorhombic,Orthorhombic,"{'a': '4.143 Å', 'b': '4.076 Å', 'c': '22.146 Å'}",Amm2,,0.9 μB/mol Ce,,,2.43 μB,10.1016/j.jmmm.2004.05.024,True
Ce2NiGe6,,10.4,,Orthorhombic,,,Amm2,,,,,,10.1016/j.jmmm.2004.05.024,False
Ce2CuGe6,,15.0,,Orthorhombic,,,Amm2,,,,,,10.1016/j.jmmm.2004.05.024,False
MnCoGe,345.0,,,Orthorhombic,TiNiSi-type,"{'a': '5.31 Å', 'b': '4.09 Å', 'c': '7.07 Å'}",Pnma,,,,,,10.1016/j.jmmm.2021.167912,True
Mn0.8Sm0.2CoGe,270.0,,,Mixed Orthorhombic and Hexagonal,,,,,,,,,10.1016/j.jmmm.2021.167912,True
Mn0.6Sm0.4CoGe,315.0,,,Mixed Orthorhombic and Hexagonal,,,,,,,,,10.1016/j.jmmm.2021.167912,True
Mn0.4Sm0.6CoGe,270.0,30.0,,Mixed Orthorhombic and Hexagonal,,"{'a': '5.907 Å', 'b': '3.817 Å', 'c': '7.044 Å'}",,,,,,,10.1016/j.jmmm.2021.167912,True
TmNiIn,,2.5,0.4 K,Hexagonal,ZrNiAl-type,"{'a': '7.421 Å', 'c': '3.677 Å'}",P6̅2m,,7.2 μB,4.2 μB per Tm atom at 5 T,,,10.1016/j.jmmm.2010.11.028,True
NdNiIn,14.5,,,,,,,,,,,,10.1016/j.jmmm.2010.11.028,False
GdNiIn,93.5,,,,,,,,,,,,10.1016/j.jmmm.2010.11.028,False
TbNiIn,,68.0,,,,,,,,,,,10.1016/j.jmmm.2010.11.028,False
DyNiIn,,32.0,,,,,,,,,,,10.1016/j.jmmm.2010.11.028,False
HoNiIn,20.0,,,,,,,,,,,,10.1016/j.jmmm.2010.11.028,False
ErNiIn,9.0,,,,,,,,,,,,10.1016/j.jmmm.2010.11.028,False
SrCoO2.90,175.0,,,Perovskite,Cubic,"{'a': '3.829 Å', 'b': '3.829 Å', 'c': '3.829 Å'}",Pm-3m,,2.10 μB/Co,,,,10.1016/j.jmmm.2018.01.083,True
SrCoO2.835,163.0,,,Perovskite,Cubic,"{'a': '3.829 Å', 'b': '3.829 Å', 'c': '3.829 Å'}",Pm-3m,,0.86 μB/Co,,,,10.1016/j.jmmm.2018.01.083,True
SrCoO2.72,150.0,,,Perovskite,Cubic,"{'a': '3.829 Å', 'b': '3.829 Å', 'c': '3.829 Å'}",Pm-3m,,0.70 μB/Co,,,,10.1016/j.jmmm.2018.01.083,True
Fe in Er,,84.4,,,,,,,,,,,10.1016/j.jmmm.2003.12.469,True
Gd2Co3Al9,,9.6,-15 K,Orthorhombic,Y2Co3Ga9 type,"{'a': '12.7745 Å', 'b': '7.4905 Å', 'c': '9.3632 Å'}",Cmcm (No. 63),,9 μB/Gd,,,,10.1016/j.jmmm.2018.07.027,True
MnV2O4,,57.0,,Spinel,Cubic to Tetragonal,,Fd-3m,,,,,,10.1016/j.jmmm.2010.11.083,True
La0.7Sr0.3MnO3,350.0,,,,,,,,,,,,10.1016/j.jmmm.2006.02.024,True
Ni52.5Mn24.5Ga23,302.0,,,L21 austenitic (cubic),,,,,,"Measured, but specific value not provided","Measured, but specific value not provided",,10.1016/j.jmmm.2008.04.029,True
Tb3Ru4Al12,,22.0,,Hexagonal,Kagome,"{'a': '5.19 Å', 'c': '3.63 Å'}",P63/mmc,,5 μB,,,,10.1016/j.jmmm.2018.12.104,True
Co36Fe36Si3Al1Nb4B20,731.0,,,bcc,,,,,,"135 emu/g at 77 K, 126 emu/g at 300 K",,,10.1016/j.jmmm.2010.08.009,True
CaLaFe11O19,653.0,,,Hexagonal magnetoplumbite,,"{'a': '5.88 Å', 'c': '23.08 Å'}",P63/mmc or D46h,,,2.13×10^−3 emu,,4.26×10^−3 emu/Oe,10.1016/S0304-8853(00)01333-0,True
CaFe12O19,718.0,,,Hexagonal magnetoplumbite,,"{'a': '5.81 Å', 'c': '22.91 Å'}",,,,,,,10.1016/S0304-8853(00)01333-0,False
LaFe12O19,670.0,,,Hexagonal magnetoplumbite,,,,,,,,,10.1016/S0304-8853(00)01333-0,False
BaFe12O19,723.0,,,Hexagonal magnetoplumbite,,"{'a': '5.88 Å', 'c': '23.17 Å'}",,,,,,,10.1016/S0304-8853(00)01333-0,False
SrFe12O19,,323.0,,Hexagonal,Close-packed hexagonal,,"P63/mmc (300 K), P-62c (350 K)",,,,,,10.1016/j.jmmm.2019.165821,True
Fe88Zr7B4Cu1,800.0,,,bcc,,,,0.08 Oe,,,,,10.1016/j.jmmm.2006.07.013,True
Fe44Co44Zr7B4Cu1,750.0,,,bcc,,,,0.32 Oe,,,,,10.1016/j.jmmm.2006.07.013,True
BiFeO3,,640.0,,Rhombohedral,,"{'a': '5.5755 Å', 'c': '13.857 Å'}",,,,0.09 emu/g,,,10.1016/j.jmmm.2014.04.008,True
Bi0.9Tb0.1Fe0.9Mn0.1O3,,493.0,,Rhombohedral,,"{'a': '5.5551 Å', 'c': '13.754 Å'}",,,,0.39 emu/g,,,10.1016/j.jmmm.2014.04.008,True
Bi0.8Tb0.2Fe0.8Mn0.2O3,,533.0,,Rhombohedral,,"{'a': '5.5432 Å', 'c': '13.721 Å'}",,,,0.50 emu/g,,,10.1016/j.jmmm.2014.04.008,True
Ba2Fe1.1Mo0.9O6,353.0,,,Cubic double-perovskite,,{'a': '0.8065 nm'},Fm3m,,3.59 μB/formula unit,,,,10.1016/j.jmmm.2006.01.073,True
Sr2FeMoO6,308.0,,,Double Perovskite,c-axis oriented,,,32.65 mT,,2.303 μB/f.u.,,,10.1016/j.jmmm.2018.11.098,True
Sr2FeMoO6,326.0,,,Double Perovskite,c-axis oriented,,,49.55 mT,,1.701 μB/f.u.,,,10.1016/j.jmmm.2018.11.098,True
Sr2FeMoO6,307.0,,,Double Perovskite,c-axis oriented,,,34.55 mT,,2.400 μB/f.u.,,,10.1016/j.jmmm.2018.11.098,True
Sr2FeMoO6,323.0,,,Double Perovskite,c-axis oriented,,,53.85 mT,,1.574 μB/f.u.,,,10.1016/j.jmmm.2018.11.098,True
HoFeO3,,647.0,,Orthorhombic,Pbnm,"{'a': '5.280 Å', 'b': '5.591 Å', 'c': '7.602 Å'}",Pbnm,,,,,,10.1016/j.jmmm.2020.166855,True
YFeO3,,650.0,,Orthorhombic,Pbnm,,Pbnm,,,,,,10.1016/j.jmmm.2020.166855,False
YbFeO3,,650.0,,Orthorhombic,Pbnm,,Pbnm,,,,,,10.1016/j.jmmm.2020.166855,False
Ni67Cu33,240.0,,,,,,,,,,,,10.1016/j.jmmm.2019.165930,True
Fe70.5Cr3Si13.5Cu1B9Nb3,540.0,,,Amorphous,,,,,,,,7695 a.u.,10.1016/j.jmmm.2012.01.019,True
Fe63.5Cr10Si13.5Cu1B9Nb3,330.0,,,Amorphous,,,,,,,,3635 a.u.,10.1016/j.jmmm.2012.01.019,True
Fe66.5Cr7Si13.5Cu1B9Nb3,420.0,,,Nanocrystalline,,,,,,,,3812 a.u.,10.1016/j.jmmm.2012.01.019,True
Fe66.5Cr7Si13.5Cu1B9Nb3,300.0,,,Nanocrystalline,,,,,,,,934 a.u.,10.1016/j.jmmm.2012.01.019,True
Gd2CoMnO6,111.0,42.0,106.10 K,Monoclinic,Double Perovskite,"{'a': '5.30103 Å', 'b': '5.58829 Å', 'c': '7.54838 Å'}",,,4.45 μB,,,,10.1016/j.jmmm.2022.170162,True
Gd2CoMn0.8Ti0.2O6,96.0,40.0,93.13 K,Monoclinic,Double Perovskite,"{'a': '5.30485 Å', 'b': '5.59645 Å', 'c': '7.56355 Å'}",,,4.26 μB,,,,10.1016/j.jmmm.2022.170162,True
Gd2CoMn0.6Ti0.4O6,80.0,34.0,79.74 K,Monoclinic,Double Perovskite,"{'a': '5.31618 Å', 'b': '5.61286 Å', 'c': '7.58812 Å'}",,,4.22 μB,,,,10.1016/j.jmmm.2022.170162,True
Gd2CoMn0.4Ti0.6O6,57.0,28.0,62.91 K,Monoclinic,Double Perovskite,"{'a': '5.32361 Å', 'b': '5.62394 Å', 'c': '9.27892 Å'}",,,4.09 μB,,,,10.1016/j.jmmm.2022.170162,True
Gd2CoMn0.2Ti0.8O6,27.0,,23.96 K,Monoclinic,Double Perovskite,"{'a': '5.33577 Å', 'b': '5.63891 Å', 'c': '9.31811 Å'}",,,1.50 μB,,,,10.1016/j.jmmm.2022.170162,True
Gd2CoTiO6,,,9.09 K,Monoclinic,Double Perovskite,"{'a': '5.34667 Å', 'b': '5.64409 Å', 'c': '9.30954 Å'}",,,0.52 μB,,,,10.1016/j.jmmm.2022.170162,True
Fe0.50Rh0.50,,377.0,,CsCl,bcc,"{'a': '2.986', 'c': '2.993'}",,,,,,,10.1016/j.jmmm.2022.169095,True
Fe0.45Rh0.55,,410.0,,CsCl,bcc,"{'a': '2.986', 'c': '3.009'}",,,,,,,10.1016/j.jmmm.2022.169095,True
Fe0.50Rh0.50,,354.0,,CsCl,bcc,"{'a': '2.986', 'c': '2.978'}",,,,,,,10.1016/j.jmmm.2022.169095,True
Fe0.45Rh0.55,,348.0,,CsCl,bcc,"{'a': '2.986', 'c': '2.977'}",,,,,,,10.1016/j.jmmm.2022.169095,True
Fe0.50Rh0.50,,293.0,,CsCl,bcc,"{'a': '2.986', 'c': '3.005'}",,,,,,,10.1016/j.jmmm.2022.169095,True
Fe0.45Rh0.55,,280.0,,CsCl,bcc,"{'a': '2.986', 'c': '2.973'}",,,,,,,10.1016/j.jmmm.2022.169095,True
NaMnO2,,45.0,,Layered,Hexagonal,,P63/mmc,,,,,,10.1016/j.jmmm.2018.08.009,False
NaNiO2,,20.0,,Layered,Hexagonal,,,,,,,,10.1016/j.jmmm.2018.08.009,False
NaVO2,,93.0,,Layered,Hexagonal,,,,0.98,,,,10.1016/j.jmmm.2018.08.009,False
AlFe2B2,300.0,,,Orthorhombic,Layered,"{'a': '2.9263 Å', 'b': '11.0295 Å', 'c': '2.8666 Å'}",Cmmm,,2.47 μB/f.u.,,,,10.1016/j.jmmm.2019.03.046,True
AlFeMnB2,200.0,,,Orthorhombic,Layered,"{'a': '2.9206 Å', 'b': '11.0673 Å', 'c': '2.8957 Å'}",Cmmm,,"1.63 μB/f.u. (ordered), 1.82 μB/f.u. (disordered)",,,,10.1016/j.jmmm.2019.03.046,True
AlMn2B2,,300.0,,Orthorhombic,Layered,"{'a': '2.9300 Å', 'b': '11.0186 Å', 'c': '2.8975 Å'}",Cmmm,,"0.75 μB/f.u. (FM), 0.00 μB/f.u. (AFM)",,,,10.1016/j.jmmm.2019.03.046,True
CuB2O4,,20.0,,Tetragonal,,,,,"0.94 μB (A-sites), 0.54 μB (B-sites)",,,,10.1016/j.jmmm.2005.03.085,True
Bi1.9Eu0.1Se3,8.0,,,Rhombohedral,,,,,,,,,10.1016/j.jmmm.2017.09.058,True
Bi1.79Eu0.21Se3,64.0,,,Rhombohedral,,,,,,,,,10.1016/j.jmmm.2017.09.058,True
Co2SiO4,,50.0,,Olivine-type,Orthorhombic,"{'a': '10.3005 Å', 'b': '6.0028 Å', 'c': '4.7816 Å'}",Pnma,,3.61 μB,,,,10.1016/j.jmmm.2010.05.050,True
NdPdIn,30.0,,2 K,ZrNiAl-type,Hexagonal,"{'a': '7.6825 Å', 'c': '4.0054 Å'}",No. 189,,1.96 μB,,,1.2 · 10^-3 emu/g,10.1016/j.jmmm.2004.08.002,True
HoPdIn,22.0,,,ZrNiAl-type,Hexagonal,"{'a': '7.6267 Å', 'c': '3.7814 Å'}",No. 189,,8.1 μB,,,,10.1016/j.jmmm.2004.08.002,True
ErPdIn,11.0,,,ZrNiAl-type,Hexagonal,"{'a': '7.6339 Å', 'c': '3.7951 Å'}",No. 189,,6.6 μB,,,,10.1016/j.jmmm.2004.08.002,True
Fe25Co25Ni25Mo5P10B10,560.0,,,Glassy,,,,,,,,,10.1016/j.jmmm.2019.165404,True
Fe80P13C7,579.0,,,,,,,,,,,,10.1016/j.jmmm.2019.165404,
Fe79Gd1B12Cr8,355.0,,,,,,,,,,,,10.1016/j.jmmm.2019.165404,
Fe77Ta3B10Zr9Cu1,313.0,,,,,,,,,,,,10.1016/j.jmmm.2019.165404,
Fe66Mn14P10B7C3,319.0,,,,,,,,,,,,10.1016/j.jmmm.2019.165404,
Co71Mo9P14B6,317.0,,,,,,,,,,,,10.1016/j.jmmm.2019.165404,
Co62Nb6Zr2B30,210.0,,,,,,,,,,,,10.1016/j.jmmm.2019.165404,
CeAgAs2,,6.2,,HfCuSi2 type,Orthorhombic,"{'a': '5.7439 Å', 'b': '5.7695 Å', 'c': '21.0066 Å'}",Pmca,,0.88 μB at 4 K,,,,10.1016/j.jmmm.2011.11.001,True
TbPd3S4,,2.9,,Cubic,,{'a': '6.656 Å'},Pm3n,,8.16 μB,,,,10.1016/S0304-8853(01)00178-0,True
YbPd3S4,,1.8,,Cubic,,{'a': '6.632 Å'},Pm3n,,0.66 μB,,,,10.1016/S0304-8853(01)00178-0,True
Sm0.9Bi0.1Fe0.9Mn0.1O3,,620.0,-648 K,Orthorhombic,Pnma,"{'a': '5.6044 Å', 'c': '5.3985 Å'}",Pnma,"{'300 K': '0.5656 T', '440 K': '1 T', '550 K': '0.8615 T', '640 K': '0.1 T', '700 K': '0.03 T'}",1.41 μB,"{'300 K': '0.7 emu/g', '440 K': '0.55 emu/g', '550 K': '0.38 emu/g', '640 K': '0.15 emu/g', '700 K': '0.11 emu/g'}","{'300 K': '0.36 emu/g', '440 K': '0.31 emu/g', '550 K': '0.22 emu/g', '640 K': '0.024 emu/g', '700 K': '0.008 emu/g'}",,10.1016/j.jmmm.2020.167094,True
Pr0.7Ca0.3CoO3,,,-25 K,Orthorhombic,Pbnm,,,,,,,,10.1016/j.jmmm.2009.06.034,True
Pr0.5Ca0.5CoO3,,,-120 K,Orthorhombic,Pbnm,,,,,,,,10.1016/j.jmmm.2009.06.034,True
Pr0.7Sr0.3CoO3,240.0,,150 K,Monoclinic,P 21/m,,,0.15 T,,,,,10.1016/j.jmmm.2009.06.034,True
Pr0.5Sr0.5CoO3,240.0,,265 K,Monoclinic,P 21/m,,,0.15 T,,,,,10.1016/j.jmmm.2009.06.034,True
NiO,,500.0,,Fm-3m,Cubic,"{'a': '4.176 Å', 'b': '4.176 Å', 'c': '4.176 Å'}",Fm-3m,,200 μB,0.63 emu/g,,,10.1016/j.jmmm.2019.03.004,True
Cu0.6Co0.4Cr2O4,,100.0,,I41/amd,Tetragonal,,I41/amd,,,,,,10.1016/j.jmmm.2022.169770,True
Cu0.4Co0.6Cr2O4,,100.0,,Fd3̄m,Cubic,,Fd3̄m,,,,,,10.1016/j.jmmm.2022.169770,True
Fe70Ag30,843.15,,,"BCC (Fe), FCC (Ag)",,,,84 Gs,,125 emu/g,17.5 emu/g,,10.1016/S0304-8853(01)00169-X,True
Fe50Ag50,843.15,,,"BCC (Fe), FCC (Ag)",,,,,,,,,10.1016/S0304-8853(01)00169-X,True
Fe30Ag70,843.15,,,"BCC (Fe), FCC (Ag)",,,,,,,,,10.1016/S0304-8853(01)00169-X,True
NdMnO3,,70.0,,,,,,,,,,,10.1016/j.jmmm.2015.02.032,True
La0.7Te0.3Mn0.7Co0.3O3,201.0,,205 K,Orthorhombic,,"{'a': '5.5322 Å', 'b': '5.4930 Å', 'c': '7.7788 Å'}",Pbnm,0.34 T,4.13 μB/f.u.,,,,10.1016/j.jmmm.2017.07.048,True
Y1.7Bi0.3Ir2O7,,,-315 K,Cubic,Pyrochlore,{'a': '10.20 Å'},Fd-3m,,1.5 μB,,,,10.1016/j.jmmm.2019.04.049,True
Y1.7Bi0.3Ir2O7,,,-615 K,Cubic,Pyrochlore,{'a': '10.20 Å'},Fd-3m,,0.9 μB,,,,10.1016/j.jmmm.2019.04.049,True
Cr2O3,,307.0,,Hexagonal,Rhombohedral,"{'a': '4.95 Å', 'b': '4.95 Å', 'c': '13.58 Å'}",R-3c,,,,,,10.1016/j.jmmm.2019.165262,True
Ge0.66Mn0.34,,150.0,,,,,,,,220 emu/cm^3,,,10.1016/j.jmmm.2004.04.089,True
Ge8Mn11,,150.0,,,,,,,,,,,10.1016/j.jmmm.2004.04.089,True
Ni50Mn31Al19,375.0,300.0,,B2,,,,,,,,,10.1016/j.jmmm.2021.167964,True
Fe2BO4,,150.0,,Warwickite,,,,,,,,,10.1016/j.jmmm.2021.168056,False
Fe3BO5,,90.0,,Ludwigite,,,,,,,,,10.1016/j.jmmm.2021.168056,False
Co3BO5,,42.0,,Ludwigite,,,,,,,,,10.1016/j.jmmm.2021.168056,False
Mn2BO4,,23.0,,,,,,,,,,,10.1016/j.jmmm.2021.168056,False
V2BO4,,35.0,,,,,,,,,,,10.1016/j.jmmm.2021.168056,False
Nd10Fe83B6In,593.15,,,,,,,5.3 kOe,,,0.76,,10.1016/S0304-8853(01)00130-5,True
Nd10Fe84B6,593.15,,,,,,,,,,,,10.1016/S0304-8853(01)00130-5,True
Ni49.0Mn38.4Sb11.7Si0.9,334.0,,,,,,,,,31.2 A m^2/kg,,,10.1016/j.jmmm.2016.12.138,True
Ni42Co8Mn37.7In12.3,426.0,,,,,,,,,110 emu/g,,,10.1016/j.jmmm.2019.01.101,True
BiMnO3,105.0,2.28,,,,,,,,,,,10.1016/j.jmmm.2018.03.031,True
Fe–25Cr–12Co–1Si,944.0,,,,,,,614 Oe,,,13.1 kG,,10.1016/j.jmmm.2004.05.027,True
DyCrO4,23.0,21.0,3.13 K,Tetragonal,Zircon,"{'a': '7.1406 Å', 'c': '6.2698 Å'}",I 41/amd,,10.63 μB,,,,10.1016/j.jmmm.2019.165467,True
Fe56Mn20Ga24,250.0,,,"BCC (as-deposited), FCC (annealed)",,,,16-20 Oe,"3.5 μB (as-deposited), 4.0 μB (annealed)","530 G (as-deposited), 680 G (annealed)",,,10.1016/j.jmmm.2017.05.050,True
Fe39Mn25Ga36,200.0,,,"BCC (as-deposited), FCC (annealed)",,,,16-20 Oe (annealed),"0.9 μB (as-deposited), 3.1 μB (annealed)","0 G (as-deposited), 460 G (annealed)",,,10.1016/j.jmmm.2017.05.050,True
Fe48Rh52,,315.0,,,,,,,,,,,10.1016/j.jmmm.2018.02.064,True
CoRuMnGe,560.0,,,Cubic,L21,{'a': '5.88 Å'},F4̄3m,,4.10 μB/f.u.,,,,10.1016/j.jmmm.2019.165662,True
CoRuVAl,168.0,,,Cubic,B2,{'a': '5.90 Å'},,,0.53 μB/f.u.,,,,10.1016/j.jmmm.2019.165662,True
CoRuVGa,150.0,,,Cubic,B2,{'a': '5.91 Å'},,,0.84 μB/f.u.,,,,10.1016/j.jmmm.2019.165662,True
Ni2.1Mn0.9Ga,273.0,,,Cubic L21,Cubic,{'a': '5.8729 Å'},,,,,,,10.1016/j.jmmm.2017.07.016,True
Ni2.06Co0.04Mn0.9Ga,275.0,,,Cubic L21,Cubic,{'a': '5.8691 Å'},,,,,,,10.1016/j.jmmm.2017.07.016,True
Ni1.98Co0.12Mn0.9Ga,286.5,,,Cubic L21,Cubic,{'a': '5.8637 Å'},,,,,,,10.1016/j.jmmm.2017.07.016,True
Ni1.9Co0.2Mn0.9Ga,309.0,,,Cubic L21,Cubic,{'a': '5.8618 Å'},,,,,,,10.1016/j.jmmm.2017.07.016,True
Ni40.7Mn42.9Sn10.4Co6.0,398.0,,,Mixed 6M and 10M,,,,,,"52 A·m²/kg (5.0 T), 57 A·m²/kg (7.0 T)",,,10.1016/j.jmmm.2019.166359,True
NbVTiAl,800.0,,,A2-type,Cubic,"{'a': '6.36', 'b': '6.36', 'c': '6.35'}",Im-3m,,0.05 μB/f.u.,,,,10.1016/j.jmmm.2022.169124,True
HoFe0.55Mn0.45O3,,336.0,-34.9 K,Orthorhombic,Pnma,"{'a': '5.6626 Å', 'b': '7.5241 Å', 'c': '5.2704 Å'}",Pnma,,11.52 μB,,,,10.1016/j.jmmm.2020.166415,True
HoFeO3,,640.0,,Orthorhombic,Pbnm,"{'a': '5.2834 Å', 'b': '5.5910 Å', 'c': '7.6098 Å'}",Pbnm,,,,,,10.1016/j.jmmm.2020.166415,False
Ni49.1Mn38.9Sn12,300.0,229.0,,"L21 (austenite), 4O (martensite)","Cubic (austenite), Orthorhombic (martensite)","{'a': '5.9854 Å (austenite), 8.620 Å (martensite)', 'b': 'NA (austenite), 5.656 Å (martensite)', 'c': 'NA (austenite), 4.360 Å (martensite)'}","Fm-3m (austenite), Pmma (martensite)",,,,,,10.1016/j.jmmm.2016.07.065,True
BaFe12O19,723.15,,,Hexagonal,,,,5934 Oe,,66.9 emu/g,28.2 emu/g,,10.1016/j.jmmm.2018.10.044,True
Sr0.6Ba0.4MnO3,,227.0,,Hexagonal,P 6_3/mmc,,P 6_3/mmc,,,,,,10.1016/j.jmmm.2019.165972,True
SrMnO3,,280.0,,Hexagonal,P 6_3/mmc,,P 6_3/mmc,,,,,,10.1016/j.jmmm.2019.165972,False
Ni50Mn33In17,300.0,,,"Cubic (L21) at room temperature, Monoclinic (6M modulated) at low temperature","Cubic at room temperature, Monoclinic at low temperature","{'a': '5.9966 Å (Cubic), 4.3836 Å (Monoclinic)', 'b': 'N/A (Cubic), 5.6337 Å (Monoclinic)', 'c': 'N/A (Cubic), 12.978 Å (Monoclinic)'}","Fm3m (Cubic), P2/m (Monoclinic)",,,,,,10.1016/j.jmmm.2018.10.036,True
Cu2MnBO5,93.0,,-104.2 K,Monoclinic,,"{'a': '3.14003 Å', 'b': '9.3973 Å', 'c': '12.0242 Å'}",P 21/c,,4.5 μB,,,,10.1016/j.jmmm.2016.07.019,True
La0.5Sr0.5CoO3,235.0,,,Rhombohedral,,"{'a': '5.41795 Å', 'c': '13.25900 Å'}",R-3c,,,,,,10.1016/j.jmmm.2005.11.025,True
La0.5Sr0.5Co0.9Mo0.1O3,175.0,,,Rhombohedral,,"{'a': '5.43500 Å', 'c': '13.23498 Å'}",R-3c,,2.63 μB,1.4 μB at 1 T,,,10.1016/j.jmmm.2005.11.025,True
La1.32Sr1.68Mn2O7,144.0,,,,,,,,,,,,10.1016/j.jmmm.2012.12.002,True
Tb20Fe80,393.15,,,,,,,2400 Oe,,,,,10.1016/j.jmmm.2008.10.026,True
In0.97Mn0.03P,300.0,,,,,,,100 Oe,,,,,10.1016/j.jmmm.2006.06.031,True
In0.97Mn0.03P,40.0,,,,,,,60 Oe,,,,,10.1016/j.jmmm.2006.06.031,True
La2NiMnO6,171.0,,,Monoclinic,P21/n,"{'a': '5.457', 'b': '5.504', 'c': '7.740'}",P21/n,,3.97 μB/formula unit,,,,10.1016/j.jmmm.2018.08.081,True
DyMnO3,,39.0,,Orthorhombic,Pbnm,,Pbnm,,,,,,10.1016/j.jmmm.2010.12.031,True
