Repository: MaMMoS-project/ML-models

# ML-models
Collection of various ML models developed for the MaMMoS project

Models are organized in different folders of this repository:


- ./beyond-stoner-wolfarth:

   ML models to replace single-grain micromagnetics simulations by ML predictions for:

   -- ./beyond-stoner-wolfarth/single-grain-easy-axis-model:
      where the H and K1 vector are aligned along the z-axis of the simulation cube
      This model predicts Mr, Hc, and BHmax from a, k1, and Ms
      Current model version: v1.0

   -- ./inverse-beyond-stoner-wolfarth/single-grain-easy-axis-model:
      where the H and K1 vector are aligned along the z-axis of the simulation cube

File: compound-to-experimental-tc/data/MagneticMaterials_All.csv (part 2 of 94)
Material_Name,Curie,Neel,Curie_Weiss,Crystal_Structure,Lattice_Structure,Lattice_Parameters,Space_Group,Coercivity,Magnetic_Moment,Magnetization,Remanence,Susceptibility,DOI,Experimental
TbMnO3,,75.0,,Orthorhombic,,,D2h16,,,,,,10.1016/j.jmmm.2010.12.031,False
NdMnO3,,75.0,,Orthorhombic,,,,,,,,,10.1016/j.jmmm.2010.12.031,False
La0.67Ca0.33MnO3,272.0,,,Perovskite,Cubic,{'a': '0.3870 nm'},,,,,,,10.1016/j.jmmm.2003.07.001,True
Fe71Ru29,,124.0,,hcp,hexagonal,"{'a': '2.590 Å', 'c': '4.167 Å'}",,,1.04 ± 0.10 μB,,,,10.1016/j.jmmm.2017.10.093,True
MoGe,500.0,,,Zinc Blende,Cubic,{'a': '5.813'},,,2 μB,,,,10.1016/j.jmmm.2016.09.045,False
MoSn,500.0,,,Zinc Blende,Cubic,{'a': '6.278'},,,2 μB,,,,10.1016/j.jmmm.2016.09.045,False
Ni43Mn46Sn8Cr3,301.8,,,Cubic L21,Cubic,{'a': '5.917 Å'},Fm3m,,,,,,10.1016/j.jmmm.2017.07.034,True
Ni43Mn46Sn8In3,296.8,,,Cubic L21,Cubic,{'a': '6.001 Å'},Fm3m,,,,,,10.1016/j.jmmm.2017.07.034,True
Mn53Ni25Ga22,570.3,,,Tetragonal,Body-centered cubic,"{'a': '0.5515 nm', 'b': '0.5515 nm', 'c': '0.6829 nm'}",L21,,,19.5 emu/g,,,10.1016/j.jmmm.2015.09.075,True
Mn53Ni25Ga22,564.1,,,Tetragonal,Body-centered cubic,"{'a': '0.5523 nm', 'b': '0.5523 nm', 'c': '0.6737 nm'}",L21,,,18 emu/g,,,10.1016/j.jmmm.2015.09.075,True
Ca2Fe2O5,,715.0,,Orthorhombic,Brownmillerite,"{'a': '5.4572', 'b': '14.8545', 'c': '5.6309'}",Pnma,,,,,,10.1016/j.jmmm.2023.170543,True
Ca2Fe1.8Cr0.2O5,,600.0,,Orthorhombic,Brownmillerite,"{'a': '5.4550', 'b': '14.8314', 'c': '5.6301'}",Pnma,,,,,,10.1016/j.jmmm.2023.170543,True
Ca2Fe1.6Cr0.4O5,,550.0,,Orthorhombic,Brownmillerite,"{'a': '5.4523', 'b': '14.8353', 'c': '5.6248'}",Pnma,,,,,,10.1016/j.jmmm.2023.170543,True
GdBaCo2O5.5,,260.0,275 K,Orthorhombic,Perovskite,,Pmmm,,0.4 μB,,,,10.1016/S0304-8853(01)01018-6,True
Fe0.7Nb0.1Zr0.1Ti0.1,923.15,,,Amorphous,,,,"2.05 kA/m (As-milled), 1.78 kA/m (Annealed)",,"59 A.m^2/kg (As-milled), 87 A.m^2/kg (Annealed)",,,10.1016/j.jmmm.2017.10.018,True
Nd2Fe14B,585.15,,,Tetragonal,,"{'a': '8.8 Å', 'b': '8.8 Å', 'c': '12.2 Å'}",P42/mnm,"8693 Oe (uncoated, 300 K), 8846 Oe (coated, 300 K)",,,"7920 G (uncoated, 300 K), 7800 G (coated, 300 K)",,10.1016/j.jmmm.2007.10.003,True
Co69Fe7Si14B10,673.15,,,Amorphous,,,,0.07 Oe,,,,,10.1016/j.jmmm.2009.05.010,True
Co69Fe7Si14B10,673.15,,,Amorphous,,,,0.08 Oe,,,,,10.1016/j.jmmm.2009.05.010,True
Co69Fe7Si14B10,647.15,,,Co2Si,Orthorhombic,,,0.2 Oe,,,,,10.1016/j.jmmm.2009.05.010,True
Co69Fe7Si14B10,640.15,,,Co2Si,Orthorhombic,,,14.35 Oe,,,,,10.1016/j.jmmm.2009.05.010,True
Co69Fe7Si14B10,,440.15,,Co2B,,,,542 Oe,,,,,10.1016/j.jmmm.2009.05.010,True
Co69Fe7Si14B10,,440.15,,Co2B,,,,878 Oe,,,,,10.1016/j.jmmm.2009.05.010,True
Dy2In,125.0,,131 K,Hexagonal,Ni2In-type,"{'a': '5.34 Å', 'c': '6.66 Å'}",,70 Oe,8.5 μB/Dy,,,,10.1016/j.jmmm.2008.11.089,True
Nd1.143Fe4B4,7.0,,7 K,Tetragonal,Tetragonal,"{'a': '7.130 Å', 'b': '7.130 Å', 'c': '27.358 Å'}",Pccn,,4.5 μB per Nd atom,,,,10.1016/j.jmmm.2017.04.002,True
Bi0.80Pr0.20FeO3,,640.0,,Rhombohedral,R3c,"{'a': '5.566 Å', 'c': '13.815 Å'}",R3c,8740 Oe,,0.6765 emu/g,0.2705 emu/g,,10.1016/j.jmmm.2021.167733,True
Nd0.92Ca0.08MnO2.98,,79.0,,Orthorhombic,O′-orthorhombic,"{'a': '5.7225', 'b': '7.5701', 'c': '5.4107'}",Pnma,,"3.69 μB (AFM), 3.55 μB (FM)",,,,10.1016/j.jmmm.2004.09.010,True
Nd0.88Ca0.12MnO3,107.0,,,Orthorhombic,O′-orthorhombic,"{'a': '5.6075', 'b': '7.6141', 'c': '5.4125'}",Pnma,,,,0.85 μB/f.u.,,10.1016/j.jmmm.2004.09.010,True
Nd0.88Ca0.12MnO2.99,87.0,,,Orthorhombic,O′-orthorhombic,"{'a': '5.6394', 'b': '7.5988', 'c': '5.4178'}",Pnma,,,,,,10.1016/j.jmmm.2004.09.010,True
Nd0.88Ca0.12MnO2.98,82.0,,,Orthorhombic,O′-orthorhombic,"{'a': '5.6580', 'b': '7.5898', 'c': '5.4204'}",Pnma,,,,,,10.1016/j.jmmm.2004.09.010,True
Nd0.88Ca0.12MnO2.96,,85.0,,Orthorhombic,O′-orthorhombic,"{'a': '5.6966', 'b': '7.5787', 'c': '5.4208'}",Pnma,,,,,,10.1016/j.jmmm.2004.09.010,True
Nd0.88Ca0.12MnO2.94,,85.0,,Orthorhombic,O′-orthorhombic,"{'a': '5.7236', 'b': '7.5751', 'c': '5.4209'}",Pnma,,,,,,10.1016/j.jmmm.2004.09.010,True
Mn0.04Ge0.96,152.666666666667,,,,,,,"70 Oe (S100), 1250 Oe (S130), 100 Oe (S150 at 300 K)","0.79 μB (S100), 0.98 μB (S130), 2.48 μB (S150)",,,,10.1016/j.jmmm.2014.08.049,True
Mn5Ge3,296.0,,,,,,,,2.6 μB/Mn at 4.2 K,,,,10.1016/j.jmmm.2014.08.049,True
La0.65Ba0.35MnO3,310.0,,,Cubic,Cubic,{'a': '3.97 Å'},,,,,,,10.1016/j.jmmm.2022.170030,True
Sr2FeMoO6,394.0,,,Tetragonal,,,I4/m,,,,,,10.1016/j.jmmm.2018.07.001,True
Sr1.85Gd0.05Ba0.10FeMoO6,357.0,,,Tetragonal,,,I4/m,,,,,,10.1016/j.jmmm.2018.07.001,True
Sr1.70Gd0.10Ba0.20FeMoO6,357.0,,,Tetragonal,,,I4/m,,,,,,10.1016/j.jmmm.2018.07.001,True
Sr1.40Gd0.20Ba0.40FeMoO6,357.0,,,Tetragonal,,,I4/m,,,,,,10.1016/j.jmmm.2018.07.001,True
La0.8Sr0.2MnO3,298.0,,302 K,Orthorhombic,,,Pnma,,5.396 μB,,,,10.1016/j.jmmm.2019.03.086,True
AlFe2B2,283.0,,,Orthorhombic,Cmmm,,,,,,,,10.1016/j.jmmm.2019.03.082,True
Al0.9Si0.1Fe2B2,294.0,,,Orthorhombic,Cmmm,,,,,,,,10.1016/j.jmmm.2019.03.082,True
Al0.8Si0.2Fe2B2,306.0,,,Orthorhombic,Cmmm,,,,,,,,10.1016/j.jmmm.2019.03.082,True
Al0.7Si0.3Fe2B2,306.0,,,Orthorhombic,Cmmm,,,,,,,,10.1016/j.jmmm.2019.03.082,True
Al0.9Ga0.1Fe2B2,300.0,,,Orthorhombic,Cmmm,,,,,,,,10.1016/j.jmmm.2019.03.082,True
Al0.8Ga0.2Fe2B2,304.0,,,Orthorhombic,Cmmm,,,,,,,,10.1016/j.jmmm.2019.03.082,True
CoFe2O4,793.0,,,Inverse Spinel,Cubic,,,12.5 kOe,,340-471 emu/cm^3,,,10.1016/j.jmmm.2018.04.008,True
Gd23.5Fe73.2Co3.3,500.0,,,Amorphous,,,,,,,,,10.1016/j.jmmm.2013.10.002,True
Gd23Fe73.64Co3.36,500.0,,,Amorphous,,,,,,,,,10.1016/j.jmmm.2013.10.002,False
Dy,85.0,178.0,,Hexagonal,Orthorhombic distortions during ferromagnetic ordering,,,,,,,,10.1016/j.jmmm.2015.07.067,True
Mn2FeAl,,42.0,-227 K,β-Mn,Cubic,{'a': '6.37 Å'},P4132,,4.4 μB/f.u.,,,,10.1016/j.jmmm.2020.167205,True
TiO2,300.0,,,Rutile,Polycrystalline,,,,,50 emu/cm^3,,,10.1016/j.jmmm.2007.07.026,True
HfO2,300.0,,,,,,,,,,,,10.1016/j.jmmm.2007.07.026,True
ZnO,300.0,,,,,,,,,,,,10.1016/j.jmmm.2007.07.026,True
Fe3Pt,320.0,,,Cubic,Primitive,{'a': '374 pm'},L12,58 Oe,,,,,10.1016/j.jmmm.2007.07.025,True
Sm3Co2Ge3,,51.0,-23 K,Hf3Ni2Si3-type,Orthorhombic,"{'a': '0.42186 nm', 'b': '1.06997 nm', 'c': '1.41858 nm'}",Cmcm,13 kOe,1.54 μB,0.07 μB,0.01 μB,,10.1016/j.jmmm.2016.10.036,True
Tb3Co2Ge3,,34.0,8.6 K,Hf3Ni2Si3-type,Orthorhombic,"{'a': '0.41786 nm', 'b': '1.05106 nm', 'c': '1.39728 nm'}",Cmcm,,17.2 μB,6.5 μB,,,10.1016/j.jmmm.2016.10.036,True
Er3Co2Ge3,,7.0,4.6 K,Hf3Ni2Si3-type,Orthorhombic,"{'a': '0.41521 nm', 'b': '1.03578 nm', 'c': '1.38015 nm'}",Cmcm,,16.7 μB,7.0 μB,,,10.1016/j.jmmm.2016.10.036,True
Ho3Ni2Ge3,,11.0,2.5 K,Hf3Ni2Si3-type,Orthorhombic,"{'a': '0.41745 nm', 'b': '1.02423 nm', 'c': '1.39915 nm'}",Cmcm,,18.4 μB,8.0 μB,,,10.1016/j.jmmm.2016.10.036,True
Tb3Ni2Ge3,,33.0,,Hf3Ni2Si3-type,Orthorhombic,"{'a': '0.42027 nm', 'b': '1.03313 nm', 'c': '1.41114 nm'}",Cmcm,,,,,,10.1016/j.jmmm.2016.10.036,True
NiO,,227.714285714286,,Rock salt,Cubic,"{'a': '4.176 Å', 'b': '4.176 Å', 'c': '4.176 Å'}",Fm-3m,,,,,,10.1016/j.jmmm.2017.10.060,True
Co66Fe4Ni1B14Si15,478.15,,,,,,,,,,,Static susceptibilities: χ_dw and χ_rot,10.1016/S0304-8853(01)01267-7,True
Fe70Al30,,80.0,,D03,Cubic,,,,,,,,10.1016/j.jmmm.2011.06.056,True
Fe76Mo8Cu1B15,310.0,,,Amorphous,,,,280 A/m,,,,,10.1016/j.jmmm.2007.02.012,True
Fe74Mo8Cu1B17,340.0,,,Amorphous,,,,340 A/m,,,,,10.1016/j.jmmm.2007.02.012,True
TbCu2,,49.5,,Orthorhombic,CeCu2-type,,Imma #74,,9.5 μB,,,,10.1016/j.jmmm.2016.08.048,True
DyCu2,,31.5,,Orthorhombic,CeCu2-type,,Imma #74,,10.2 μB,,,,10.1016/j.jmmm.2016.08.048,True
HoCu2,,10.0,,Orthorhombic,CeCu2-type,"{'a': '4.2871 Å', 'b': '6.7777 Å', 'c': '7.2761 Å'}",Imma #74,,10.5 μB,,,,10.1016/j.jmmm.2016.08.048,True
ErCu2,,12.0,,Orthorhombic,CeCu2-type,,Imma #74,,10.1 μB,,,,10.1016/j.jmmm.2016.08.048,True
MnCoGe,355.0,,,"Orthorhombic TiNiSi-type (M-phase), Hexagonal Ni2In-type (P-phase)",,,,,"3.9 μB/f.u. (M-phase), 2.6 μB/f.u. (P-phase)",,,,10.1016/j.jmmm.2019.166199,True
Tm2Cu2In,32.5,,22.8 K,Tetragonal,Mo2FeB2-type,"{'a': '7.399 Å', 'b': '7.399 Å', 'c': '3.697 Å'}",P4/mbm,,3.8 μB/Tm,,,,10.1016/j.jmmm.2021.168599,True
TbPd2Ge,,21.0,+4.8 K,Orthorhombic,Fe3C-type,,Pnma,,10.2 μB,,,,10.1016/S0304-8853(03)00615-2,True
DyPd2Ge,,16.0,-0.3 K,Orthorhombic,Fe3C-type,,Pnma,,10.4 μB,,,,10.1016/S0304-8853(03)00615-2,True
HoPd2Ge,,6.5,-2.1 K,Orthorhombic,Fe3C-type,,Pnma,,10.6 μB,,,,10.1016/S0304-8853(03)00615-2,True
ErPd2Ge,,3.0,-5.2 K,Orthorhombic,Fe3C-type,,Pnma,,9.4 μB,,,,10.1016/S0304-8853(03)00615-2,True
FePt,770.0,,,L10,,,,,,1100 emu/cm^3,,,10.1016/j.jmmm.2008.08.085,True
Fe2Zr,630.0,,,Cubic Laves phase,,,,2 Oe,1.54 μB,85 emu/g,0.1 emu/g,,10.1016/j.jmmm.2004.02.012,True
Fe2Zr,255.0,,,Amorphous,,,,15 Oe,1.20 μB,66 emu/g,1.0 emu/g,,10.1016/j.jmmm.2004.02.012,True
Fe2Zr,219.0,,,Amorphous,,,,5 Oe,1.18 μB,65 emu/g,0.3 emu/g,,10.1016/j.jmmm.2004.02.012,True
Eu2CoMnO6,123.0,,,Monoclinic,,"{'a': '5.3343 Å', 'b': '5.5848 Å', 'c': '7.5808 Å'}",P21/n,1.32 T,3.75 μB/f.u. at 7 T,,1.8 μB/f.u.,,10.1016/j.jmmm.2019.166387,True
PrAl2,33.0,,,Cubic,,,,,,,,,10.1016/j.jmmm.2006.12.021,False
Fe0.525Cr0.455Ni0.020,50.0,,,Sigma-phase,,,,,,,,,10.1016/j.jmmm.2022.169208,True
NiO,780.0,525.0,,Face Centered Cubic (fcc),Cubic,{'a': '4.159 Å'},,154 Oe,,1.17 emu/g,,,10.1016/j.jmmm.2016.01.057,True
Mn1.1Fe0.9P0.46As0.54,287.0,,,Hexagonal,Fe2P type,,,,,,,,10.1016/j.jmmm.2008.02.044,True
La0.5Ca0.5MnO3,225.0,,,,,,,,,,,,10.1016/j.jmmm.2018.02.035,True
Mn3.16Ge,365.0,390.0,,Hexagonal D019,Kagome lattice,"{'a': '5.53 Å', 'c': '4.32 Å'}",,,0.06 μB per Mn atom,34 emu/cm³,,,10.1016/j.jmmm.2018.10.035,True
Mn3.97Ge,365.0,390.0,,Hexagonal D019,Kagome lattice,"{'a': '5.53 Å', 'c': '4.32 Å'}",,,,1180 emu/cm³,,,10.1016/j.jmmm.2018.10.035,True
GdNi3Al16,,23.0,-41 K,Orthorhombic,,"{'a': '0.407 nm', 'b': '1.601 nm', 'c': '2.724 nm'}",CMCM,,8.13 μB/f.u.,,,,10.1016/S0304-8853(01)01345-2,True
La0.67Ca0.33Mn0.95O3,220.0,,,Orthorhombic,Pbnm,"{'a': '5.445 Å', 'b': '5.444 Å', 'c': '7.721 Å'}",Pbnm,,,,,,10.1016/j.jmmm.2015.08.096,True
La0.67Ca0.33Mn1.0O3,240.0,,,Orthorhombic,Pbnm,"{'a': '5.442 Å', 'b': '5.442 Å', 'c': '7.716 Å'}",Pbnm,,,,,,10.1016/j.jmmm.2015.08.096,True
La0.67Ca0.33Mn1.05O3,248.0,,,Orthorhombic,Pbnm,"{'a': '5.440 Å', 'b': '5.441 Å', 'c': '7.714 Å'}",Pbnm,,,,,,10.1016/j.jmmm.2015.08.096,True
La0.67Ca0.33Mn1.1O3,222.0,,,Orthorhombic,Pbnm,"{'a': '5.441 Å', 'b': '5.440 Å', 'c': '7.725 Å'}",Pbnm,,,,,,10.1016/j.jmmm.2015.08.096,True
Dy4RhAl,,18.0,-16 K,Cubic,,"{'a': '13.403 Å', 'b': '13.403 Å', 'c': '13.403 Å'}",F-43m,,11 μB/Dy,,,,10.1016/j.jmmm.2023.170406,True
Y2CrTaO7,143.0,,30.4 K,Cubic Pyrochlore,Fd-3m,{'a': '10.20068 Å'},Fd-3m,10 Oe,3.41 μB,,,,10.1016/j.jmmm.2020.167226,True
Sm2CrTaO7,192.0,42.0,5.0 K,Cubic Pyrochlore,Fd-3m,{'a': '10.34059 Å'},Fd-3m,19 Oe,2.25 μB,,,0.00192 cm³/mol,10.1016/j.jmmm.2020.167226,True
Gd2CrTaO7,163.0,,20.6 K,Cubic Pyrochlore,Fd-3m,{'a': '10.29015 Å'},Fd-3m,7 Oe,15.9 μB,,,0.0027 cm³/mol,10.1016/j.jmmm.2020.167226,True
Ho2CrSbO7,10.0,,,,,,,,,,,,10.1016/j.jmmm.2020.167226,
Dy2CrSbO7,16.0,,,,,,,,,,,,10.1016/j.jmmm.2020.167226,
NiO,,50.0,,,,,,,,,,,10.1016/j.jmmm.2020.166889,True
Sc1.1Fe3.9Al8,,230.0,,Tetragonal,ThMn12 type,"{'a': '8.630 Å', 'c': '5.004 Å'}",I4/mmm,,0.9 μB/atom,,,,10.1016/j.jmmm.2011.02.023,True
Fe2C,861.0,,,Hexagonal,Hexagonal,{'a': '2.84 Å'},,,3.95 μB,,,,10.1016/j.jmmm.2017.03.058,False
TbMnO3,,42.0,,Orthorhombic,Distorted Perovskite,"{'a': '5.8384 Å', 'b': '7.4025 Å', 'c': '5.29314 Å'}",Pnma,,,,,,10.1016/j.jmmm.2011.01.026,True
DyMnO3,,40.0,,Orthorhombic,Distorted Perovskite,"{'a': '5.84480 Å', 'b': '7.37885 Å', 'c': '5.28016 Å'}",Pnma,,,,,,10.1016/j.jmmm.2011.01.026,True
HoMnO3,,40.0,,Orthorhombic,Distorted Perovskite,"{'a': '5.8354 Å', 'b': '7.3606 Å', 'c': '5.2572 Å'}",Pnma,,,,,,10.1016/j.jmmm.2011.01.026,True
Cu0.97Ni0.03O,330.0,,,Monoclinic,,,,1.641 KOe,,5.76 A.m^2/kg,2.35 A.m^2/kg,,10.1016/j.jmmm.2019.02.005,True
Cu0.95Ni0.05O,330.0,,,Monoclinic,,,,2.548 KOe,,7.22 A.m^2/kg,3.99 A.m^2/kg,,10.1016/j.jmmm.2019.02.005,True
Cu0.92Ni0.08O,330.0,,,Monoclinic,,,,5.459 KOe,,11.2 A.m^2/kg,11.8 A.m^2/kg,,10.1016/j.jmmm.2019.02.005,True
Co72Zr28,848.15,,,Amorphous,,,,0.02-0.08 Oe,,,0.95-0.98,,10.1016/j.jmmm.2006.05.008,True
Co66Zr34,645.15,,,Amorphous,,,,0.02-0.08 Oe,,,0.95-0.98,,10.1016/j.jmmm.2006.05.008,True
Co60Zr40,595.15,,,Amorphous,,,,0.02-0.08 Oe,,,0.95-0.98,,10.1016/j.jmmm.2006.05.008,True
Bi0Co2MnO4,182.0,,,Cubic Spinel,Polycrystalline,{'a': '8.33 Å'},Fd3m,1016 Oe,,15 emu/cm³,,,10.1016/j.jmmm.2011.01.032,True
Bi0.3Co1.7MnO4,186.0,,,Cubic Spinel,Polycrystalline,{'a': '8.24 Å'},Fd3m,597 Oe,,34 emu/cm³,,,10.1016/j.jmmm.2011.01.032,True
Dy6Co2.5Sn0.5,,42.0,27.9 K,Orthorhombic,Ho6Co2Ga-type,"{'a': '0.93718 nm', 'b': '0.93910 nm', 'c': '0.98754 nm'}",Immm,5 kOe,6.7 μB/Dy,5.4 μB/Dy,0.6 μB/fu,,10.1016/j.jmmm.2014.11.011,True
DyCo2,140.0,,,MgCu2-type,,{'a': '0.7188 nm'},,,,,,,10.1016/j.jmmm.2014.11.011,False
Pb2FeSbO6,,30.0,,Tetragonal,,"{'a': '5.6328 Å', 'b': '7.9512 Å'}",I4/m,,"Fe1: 2.4 μB, Fe2: 0.9 μB",,,,10.1016/j.jmmm.2019.01.076,True
Pb2Fe0.5Nb0.5O3,,150.0,,,,,,,,,,,10.1016/j.jmmm.2019.01.076,
CaCu2O3,,27.0,-41.97,Orthorhombic,,,Pmmn,,0.2522 μB,,,2.7735 x 10^-4 emu/mol,10.1016/j.jmmm.2011.06.054,True
Ca0.95Co0.05Cu2O3,,66.0,-17.43,Orthorhombic,,,Pmmn,,0.7288 μB,,,3.2420 x 10^-4 emu/mol,10.1016/j.jmmm.2011.06.054,True
Ca0.90Co0.10Cu2O3,,88.0,2.58,Orthorhombic,,,Pmmn,,0.9326 μB,,,1.7485 x 10^-4 emu/mol,10.1016/j.jmmm.2011.06.054,True
Ca0.80Co0.20Cu2O3,,97.0,5.36,Orthorhombic,,,Pmmn,,1.4183 μB,,,1.8328 x 10^-4 emu/mol,10.1016/j.jmmm.2011.06.054,True
Ca0.50Co0.50Cu2O3,,132.0,-19.87,Orthorhombic,,,Pmmn,,1.4948 μB,,,10.1000 x 10^-4 emu/mol,10.1016/j.jmmm.2011.06.054,True
CoCu2O3,,215.0,,Orthorhombic,,,Pmmn,,,,,,10.1016/j.jmmm.2011.06.054,True
Fe66Ni34,500.0,,,Face-centered cubic (FCC),,{'a': '3.58'},,,,,,,10.1016/j.jmmm.2012.12.043,True
Fe64Ni36,150.0,,,,,,,,,,,,10.1016/j.jmmm.2012.12.043,True
VS2,143.8,,,2H,Trigonal prismatic,,,"0.012 T at 50 K for L=3-5, 0.0043 T at 300 K for L=3-5",1.0 μB for monolayer,,,,10.1016/j.jmmm.2019.01.065,False
Ni49Fe18Ga27Co6,405.0,,,14M,,"{'a': '0.419 nm', 'b': '0.272 nm', 'c': '2.917 nm'}",,,,,,,10.1016/j.jmmm.2004.11.392,True
Ce50Al50,,10.0,,Cubic,ClCs-type,{'a': '3.92-3.99'},Pm-3m,,2.51 μB/Ce,,,,10.1016/j.jmmm.2016.08.001,True
Gd5Si2Ge2,300.0,,,Monoclinic,,,,,,,,,10.1016/j.jmmm.2008.09.001,True
Gd5Si1.875Fe0.125Ge2,267.0,111.0,,,,,,,,,,,10.1016/j.jmmm.2008.09.001,True
Gd5Si1.75Fe0.25Ge2,255.0,110.0,,,,,,,,,,,10.1016/j.jmmm.2008.09.001,True
Gd5Si1.5Fe0.5Ge2,255.0,112.0,,,,,,,,,,,10.1016/j.jmmm.2008.09.001,True
Gd5Si1.25Fe0.75Ge2,,100.0,,,,,,,,,,,10.1016/j.jmmm.2008.09.001,True
DyRu2Si2,,29.0,,ThCr2Si2 type,Tetragonal,,,,10 μB,,,,10.1016/S0304-8853(02)00452-3,True
YFe0.5Cr0.5O3,,275.0,-236 K,Orthorhombic,Pnma,"{'a': '5.5574 Å', 'b': '7.5689 Å', 'c': '5.2628 Å'}",Pnma,Significant value up to 350 K,3.9 μB,Negative below 267 K,,,10.1016/j.jmmm.2016.04.047,True
YFeO3,,640.0,,,,,,,,Weak ferromagnetic behavior,,,10.1016/j.jmmm.2016.04.047,
YCrO3,,140.0,,,,,,,,Weak ferromagnetic behavior,,,10.1016/j.jmmm.2016.04.047,
TbBaCo1.91Fe0.09O5.5,,300.0,,Orthorhombic,Pmmm,"{'a': '3.8691 Å', 'b': '7.8234 Å', 'c': '7.5327 Å'}",Pmmm,,"0.4 μB (at 190 K), 2.50 μB (pyramidal sites at 10 K), 1.40 μB (octahedral sites at 10 K), 1.2 μB (Tb sublattice at 5 K)",,,,10.1016/j.jmmm.2019.165801,True
La0.7Ca0.3MnO3,256.0,,,,,,,,,,,,10.1016/j.jmmm.2004.11.297,True
La0.7Sr0.3MnO3,335.0,,,,,,,,,,,,10.1016/j.jmmm.2004.11.297,True
Fe79Si9B4.5P1.5CuNb2,648.5,,,,,,,0.10 Oe,,,,,10.1016/j.jmmm.2019.165990,True
Fe79Si9B4.5P1.5Cu,705.0,,,,,,,0.22 Oe,,,,,10.1016/j.jmmm.2019.165990,True
Ho0.9Ca0.1Mn0.9Co0.1O3,165.0,,,Orthorhombic,Orthorhombic,"{'a': '5.276 Å', 'b': '5.838 Å', 'c': '7.345 Å'}",Pbnm,1000 Oe,,,0.38 emu/g,,10.1016/j.jmmm.2013.06.035,True
Ho0.9Ca0.1Mn0.9Co0.1O3,85.0,,,Orthorhombic,Orthorhombic,"{'a': '5.275 Å', 'b': '5.836 Å', 'c': '7.358 Å'}",,,,,,,10.1016/j.jmmm.2013.06.035,True
Dy2Ti2O7,,,-0.8 K,Face centered cubic,Cubic,"{'a': '10 Å', 'b': '10 Å', 'c': '10 Å'}",Fd-3m,,4.7 μB,3.74×10^5 A/m,,,10.1016/S0304-8853(01)00983-0,True
Nd2Fe14B,768.15,,,,,,,848 kA/m,,,1.23 T,,10.1016/S0304-8853(03)00595-X,True
Nd12.6Fe63.1Co17.4B6.5Zr0.1Ga0.3,768.15,,,,,,,688 kA/m,,,1.17 T,,10.1016/S0304-8853(03)00595-X,True
Co66Ge34,265.0,,,"Hexagonal, Orthorhombic","HP, OP","{'a': '3.9599, 5.0733', 'b': 'NA, 3.8430', 'c': '5.0152, 7.2556'}",,0.3 kOe,,7.5 emu/g,,,10.1016/j.jmmm.2019.166005,True
Co70Ge30,850.0,,,"Cubic, Hexagonal","α-Co, ε-Co",,"Fm-3m, P63/mmc",0.30 kOe,,27 emu/g,,,10.1016/j.jmmm.2019.166005,True
Co80Ge20,850.0,,,"Cubic, Hexagonal","α-Co, ε-Co",,"Fm-3m, P63/mmc",0.05 kOe,,63 emu/g,,,10.1016/j.jmmm.2019.166005,True
Co62Ge38,165.0,,,"Hexagonal, Orthorhombic","HP, OP",,,,,,,,10.1016/j.jmmm.2019.166005,True
Co63Ge37,265.0,,,"Hexagonal, Orthorhombic","HP, OP",,,,,,,,10.1016/j.jmmm.2019.166005,True
Co66.7Ge33.3,280.0,,,"Hexagonal, Orthorhombic","HP, OP",,,,,,,,10.1016/j.jmmm.2019.166005,True
Pr0.6Sr0.4MnO3,281.0,,,,,,,,,,,,10.1016/j.jmmm.2017.07.088,True
Pr0.6Sr0.4Mn0.9Fe0.1O3,118.0,,,,,,,,,,,,10.1016/j.jmmm.2017.07.088,True
La0.7Ca0.3Mn0.96Fe0.04O3,190.0,,,,,,,,,,,,10.1016/j.jmmm.2017.07.088,False
La0.7Ca0.3Mn0.93Fe0.07O3,112.0,,,,,,,,,,,,10.1016/j.jmmm.2017.07.088,False
La0.7Te0.3Mn0.90Fe0.1O3,180.0,,,,,,,,,,,,10.1016/j.jmmm.2017.07.088,False
La0.7Te0.3Mn0.7Fe0.3O3,110.0,,,,,,,,,,,,10.1016/j.jmmm.2017.07.088,False
La0.7Sr0.3Mn0.80Fe0.20O3,113.0,,,,,,,,,,,,10.1016/j.jmmm.2017.07.088,False
La0.7Ca0.3MnO3,254.0,,,,,,,,,,,,10.1016/j.jmmm.2017.07.088,False
La0.8Ag0.1MnO2.92,287.0,,,,,,,,,,,,10.1016/j.jmmm.2017.07.088,False
Pr6Fe11Ga3,320.0,,,Tetragonal,,,I4/mcm,,,,,,10.1016/j.jmmm.2008.03.037,True
NdRhIn5,,11.0,,Tetragonal,,,,,,,,,10.1016/j.jmmm.2010.11.077,True
Nd2RhIn8,,10.7,,Tetragonal,,,,,,,,,10.1016/j.jmmm.2010.11.077,True
NdIn3,,6.0,,Cubic,,,,,2.0 μB,,,,10.1016/j.jmmm.2010.11.077,False
Nd2Fe14B,583.0,,,,,,,12.4 kOe,,,14.03 kGs,,10.1016/j.jmmm.2022.169242,True
CrO2,393.0,,,Tetragonal,Tetragonal,"{'a': '4.421 Å', 'c': '2.916 Å'}",P42/mnm,,,,,,10.1016/j.jmmm.2018.09.008,False
NiFe2O4,858.0,,,Cubic spinel,Cubic,{'a': '8.34 Å'},Fd-3m,,,,,,10.1016/j.jmmm.2018.09.008,False
CoFe2O4,793.0,,,Cubic spinel,Cubic,{'a': '8.38 Å'},Fd-3m,,,,,,10.1016/j.jmmm.2018.09.008,False
MnFe2O4,573.0,,,Cubic spinel,Cubic,{'a': '8.51 Å'},Fd-3m,,,,,,10.1016/j.jmmm.2018.09.008,False
Fe81Al19,750.0,,,bcc,,,,5 Oe,,214 emu/g,,,10.1016/j.jmmm.2014.07.040,True
Fe70Al30,674.0,,,DO3 (partial),,,,2.5 Oe,,126 emu/g,,,10.1016/j.jmmm.2014.07.040,True
La0.7Ca0.3MnO3,270.0,,,Perovskite,Cubic,,,,,,,,10.1016/j.jmmm.2007.02.004,True
Hf6Co23,423.0,,,Cubic,Face-centered,"{'a': '11.502 Å', 'b': '11.502 Å', 'c': '11.502 Å'}",Fm-3m,,,,,,10.1016/j.jmmm.2021.168042,True
HfCo7,600.0,,,Orthorhombic,Pmmm,"{'a': '4.719 Å', 'b': '4.278 Å', 'c': '8.070 Å'}",mmm,,,,,,10.1016/j.jmmm.2021.168042,False
Hf2Co7,450.0,,,Monoclinic,C2/m,"{'a': '4.444 Å', 'b': '8.191 Å', 'c': '12.14 Å'}",m,,,,,,10.1016/j.jmmm.2021.168042,False
Ni51.6Mn25.4Ga23,365.0,,,Cubic (austenite),,,,42 Oe,,330 emu/cm3,,,10.1016/j.jmmm.2011.06.017,True
Ni51.7Mn27.3Ga21,352.0,,,Mixed (austenite and martensite),,,,81 Oe,,295 emu/cm3,,,10.1016/j.jmmm.2011.06.017,True
Ni51.7Mn27Ga21.3,335.0,,,Mixed (austenite and martensite),,,,154 Oe,,260 emu/cm3,,,10.1016/j.jmmm.2011.06.017,True
Ni51.6Mn27.6Ga20.8,328.0,,,Mixed (austenite and martensite),,,,215 Oe,,255 emu/cm3,,,10.1016/j.jmmm.2011.06.017,True
Ni50Mn35.5In14.5,298.0,,,B2,fcc,,,,4.1 μB,,,,10.1016/j.jmmm.2020.166638,True
Ni50Mn35.5In14.5,266.0,,,B2,fcc,,,,4.1 μB,,,,10.1016/j.jmmm.2020.166638,True
Nd4.5Fe76.5Sn0.5B18.5,588.0,,,,,,,,,,,,10.1016/j.jmmm.2013.04.033,True
Nd4.5Fe76Sn1B18.5,588.0,,,,,,,,,,,,10.1016/j.jmmm.2013.04.033,True
Nd4.5Fe75.5Sn1.5B18.5,588.0,,,,,,,,,,,,10.1016/j.jmmm.2013.04.033,True
Nd2Fe14B,588.0,,,,,,,,,,,,10.1016/j.jmmm.2013.04.033,True
TmCo2Ge2,,2.4,16.2 K,ThCr2Si2-type tetragonal,Tetragonal,"{'a': '3.9300 Å', 'c': '9.9476 Å'}",I4/mmm,,3.33 μB,,,,10.1016/j.jmmm.2011.04.017,True
PrCo2Ge2,,30.0,,ThCr2Si2-type tetragonal,,,,,,,,,10.1016/j.jmmm.2011.04.017,False
NdCo2Ge2,,30.0,,ThCr2Si2-type tetragonal,,,,,,,,,10.1016/j.jmmm.2011.04.017,False
SmCo2Ge2,,14.0,,ThCr2Si2-type tetragonal,,,,,,,,,10.1016/j.jmmm.2011.04.017,False
EuCo2Ge2,,23.0,,ThCr2Si2-type tetragonal,,,,,,,,,10.1016/j.jmmm.2011.04.017,False
GdCo2Ge2,,33.25,,ThCr2Si2-type tetragonal,,,,,,,,,10.1016/j.jmmm.2011.04.017,False
TbCo2Ge2,,34.0,,ThCr2Si2-type tetragonal,,,,,,,,,10.1016/j.jmmm.2011.04.017,False
DyCo2Ge2,,20.0,,ThCr2Si2-type tetragonal,,,,,,,,,10.1016/j.jmmm.2011.04.017,False
HoCo2Ge2,,11.0,,ThCr2Si2-type tetragonal,,,,,,,,,10.1016/j.jmmm.2011.04.017,False
ErCo2Ge2,,4.2,,ThCr2Si2-type tetragonal,,,,,,,,,10.1016/j.jmmm.2011.04.017,False
TmMn2Ge2,,7.0,,ThCr2Si2-type tetragonal,,,,,,,,,10.1016/j.jmmm.2011.04.017,False
TmNi2Ge2,,1.5,,ThCr2Si2-type tetragonal,,,,,,,,,10.1016/j.jmmm.2011.04.017,False
TmCu2Ge2,,3.6,,ThCr2Si2-type tetragonal,,,,,,,,,10.1016/j.jmmm.2011.04.017,False
LuFeTi2O7,,,,Orthorhombic,,"{'a': '9.8093 Å', 'b': '13.5069 Å', 'c': '7.30302 Å'}",Pcnb,,,,,,10.1016/j.jmmm.2016.12.088,True
Co82Zr12V5B1,615.0,,,Rhombohedral,,"{'a': '4.69', 'c': '24.0'}",R32,3.58 kOe,3.058 μB/molecule,77.70 emu/g,51.80 emu/g,,10.1016/j.jmmm.2021.168940,True
Co82Zr12V4B2,615.0,,,,,,,1.61 kOe,4.342 μB/molecule,77.70 emu/g,51.80 emu/g,,10.1016/j.jmmm.2021.168940,True
Co5Zr,773.15,,,Rhombohedral,,"{'a': '4.69', 'c': '24.0'}",R32,,,,,,10.1016/j.jmmm.2021.168940,False
Fe68.7Co4Al0.8Si17.5B5Cu1Nb3,583.15,,,Amorphous + α-Fe,,,,,,,,,10.1016/j.jmmm.2018.02.002,True
Fe68.7Co4Al0.8Si17.5B5Cu1Nb2.6Ge0.4,648.15,,,Amorphous + α-Fe,,,,,,,,,10.1016/j.jmmm.2018.02.002,True
Fe64.7Co8Al0.8Si17.5B5Cu1Nb3,678.15,,,Amorphous + α-Fe,,,,,,,,,10.1016/j.jmmm.2018.02.002,True
Fe64.7Co8Al0.8Si17.5B5Cu1Nb2.6Ge0.4,683.15,,,Amorphous + α-Fe,,,,,,,,,10.1016/j.jmmm.2018.02.002,True
Cu2O,300.0,,,Cubic,,,Pn-3m,,,94 emu/cm3,,,10.1016/j.jmmm.2015.01.041,True
Ga2Cr1.33Se5,,,137.7 K,Hexagonal,Close packed hexagonal arrangement of selenium ions,,,,2.0 μB/Cr3+,,,,10.1016/j.jmmm.2004.07.056,True
Fe84.75Si2B9P3C0.5Cu0.75,566.15,,,Amorphous,,,,4.5 A/m,,1.83 T,,,10.1016/j.jmmm.2017.05.072,True
Fe64Mn36,,300.0,,FCC,FCC,,,,,,,,10.1016/j.jmmm.2010.11.029,True
Fe64Mn36,,300.0,,HCP,HCP,"{'a': '2.53', 'c': '4.12'}",,,,,,,10.1016/j.jmmm.2010.11.029,True
Ce2RhIn8,,3.0,,Tetragonal,,"{'a': '0.4665 nm', 'c': '1.2244 nm'}",,,,,,,10.1016/j.jmmm.2003.11.049,True
CeIn3,,10.0,,Cubic,,,,,,,,,10.1016/j.jmmm.2003.11.049,False
CeRhIn5,,3.8,,,,,,,,,,,10.1016/j.jmmm.2003.11.049,False
CaFe2O4,,175.0,,Orthorhombic,,"{'a': '9.2362 Å', 'b': '10.7111 Å', 'c': '3.0213 Å'}",Pnma (No. 62),350.28 Oe,,0.39 emu/g,13.18 emu/g,,10.1016/j.jmmm.2017.11.102,True
Cs2CoCl4,,0.217,,Tetrahedral,,,,,,,,Measured along x and z directions,10.1016/S0304-8853(03)00290-7,True
Ga2MnNi,330.0,,,Cubic Heusler,Face-centered cubic,"{'a': '5.8387 Å', 'b': '5.8387 Å', 'c': '5.8387 Å'}",,,1 μB/f.u.,24.5 emu/g,,,10.1016/j.jmmm.2021.168584,True
Ga1.5MnNiCo0.5,285.0,,,Cubic Heusler,Face-centered cubic,,,1.65 kOe,,,,,10.1016/j.jmmm.2021.168584,True
Ga1.3MnNiCo0.7,400.0,,,Cubic Heusler,Face-centered cubic,,,,,53 emu/g,,,10.1016/j.jmmm.2021.168584,True
Yb0.875Fe4Sb12,20.0,,,,,,,,0.066 μB/Fe ion,,,,10.1016/j.jmmm.2006.10.230,True
Yb0.910Fe4Sb12,6.0,,,,,,,,,,,,10.1016/j.jmmm.2006.10.230,True
La0.7Sr0.3Mn0.95Cu0.05O3,345.5,,,Rhomboredral perovskite,,,,40 Oe,,,,,10.1016/j.jmmm.2004.07.041,True
La0.7Sr0.3Mn0.9Cu0.1O3,348.0,,,Rhomboredral perovskite,,,,40 Oe,,,,,10.1016/j.jmmm.2004.07.041,True
La0.67Ca0.33MnO3,261.0,,,,,,,,,,,,10.1016/j.jmmm.2004.07.041,False
La0.8Ag0.2MnO3,278.0,,,,,,,,,,,,10.1016/j.jmmm.2004.07.041,False
La0.7Ba0.12Ca0.18MnO3,298.0,,,,,,,,,,,,10.1016/j.jmmm.2004.07.041,False
La0.7Ca0.3MnO3,227.0,,,,,,,,,,,,10.1016/j.jmmm.2004.07.041,False
La0.8Ca0.2MnO3,230.0,,,,,,,,,,,,10.1016/j.jmmm.2004.07.041,False
La0.55Ca0.45MnO3,234.0,,,,,,,,,,,,10.1016/j.jmmm.2004.07.041,False
Nd0.7Sr0.3MnO3,135.0,,,Orthorhombic,Perovskite,,Pnma,,83.8 emu/g at 20 K and 5 T,,,,10.1016/j.jmmm.2006.04.031,True
Zn0.2Ni0.8FeCrO4,600.0,,,Spinel,Cubic,,Fd3m,,"{'A_site': '3.40 μB', 'B_site': '3.81 μB'}",,,,10.1016/S0304-8853(03)00280-4,True
Zn0.4Ni0.6FeCrO4,575.0,,,Spinel,Cubic,,Fd3m,,"{'A_site': '2.85 μB', 'B_site': '3.18 μB'}",,,,10.1016/S0304-8853(03)00280-4,True
Zn0.6Ni0.4FeCrO4,550.0,,,Spinel,Cubic,,Fd3m,,"{'A_site': '2.20 μB', 'B_site': '2.38 μB'}",,,,10.1016/S0304-8853(03)00280-4,True
Zn0.8Ni0.2FeCrO4,500.0,,,Spinel,Cubic,,Fd3m,,"{'A_site': '1.81 μB', 'B_site': '1.38 μB'}",,,,10.1016/S0304-8853(03)00280-4,True
Mn3O4,41.2,,,Tetragonal,,"{'a': '5.763 Å', 'b': '5.763 Å', 'c': '9.456 Å'}",,7332 Oe,,29.3 emu/g,0.73,,10.1016/j.jmmm.2020.166890,True
Mn3O4,41.1,,,Tetragonal,,"{'a': '5.763 Å', 'b': '5.763 Å', 'c': '9.456 Å'}",,7795 Oe,,31.0 emu/g,0.65,,10.1016/j.jmmm.2020.166890,True
Mn3O4,41.2,,,Tetragonal,,"{'a': '5.763 Å', 'b': '5.763 Å', 'c': '9.456 Å'}",,9801 Oe,,30.9 emu/g,0.63,,10.1016/j.jmmm.2020.166890,True
NiMnSb,730.0,,,Cubic,Half-Heusler,{'a': '5.927 Å'},,,4.0 μB per formula unit,,,,10.1016/j.jmmm.2018.11.047,True
DyMn2Si2,41.45,425.0,,Tetragonal,ThCr2Si2-type,"{'a': '3.9159 Å', 'c': '10.4390 Å'}",I4/mmm,,5.6 μB/u.f. at 50 kOe,,,,10.1016/j.jmmm.2016.10.019,True
Mn2GaC,,507.0,,Hexagonal,Three-layer structure,{'c': '12.54 Å'},P63/mmc,"250 Oe at 140 K, 130 Oe at 296 K",,,Present at 300 K,,10.1016/j.jmmm.2021.167803,True
Li3Ni2SbO6,,14.2,,,,,,,,,,,10.1016/j.jmmm.2019.02.054,True
Na3Ni2SbO6,,14.0,,,,,,,,,,,10.1016/j.jmmm.2019.02.054,True
SmFeO3,,670.0,,Orthorhombic,Pnma,"{'a': '5.400 Å', 'b': '5.599 Å', 'c': '7.709 Å'}",Pbnm,,,,,,10.1016/j.jmmm.2018.12.106,True
Sm0.95Gd0.05FeO3,,,-7.85 K,Orthorhombic,Pnma,"{'a': '5.59806 Å', 'b': '7.70659 Å', 'c': '5.39722 Å'}",Pbnm,,1.92 μB,"8.7 emu/g at 70,000 Oe and 10 K",,(6.22 ± 0.11) × 10^−2 emu/mol Oe,10.1016/j.jmmm.2018.12.106,True
Sm0.5Gd0.5FeO3,,,10.42 K,Orthorhombic,Pnma,"{'a': '5.60506 Å', 'b': '7.69004 Å', 'c': '5.37537 Å'}",Pbnm,,6.20 μB,"52 emu/g at 70,000 Oe and 10 K",,(3.13 ± 0.11) × 10^−2 emu/mol Oe,10.1016/j.jmmm.2018.12.106,True
FeNi,790.0,,,Body-Centered Tetragonal (BCT),BCT,,,75 Oe at 10 K,,2 emu/cm^3 at 10 K,1.5 emu/cm^3 at 10 K,,10.1016/j.jmmm.2022.169501,False
FePt,805.0,,,Body-Centered Tetragonal (BCT),BCT,,,,,,,,10.1016/j.jmmm.2022.169501,False
GdPdIn,102.0,,+96.5K,Hexagonal,ZrNiAl-type,,P6̄2m,,7.0 μB,,,,10.1016/S0304-8853(02)00293-7,True
TbPdIn,70.0,,+6K,Hexagonal,ZrNiAl-type,,P6̄2m,52 kOe,9.0 μB,,,,10.1016/S0304-8853(02)00293-7,True
DyPdIn,34.0,,+5.2K,Hexagonal,ZrNiAl-type,,P6̄2m,32 kOe,10.0 μB,,,,10.1016/S0304-8853(02)00293-7,True
HoPdIn,25.0,,+7K,Hexagonal,ZrNiAl-type,,P6̄2m,,10.0 μB,,,,10.1016/S0304-8853(02)00293-7,True
ErPdIn,12.3,,+1.6K,Hexagonal,ZrNiAl-type,,P6̄2m,,9.0 μB,,,,10.1016/S0304-8853(02)00293-7,True
EuCo2P2,,66.5,,ThCr2Si2-type,Layered,,,,"0.45 μB (Eu at ambient pressure), 0.03 μB (Eu at 3.5 GPa), 0.17 μB (Co at ambient pressure), 0.60 μB (Co at 3.5 GPa)",,,,10.1016/S0304-8853(00)01068-4,False
LiFe0.9Mg0.1PO4,,47.0,,Orthorhombic,Olivine-type,"{'a': '10.327 Å', 'b': '6.006 Å', 'c': '4.691 Å'}",Pnma,,,,,,10.1016/j.jmmm.2017.02.009,True
LiFePO4,,51.0,,Orthorhombic,Olivine-type,"{'a': '10.332 Å', 'b': '6.010 Å', 'c': '4.692 Å'}",Pnma,,,,,,10.1016/j.jmmm.2017.02.009,True
Nd3Pt23Si11,,1.6,15 K,Face-centered cubic,fcc,{'a': '16.8493 Å'},Fm-3m,,1.45 μB/Nd,1.5 μB,±0.02 μB,0.035 emu/cm³,10.1016/j.jmmm.2013.03.031,True
MnAu2,,363.0,,Tetragonal,,"{'a': '0.336 nm', 'c': '0.872 nm'}",,,1.80 μB per Mn atom,22.3 emu/g at 10 K,,,10.1016/j.jmmm.2016.08.007,True
CePt2Ge2,,2.0,,Monoclinic,,,,,2.54 μB,,,,10.1016/S0304-8853(00)00784-8,True
La0.67Ca0.33MnO3,266.0,,,Perovskite,,,,,,,,,10.1016/j.jmmm.2005.05.023,True
Nd60Fe30Al10,400.0,150.0,,Amorphous,,,,80 kOe at 4.2 K,,,,,10.1016/S0304-8853(01)01340-3,True
CoBr2•2H2O,,9.0,-9.9 K,Monoclinic,C2/m,,,13.5 kG,,,,0.163 emu/mol,10.1016/j.jmmm.2016.11.121,True
CoBr2•H2O,,13.7,9.4 K,,,,,6.5 kG,,,455 emu/mol at 1.843 K,0.375 emu/mol,10.1016/j.jmmm.2016.11.121,True
CoBr2•D2O,,13.8,10.0 K,,,,,5.5 kG,,,,0.435 emu/mol,10.1016/j.jmmm.2016.11.121,True
NaYCoWO6,,7.6,,,,,,,,,,,10.1016/j.jmmm.2018.02.061,True
NaLaCoWO6,,13.1,-30 K,,,,,,4.8 μB,,,,10.1016/j.jmmm.2018.02.061,True
NaPrCoWO6,,11.0,-19 K,,,,,,5.6 μB,,,,10.1016/j.jmmm.2018.02.061,True
NaNdCoWO6,,10.8,-36 K,,,,,,6.0 μB,,,,10.1016/j.jmmm.2018.02.061,True
NaSmCoWO6,,9.8,-48 K,,,,,,4.9 μB,,,,10.1016/j.jmmm.2018.02.061,True
NaEuCoWO6,,10.0,-85 K,,,,,,6.5 μB,,,,10.1016/j.jmmm.2018.02.061,True
NaGdCoWO6,,9.8,-5 K,,,,,,9.0 μB,,,,10.1016/j.jmmm.2018.02.061,True
NaTbCoWO6,,10.2,-22 K,,,,,,11.7 μB,,,,10.1016/j.jmmm.2018.02.061,True
NaDyCoWO6,,10.0,-8 K,,,,,,11.5 μB,,,,10.1016/j.jmmm.2018.02.061,True
NaHoCoWO6,,9.1,-1 K,,,,,,11.3 μB,,,,10.1016/j.jmmm.2018.02.061,True
NaErCoWO6,,4.0,-2 K,,,,,,10.1 μB,,,,10.1016/j.jmmm.2018.02.061,True
NaYbCoWO6,,6.8,-36 K,,,,,,7.0 μB,,,,10.1016/j.jmmm.2018.02.061,True
Al27Cu18Er55,11.0,,5.7 K,Amorphous,,,,,9.37 μB/Er3+,,,,10.1016/j.jmmm.2018.01.073,True
Yb0.5Gd0.5Ni5,21.8,,-67.95 K,CaCu5-type,Hexagonal,"{'a': '0.4881 nm', 'c': '0.3971 nm'}",,,3.03 μB/f.u.,,,,10.1016/j.jmmm.2022.169102,True
Gd19Tb19Er18Fe19Al25,97.0,,,Amorphous,,,,,,186 emu/g at 5 T,,,10.1016/j.jmmm.2020.166856,True
Gd20Ho20Er20Al20Fe20,55.0,,,Amorphous,,,,,,,,,10.1016/j.jmmm.2020.166856,False
Gd55Fe20Al25,190.0,,,Amorphous,,,,,,,,,10.1016/j.jmmm.2020.166856,False
Gd60Fe20Co10Al10,225.0,,,Amorphous,,,,,,,,,10.1016/j.jmmm.2020.166856,False
Gd20Tb20Dy20Al20Fe20,112.0,,,Bulk Metallic Glass,,,,,,,,,10.1016/j.jmmm.2020.166856,False
Ni49.4Mn30Ga20.6,325.0,,,Body-centered tetragonal,Tetragonal,"{'a': '0.7704 nm', 'b': '0.7704 nm', 'c': '0.6593 nm'}",I4/mmm,,,,,,10.1016/j.jmmm.2005.11.018,True
Ni50Mn34In14Fe2,303.0,,,,,,,,,,,,10.1016/j.jmmm.2012.01.041,True
La0.7Sr0.3MnO3,350.0,,,Perovskite pseudo-cubic,,,,78 Oe,,54.5 emu/g,,,10.1016/j.jmmm.2017.10.120,True
SrFe12O19,737.0,,,Hexagonal,,,,4746 Oe,,67.1 emu/g,,,10.1016/j.jmmm.2017.10.120,True
Ca2RuO4,,110.0,,K2NiF4 layered structure,,,,,,,,,10.1016/S0304-8853(00)00641-7,True
ErFeMnO4,,301.0,"{'in_plane': '-15.17 K', 'out_of_plane': '57.5 K'}",Rhombohedral,,"{'a': '3.496 Å', 'c': '25.743 Å'}",R-3m,,,"0.027 emu/g at 210 K, 100 Oe",,,10.1016/j.jmmm.2021.168878,True
Ni48Mn39.5Sn12.5,229.0,,,L21 Heusler,Cubic,{'a': '5.9854 Å'},Fm3m,,,,,,10.1016/j.jmmm.2013.08.005,True
Ni48Mn39.5Sn11.5Al1,215.0,,,L21 Heusler,Cubic,{'a': '5.9761 Å'},Fm3m,,,,,,10.1016/j.jmmm.2013.08.005,True
Ni48Mn39.5Sn10.5Al2,205.0,,,L21 Heusler,Cubic,{'a': '5.9657 Å'},Fm3m,,,,,,10.1016/j.jmmm.2013.08.005,True
Ni48Mn39.5Sn9.5Al3,193.0,,,L21 Heusler,Cubic,{'a': '5.9508 Å'},Fm3m,,,,,,10.1016/j.jmmm.2013.08.005,True
MnF2,135.0,68.0,,Tetragonal,,,,,4.14×10^-6 emu,,1.2×10^-5 emu,,10.1016/S0304-8853(01)01320-8,True
Sn0.97Co0.03O2,,,-4.3,Tetragonal,,"{'a': '4.738', 'c': '3.186'}",,,,,,,10.1016/j.jmmm.2015.04.106,True
Sn0.96Co0.04O2,,,-25,Tetragonal,,"{'a': '4.741', 'c': '3.190'}",,,,,,,10.1016/j.jmmm.2015.04.106,True
Co71Fe5B11Si10Cr3,637.0,,,Amorphous,,,,,,,,,10.1016/j.jmmm.2018.11.042,True
Co2FeAl,1261.0,,,A2-type disordered phase,Cubic,{'a': '5.695 Å'},Fm-3m,"175.50 Oe (5 K), 137.4 Oe (300 K)","180.73 emu/g (5 K), 176.15 emu/g (300 K)","180.73 emu/g (5 K), 176.15 emu/g (300 K)","8.05 emu/g (5 K), 6.12 emu/g (300 K)",,10.1016/j.jmmm.2018.12.035,True
Co2FeAl,1220.0,,,A2-type disordered phase,Cubic,{'a': '5.718 Å'},Fm-3m,"121.13 Oe (5 K), 89.0 Oe (300 K)","147.62 emu/g (5 K), 135.80 emu/g (300 K)","147.62 emu/g (5 K), 135.80 emu/g (300 K)","2.63 emu/g (5 K), 1.75 emu/g (300 K)",,10.1016/j.jmmm.2018.12.035,True
Co0.3Zn0.7Fe2O4,275.0,,,Inverse Spinel,Cubic,{'a': '0.8419 nm'},,,65.7 Am^2/kg at 5 K,,,,10.1016/j.jmmm.2018.09.037,True
Sr2FeMoO6,450.0,,,Rock-salt,,,,,,,,,10.1016/j.jmmm.2009.03.004,True
Sr2FeWO6,,37.0,,Rock-salt,,,,,,,,,10.1016/j.jmmm.2009.03.004,True
Ho3Fe27.0V2.0,404.0,,,Monoclinic,A2/m,"{'a': '1.056 nm', 'b': '0.847 nm', 'c': '0.966 nm'}",A2/m,,,"{'4.2K': '23.1 μB', 'RT': '27.6 μB'}",,,10.1016/j.jmmm.2004.04.047,True
Ho3Fe26.0Cr3.0,375.0,,,Monoclinic,A2/m,"{'a': '1.053 nm', 'b': '0.844 nm', 'c': '0.964 nm'}",A2/m,,,"{'4.2K': '18.5 μB', 'RT': '23.8 μB'}",,,10.1016/j.jmmm.2004.04.047,True
Ho3Fe25.5Cr3.5,414.0,,,Monoclinic,A2/m,"{'a': '1.054 nm', 'b': '0.845 nm', 'c': '0.963 nm'}",A2/m,,,"{'4.2K': '16.4 μB', 'RT': '22.7 μB'}",,,10.1016/j.jmmm.2004.04.047,True
La0.6Pr0.4Mn2Si2,298.0,,,Tetragonal,ThCr2Si2-type,"{'a': '0.40767 nm', 'c': '1.0571 nm'}",I4/mmm,,2.19 μB/Mn at 2 K,,,,10.1016/j.jmmm.2016.10.103,True
LaMn2Si2,305.0,,,,,,,,2.49 μB at 10 K,,,,10.1016/j.jmmm.2016.10.103,False
Gd62Co28Al10,135.0,,,"Amorphous with small amounts of cubic Gd (Fm-3m), stabilized cubic high temperature form Gd (Im-3m), and hexagonal Co5Gd-phase (P6/mmm)",,,,,4.337 μB/f.u.,,,,10.1016/j.jmmm.2011.12.007,True
Gd50Co40Al10,175.0,,,"Amorphous with small amounts of cubic Gd (Fm-3m), stabilized cubic high temperature form Gd (Im-3m), and hexagonal Co5Gd-phase (P6/mmm)",,,,,3.482 μB/f.u.,,,,10.1016/j.jmmm.2011.12.007,True
Ca3CoMnO6,,13.0,-42 K,Rhombohedral,Hexagonal,,R-3c,,6.11 μB,,,,10.1016/j.jmmm.2019.165264,True
Ca3Co0.8Ni0.2MnO6,,9.0,-57 K,Rhombohedral,Hexagonal,,R-3c,,6.05 μB,,,,10.1016/j.jmmm.2019.165264,True
Ni50Mn35In12Si3,271.0,,,L21 phase (space group Fm3m) and martensitic phase (10M),Cubic and Tetragonal,,Fm3m,,,,,,10.1016/j.jmmm.2016.01.079,True
La0.65Ca0.35MnO3,270.0,,,Orthorhombic,,"{'a': '5.457 Å', 'c': '7.689 Å'}",Pbnm,,,,,,10.1016/j.jmmm.2018.06.013,True
La0.53□0.12Ca0.35MnO3,254.0,,,Orthorhombic,,"{'a': '5.440 Å', 'c': '7.67 Å'}",Pbnm,,,,,,10.1016/j.jmmm.2018.06.013,True
Fe3Si,803.15,,,Cubic L21,Cubic,{'a': '5.642 Å'},,,"0.9 μB/atom at RT, 1.0 μB/atom at 10 K","741 emu/cm3 at RT, 823 emu/cm3 at 10 K",,,10.1016/j.jmmm.2004.09.042,True
Ho0.5Dy0.5FeO3,,705.0,,Orthorhombic distorted perovskite,Orthorhombic,"{'a': '5.292 Å', 'b': '5.591 Å', 'c': '7.614 Å'}",Pbnm,"{'10 K': '30 Oe', '400 K': '879 Oe'}",,,"{'10 K': '114.6 emu/mole', '400 K': '288.0 emu/mole'}",,10.1016/j.jmmm.2018.05.002,True
ZrNi5,647.0,,,AuBe5-type,,{'a': '6.703 Å'},F4_3m,,,,,,10.1016/S0304-8853(02)00441-9,True
ZrNi4.75In0.25,560.0,,,AuBe5-type,,{'a': '6.743 Å'},F4_3m,,,,,,10.1016/S0304-8853(02)00441-9,True
ZrNi4.5In0.5,368.0,,,AuBe5-type,,{'a': '6.792 Å'},F4_3m,,,,,,10.1016/S0304-8853(02)00441-9,True
Bi0.8Ba0.1Er0.1Fe0.96Cr0.02Co0.02O3,574.0,,,R3c,,,R3c,,,5.068 emu/g,,,10.1016/j.jmmm.2020.167640,True
La0.8Ca0.2FeO3,680.3,,,,,,,,,,,,10.1016/j.jmmm.2020.167640,
Ni49Mn39Sn12,320.0,,,Orthorhombic,Four-layered,,,,,,,,10.1016/j.jmmm.2013.07.025,True
Ni48.02Mn38.22Sn11.76Co2,342.0,,,Orthorhombic,Four-layered,,,,,,,,10.1016/j.jmmm.2013.07.025,True
Fe39Co39Si8B14,785.0,,,Amorphous,,,,3.99 A/m,,,,,10.1016/j.jmmm.2012.03.041,True
Fe37Co37Nb4Si8B14,787.0,,,Amorphous,,,,3.73 A/m,,,,,10.1016/j.jmmm.2012.03.041,True
Fe36Co36Nb4Cr2Si8B14,698.0,,,Amorphous,,,,3.31 A/m,,,,,10.1016/j.jmmm.2012.03.041,True
CoFe2O4,785.0,,789.95 K,Cubic Spinel,Cubic,"{'a': '8.4013 Å', 'b': '8.4013 Å', 'c': '8.4013 Å'}",Fd3̄m,284 Oe,,83 emu/g,,,10.1016/j.jmmm.2022.169925,True
CoFeCuO4,688.0,,,,,,,,,,,,10.1016/j.jmmm.2022.169925,False
Zn0.2Ni0.4Cu0.4Fe2O4,705.0,,,,,,,,,,,,10.1016/j.jmmm.2022.169925,False
NiFe2O4,845.0,,,,,,,,,,,,10.1016/j.jmmm.2022.169925,False
Ni0.5Zn0.5Fe2O4,481.0,,,,,,,,,,,,10.1016/j.jmmm.2022.169925,False
Mg0.6Cu0.4Fe2O4,630.0,,,,,,,,,,,,10.1016/j.jmmm.2022.169925,False
Y0.5Er0.5Fe2D4.2,,115.0,,Monoclinic,Pc,"{'a': '5.4825 Å', 'b': '11.4286 Å', 'c': '9.3894 Å'}",Pc,,"6.43 μB (Er), 1.92 μB (Fe)",8 μB/f.u. at 4.2 K,,,10.1016/j.jmmm.2019.01.056,True
Ni50Mn25Ga25,379.0,,,Cubic,L21,,,,,84.3 A·m^2/kg,,,10.1016/j.jmmm.2019.01.031,True
Ni50Mn25Ga20Ti5,318.0,,,Cubic,L21,,,,,50.8 A·m^2/kg,,,10.1016/j.jmmm.2019.01.031,True
Ni50Mn25Ga20Gd5,370.0,,,Cubic and Tetragonal,,,,,,46.6 A·m^2/kg,,,10.1016/j.jmmm.2019.01.031,True
ZnFe2O4,,703.0,,,,,,204-44 Oe,,0.41-19.60 emu/g,1.37-61.81 x 10^-2 emu/g,,10.1016/j.jmmm.2010.09.029,True
Co30Cu10Pt60,708.15,,,fcc (A1 type),,,,9.46 kOe,,,,,10.1016/j.jmmm.2018.09.081,True
Co40Pt60,765.15,,,fcc (A1 type),,,,7 kOe,,,,,10.1016/j.jmmm.2018.09.081,True
La0.7Ca0.3MnO3,220.0,,,Cubic,Perovskite,{'a': '3.86 Å'},,,,,,,10.1016/j.jmmm.2019.166284,True
La0.67Ca0.33MnO3,225.0,,,,,,,,,,,,10.1016/j.jmmm.2019.166284,False
La0.7Sr0.3MnO3,325.0,,,Rhombohedral,Polycrystalline,,,,,,,,10.1016/j.jmmm.2006.11.221,True
La0.7Sr0.3MnO3,310.0,,,Rhombohedral,Polycrystalline,,,,,,,,10.1016/j.jmmm.2006.11.221,True
SmFeO3,,670.0,,Pbnm,Orthorhombic,"{'a': '5.325 Å', 'b': '5.5035 Å', 'c': '7.6062 Å'}",Pbnm,"{'SFO-1': '11160 Oe', 'SFO-2': '12110 Oe', 'SFO-3': '14049 Oe', 'SFO-4': '20568 Oe', 'SFO-5': '3294 Oe', 'SFO-6': '368 Oe'}",,,"{'SFO-1': '0.247 emu/g', 'SFO-2': '0.262 emu/g', 'SFO-3': '0.264 emu/g', 'SFO-4': '0.440 emu/g', 'SFO-5': '0.509 emu/g', 'SFO-6': '0.488 emu/g'}",,10.1016/j.jmmm.2020.166505,True
Ni3Al,44.44,,,Cu3Au,,,Pm-3m,,,,,,10.1016/j.jmmm.2022.169971,True
Ni2.82Fe0.18Al,198.12,,,Cu3Au,,,Pm-3m,,,,,,10.1016/j.jmmm.2022.169971,True
Ni2.64Fe0.36Al,302.2,,,Cu3Au,,,Pm-3m,,,,,,10.1016/j.jmmm.2022.169971,True
Fe3Si,70.0,,,Body Centered Cubic (BCC),Tetragonal Distortion,,,,"1.9 μB at 5 K, 0.4 μB at 300 K",,Strong out-of-plane remanent magnetization,,10.1016/S0304-8853(01)00128-7,True
NiMn2O4,98.3333333333333,,,Cubic Spinel,Cubic,"{'a': '8.3927, 8.3973, 8.3966'}",,"618, 465, 208 Oe",,"35.6, 37.5, 29.2 emu/g","14.7, 15.9, 10.7 emu/g",,10.1016/j.jmmm.2018.08.051,True
HoFe0.33Ge2,,8.0,-5.2 K,Orthorhombic,CeNiSi2-type,"{'a': '4.101 Å', 'b': '15.716 Å', 'c': '3.986 Å'}",Cmcm,1.1 T,7.3 μB,,,,10.1016/j.jmmm.2004.07.038,True
PrFeSi2,26.0,,,,,,,,,,,,10.1016/j.jmmm.2004.07.038,
NdFeSi2,,6.5,,,,,,,,,,,10.1016/j.jmmm.2004.07.038,
MnCoGe0.975Ga0.025,350.0,,,Orthorhombic,TiNiSi-type,,Pnma,,,,,,10.1016/j.jmmm.2015.03.095,True
MnCoGe0.96Ga0.04,350.0,,,Orthorhombic,TiNiSi-type,,Pnma,,,,,,10.1016/j.jmmm.2015.03.095,True
MnCoGe0.95Ga0.05,350.0,,,Orthorhombic,TiNiSi-type,,Pnma,,,,,,10.1016/j.jmmm.2015.03.095,True
MnCoGe0.93Ga0.07,272.0,,,,,,,,,,,,10.1016/j.jmmm.2015.03.095,True
LaFe11.7Si1.3,190.0,,,Cubic NaZn13-type,Cubic,{'a': '11.467 Å'},,,,,,,10.1016/j.jmmm.2008.08.081,True
LaFe11.7Si1.3N1.3,230.0,,,Cubic NaZn13-type,Cubic,{'a': '11.733 Å'},,,,,,,10.1016/j.jmmm.2008.08.081,True
LaFe11.5Si1.5Cy,218.0,,,,,,,,,,,,10.1016/j.jmmm.2008.08.081,False
LaFe11.6Si1.4Cy,222.5,,,,,,,,,,,,10.1016/j.jmmm.2008.08.081,False
RbGd3F10,,1.2,-1.7 K,Cubic,FCC,"{'a': '11.799 Å', 'b': '11.799 Å', 'c': '11.799 Å'}",Fm3m,,,,,0.088 (dimensionless units),10.1016/S0304-8853(03)00180-X,True
DyCo2,142.0,,,,,,,,,,,,10.1016/j.jmmm.2005.07.032,True
HoCo2,78.0,,,,,,,,,,,,10.1016/j.jmmm.2005.07.032,True
ErCo2,34.0,,,,,,,,,,,,10.1016/j.jmmm.2005.07.032,True
FeTe0.8S0.2,,70.0,,,,{'c': '6.275 Å'},,,,,,,10.1016/j.jmmm.2012.10.013,True
FeS,,600.0,,,,,,,,,,,10.1016/j.jmmm.2012.10.013,True
FeTe,,70.0,,,,,,,,,,,10.1016/j.jmmm.2012.10.013,True
Fe70Cr10B20,393.15,,,Amorphous,,,,,,,,,10.1016/j.jmmm.2005.03.074,True
Ni52.9Mn22.4Ga24.7,340.0,,,Tetragonal,,,,,,,,,10.1016/j.jmmm.2004.12.004,True
Ni50.9Mn24.7Ga24.4,365.0,,,Cubic,,,,,,,,,10.1016/j.jmmm.2004.12.004,True
Ni55.2Mn18.6Ga26.2,315.0,,,Tetragonal,,,,,,,,,10.1016/j.jmmm.2004.12.004,True
Ni57.2Mn15.9Ga27.0,308.0,,,Tetragonal,,,,,,,,,10.1016/j.jmmm.2004.12.004,True
Ni51.6Mn24.7Ga23.8,368.0,,,Tetragonal,,,,,,,,,10.1016/j.jmmm.2004.12.004,True
Ni52.7Mn23.9Ga23.4,354.0,,,Tetragonal,,,,,,,,,10.1016/j.jmmm.2004.12.004,True
YbPtIn,,2.4,,Hexagonal ZrNiAl-type,Distorted kagomé lattice,,,,"2 μB/f.u. at 5T, 3 μB/f.u. at 52T",,,Anomaly at 6K under 0.95 GPa,10.1016/j.jmmm.2004.01.002,True
Y2NiMnO6,85.0,,107.38 K,Monoclinic,,"{'a': '5.224 Å', 'b': '5.544 Å', 'c': '7.481 Å'}",P21/n,150 Oe,4.52 μB/f.u.,,0.52 μB/f.u.,,10.1016/j.jmmm.2014.05.035,True
FeB,590.0,,,Orthorhombic,,"{'a': '5.5060 Å', 'b': '2.9488 Å', 'c': '4.0610 Å'}",Pnma (62),400 Oe,1.12 μB per Fe atom,78 emu/g,,,10.1016/j.jmmm.2017.11.088,True
NiCoMnGe,583.0,,,Cubic Heusler,Cubic,"{'a': '5.796', 'b': '5.796', 'c': '5.796'}",F 4̄ 3m,,4.06 μB (Magnetization),,,,10.1016/j.jmmm.2014.10.107,True
NiCoMnSn,583.0,,,Cubic Heusler,Cubic,,F 4̄ 3m,,4.83 μB (Magnetization),,,,10.1016/j.jmmm.2014.10.107,True
NiCoMnAl,583.0,,,B2 type disordered Heusler,Cubic,,F 4̄ 3m,,4.66 μB (Magnetization),,,,10.1016/j.jmmm.2014.10.107,True
Mn4C,,879.0,,Cubic perovskite-type,Cubic,{'a': '3.8682 Å'},,,1.833 μB,,,,10.1016/j.jmmm.2021.167765,False
