Repository: MaMMoS-project/ML-models

# ML-models
Collection of various ML models developed for the MaMMoS project

Models are organized in different folders of this repository:


- ./beyond-stoner-wolfarth:

   ML models to replace single-grain micromagnetics simulations by ML predictions for:

   -- ./beyond-stoner-wolfarth/single-grain-easy-axis-model:
      where the H and K1 vector are aligned along the z-axis of the simulation cube
      This model predicts Mr, Hc, and BHmax from a, k1, and Ms
      Current model version: v1.0

   -- ./inverse-beyond-stoner-wolfarth/single-grain-easy-axis-model:
      where the H and K1 vector are aligned along the z-axis of the simulation cube

File: compound-to-experimental-tc/data/MagneticMaterials_All.csv (part 3 of 94)
Material_Name,Curie,Neel,Curie_Weiss,Crystal_Structure,Lattice_Structure,Lattice_Parameters,Space_Group,Coercivity,Magnetic_Moment,Magnetization,Remanence,Susceptibility,DOI,Experimental
Ru2VSi,23.0,,,Heusler type L21,Cubic,{'a': '5.942 Å'},Fm-3m (225),,1.00 μB,,,,10.1016/j.jmmm.2016.02.064,False
Ru2VGe,126.0,,,Heusler type L21,Cubic,{'a': '6.026 Å'},Fm-3m (225),,1.00 μB,,,,10.1016/j.jmmm.2016.02.064,False
Ru2VSn,447.0,,,Heusler type L21,Cubic,{'a': '6.252 Å'},Fm-3m (225),,1.00 μB,,,,10.1016/j.jmmm.2016.02.064,False
Fe80Ta8C12,609.5,,,bcc,,{'a': '2.873 Å'},,50 mOe to 23 Oe,,0.61 T,,,10.1016/j.jmmm.2016.02.073,True
TbNiAl4,,31.0,,Orthorhombic,,"{'a': '4.063 Å', 'b': '15.415 Å', 'c': '6.603 Å'}",Cmcm,,"8.3 μB (at 14.4 K), 3.8 μB (at 32.0 K)",,,,10.1016/j.jmmm.2005.07.012,True
PrNiAl4,,7.5,,Orthorhombic,,,Cmcm,,,,,,10.1016/j.jmmm.2005.07.012,False
NdNiAl4,,9.5,,Orthorhombic,,,Cmcm,,,,,,10.1016/j.jmmm.2005.07.012,False
LaCrTeO6,,8.5,-28.6 K,Hexagonal,,,P 3̄,,3.79 μB,,,,10.1016/j.jmmm.2014.06.057,True
YCrTeO6,,10.0,-32.4 K,Hexagonal,,,P 3̄,,3.86 μB,,,,10.1016/j.jmmm.2014.06.057,True
Y0.99Er0.01CrTeO6,,10.2,-27.5 K,Hexagonal,,,P 3̄,,4.12 μB,,,,10.1016/j.jmmm.2014.06.057,True
Y0.95Er0.05CrTeO6,,10.0,-22.5 K,Hexagonal,,,P 3̄,,4.66 μB,,,,10.1016/j.jmmm.2014.06.057,True
TbCrTeO6,,10.0,-6.6 K,Hexagonal,,,P 3̄,,10.21 μB,,,,10.1016/j.jmmm.2014.06.057,True
ErCrTeO6,,10.0,-14.1 K,Hexagonal,,,P 3̄,,10.27 μB,,,,10.1016/j.jmmm.2014.06.057,True
Ga0.95Mn0.05As,110.0,,,,,{'a': '5.65 Å'},,,,,,,10.1016/j.jmmm.2005.12.001,False
Fe1.08Sb,,,"20.19 K (H ‖ b axis), 12.00 K (H ‖ c axis)",NiAs type,Hexagonal,,P63/mmc,260.2 Oe,0.3 μB/f.u.,,,χ0 = 9.33 × 10^-8 (7.24 × 10^-4) emu/mol,10.1016/j.jmmm.2018.05.079,True
Fe1.14Sb,,125.0,,NiAs type,Hexagonal,,P63/mmc,,,,,,10.1016/j.jmmm.2018.05.079,False
Sm1.5Sr0.5CoMnO6,123.5,,119K,Monoclinic,,"{'a': '5.394 Å', 'b': '5.411 Å', 'c': '7.619 Å'}",P21/n,12.5 kOe,,15 emu/gm,8 emu/gm,,10.1016/j.jmmm.2023.170592,True
La2CoMnO6,220.0,,,,,,,,,,,,10.1016/j.jmmm.2023.170592,False
Sm2CoMnO6,133.0,,,,,,,,,4.8 emu/gm,,,10.1016/j.jmmm.2023.170592,False
Lu2Fe17,160.0,281.0,131 K,Hexagonal,Th2Ni17-type,,,,1.98 μB/Fe atom,33.65 μB/f.u.,,,10.1016/j.jmmm.2010.02.012,True
Lu2Fe16.5Mn0.5,257.0,278.0,247 K,Hexagonal,Th2Ni17-type,,,,,32.04 μB/f.u.,,,10.1016/j.jmmm.2010.02.012,True
Lu2Fe15Mn2,,299.0,,Hexagonal,Th2Ni17-type,,,,,27.45 μB/f.u.,,,10.1016/j.jmmm.2010.02.012,True
Sr3Co2Fe24O41,690.0,,,Hexagonal,P6_3/mmc,"{'a': '0.5893 nm', 'c': '5.198 nm'}",P6_3/mmc,41 Oe,,,,,10.1016/j.jmmm.2018.08.052,True
CoFe2O4,793.0,,,Spinel,,,,52 Oe,,,,,10.1016/j.jmmm.2018.08.052,True
La0.7Sr0.3MnO3,337.0,,,Rhombohedral,Perovskite,"{'a': '5.477', 'b': '5.477', 'c': '13.433'}",R-3c,,,,,,10.1016/j.jmmm.2014.04.038,True
La0.7Sr0.2Ca0.1MnO3,331.0,,,Rhombohedral,Perovskite,"{'a': '5.463', 'b': '5.463', 'c': '13.461'}",R-3c,,,,,,10.1016/j.jmmm.2014.04.038,True
La0.7Sr0.1Ca0.2MnO3,297.0,,,Orthorhombic,Perovskite,"{'a': '5.489', 'b': '5.417', 'c': '7.795'}",Pbnm,,,,,,10.1016/j.jmmm.2014.04.038,True
La0.7Ca0.3MnO3,203.0,,,Orthorhombic,Perovskite,"{'a': '5.467', 'b': '5.469', 'c': '7.734'}",Pbnm,,,,,,10.1016/j.jmmm.2014.04.038,True
CeRh2Si,,,-70 K,BaAl4-derivative,,,,,2.46 μB,,,,10.1016/j.jmmm.2006.10.086,True
CeRh3Si2,,5.0,,,,,,,,,,,10.1016/j.jmmm.2006.10.086,False
Eu0.75Y0.25MnO3,,34.5,-161.32 K,,,,,0.5 kOe,,,0.1359 emu/g,,10.1016/j.jmmm.2019.03.050,True
LaMnO3,,150.0,,,,,,,,,,,10.1016/j.jmmm.2019.03.050,False
TbMnO3,,35.0,,,,,,,,,,,10.1016/j.jmmm.2019.03.050,False
DyMnO3,,35.0,,,,,,,,,,,10.1016/j.jmmm.2019.03.050,False
NiCr2O4,74.0,31.0,-286.7 K,Tetragonal,Spinel,"{'a': '5.7712 Å', 'b': '5.7712 Å', 'c': '8.5491 Å'}",I41/amd,,,0.3 μB at 5 K,,,10.1016/j.jmmm.2017.01.090,True
NiCr1.9Dy0.1O4,71.0,33.0,-187.2 K,Mixed (Cubic and Tetragonal),Spinel,"{'a': '5.8315 Å', 'b': '5.8315 Å', 'c': '8.4096 Å'}","Fd-3m (Cubic), I41/amd (Tetragonal)",,,0.44 μB at 5 K,,,10.1016/j.jmmm.2017.01.090,True
DyCrO3,,139.4,,Orthorhombic,,,,,,,,,10.1016/j.jmmm.2017.01.090,True
La0.7Ca0.3MnO3,238.0,,,Perovskite,Pseudo-cubic,"{'a': '3.85 Å', 'b': '3.85 Å', 'c': '3.85 Å'}",,,,,,,10.1016/j.jmmm.2022.169740,True
La1.2Sr1.8Mn2O7,126.0,,,Perovskite,,,,,,,,,10.1016/j.jmmm.2022.169740,False
Ho3Pd2,9.6,,5.3 K,Tetragonal,U3Si2-type,"{'a': '7.708 Å', 'c': '3.914 Å'}",P4/mbm,,10.5 μB/Ho,,,,10.1016/j.jmmm.2019.03.048,True
DyCuSi,10.0,,,,,,,,,,,,10.1016/j.jmmm.2019.03.048,
GdPd,39.0,,,,,,,,,,,,10.1016/j.jmmm.2019.03.048,
Ho2Au2In,14.5,,,,,,,,,,,,10.1016/j.jmmm.2019.03.048,
Er3Pd2,,10.0,,,,,,,,,,,10.1016/j.jmmm.2019.03.048,
TbCo2C2,28.0,,,,,,,,,,,,10.1016/j.jmmm.2019.03.048,
ErAgAl,14.0,,,,,,,,,,,,10.1016/j.jmmm.2019.03.048,
NdCo2B2,27.0,,,,,,,,,,,,10.1016/j.jmmm.2019.03.048,
EuAuGe,33.0,,,,,,,,,,,,10.1016/j.jmmm.2019.03.048,
Er3Ni2,17.0,,,,,,,,,,,,10.1016/j.jmmm.2019.03.048,
Er12Co7,13.5,,,,,,,,,,,,10.1016/j.jmmm.2019.03.048,
Er2Co,16.0,,,,,,,,,,,,10.1016/j.jmmm.2019.03.048,
Ho3O2,2.0,,,,,,,,,,,,10.1016/j.jmmm.2019.03.048,
TmZn,8.4,,,,,,,,,,,,10.1016/j.jmmm.2019.03.048,
DyMnO3,,3.6375,,Orthorhombic,,"{'a': '0.5272 nm', 'b': '0.5795 nm', 'c': '0.7380 nm'}",Pbnm(62),,6.9 μB per formula unit (saturation),146 Am^2/kg (saturation along b-axis),,,10.1016/j.jmmm.2013.01.036,True
CoTiO3,,53.0,,Hexagonal,,"{'a': '0.5066 nm', 'c': '1.3918 nm'}",,,,,,,10.1016/j.jmmm.2012.12.017,True
CaMn7O12,,70.0,,Trigonal,,,R3̄,,,,,,10.1016/j.jmmm.2009.02.018,True
Ni51Fe22Ga27,370.0,,,,,,,,,,,,10.1016/j.jmmm.2022.169646,True
Ni53Fe20Ga27,300.0,,,,,,,,,,,,10.1016/j.jmmm.2022.169646,True
Ni54Fe19Ga27,260.0,,,,,,,,,,,,10.1016/j.jmmm.2022.169646,True
Ni55Fe18Ga27,280.0,,,,,,,,,,,,10.1016/j.jmmm.2022.169646,True
Bi0.01@ZnFe2O4,,37.5,,Spinel,Cubic,{'a': '8.438'},Fd-3m,71 Oe,,0 emu/g,0 emu/g,,10.1016/j.jmmm.2023.170561,True
Bi0.03@ZnFe2O4,,37.5,,Spinel,Cubic,{'a': '8.443'},Fd-3m,45 Oe,,1.5 emu/g,0.017 emu/g,,10.1016/j.jmmm.2023.170561,True
Bi0.05@ZnFe2O4,,37.5,,Spinel,Cubic,{'a': '8.445'},Fd-3m,40 Oe,,2.5 emu/g,0.024 emu/g,,10.1016/j.jmmm.2023.170561,True
Sn0.75Mn0.25Fe2O4,780.0,,,Cubic Spinel,Cubic,{'a': '8.448 Å'},,35 Oe,,22 emu/g,1 emu/g,,10.1016/j.jmmm.2015.12.059,True
Sn0.5Mn0.5Fe2O4,680.0,,,Cubic Spinel,Cubic,{'a': '8.442 Å'},,60 Oe,,34 emu/g,1.8 emu/g,,10.1016/j.jmmm.2015.12.059,True
Sn0.25Mn0.75Fe2O4,675.0,,,Cubic Spinel,Cubic,{'a': '8.437 Å'},,80 Oe,,51 emu/g,2.8 emu/g,,10.1016/j.jmmm.2015.12.059,True
MnFe2O4,610.0,,,Cubic Spinel,Cubic,{'a': '8.432 Å'},,110 Oe,,68 emu/g,7 emu/g,,10.1016/j.jmmm.2015.12.059,True
La0.67Ba0.33MnO3,295.0,,,Orthorhombic Perovskite,,,,,,,,,10.1016/j.jmmm.2017.10.006,True
LaFe11.6Si1.4,199.0,,,NaZn13-type,Cubic,,,,,,,,10.1016/j.jmmm.2014.10.035,True
Fe,1042.15,,,Pseudocubic (Body-Centered Tetragonal),Tetragonal,"{'a': '2.8704 Å', 'b': '2.8736 Å', 'c': '2.8557 Å'}",,"14.4 Oe (RT), 64 Oe (700 °C), 66.3 Oe (750 °C)",,"208.6 emu/g (RT), 116.9 emu/g (700 °C), 72.9 emu/g (750 °C)",,,10.1016/j.jmmm.2012.05.035,True
BaFe12O19,,447.0,,Hexagonal,Polycrystalline,,,1900-2000 Oe,,4760-4775 G,3640-3700 G,,10.1016/j.jmmm.2015.09.011,True
SrFe12O19,,456.0,,Hexagonal,Polycrystalline,,,3400-3500 Oe,,3450-3570 G,2420-2650 G,,10.1016/j.jmmm.2015.09.011,True
PbFe12O19,,437.0,,Hexagonal,Polycrystalline,,,2200-2600 Oe,,2450-2700 G,1600-1800 G,,10.1016/j.jmmm.2015.09.011,True
MnZnSb,317.0,,,Tetragonal,Cu2Sb-type,"{'a': '4.16 Å', 'c': '6.25 Å'}",P4/nmm,,1.2–1.5 μB per atom Mn,25 A·m²/kg at 282 K,,,10.1016/j.jmmm.2018.06.035,True
Tb0.5Ho0.5Mn2Si2,,510.0,176 K,ThCr2Si2 type,Body centered tetragonal,"{'a': '3.9205 Å', 'b': '3.9205 Å', 'c': '10.4552 Å'}",I4/mmm,1.8 kOe,"8.18 μB (Tb/Ho at 2 K), 1.35 μB (Mn at 2 K)",5 μB at 3 K and 9 T,,,10.1016/j.jmmm.2017.06.082,True
TbMn2Si2,,550.0,,,,,,,,,,,10.1016/j.jmmm.2017.06.082,False
HoMn2Si2,,13.0,,,,,,,,,,,10.1016/j.jmmm.2017.06.082,False
FeGe,278.0,,,P2_13,Cubic,{'a': '4.700 Å'},,,1.18 μB per Fe atom,,,,10.1016/j.jmmm.2018.07.032,False
MgFe2O4,710.0,,,Spinel,Cubic,{'a': '8.433 Å'},,0.053 T (at 10 K),,364 emu/cm³ (at room temperature),,,10.1016/j.jmmm.2018.08.065,True
MgFe2O4,710.0,,,Spinel,Cubic,{'a': '8.433 Å'},,0.017 T (at room temperature),,330 emu/cm³ (at room temperature),,,10.1016/j.jmmm.2018.08.065,True
U2PtSi3,,,"{'H_perpendicular_c': 5.5, 'H_parallel_c': -15.5}",Hexagonal,AlB2-type,"{'a': 4.073, 'c': 3.96}",P6/mmm,"{'H_perpendicular_c': 5.5, 'H_parallel_c': 4.5}","{'H_perpendicular_c': 0.62, 'H_parallel_c': 'N/A'}",,"{'H_perpendicular_c': 0.18, 'H_parallel_c': 0.02}","{'H_perpendicular_c': {'mu_eff': 2.38, 'chi_0': 0.0011}, 'H_parallel_c': {'mu_eff': 2.17, 'chi_0': 0.0009}}",10.1016/j.jmmm.2022.169820,True
Mn3GaC0.8,318.0,,,Cubic,Simple cubic,,Pm-3m,91 Oe,3.6 μB/f.u.,,,,10.1016/j.jmmm.2014.03.052,True
Mn3GaC,242.0,178.0,,Cubic,Simple cubic,,Pm-3m,,,,,,10.1016/j.jmmm.2014.03.052,True
Mn3GaC1.05,,195.0,,Cubic,Simple cubic,,Pm-3m,,,,,,10.1016/j.jmmm.2014.03.052,True
Mn5Ge3,296.0,,294.9 K,Hexagonal,,"{'a': '7.1839 Å', 'c': '5.0130 Å'}",P63/mcm,,2.84 μB per Mn atom,,,,10.1016/j.jmmm.2022.169539,True
Mn5Ge2.3Si0.7,280.0,,279.5 K,Hexagonal,,"{'a': '7.1812 Å', 'c': '5.0087 Å'}",P63/mcm,,2.65 μB per Mn atom,,,,10.1016/j.jmmm.2022.169539,True
MnFe4Si3,305.0,,,,,,,,,,,,10.1016/j.jmmm.2022.169539,False
Mn5Ge2.5Si0.5,299.0,,,,,,,,,,,,10.1016/j.jmmm.2022.169539,False
Mn5Ge2.4Ga0.6,282.0,,,,,,,,,,,,10.1016/j.jmmm.2022.169539,False
Mn5Ge2.9Ag0.1,295.0,,,,,,,,,,,,10.1016/j.jmmm.2022.169539,False
Mn5Ge2.5Al0.5,294.9,,,,,,,,,,,,10.1016/j.jmmm.2022.169539,False
Mn5Ge2.7Sb0.3,312.0,,,,,,,,,,,,10.1016/j.jmmm.2022.169539,False
Mn4.9Ni0.1Ge3,268.0,,,,,,,,,,,,10.1016/j.jmmm.2022.169539,False
Mn4.9Co0.1Ge3,285.0,,,,,,,,,,,,10.1016/j.jmmm.2022.169539,False
Mn4.75Fe0.25Ge3,311.0,,,,,,,,,,,,10.1016/j.jmmm.2022.169539,False
Mn4.2Fe0.8GeSi2,196.0,,,,,,,,,,,,10.1016/j.jmmm.2022.169539,False
Nd0.5Sr0.5MnO3,255.0,,,"Orthorhombic (FMM), Monoclinic (AFI)",,,"Imma (FMM), P21/m (AFI)",,2.5 μB per Mn atom,,,,10.1016/S0304-8853(01)00826-5,True
Dy5Si3,,125.0,110.8 K,Mn5Si3-type,Hexagonal,"{'a': '8.3689 Å', 'c': '6.2960 Å'}",P63/mcm,,"7.9 μB (4d site), 4.5 μB (6g site)",,,,10.1016/S0304-8853(03)00243-9,True
Tb5Sb3,,150.0,,Mn5Si3-type,Hexagonal,,P63/mcm,,,,,,10.1016/S0304-8853(03)00243-9,False
Dy5Sb3,,69.0,,Mn5Si3-type,Hexagonal,,P63/mcm,,,,,,10.1016/S0304-8853(03)00243-9,False
Fe60Co5Zr8Mo5W2B20,265.0,,280±10K,Amorphous,,,,,,,,,10.1016/j.jmmm.2011.11.038,True
Mn2V0.5Co0.5Ga,672.0,,,Cubic X_a,Cubic,{'a': '5.870 Å'},"216, F 4 - 3m",,"0.23 μB/f.u. (ribbon), 0.10 μB/f.u. (bulk)",,,,10.1016/j.jmmm.2019.165298,True
Mn2V0.5Co0.5Al,641.0,,,Cubic X_a,Cubic,{'a': '5.856 Å'},"216, F 4 - 3m",,"0.10 μB/f.u. (ribbon), 0.06 μB/f.u. (bulk)",,,,10.1016/j.jmmm.2019.165298,True
Fe76Mo8Cu1B15,313.0,,,Amorphous,,,,,,,,,10.1016/j.jmmm.2006.02.163,True
Ce2Fe14B,490.0,,,,,"{'a': '8.764 Å', 'c': '12.144 Å'}",,,,,,,10.1016/j.jmmm.2019.165252,True
CeFe2,122.0,,,,,{'a': '7.288 Å'},,,,,,,10.1016/j.jmmm.2019.165252,True
Ce17Fe77B6,426.0,,,,,,,4.8 kOe,,,4.5 kG,,10.1016/j.jmmm.2019.165252,False
Ce17Fe77B6,425.0,,,,,,,4.4 kOe,,,4.3 kG,,10.1016/j.jmmm.2019.165252,False
Ce17Fe76.25Hf0.75B6,426.0,,,,,,,6.18 kOe,,,4.3 kG,,10.1016/j.jmmm.2019.165252,False
Ce2Fe14B,426.0,,,,,,,2.8 kOe,,,5.7 kG,,10.1016/j.jmmm.2019.165252,False
Ce17Fe77B6,424.0,,,,,,,5.7 kOe,,,4.9 kG,,10.1016/j.jmmm.2019.165252,False
BiMn2O5,,41.0,-70 K,Orthorhombic,Pbam,"{'a': '7.5440', 'b': '8.5320', 'c': '5.7584'}",Pbam,200 Oe,6.46 μB,,,,10.1016/j.jmmm.2017.11.101,True
BiFeMnO5,,34.0,-150 K,Orthorhombic,Pbam,"{'a': '7.6408', 'b': '8.5069', 'c': '5.8294'}",Pbam,1006 Oe,7.35 μB,,,,10.1016/j.jmmm.2017.11.101,True
BiFe2O4.5,,180.0,200 K,Orthorhombic,Pbam,"{'a': '7.9555', 'b': '8.4709', 'c': '6.0133'}",Pbam,1309 Oe,4.93 μB,,,,10.1016/j.jmmm.2017.11.101,True
Gd3Co,,130.0,121 K,Orthorhombic,Fe3C-type,"{'a': '7.048 Å', 'b': '9.527 Å', 'c': '6.316 Å'}",Pbnm,,7.9 μB,,,,10.1016/j.jmmm.2017.08.052,True
Pr3Co,14.0,,,,,,,,,,,,10.1016/j.jmmm.2017.08.052,
Nd3Co,27.0,,,,,,,,,,,,10.1016/j.jmmm.2017.08.052,
Sm3Co,78.0,,,,,,,,,,,,10.1016/j.jmmm.2017.08.052,
Fe65.6V34.4,315.3,,,Tetragonal,,,P42/mnm,,0.89 μB,,,,10.1016/j.jmmm.2009.01.005,True
Fe60.1V39.9,158.7,,237 K,Tetragonal,,,P42/mnm,,0.63 μB,,,,10.1016/j.jmmm.2009.01.005,True
Fe52.1V47.9,40.7,,68 K,Tetragonal,,,P42/mnm,,0.32 μB,,,,10.1016/j.jmmm.2009.01.005,True
Fe44.9V55.1,15.4,,,Tetragonal,,,P42/mnm,,0.13 μB,,,,10.1016/j.jmmm.2009.01.005,True
Ca3Co2O6,,25.0,97.4 K,Rhombohedral,Trigonal,,R-3c,,5.9 μB,5.0 μB,,,10.1016/j.jmmm.2021.168349,True
Fe69B20.2Nd4.2Nb3.3Y2.5Zr0.8,590.0,,,,,,,496 kA/m,,,0.76 T,,10.1016/j.jmmm.2012.11.046,True
DyFe0.5Cr0.5O3,,67.0,,Orthorhombic,Perovskite,"{'a': '5.2860 Å', 'b': '5.5606 Å', 'c': '7.5902 Å'}",Pbnm,,,,,,10.1016/j.jmmm.2017.08.024,True
Dy0.8Gd0.2Fe0.5Cr0.5O3,,65.0,,Orthorhombic,Perovskite,"{'a': '5.2946 Å', 'b': '5.5594 Å', 'c': '7.5982 Å'}",Pbnm,,,,,,10.1016/j.jmmm.2017.08.024,True
Dy0.8Er0.2Fe0.5Cr0.5O3,,66.0,,Orthorhombic,Perovskite,"{'a': '5.2781 Å', 'b': '5.5573 Å', 'c': '7.5835 Å'}",Pbnm,,,,,,10.1016/j.jmmm.2017.08.024,True
Dy0.8La0.2Fe0.5Cr0.5O3,,69.5,,Orthorhombic,Perovskite,"{'a': '5.3369 Å', 'b': '5.5539 Å', 'c': '7.6395 Å'}",Pbnm,,,,,,10.1016/j.jmmm.2017.08.024,True
Pr2Fe17,288.0,,,Th2Zn17-type,Rhombohedral,,R-3m,,,,,,10.1016/j.jmmm.2006.02.138,True
Pr13Fe87,288.0,,,Th2Zn17-type,Rhombohedral,,R-3m,,,,,,10.1016/j.jmmm.2006.02.138,True
Cu0.95MnAs,,360.0,,Orthorhombic,Pnma,"{'a': '6.5716 Å', 'b': '3.8605 Å', 'c': '7.3047 Å'}",Pnma,,0.04 μB/f.u. at 2 K and 7 T,,,,10.1016/j.jmmm.2018.08.084,True
Cu0.98Mn0.96As,,320.0,,Orthorhombic,Pnma,"{'a': '6.5868 Å', 'b': '3.8542 Å', 'c': '7.3015 Å'}",Pnma,,,,,,10.1016/j.jmmm.2018.08.084,True
GdNi2Ge2,,28.0,-21.1 K,Body-centred tetragonal,ThCr2Si2-type,,I4/mmm,,8.37 μB/Gd,,,,10.1016/S0304-8853(03)00078-7,True
GdRu2Si2,,43.5,,,,,,,,,,,10.1016/S0304-8853(03)00078-7,False
GdNi2Si2,,14.5,,,,,,,,,,,10.1016/S0304-8853(03)00078-7,False
Nd2CoTiO6,,17.0,-41 K,Monoclinic,,"{'a': '5.4602 Å', 'b': '5.6319 Å', 'c': '7.7693 Å'}",P21/n,17.7 Oe,"2.46 μB (Co), 2.21 μB (Nd)",1.89 μB/F.U.,,,10.1016/j.jmmm.2019.165338,True
Nd2NiMnO6,196.0,85.0,,Monoclinic,,,P21/n,,6.023 μB/F.U.,,,,10.1016/j.jmmm.2019.165338,False
Lu2NiMnO6,40.0,20.0,,Monoclinic,,,P21/n,,,,,,10.1016/j.jmmm.2019.165338,False
Fe,1043.0,,,Cubic,Cubic,{'a': '3.76 Å'},,,,,,,10.1016/j.jmmm.2019.166267,True
Ir20Mn80,,690.0,,Cubic,Cubic,{'a': '3.78 Å'},,,,,,,10.1016/j.jmmm.2019.166267,True
DyCo2,143.0,,131.19 K,Tetragonal,Laves phase,,4/mmm,,,,,,10.1016/j.jmmm.2018.10.140,True
Ga0.93Mn0.07As,116.0,,,,,,,2.5 mT,,,,,10.1016/j.jmmm.2015.07.090,True
MnNi0.8Fe0.2Ge1.01,213.0,,,Ni2In-type,,,p63/mmc,,,,,,10.1016/j.jmmm.2017.04.061,True
MnNiGe,277.0,346.0,,TiNiSi-type,,,P nma,,,,,,10.1016/j.jmmm.2017.04.061,False
Gd0.9Tb0.1Ni,72.0,,70 K,CrB-type,Orthorhombic,"{'a': '0.373 nm', 'b': '1.029 nm', 'c': '0.422 nm'}",Cmcm,,8.5 μB,,,,10.1016/j.jmmm.2023.170693,True
Gd0.1Tb0.9Ni,68.0,,61 K,TbNi-type,Monoclinic,"{'a': '2.126 nm', 'b': '0.421 nm', 'c': '0.545 nm'}",P21/m,,9.8 μB,,,,10.1016/j.jmmm.2023.170693,True
Gd0.9Tb0.1NiH4,14.0,,7 K,CrB-type,Orthorhombic,"{'a': '0.372 nm', 'b': '1.144 nm', 'c': '0.467 nm'}",Cmcm,,8.2 μB,,,,10.1016/j.jmmm.2023.170693,True
Gd0.1Tb0.9NiH4,12.0,,5 K,CrB-type,Orthorhombic,"{'a': '0.373 nm', 'b': '1.147 nm', 'c': '0.468 nm'}",Cmcm,,9.6 μB,,,,10.1016/j.jmmm.2023.170693,True
GdNi,70.0,,80 K,CrB-type,Orthorhombic,"{'a': '0.3778 nm', 'b': '1.0334 nm', 'c': '0.4238 nm'}",Cmcm,,8.3 μB,,,,10.1016/j.jmmm.2023.170693,False
TbNi,52.0,,56 K,TbNi-type,Monoclinic,"{'a': '2.1312 nm', 'b': '0.4211 nm', 'c': '0.5454 nm'}",P21/m,,10 μB,,,,10.1016/j.jmmm.2023.170693,False
Ni45Co5Mn30Al20,300.0,,,B2,Primitive cubic,,Pm-3m,< 10 Oe,,48 emu/g,< 2 emu/g,,10.1016/j.jmmm.2022.169525,True
Ni43.5Co6.5Mn30Al20,321.0,,,B2,Primitive cubic,,Pm-3m,< 10 Oe,,43 emu/g,< 2 emu/g,,10.1016/j.jmmm.2022.169525,True
Ni42Co8Mn30Al20,338.0,,,B2,Primitive cubic,,Pm-3m,< 10 Oe,,19 emu/g,< 2 emu/g,,10.1016/j.jmmm.2022.169525,True
Ni44.3Co5.1Mn31.4Al19.2,284.0,,,,,,,,,,,,10.1016/j.jmmm.2022.169525,False
Ni41.5Co8.5Mn32Al18,391.0,,,,,,,,,28 emu/g,,,10.1016/j.jmmm.2022.169525,False
Ni41Co9Mn32.5Al17.5,397.0,,,,,,,,,15 emu/g,,,10.1016/j.jmmm.2022.169525,False
Ni41Co9Mn32Al18,387.0,,,,,,,,,40 emu/g,,,10.1016/j.jmmm.2022.169525,False
Ni44.4Co5.6Mn30Al20,269.0,,,,,,,,,,,,10.1016/j.jmmm.2022.169525,False
Ni39.9Co10.1Mn30.6Al19.4,394.0,,,,,,,,,,,,10.1016/j.jmmm.2022.169525,False
Ni48Co6Mn26Al20,200.0,,,,,,,,,50 emu/g,,,10.1016/j.jmmm.2022.169525,False
Ni25Co25Mn25Al25,583.0,,,,,,,,,,,,10.1016/j.jmmm.2022.169525,False
Ni45Co5Mn32Al18,220.0,,,,,,,,,,,,10.1016/j.jmmm.2022.169525,False
Ni40Co10Mn33Al17,330.0,,,,,,,,,,,,10.1016/j.jmmm.2022.169525,False
Ni37.5Co12.5Mn30.5Al19.5,351.0,,,,,,,,,,,,10.1016/j.jmmm.2022.169525,False
Ni45Co5Mn32Al18,348.0,,,,,,,,,9 emu/g,,,10.1016/j.jmmm.2022.169525,False
Ni44Co6Mn32Al18,355.0,,,,,,,,,20 emu/g,,,10.1016/j.jmmm.2022.169525,False
Ni43Co7Mn32Al18,368.0,,,,,,,,,32 emu/g,,,10.1016/j.jmmm.2022.169525,False
Ni42Co8Mn32Al18,390.0,,,,,,,,,35 emu/g,,,10.1016/j.jmmm.2022.169525,False
Fe2MnSn,586.0,,,Hexagonal,DO19,"{'a': '5.5056 Å', 'c': '4.3894 Å'}",P63/mmc (#194),,5.87 μB at 10 K,,,,10.1016/j.jmmm.2020.166426,True
Fe3Mn2Sn3,363.0,,,,,,,,,,,,10.1016/j.jmmm.2020.166426,False
In0.75Fe0.25Sb,300.0,,,Zinc-blende,,,,,,,,,10.1016/j.jmmm.2019.04.088,True
YbInNi4,3.0,,-12.4 K,C15b,,{'a': '6.99 Å'},,,4.6 μB,,,,10.1016/j.jmmm.2003.12.538,True
Ni0.85Mg0.15Cr2O4,76.0,,-24.9 K,Cubic,,{'a': '8.3560 Å'},Fd-3m,,6.05 μB,0.03 μB/f.u.,,,10.1016/j.jmmm.2022.169666,True
NiCr2O4,74.0,30.0,-557 K,Cubic,Orthorhombic,,,,,0.3 μB/f.u.,,,10.1016/j.jmmm.2022.169666,False
ErCo0.50Mn0.50O3,75.0,,,Perovskite,Orthorhombic,"{'a': '0.5232 nm', 'b': '0.5856 nm', 'c': '0.7583 nm'}",,,,,,,10.1016/j.jmmm.2009.02.022,True
ErCo0.50Mn0.50O3,69.0,,,Perovskite,Orthorhombic,"{'a': '0.5214 nm', 'b': '0.5588 nm', 'c': '0.7461 nm'}",,,,,,,10.1016/j.jmmm.2009.02.022,True
YbVO3,,100.0,,Orthorhombic,Pnma,"{'a': '5.5760', 'b': '7.5418', 'c': '5.2310'}",Pnma,0.01 T,0.5 μB/f.u.,,,,10.1016/j.jmmm.2016.02.088,True
LuVO3,,100.0,,Orthorhombic,Pnma,"{'a': '5.5694', 'b': '7.5313', 'c': '5.2140'}",Pnma,0.9 T,0.01 μB/f.u.,,,,10.1016/j.jmmm.2016.02.088,True
TmVO3,,100.0,,Orthorhombic,,,,,,,,,10.1016/j.jmmm.2016.02.088,True
Fe45Pt55,473.15,,,"FCC (A1 phase), FCT (L10 phase)","Face-centered cubic (FCC), Face-centered tetragonal (FCT)","{'a': '0.3851 nm (RT), 0.3825 nm (250°C)'}",,"15-20 Oe (t ≤ 30 nm), 120 Oe (t ≥ 60 nm)",,,,,10.1016/j.jmmm.2009.04.045,True
NpIn3,14.0,10.0,,Cubic,AuCu3-type,,,,1.4 μB/Np,,,,10.1016/j.jmmm.2006.10.093,True
NpRhGa5,,34.0,,,,,,,,,,,10.1016/j.jmmm.2006.10.093,True
CuO,300.0,,,Monoclinic,,,,,,,,,10.1016/j.jmmm.2019.165903,True
Sr2RuGdO6,,32.0,,Distorted Perovskite,Monoclinic,"{'a': '5.793(2) Å', 'b': '5.832(1) Å', 'c': '8.2134(7) Å'}",P21/n,,,,,,10.1016/j.jmmm.2006.10.409,True
Sr2RuEuO6,,28.0,,Distorted Perovskite,Monoclinic,"{'a': '5.811(4) Å', 'b': '5.846(3) Å', 'c': '8.2269(4) Å'}",P21/n,,,,,,10.1016/j.jmmm.2006.10.409,True
Fe2Mo3O12,,12.0,-74.5 K,Monoclinic,,"{'a': '15.6576 Å', 'b': '9.2355 Å', 'c': '18.2007 Å'}",P21/a,,4.74 μB per Fe-ion,0.053 μB per Fe-ion at 10 K,,,10.1016/S0304-8853(02)01404-X,True
Ce2Fe17,,217.0,,Th2Zn17,,"{'a': '8.495 Å', 'c': '12.412 Å'}",,,1.75 μB/Fe,135 emu/g,,,10.1016/j.jmmm.2007.09.010,True
Ce2Fe14Si3,460.0,,,Th2Zn17,,,,,,,,,10.1016/j.jmmm.2007.09.010,
DyPtIn,37.1,,32.8 K,Hexagonal ZrNiAl-type,Hexagonal,"{'a': '7.580 Å', 'c': '3.838 Å'}",P6̅2m,,6.8 μB,,1.8 μB,,10.1016/j.jmmm.2006.01.001,True
HoPtIn,23.1,8.0,25.0 K,Hexagonal ZrNiAl-type,Hexagonal,"{'a': '7.571 Å', 'c': '3.812 Å'}",P6̅2m,,8.2 μB,,0.9 μB,,10.1016/j.jmmm.2006.01.001,True
YbPtIn,,3.4,,,,,,,,,,,10.1016/j.jmmm.2006.01.001,False
SmPtIn,25.0,,,,,,,,,,,,10.1016/j.jmmm.2006.01.001,False
GdPtIn,89.0,,,,,,,,,,,,10.1016/j.jmmm.2006.01.001,False
ErPtIn,13.0,,,,,,,,,,,,10.1016/j.jmmm.2006.01.001,False
TbPtIn,,50.0,,,,,,,,,,,10.1016/j.jmmm.2006.01.001,False
NiMn2O4,110.0,,,Mixed Spinel,fcc,,,,7.1 μB,,,,10.1016/j.jmmm.2008.02.062,True
NiMn2O4,105.0,,,Mixed Spinel,fcc,,,,6.9 μB,,,,10.1016/j.jmmm.2008.02.062,True
Fe48Pt52,773.15,,,L10,FCC,,,11 kOe,,,,,10.1016/j.jmmm.2012.09.010,True
Tb3Co2.2Si1.8,132.0,,118K,Orthorhombic,Cmcm,"{'a': '0.40967 nm', 'b': '1.02439 nm', 'c': '1.27102 nm'}",Cmcm,17 kOe,9.8 μB/Tb,5.5 μB/Tb at 70 kOe,4.1 μB/Tb,,10.1016/j.jmmm.2015.04.060,True
Dy3Co2.2Si1.8,74.0,,62K,Orthorhombic,Cmcm,"{'a': '0.40828 nm', 'b': '1.01898 nm', 'c': '1.26913 nm'}",Cmcm,21.5 kOe,10.6 μB/Dy,6.5 μB/Dy at 140 kOe,3.7 μB/Dy,,10.1016/j.jmmm.2015.04.060,True
Fe73.5Cu1Nb3Si13.5B9,910.0,,,bcc,,{'a': '2.845 Å'},,6.9 A/m,,154 A m^2/kg,,,10.1016/j.jmmm.2010.05.035,True
Fe73.5Cu1Nb3Si13.5B9,729.0,,,,,,,,,,,,10.1016/j.jmmm.2010.05.035,True
Fe73.5Cu1Nb3Si13.5B9,624.0,,,,,,,,,,,,10.1016/j.jmmm.2010.05.035,True
Ho2CoMnO6,182.0,97.0,4 K,Monoclinic,Monoclinic,"{'a': '5.246 Å', 'b': '5.648 Å', 'c': '7.457 Å'}",P21/n,"0.29 kOe (5 K), 0.55 kOe (25 K), 0.46 kOe (95 K), 0.05 kOe (175 K)",8.52 μB/f.u,8.53 μB/f.u (95 K),"0.003 μB/f.u (5 K), 0.03 μB/f.u (25 K), 0.05 μB/f.u (95 K), 0.08 μB/f.u (175 K)",29.94 emu K mol−1 Oe−1,10.1016/j.jmmm.2022.169537,True
MnAs,313.15,,,"Hexagonal (α-phase), Orthorhombic (β-phase)",Hexagonal,,,"100 Oe (0°C), 350 Oe (α/β striped phase)",,,,,10.1016/j.jmmm.2004.09.106,True
Gd2Zr2O7,,,-7.1 K,Disordered Pyrochlore,Cubic,{'a': '10.5358'},Fd-3m,,7.99 μB,,,Field-induced spin freezing anomaly near T≈10 K,10.1016/j.jmmm.2022.169255,True
Er2Zr2O7,,,-12.09 K,Disordered Pyrochlore,Cubic,{'a': '10.3856'},Fd-3m,,9.31 μB,,,Field-induced spin freezing anomaly near T≈10 K,10.1016/j.jmmm.2022.169255,True
DyMn2O5,,43.0,-23 K,Orthorhombic,,,Pbam,1.49 kOe,12.42 μB/f.u.,8.3 μB/f.u. at 150 kOe,,,10.1016/j.jmmm.2020.166698,True
Dy0.9Sr0.1Mn2O5,,43.0,-17 K,Orthorhombic,,,Pbam,2.91 kOe,12.1 μB/f.u.,7.8 μB/f.u. at 150 kOe,,,10.1016/j.jmmm.2020.166698,True
Dy0.8Sr0.2Mn2O5,,43.0,-5 K,Orthorhombic,,,Pbam,3.55 kOe,11.7 μB/f.u.,7.2 μB/f.u. at 150 kOe,,,10.1016/j.jmmm.2020.166698,True
NiO,,300.0,,,,,,,,,,,10.1016/j.jmmm.2014.07.008,True
Sm0.35Pr0.15Sr0.5MnO3,191.0,,,Orthorhombic,Pnma,,Pnma,250 Oe,,"34.62 emu/gm at 10 K, 38.01 emu/gm at 30 K",,,10.1016/j.jmmm.2012.02.115,True
Pr0.5Ca0.5MnO3,243.0,,,Orthorhombic,Orthorhombic,"{'a': '5.4086 Å', 'b': '7.6082 Å', 'c': '5.4209 Å'}",Pbnm,,,,,,10.1016/j.jmmm.2005.06.018,True
Gd60Fe0Co30Al10,142.0,,,hcp,hexagonal,"{'a': '3.6360 Å', 'b': '3.6360 Å', 'c': '5.7826 Å'}",P63/mmc,,,,,,10.1016/j.jmmm.2010.02.029,True
Gd60Fe10Co20Al10,170.0,,,,,,,,,,,,10.1016/j.jmmm.2010.02.029,True
Gd60Fe20Co10Al10,185.0,,,,,,,,,,,,10.1016/j.jmmm.2010.02.029,True
Gd60Fe30Co0Al10,200.0,,,,,,,,,,,,10.1016/j.jmmm.2010.02.029,True
Gd55Co20Al25,103.0,,,,,,,,,,,,10.1016/j.jmmm.2010.02.029,False
Gd55Ni25Al20,103.0,,,,,,,,,,,,10.1016/j.jmmm.2010.02.029,False
Gd53Al24Co20Zr3,93.0,,,,,,,,,,,,10.1016/j.jmmm.2010.02.029,False
Gd53Er22Al25Co20,52.0,,,,,,,,,,,,10.1016/j.jmmm.2010.02.029,False
La0.5Sr0.5CoO3,245.0,,,Rhombohedral,Hexagonal,"{'a': '5.422', 'c': '13.309'}",R-3cH,2.4 × 10^4 A/m,,,,,10.1016/j.jmmm.2005.04.002,True
PrRu2,34.0,,,Cubic (C15)-Laves phase,Cubic,,,,,M/μB ∼ 2.0 at 34 K and H = 5 T,,,10.1016/j.jmmm.2023.170633,False
ErNi,11.0,,,,,,,,,,,,10.1016/j.jmmm.2023.170633,
Bi0.84La0.16Fe0.96Ti0.04O3,,625.0,,R3c and Imma,,,,,,< 1 emu/g at 1 T,,,10.1016/j.jmmm.2018.05.018,True
MnCr2O4,43.45,,"47.40 ± 0.06 K (900 °C), 45.32 ± 0.07 K (1050 °C)",Cubic Spinel,Face-centered cubic,"{'a': '8.441 ± 0.002 Å (900 °C), 8.437 ± 0.002 Å (1050 °C)'}",Fd-3m,,,"2.554 ± 0.006 Am²/kg (10 K, 900 °C), 24.7 ± 0.1 Am²/kg (10 K, 1050 °C)",,,10.1016/j.jmmm.2022.169486,True
Mn0.89Cr0.11NiGe,360.0,,,Hexagonal,Ni2In-type,,P63/mmc,,,,,,10.1016/j.jmmm.2015.08.052,True
Mn0.89Cr0.11NiGe,275.0,,,Hexagonal,Ni2In-type,,P63/mmc,,,,,,10.1016/j.jmmm.2015.08.052,True
MnNi0.90Fe0.10Ge,218.0,,,Orthorhombic,TiNiSi-type,,Pnma,,,,,,10.1016/j.jmmm.2015.08.052,True
MnNi0.90Fe0.10Ge,,295.0,,Orthorhombic,TiNiSi-type,,Pnma,,,,,,10.1016/j.jmmm.2015.08.052,True
CaFe2As2,,169.0,,Tetragonal,,,I4/mmm,,0.65 μB,,,,10.1016/j.jmmm.2013.08.046,True
SrFe2As2,,199.0,,Tetragonal,,,I4/mmm,,0.78 μB,,,,10.1016/j.jmmm.2013.08.046,True
TbNi2Mn,131.0,,,MgCu2-type,Cubic,,Fd-3m,,"{'Ni': {'Spin': '0.53 μB', 'Orbital': '0.05 μB'}, 'Mn': {'Spin': '0.08 μB', 'Orbital': '0.01 μB'}, 'Tb': {'Spin': '0.33 μB', 'Orbital': '0.19 μB'}}",,,,10.1016/j.jmmm.2014.06.032,True
TbNi2,37.5,,,,,,,,,,,,10.1016/j.jmmm.2014.06.032,
TbMn2,54.0,,,,,,,,,,,,10.1016/j.jmmm.2014.06.032,
Ce2Pd2In,4.0,4.5,,Tetragonal,Mo2FeB2-type,"{'a': '780.1 pm', 'b': '780.1 pm', 'c': '391.5 pm'}",P 4/mbm,,2.14 μB,,,,10.1016/j.jmmm.2015.12.005,True
La0.75Ca0.25MnO3,232.0,,223 K,Perovskite,Orthorhombic,"{'a': '5.4724 Å', 'b': '5.4623 Å', 'c': '7.7406 Å'}",Pbnm,,6.06 μB,,,,10.1016/j.jmmm.2018.11.069,True
ScMnO3,,130.0,,Hexagonal,Trigonal bipyramidal,"{'a': '5.857(1) Å', 'c': '11.267(4) Å'}",P63cm,,3.33(2) μB at 10 K,,,,10.1016/j.jmmm.2022.169916,True
CeCuSi2,,,-58 K,Orthorhombic,YIrGe2-type,"{'a': '4.134 Å', 'b': '16.778 Å', 'c': '4.159 Å'}",Immm,,2.62 μB per cerium atom,,,,10.1016/j.jmmm.2006.01.011,True
MnBi,633.0,,,,,"{'a': '4.30919 Å', 'b': '4.30919 Å', 'c': '6.17521 Å'}",,"2.5 T at 540 K, 1.8 T at 610 K",3.6 μB at 300 K,,,,10.1016/j.jmmm.2012.10.046,True
Dy2Cr2C3,,24.0,37 K,Monoclinic,Distorted cubic-centered,"{'a': '10.479 Å', 'b': '3.383 Å', 'c': '5.5561 Å'}",,0.02 T,10.82 μB,8.8 μB/Dy3+,,,10.1016/j.jmmm.2022.169339,True
GdCo2B2,,25.0,,,,,,,,,,,10.1016/j.jmmm.2022.169339,False
NdPd,,15.5,,,,,,,,,,,10.1016/j.jmmm.2022.169339,False
GdPd2Si,,17.0,,,,,,,,,,,10.1016/j.jmmm.2022.169339,False
DyCu2,,31.5,,,,,,,,,,,10.1016/j.jmmm.2022.169339,False
Ho3Rh2,23.0,,,,,,,,,,,,10.1016/j.jmmm.2022.169339,False
NdCo2B2,27.0,,,,,,,,,,,,10.1016/j.jmmm.2022.169339,False
Er3Ni2,17.0,,,,,,,,,,,,10.1016/j.jmmm.2022.169339,False
HoPdIn,23.0,,,,,,,,,,,,10.1016/j.jmmm.2022.169339,False
Pr7Pd3,15.0,,,,,,,,,,,,10.1016/j.jmmm.2022.169339,False
ErGa,30.0,,,,,,,,,,,,10.1016/j.jmmm.2022.169339,False
TbCoC2,28.0,,,,,,,,,,,,10.1016/j.jmmm.2022.169339,False
ErFeSi,22.0,,,,,,,,,,,,10.1016/j.jmmm.2022.169339,False
TbCo3B2,28.0,,,,,,,,,,,,10.1016/j.jmmm.2022.169339,False
Pr0.5Ca0.5Mn0.9V0.1O3,44.0,143.0,155 K,Orthorhombic,O'-type,"{'a': '5.4261 Å', 'b': '7.6372 Å', 'c': '5.4093 Å'}",Pnma,0.02 T,0.41 μB/f.u,11.71 emu/g at 3 T,0.76 emu/g,,10.1016/j.jmmm.2021.167738,True
PrAl2,32.9,,29.8 K,Cubic,MgCu2-type,{'a': '8.0455 Å'},,640 Oe,2.42 μB,,,0.0317 cm³/g,10.1016/j.jmmm.2015.12.018,True
PrAl1.94Ni0.06,26.9,,22.0 K,Cubic,MgCu2-type,{'a': '8.0169 Å'},,4490 Oe,,,,0.0180 cm³/g,10.1016/j.jmmm.2015.12.018,True
PrAl1.86Ni0.14,14.0,,12.8 K,Cubic,MgCu2-type,{'a': '7.9914 Å'},,2750 Oe,,,,0.0032 cm³/g,10.1016/j.jmmm.2015.12.018,True
PrAl1.78Ni0.22,36.0,,10.6 K,Cubic,MgCu2-type,{'a': '7.9572 Å'},,340 Oe,,,,0.0020 cm³/g,10.1016/j.jmmm.2015.12.018,True
Ca3CoMnO6,,13.5,-41.4 K,Rhombohedral,Triangular,"{'a': '9.130 Å', 'c': '10.577 Å'}",R-3c,,6.04 μB,,,,10.1016/j.jmmm.2019.03.074,True
Fe2TeO6,,210.0,,Inverse Trirutile,Tetragonal,,P42/mnm,,,,,,10.1016/j.jmmm.2021.168512,True
GaMnN,300.0,,,Wurtzite,Hexagonal,,,42.84 Oe,,12.45 emu/cm^3,0.37 emu/cm^3,,10.1016/j.jmmm.2014.11.075,True
GaMnN,300.0,,,Wurtzite,Hexagonal,,,33.14 Oe,,10.96 emu/cm^3,0.27 emu/cm^3,,10.1016/j.jmmm.2014.11.075,True
GaMnN,300.0,,,Wurtzite,Hexagonal,,,42.63 Oe,,7.15 emu/cm^3,0.31 emu/cm^3,,10.1016/j.jmmm.2014.11.075,True
GaMnN,300.0,,,Wurtzite,Hexagonal,,,62.43 Oe,,5.68 emu/cm^3,0.30 emu/cm^3,,10.1016/j.jmmm.2014.11.075,True
Fe3O4,858.0,,,Spinel,Cubic,{'a': '8.3963'},,250 Oe at 10 K,,,,,10.1016/j.jmmm.2009.01.037,True
Nd0.7Pb0.3MnO3,150.0,,,,,,,,,,,,10.1016/j.jmmm.2010.09.030,True
Mn5Si3,,98.0,,Hexagonal,hP16,"{'a': '0.6910 nm', 'b': '0.6910 nm', 'c': '0.4814 nm'}",P63/mcm,,,,,,10.1016/j.jmmm.2009.03.067,True
Mn5SiB2,480.0,,,Tetragonal,tI32,"{'a': '0.561 nm', 'b': '0.561 nm', 'c': '1.044 nm'}",I4/mcm,,1.5-1.6 μB per Mn atom,5.35×10^5 A/m (0.67 T),,,10.1016/j.jmmm.2009.03.067,True
HoFeO3,,647.0,,Orthorhombic,Pnma,"{'a': '5.5908 Å (300 K), 5.5825 Å (7 K)', 'b': '7.6016 Å (300 K), 7.5845 Å (7 K)', 'c': '5.2778 Å (300 K), 5.2680 Å (7 K)'}",Pnma,,"{'Fe': {'Mx': '0 μB (Phase 1, 60 K, 0.5 T)', 'My': '-0.7 μB (Phase 1, 60 K, 0.5 T)', 'Mz': '-4.23 μB (Phase 1, 60 K, 0.5 T)'}, 'Ho': {'Mx': '0 μB (Phase 1, 60 K, 0.5 T)', 'My': '0 μB (Phase 1, 60 K, 0.5 T)', 'Mz': '0 μB (Phase 1, 60 K, 0.5 T)'}}",,,,10.1016/j.jmmm.2022.169431,True
Ni0.8Zn0.2Fe2O4,758.15,,,Cubic Spinel,,,,"{'1150°C': '10.184-10.835 Oe', '1250°C': '7.051-7.578 Oe', '1350°C': '5.423-5.841 Oe'}",,"{'1150°C': '65.92-67.67 emu/g', '1250°C': '79.38-79.54 emu/g', '1350°C': '85.27-86.86 emu/g'}","{'1150°C': '456-478 G', '1250°C': '547-592 G', '1350°C': '555-604 G'}",,10.1016/S0304-8853(02)00413-4,True
CeSi1.3Ga0.7,10.5,,8.8 K,Tetragonal,α-ThSi2-type,"{'a': '4.2408 Å', 'c': '14.102 Å'}",I41/amd (No. 141),,2.465 μB,,,,10.1016/j.jmmm.2021.168886,True
TmAgGe,,4.2,12.1 K,Hexagonal ZrNiAl-type,Hexagonal,"{'a': '7.026 Å', 'c': '4.143 Å'}",P6̄2m,,6.44 μB,3.9 μB at 1.72 K and 5 T,,,10.1016/j.jmmm.2009.05.064,True
Mn0.6Zn0.4Fe2O4,528.5,,,Inverse Spinel,,,Fd3m,0.2-4.7 Oe,,3.7-28.7 emu/g,0.002-0.3 emu/g,3.9-12.3 ×10^-4,10.1016/j.jmmm.2018.05.103,True
Mn0.5Zn0.5Fe2O4,424.5,,,,,,,,,55-78 emu/g,,,10.1016/j.jmmm.2018.05.103,True
Mn0.9Zn0.1Fe2O4,433.0,,,,,,,,,,,,10.1016/j.jmmm.2018.05.103,True
La0.9Na0.1MnO3,265.0,,,Rhombohedral,Rhombohedral,"{'a': '5.5115 Å', 'b': '5.5115 Å', 'c': '13.3328 Å'}",R 3 - c,,,,,,10.1016/j.jmmm.2021.168194,True
La0.9Na0.1Mn0.9Fe0.1O3,150.0,,,Rhombohedral,Rhombohedral,"{'a': '5.5118 Å', 'b': '5.5118 Å', 'c': '13.3349 Å'}",R 3 - c,,,,,,10.1016/j.jmmm.2021.168194,True
La0.8Na0.2MnO3,330.0,,,Rhombohedral,Rhombohedral,"{'a': '5.4901 Å', 'b': '5.4901 Å', 'c': '13.3278 Å'}",R 3 - c,,,,,,10.1016/j.jmmm.2021.168194,True
La0.8Na0.2Mn0.9Fe0.1O3,185.0,,,Rhombohedral,Rhombohedral,"{'a': '5.4935 Å', 'b': '5.4935 Å', 'c': '13.3309 Å'}",R 3 - c,,,,,,10.1016/j.jmmm.2021.168194,True
Gd5Si4,336.0,,,,,,,,,,,,10.1016/j.jmmm.2021.168194,False
CeRhIn5,,1.875,,Tetragonal,,,,,,,,,10.1016/j.jmmm.2006.10.018,True
Fe48Rh52,,305.0,,"bcc (B2 or α′), fcc (γ-phase)",,,,,,,,,10.1016/j.jmmm.2019.01.079,True
CuFeO2,,14.2,,Delafossite,Hexagonal,,R3m,,,,,,10.1016/S0304-8853(00)00730-7,True
Ga0.94Mn0.06As,28.0,,,Wurtzite,Hexagonal,,,,,,,,10.1016/j.jmmm.2021.168012,True
Pr0.7Ca0.3CoO3,,,-30 K,Orthorhombic,Pnma,"{'a': '5.3577', 'b': '7.5774', 'c': '5.3436'}",Pnma,,4.7 μB,,,,10.1016/j.jmmm.2004.04.112,True
Nd0.7Ca0.3CoO2.95,,,-170 K,Orthorhombic,Pnma,"{'a': '5.3460', 'b': '7.5638', 'c': '5.3287'}",Pnma,,,,,,10.1016/j.jmmm.2004.04.112,True
Nd0.49Sr0.51MnO3.035,244.0,,,Orthorhombic,Ibmm,,Ibmm,,,,,,10.1016/j.jmmm.2017.03.052,True
Fe0.5Ni0.5PS3,,83.0,"77K (warming), 73K (cooling)",Monoclinic,Honeycomb,"{'a': '5.893(5) Å', 'b': '10.193(5) Å', 'c': '6.651(5) Å'}",C 2/m,,2.86 μB,,,,10.1016/j.jmmm.2013.01.023,True
FePS3,,123.0,,Monoclinic,Honeycomb,"{'a': '5.952(1) Å', 'b': '10.305(1) Å', 'c': '6.751(1) Å'}",C 2/m,,,,,,10.1016/j.jmmm.2013.01.023,True
NiPS3,,155.0,,Monoclinic,Honeycomb,"{'a': '5.817(1) Å', 'b': '10.082(1) Å', 'c': '6.627(1) Å'}",C 2/m,,,,,,10.1016/j.jmmm.2013.01.023,True
La0.75Ca0.25MnO3,222.0,,185.81 K,Orthorhombic,,,Pnma,,"13.24 μB (experimental), 4.66 μB (theoretical)",,,,10.1016/j.jmmm.2017.10.103,True
La0.75Sr0.25MnO3,346.0,,,,,,,,,,,,10.1016/j.jmmm.2017.10.103,False
La0.7Ca0.3MnO3,222.0,,,,,,,,,,,,10.1016/j.jmmm.2017.10.103,False
La0.7Sr0.3MnO3,378.0,,,,,,,,,,,,10.1016/j.jmmm.2017.10.103,False
La0.7Sr0.3Mn0.95Ti0.05O3,336.0,,,,,,,,,,,,10.1016/j.jmmm.2017.10.103,False
La0.7Sr0.3Mn0.95Al0.05O3,150.0,,,,,,,,,,,,10.1016/j.jmmm.2017.10.103,False
Gd0.8Sr1.2CoO4,,,7.1 K,Tetragonal,Distorted Octahedral,"{'a': '3.750 Å', 'c': '12.269 Å'}",I4/mmm,28 Oe,2.59 μB,,,,10.1016/j.jmmm.2017.04.013,True
La2CoO4,,275.0,,,,,,,,,,,10.1016/j.jmmm.2017.04.013,False
Sr2CoO4,250.0,,,,,,,,,,,,10.1016/j.jmmm.2017.04.013,False
Sr1.25Gd0.75CoO4,62.0,,,,,,,,,,,,10.1016/j.jmmm.2017.04.013,False
GdMn2H0.0,105.0,,99±6 K,C15,Cubic,{'a': '7.731 Å'},Fd-3m,,7.47±0.21 μB/f.u.,,,,10.1016/S0304-8853(01)00825-3,True
GdMn2H1.0,105.0,255.0,15±6 K,C15,Cubic,{'a': '7.928 Å'},,,8.45±0.06 μB/f.u.,,,,10.1016/S0304-8853(01)00825-3,True
GdMn2H1.5,,275.0,59±6 K,C15,Cubic,{'a': '7.972 Å'},,,8.08±0.05 μB/f.u.,,,,10.1016/S0304-8853(01)00825-3,True
GdMn2H2.0,,305.0,61±6 K,C15,Cubic,{'a': '8.024 Å'},,,8.29±0.08 μB/f.u.,,,,10.1016/S0304-8853(01)00825-3,True
GdMn2H3.0,,306.0,51±6 K,C15,Cubic,{'a': '8.109 Å'},,,7.67±0.08 μB/f.u.,,,,10.1016/S0304-8853(01)00825-3,True
GdMn2H3.5,,335.0,124±40 K,C15,Cubic,{'a': '8.1785 Å'},,,6.7±0.6 μB/f.u.,,,,10.1016/S0304-8853(01)00825-3,True
GdMn2H4.3,,370.0,,Rhombohedral,Rhombohedral,{'a': '8.2911 Å'},,,,,,,10.1016/S0304-8853(01)00825-3,True
MnRhAs,200.0,240.0,,Fe2P-type,Hexagonal,"{'a': '6.492 Å', 'c': '3.715 Å'}",P 6̄ 2 m,,,,,,10.1016/S0304-8853(00)01361-5,True
MnRhP,401.0,,,Fe2P-type,Hexagonal,"{'a': '6.226 Å', 'c': '3.581 Å'}",,,,,,,10.1016/S0304-8853(00)01361-5,False
HoCo2,78.0,,,C15,,,,,,,,,10.1016/j.jmmm.2004.02.026,True
DyCo2,135.0,,,,,,,,,,,,10.1016/j.jmmm.2004.02.026,False
ErCo2,32.0,,,,,,,,,,,,10.1016/j.jmmm.2004.02.026,False
Ni2MnGa,375.0,,,Cubic L21,Cubic,{'a': '5.81'},,720 Oe,4.17 μB/f.u.,,,,10.1016/j.jmmm.2012.01.018,True
Fe2MnSi,232.0,,,Cubic L21,Cubic,{'a': '5.692 Å'},,,,1.92 μB/f.u.,,,10.1016/j.jmmm.2020.167161,True
Fe2MnSi0.9B0.1,273.0,,,Cubic L21,Cubic,{'a': '5.672 Å'},,,,2.04 μB/f.u.,,,10.1016/j.jmmm.2020.167161,True
Fe2MnSi0.8B0.2,325.0,,,Cubic L21,Cubic,{'a': '5.718 Å'},,,,2.30 μB/f.u.,,,10.1016/j.jmmm.2020.167161,True
Fe2MnSi0.7B0.3,362.0,,,Cubic L21,Cubic,{'a': '5.723 Å'},,,,2.78 μB/f.u.,,,10.1016/j.jmmm.2020.167161,True
Fe86Mn4Zr10,214.0,,,Amorphous,,,,,,,,,10.1016/S0304-8853(00)00843-X,True
Fe84Mn6Zr10,200.0,,,Amorphous,,,,,,,,,10.1016/S0304-8853(00)00843-X,True
Fe82Mn8Zr10,185.0,,,Amorphous,,,,,,,,,10.1016/S0304-8853(00)00843-X,True
LaMn4Al8,,5.0,,Tetragonal,ThMn12,,I4/mmm,,,,,,10.1016/j.jmmm.2006.10.233,True
YMn4Al8,,,500 K,Tetragonal,ThMn12,,I4/mmm,,,,,,10.1016/j.jmmm.2006.10.233,True
CeMn4Al8,,,300 K,Tetragonal,ThMn12,,I4/mmm,,,,,,10.1016/j.jmmm.2006.10.233,True
CoCr2O4,100.0,,,Cubic,Fd-3m,,Fd-3m,8.5 kOe at 5 K,,,8.5 × 10^-3 μB/f.u at 5 K,,10.1016/j.jmmm.2018.06.080,True
CoHo6I12Ho,,30.0,,BSc6Cl12Sc type,,,,,,58 μB per formula unit,,,10.1016/j.jmmm.2013.07.039,True
FeHo6I12Ho,,20.0,,BSc6Cl12Sc type,,,,,,,,,10.1016/j.jmmm.2013.07.039,True
OsDy6I12Dy,,17.0,,BSc6Cl12Sc type,,,,,,,,,10.1016/j.jmmm.2013.07.039,True
HoCrWO6,,24.5,-19.8 K,Polar orthorhombic,Orthorhombic,"{'a': '10.8724 Å', 'b': '5.1661 Å', 'c': '7.3096 Å'}",Pna21 (#33),,"Cr: 2.32 μB, Ho: 8.7 μB at 2 K",~4.6 μB at 2 K,,,10.1016/j.jmmm.2020.167219,True
DyCrWO6,,25.0,,Polar orthorhombic,Orthorhombic,"{'a': '10.87855 Å', 'b': '5.18328 Å', 'c': '7.32152 Å'}",,,,~5 μB,,,10.1016/j.jmmm.2020.167219,False
DyFeWO6,,18.0,,Polar orthorhombic,Orthorhombic,"{'a': '10.97992 Å', 'b': '5.18849 Å', 'c': '7.34824 Å'}",,,,~5 μB,,,10.1016/j.jmmm.2020.167219,False
CaBaCo3.96Cr0.04O7,59.0,,-1402 K,Orthorhombic,,"{'a': '6.2878 Å', 'b': '11.0079 Å', 'c': '10.1922 Å'}",Pbn21,17.6 kOe,,1.08 μB/f.u. at 15 T,0.67 μB/f.u.,,10.1016/j.jmmm.2021.167847,True
CaBaCo3.96Ni0.04O7,57.0,,-2037 K,Orthorhombic,,"{'a': '6.2908 Å', 'b': '11.0102 Å', 'c': '10.1929 Å'}",Pbn21,3.7 kOe,,0.78 μB/f.u. at 15 T,0.011 μB/f.u.,,10.1016/j.jmmm.2021.167847,True
CaBaCo4O7,60.0,,,Orthorhombic,,,Pbn21,,,0.67 μB/f.u. at 3 kOe,,,10.1016/j.jmmm.2021.167847,False
CaBaCo3.96Fe0.04O7,42.0,,,,,,,,,0.028 μB/f.u. at 3 kOe,,,10.1016/j.jmmm.2021.167847,False
CaBaCo3.95Ga0.05O7,40.0,,,,,,,,,0.021 μB/f.u. at 3 kOe,,,10.1016/j.jmmm.2021.167847,False
CaBaCo3.96Zn0.04O7,40.0,,,,,,,,,0.03 μB/f.u. at 3 kOe,,,10.1016/j.jmmm.2021.167847,False
CaBaCo3.98Al0.02O7,52.0,,,,,,,,,0.60 μB/f.u. at 1 kOe,,,10.1016/j.jmmm.2021.167847,False
CaBaCo3.95Al0.05O7,32.0,,,,,,,,,0.0064 μB/f.u. at 1 kOe,,,10.1016/j.jmmm.2021.167847,False
Sc2O2.875C0.125,590.0,,,Cubic bixbyite,Cubic,,Ia-3,,3.99 μB,,,,10.1016/j.jmmm.2022.169910,False
Y2O2.875C0.125,405.0,,,Cubic bixbyite,Cubic,,Ia-3,,4.00 μB,,,,10.1016/j.jmmm.2022.169910,False
Lu2O2.875C0.125,455.0,,,Cubic bixbyite,Cubic,,Ia-3,,3.99 μB,,,,10.1016/j.jmmm.2022.169910,False
Zn0.97Co0.03O,,,25 K,Wurtzite,,,,,,,,,10.1016/j.jmmm.2011.09.015,True
Zn0.97Co0.03O,,,-9 K,Wurtzite,,,,,,,,,10.1016/j.jmmm.2011.09.015,True
TbRhSn,,18.8,-31 K,Hexagonal ZrNiAl-type,Hexagonal,"{'a': '7.5344 Å', 'c': '3.7791 Å'}",P 6̄ 2m,,"9.09 μB (Tb1, Tb2), 6.64 μB (Tb3)",,,,10.1016/S0304-8853(02)01485-3,True
Co2FeSi,1100.0,,,B2,,,,,,,,,10.1016/j.jmmm.2017.04.010,True
Pr3Co11B4,388.0,,,Hexagonal,Ce3Co11B4-type,"{'a': '5.1521 Å', 'c': '9.7921 Å'}",P 6/mmm,,0.53 μB/Co atom,11.87 μB/f.u.,,,10.1016/j.jmmm.2013.10.043,True
Pr2Gd1Co11B4,400.0,,,Hexagonal,Ce3Co11B4-type,"{'a': '5.1251 Å', 'c': '9.8156 Å'}",P 6/mmm,,0.60 μB/Co atom,3.46 μB/f.u.,,,10.1016/j.jmmm.2013.10.043,True
Pr1Gd2Co11B4,416.0,,,Hexagonal,Ce3Co11B4-type,"{'a': '5.1009 Å', 'c': '9.8298 Å'}",P 6/mmm,,0.60 μB/Co atom,5.61 μB/f.u.,,,10.1016/j.jmmm.2013.10.043,True
Gd3Co11B4,464.0,,,Hexagonal,Ce3Co11B4-type,"{'a': '5.0805 Å', 'c': '9.8328 Å'}",P 6/mmm,,0.74 μB/Co atom,13.34 μB/f.u.,,,10.1016/j.jmmm.2013.10.043,True
La2MnCoO6,226.0,,229 K,Monoclinic,P21/n,"{'a': '5.522 Å', 'b': '5.483 Å', 'c': '7.769 Å'}",P21/n,,8.12 μB/f.u.,,,,10.1016/j.jmmm.2020.167159,True
La1.5Bi0.5MnCoO6,180.0,,210 K,Monoclinic,P21/n,"{'a': '5.513 Å', 'b': '5.492 Å', 'c': '7.773 Å'}",P21/n,,7.34 μB/f.u.,,,,10.1016/j.jmmm.2020.167159,True
LaBiMnCoO6,165.0,,185 K,Monoclinic,P21/n,"{'a': '5.511 Å', 'b': '5.500 Å', 'c': '7.493 Å'}",P21/n,,6.87 μB/f.u.,,,,10.1016/j.jmmm.2020.167159,True
HoCo12B6,147.0,,,Rhombohedral,,"{'a': '9.451 Å', 'c': '7.454 Å'}",R-3m,,"Ho: 8.9 μB, Co (18h): 0.63 μB, Co (18g): 0.14 μB",,,,10.1016/j.jmmm.2018.12.042,True
YCo12B6,150.0,,,Rhombohedral,,,R-3m,,0.42 μB/Co atom,,,,10.1016/j.jmmm.2018.12.042,False
BiFe0.95Co0.05O3,,,74.61 K,Rhombohedral,Perovskite,"{'a': '5.5747 Å', 'c': '13.8566 Å'}",R3c,949.65 Oe,,1.08 emu/g,,,10.1016/j.jmmm.2017.10.092,True
BiFe0.9Co0.1O3,,,42.85 K,Rhombohedral,Perovskite,"{'a': '5.5754 Å', 'c': '13.8556 Å'}",R3c,17970.57 Oe,,2.15 emu/g,,,10.1016/j.jmmm.2017.10.092,True
BiFe0.8Co0.2O3,,,19.24 K,Rhombohedral,Perovskite,"{'a': '5.5746 Å', 'c': '13.8532 Å'}",R3c,14779.74 Oe,,2.48 emu/g,,,10.1016/j.jmmm.2017.10.092,True
BiFe0.7Co0.3O3,,,23.33 K,Rhombohedral,Perovskite,"{'a': '5.5748 Å', 'c': '13.8540 Å'}",R3c,15400.30 Oe,,8.25 emu/g,,,10.1016/j.jmmm.2017.10.092,True
Fe73.5Cu1Ta3Si13.5B9,,,,BCC,Cubic,{'a': '2.8664 Å'},,<1 A/m,,,,,10.1016/j.jmmm.2004.07.005,True
La0.7Ca0.3MnO3,235.0,,,Orthorhombic,,,Pnma,,,,,,10.1016/j.jmmm.2010.04.018,True
La0.7Sr0.3MnO3,292.0,,,Rhombohedral,,,R-3c,,,,,,10.1016/j.jmmm.2010.04.018,True
La0.7Ca0.15Sr0.15MnO3,250.0,,,,,,,,,,,,10.1016/j.jmmm.2010.04.018,True
NiFe2O4,853.0,,,Cubic inverse spinel,Cubic,"{'a': '8.341 Å', 'b': '8.341 Å', 'c': '8.341 Å'}",Fd-3m,,,41 emu/g,,,10.1016/j.jmmm.2019.165627,True
0.3NiFe2O4–0.7Na0.5Bi0.5TiO3,900.0,,,Cubic inverse spinel and Perovskite,Cubic and Rhombohedral,"{'a': '8.341 Å', 'b': '8.341 Å', 'c': '8.341 Å'}",Fd-3m and R3c,"{'2 K': '473.5 Oe', '10 K': '456 Oe', '40 K': '392 Oe', '300 K': '156.3 Oe'}",,"{'2 K': '16.80 emu/g', '10 K': '16.46 emu/g', '40 K': '16.33 emu/g', '300 K': '14.62 emu/g'}","{'2 K': '5.63 emu/g', '10 K': '5.50 emu/g', '40 K': '5.22 emu/g', '300 K': '3.64 emu/g'}",,10.1016/j.jmmm.2019.165627,True
CeFe1.7Ir0.3Al10,,3.1,,Orthorhombic,YbFe2Al10-type,"{'a': '9.0210 Å', 'b': '10.2310 Å', 'c': '9.0943 Å'}",Cmcm,,0.07 μB,,,,10.1016/j.jmmm.2022.169370,True
CeRu2Al10,,27.3,,Orthorhombic,YbFe2Al10-type,,Cmcm,,0.40 μB,,,,10.1016/j.jmmm.2022.169370,False
CeOs2Al10,,28.7,,Orthorhombic,YbFe2Al10-type,,Cmcm,,0.29 μB,,,,10.1016/j.jmmm.2022.169370,False
BaCu2V2O8,,,1.42 K,Tetragonal,,"{'a': '12.772 Å', 'c': '8.1485 Å'}",I-42d,,,,,,10.1016/j.jmmm.2006.03.041,True
Ni2.048Mn1.312In0.64,310.0,,,,,,,,2.04 μB/f.u. at 5 K,,,,10.1016/j.jmmm.2016.01.014,True
CoFeMnSi,778.0,,,L21 ordering,Polycrystalline,"{'a': '5.625 Å', 'b': '5.625 Å', 'c': '5.625 Å'}",F 4 - 3 m (216),6.64 mT at 300 K,3.11 μB/f.u. at 300 K,,,,10.1016/j.jmmm.2021.168837,True
La0.7Ca0.3Mn0.94Cu0.06O3,157.3,,,Orthorhombic,Pbnm,,Pbnm,,,,,,10.1016/j.jmmm.2015.05.045,True
La0.7Ca0.3Mn0.94Zn0.06O3,126.1,,,Orthorhombic,Pbnm,,Pbnm,,,,,,10.1016/j.jmmm.2015.05.045,True
