Repository: MaMMoS-project/ML-models

# ML-models
Collection of various ML models developed for the MaMMoS project

Models are organized in different folders of this repository:


- ./beyond-stoner-wolfarth:

   ML models to replace single-grain micromagnetics simulations by ML predictions for:

   -- ./beyond-stoner-wolfarth/single-grain-easy-axis-model:
      where the H and K1 vector are aligned along the z-axis of the simulation cube
      This model predicts Mr, Hc, and BHmax from a, k1, and Ms
      Current model version: v1.0

   -- ./inverse-beyond-stoner-wolfarth/single-grain-easy-axis-model:
      where the H and K1 vector are aligned along the z-axis of the simulation cube

File: compound-to-experimental-tc/data/MagneticMaterials_All.csv (part 4 of 94)
Material_Name,Curie,Neel,Curie_Weiss,Crystal_Structure,Lattice_Structure,Lattice_Parameters,Space_Group,Coercivity,Magnetic_Moment,Magnetization,Remanence,Susceptibility,DOI,Experimental
Pr2Pd3Si5,,6.6,-1.34 K,Orthorhombic,U2Co3Si5-type,"{'a': '9.980 Å', 'b': '11.834 Å', 'c': '5.944 Å'}",Ibam,,3.53 μB/Pr,,,,10.1016/j.jmmm.2009.04.007,True
Pr2Ni3Ge5,,8.5,,,,,,,,,,,10.1016/j.jmmm.2009.04.007,False
Pr2Pd3Ge5,,8.3,,,,,,,,,,,10.1016/j.jmmm.2009.04.007,False
Ce2Pd3Si5,,8.0,,,,,,,,,,,10.1016/j.jmmm.2009.04.007,False
Nd1.67Sr0.33NiO4,,,"-68 K, -133 K",Tetragonal or pseudo-tetragonal,K2NiF4-type,"{'a': '3.7920 Å', 'b': '5.3642 Å', 'c': '12.4345 Å'}",I4/mmm,,"5.46 μB, 6.11 μB",,,,10.1016/j.jmmm.2005.11.035,True
Tb3NiSi2,,140.6,139.8 K,Orthorhombic,,"{'a': '1.1313 nm', 'b': '0.4132 nm', 'c': '1.1222 nm'}",Pnma,0.055 T,9.99 μB,,,,10.1016/j.jmmm.2020.166551,True
Dy3NiSi2,,76.6,68.6 K,Orthorhombic,,"{'a': '1.1246 nm', 'b': '0.4118 nm', 'c': '1.1164 nm'}",Pnma,,10.87 μB,,,,10.1016/j.jmmm.2020.166551,True
Gd3NiSi2,215.0,,,Orthorhombic,,"{'a': '1.1398 nm', 'b': '0.4155 nm', 'c': '1.1310 nm'}",Pnma,,,,,,10.1016/j.jmmm.2020.166551,False
NdFeB,585.15,,,,,,,1174.10 kA/m,,,1.20 T,,10.1016/j.jmmm.2018.01.070,True
Ni45Cr5Mn37In13,325.0,,,Cubic,Austenitic,{'a': '6.01 Å'},,,,,,,10.1016/j.jmmm.2019.02.086,True
CoCr2O4,98.0,,,Normal cubic spinel,Cubic,,Fd3m,4324 Oe,,9.7 emu/g at 75 K,,,10.1016/j.jmmm.2020.167225,True
NiCr2O4,84.0,,,Normal cubic spinel,Cubic,,Fd3m,19481 Oe,,8.17 emu/g at 5 K,,,10.1016/j.jmmm.2020.167225,True
CrTiRhAl,385.0,,,Face-centered cubic (LiMgPdSn-type),Cubic,{'a': '6.1023 Å'},F-43m (no.216),,2 μB,,,,10.1016/j.jmmm.2023.170421,False
NiCoMnAl,583.0,,,,,,,,,,,,10.1016/j.jmmm.2023.170421,False
CoRhMnGe,928.0,,,,,,,,,,,,10.1016/j.jmmm.2023.170421,False
CoRhMnSi,928.0,,,,,,,,,,,,10.1016/j.jmmm.2023.170421,False
Fe2MnSi,,,,L21 cubic,Cubic,{'a': '0.560-0.571 nm'},Fm-3m,"2.22 kA/m (DAM), 2.24 kA/m (DIM), 1.13 kA/m (ribbon)",,"10.55 Am^2/kg (DAM), 10.65 Am^2/kg (DIM), 13.55 Am^2/kg (ribbon)","0.02 Am^2/kg (DAM), 0.04 Am^2/kg (DIM), 0.01 Am^2/kg (ribbon)",,10.1016/j.jmmm.2018.11.113,True
TbFeCo,433.15,,,Amorphous,,,,2-7 kOe,,,,,10.1016/j.jmmm.2016.10.047,True
TbFeCo,423.15,,,Amorphous,,,,2-7 kOe,,,,,10.1016/j.jmmm.2016.10.047,True
Mg0.95Ti0.05H2,479.098,,,Rutile,Tetragonal,"{'a': '4.501 Å', 'b': '4.501 Å', 'c': '3.01 Å'}",P42/mnm,,1.29169 μB,,,,10.1016/j.jmmm.2016.10.022,False
Mg0.95Cr0.05H2,487.939,,,Rutile,Tetragonal,"{'a': '4.501 Å', 'b': '4.501 Å', 'c': '3.01 Å'}",P42/mnm,,-3.15698 μB,,,,10.1016/j.jmmm.2016.10.022,False
Mg0.95Mn0.05H2,194.797,,,Rutile,Tetragonal,"{'a': '4.501 Å', 'b': '4.501 Å', 'c': '3.01 Å'}",P42/mnm,,4.09134 μB,,,,10.1016/j.jmmm.2016.10.022,False
Mg0.95Co0.05H2,340.168,,,Rutile,Tetragonal,"{'a': '4.501 Å', 'b': '4.501 Å', 'c': '3.01 Å'}",P42/mnm,,-0.93037 μB,,,,10.1016/j.jmmm.2016.10.022,False
Mg0.95Ni0.05H2,220.183,,,Rutile,Tetragonal,"{'a': '4.501 Å', 'b': '4.501 Å', 'c': '3.01 Å'}",P42/mnm,,0.00021 μB,,,,10.1016/j.jmmm.2016.10.022,False
Ce11Pd4In9,18.6,,-9.0 K,Orthorhombic,,,Cmmm,,0.67 μB per Ce ion,13.7 emu/g,,,10.1016/j.jmmm.2018.09.104,True
Ce11Ni4In9,16.5,,,Orthorhombic,,,Cmmm,,,,,,10.1016/j.jmmm.2018.09.104,False
Ce11Ru4In9,6.3,,,Orthorhombic,,,Cmmm,,,,,,10.1016/j.jmmm.2018.09.104,False
Mn2FeReO6,520.0,,,Monoclinic,,"{'a': '5.19', 'b': '5.35', 'c': '7.57'}",P21/n,,6.0 μB/cell,,,,10.1016/j.jmmm.2019.165833,False
Mn5.1Ge2.9,296.0,,,Hexagonal D88-type,Hexagonal,"{'a': '7.184', 'c': '5.053'}",P63/mcm,,,513 kA/m,,,10.1016/j.jmmm.2021.168325,True
La0.75Sm0.25Mn2Si2,294.0,405.0,,ThCr2Si2-type,Tetragonal,"{'a': '4.084 Å', 'c': '10.597 Å'}",,,,,,,10.1016/j.jmmm.2016.12.055,True
CeAl2,,3.85,,Cubic C15 Laves-phase,,,,,,,,,10.1016/S0304-8853(02)01019-3,True
Ce3Rh4Sn13,,1.6,-19K,Cubic,,,Pm-3n,,2.50 μB/Ce-mol,,,,10.1016/j.jmmm.2006.10.026,True
Pr3Co4Sn13,,,-7.3K,Cubic,,,Pm-3n,,3.56 μB/Pr-mol,,,,10.1016/j.jmmm.2006.10.026,True
Pr3Rh4Sn13,,,-7.1K,Cubic,,,Pm-3n,,3.38 μB/Pr-mol,,,,10.1016/j.jmmm.2006.10.026,True
Sr2CrReO6,635.0,,,Double Perovskite,Tetragonal,"{'a': '5.523 Å', 'b': '5.523 Å', 'c': '7.90 Å'}",,1.1 T,0.8 μB/formula unit,,,,10.1016/j.jmmm.2008.12.029,True
Fe50Cr25V25,700.0,,,Hg2CuTi-type,B2,{'a': '5.779 Å'},216,,3.32 μB/f.u.,,,,10.1016/j.jmmm.2019.165661,True
Fe45Cr30V25,620.0,,,Hg2CuTi-type,B2,{'a': '5.788 Å'},216,,2.95 μB/f.u.,,,,10.1016/j.jmmm.2019.165661,True
Fe40Cr35V25,525.0,,,Hg2CuTi-type,B2,{'a': '5.794 Å'},216,,2.58 μB/f.u.,,,,10.1016/j.jmmm.2019.165661,True
Fe35Cr40V25,415.0,,,Hg2CuTi-type,B2,{'a': '5.803 Å'},216,,2.10 μB/f.u.,,,,10.1016/j.jmmm.2019.165661,True
Fe30Cr45V25,330.0,,,Hg2CuTi-type,B2,{'a': '5.796 Å'},216,,1.52 μB/f.u.,,,,10.1016/j.jmmm.2019.165661,True
Fe25Cr50V25,170.0,,,Hg2CuTi-type,B2,{'a': '5.772 Å'},216,,1.15 μB/f.u.,,,,10.1016/j.jmmm.2019.165661,True
La2NiMnO6,280.0,,,Double-perovskite,,,,,,,,,10.1016/j.jmmm.2006.11.007,True
La0.7Sr0.3MnO3,300.0,,,,,,,,,,,,10.1016/j.jmmm.2006.11.007,True
Al0.2CoFe1.8O4,773.0,,,Spinel,Cubic,{'a': '8.425 Å'},,0.87 kOe,,72.1 emu/g,,,10.1016/j.jmmm.2004.05.010,True
Ti0.2Co1.2Fe1.6O4,873.0,,,Spinel,Cubic,{'a': '8.385 Å'},,1.56 kOe,,62.6 emu/g,,,10.1016/j.jmmm.2004.05.010,True
TiFe2O4,,140.0,,Spinel,Cubic,,,,,,,,10.1016/j.jmmm.2004.05.010,False
CeAgSb2,9.6,,4.81 K,HfCuSi2-type,Tetragonal,"{'a': '4.360 Å', 'c': '10.690 Å'}",P4/nmm,0.1 T,2.17 μB,,1.08 emu/g,1.69 × 10^−6,10.1016/j.jmmm.2020.167442,True
PrAgSb2,,3.2,3.83 K,HfCuSi2-type,Tetragonal,"{'a': '4.341 Å', 'c': '10.644 Å'}",P4/nmm,,3.30 μB,,,-4.85 × 10^−7,10.1016/j.jmmm.2020.167442,True
NdAgSb2,,3.47,-4.42 K,HfCuSi2-type,Tetragonal,"{'a': '4.329 Å', 'c': '10.610 Å'}",P4/nmm,,3.23 μB,,,7.05 × 10^−7,10.1016/j.jmmm.2020.167442,True
SmAgSb2,,9.2,-55.51 K,HfCuSi2-type,Tetragonal,"{'a': '4.307 Å', 'c': '10.540 Å'}",P4/nmm,,0.74 μB,,,1.43 × 10^−6,10.1016/j.jmmm.2020.167442,True
GdAgSb2,,11.0,-11.44 K,HfCuSi2-type,Tetragonal,"{'a': '4.291 Å', 'c': '10.500 Å'}",P4/nmm,,9.47 μB,,,1.83 × 10^−6,10.1016/j.jmmm.2020.167442,True
TbAgSb2,,14.2,-30.44 K,HfCuSi2-type,Tetragonal,"{'a': '4.280 Å', 'c': '10.460 Å'}",P4/nmm,,9.08 μB,,,-4.97 × 10^−6,10.1016/j.jmmm.2020.167442,True
DyAgSb2,,10.0,-11.39 K,HfCuSi2-type,Tetragonal,"{'a': '4.275 Å', 'c': '10.450 Å'}",P4/nmm,,9.66 μB,,,-6.05 × 10^−7,10.1016/j.jmmm.2020.167442,True
HoAgSb2,,6.21,-6.57 K,HfCuSi2-type,Tetragonal,"{'a': '4.267 Å', 'c': '10.420 Å'}",P4/nmm,,10.58 μB,,,-2.05 × 10^−6,10.1016/j.jmmm.2020.167442,True
ErAgSb2,,5.41,-9.15 K,HfCuSi2-type,Tetragonal,"{'a': '4.255 Å', 'c': '10.396 Å'}",P4/nmm,,8.51 μB,,,-1.37 × 10^−7,10.1016/j.jmmm.2020.167442,True
CrI3,68.0,,,,,,,,,0.216 MA/m,,,10.1016/j.jmmm.2021.167772,True
CrBr3,37.0,,,,,,,,,0.256 MA/m,,,10.1016/j.jmmm.2021.167772,True
CeRhIn5,,3.8,,Tetragonal,,"{'a': '4.652 Å', 'c': '7.542 Å'}",,,0.1–0.2 μB,,,,10.1016/S0304-8853(00)00602-8,True
Ce2RhIn8,,2.8,,Tetragonal,,"{'a': '4.665 Å', 'c': '12.244 Å'}",,,,,,,10.1016/S0304-8853(00)00602-8,True
Co2FeSi,1100.0,,,B2,Monocrystalline,{'a': '5.615 Å'},,"118.8 Oe (parallel), 5.6 Oe (perpendicular)",,,,,10.1016/j.jmmm.2018.01.021,True
FeO·Fe2O3,858.0,,,Inverse Spinel,Cubic,,,,,,,,10.1016/j.jmmm.2006.07.038,True
ErCoSn,,4.6,2.38 K,Orthorhombic,TiNiSi-type,"{'a': '7.124 Å', 'b': '4.501 Å', 'c': '7.453 Å'}",Pnma (No. 62),"5.2 kOe at 2 K, 8.1 kOe at 4 K","8.1 μB/Er at 2 K, 7.9 μB/Er at 4 K",,,,10.1016/j.jmmm.2019.165653,True
HoRhSn,,6.2,,,,,,,,,,,10.1016/j.jmmm.2019.165653,False
TmRhSn,,3.1,,,,,,,,,,,10.1016/j.jmmm.2019.165653,False
TmCuAl,,4.0,,,,,,,,,,,10.1016/j.jmmm.2019.165653,False
HoNiSi,,3.8,,,,,,,,,,,10.1016/j.jmmm.2019.165653,False
ErNiSi,,3.2,,,,,,,,,,,10.1016/j.jmmm.2019.165653,False
HoCuGe,,4.7,,,,,,,,,,,10.1016/j.jmmm.2019.165653,False
HoRhGe,,5.5,,,,,,,,,,,10.1016/j.jmmm.2019.165653,False
DyCuGe,,5.2,,,,,,,,,,,10.1016/j.jmmm.2019.165653,False
Ni46Mn22Ga24Co4Cu4,373.0,,,Tetragonal NM martensite,Tetragonal,"{'a': '3.89 Å', 'b': '3.89 Å', 'c': '6.43 Å'}",,,,,,,10.1016/j.jmmm.2022.170225,True
Nd0.67Sr0.33MnO3,275.0,,,Orthorhombic,Perovskite,"{'a': '5.4679 Å', 'b': '5.4367 Å', 'c': '7.6743 Å'}",Pbnm,,,,,,10.1016/j.jmmm.2018.09.124,True
Nd0.67Sr0.33MnO3,242.0,,,Orthorhombic,Perovskite,"{'a': '5.4590 Å', 'b': '5.4491 Å', 'c': '7.6798 Å'}",Pbnm,,,,,,10.1016/j.jmmm.2018.09.124,True
La0.67Sr0.33MnO3,348.0,,,,,,,,,,,,10.1016/j.jmmm.2018.09.124,False
La0.7Sr0.25MnO3,328.0,,,,,,,,,,,,10.1016/j.jmmm.2018.09.124,False
La0.65Ba0.15MnO3,288.0,,,,,,,,,,,,10.1016/j.jmmm.2018.09.124,False
La0.6Ca0.15Ba0.2MnO3,202.0,,,,,,,,,,,,10.1016/j.jmmm.2018.09.124,False
La0.6Ca0.2Ba0.15MnO3,295.0,,,,,,,,,,,,10.1016/j.jmmm.2018.09.124,False
La0.8MnO3,275.0,,,,,,,,,,,,10.1016/j.jmmm.2018.09.124,False
La0.8Na0.05MnO3,260.0,,,,,,,,,,,,10.1016/j.jmmm.2018.09.124,False
Nd0.67Sr0.33MnO3,232.0,,,,,,,,,,,,10.1016/j.jmmm.2018.09.124,False
Nd0.67Sr0.33MnO3,66.0,,,,,,,,,,,,10.1016/j.jmmm.2018.09.124,False
Nd0.63Sr0.37MnO3,300.0,,,,,,,,,,,,10.1016/j.jmmm.2018.09.124,False
Pr0.52Sr0.48MnO3,275.0,,,,,,,,,,,,10.1016/j.jmmm.2018.09.124,False
Pr0.6Sr0.2MnO3,276.0,,,,,,,,,,,,10.1016/j.jmmm.2018.09.124,False
Pr0.53Sr0.3MnO3,286.0,,,,,,,,,,,,10.1016/j.jmmm.2018.09.124,False
Nd0.50Sr0.33MnO3,275.0,,,,,,,,,,,,10.1016/j.jmmm.2018.09.124,True
Nd0.50Sr0.33MnO3,222.0,,,,,,,,,,,,10.1016/j.jmmm.2018.09.124,True
La0.65Ba0.3Na0.05MnO3,310.0,,324.38K,Rhombohedral,Distorted Rhombohedral,"{'a': '5.527', 'b': '5.527', 'c': '13.487'}",R3̄c,,3.22 μB,3.22 μB/Mn,,,10.1016/j.jmmm.2009.05.002,True
La0.65Ba0.3Ag0.05MnO3,300.0,,319.46K,Rhombohedral,Distorted Rhombohedral,"{'a': '5.532', 'b': '5.532', 'c': '13.478'}",R3̄c,,3.24 μB,3.15 μB/Mn,,,10.1016/j.jmmm.2009.05.002,True
La0.65Ba0.3K0.05MnO3,290.0,,313.54K,Rhombohedral,Distorted Rhombohedral,"{'a': '5.538', 'b': '5.538', 'c': '13.477'}",R3̄c,,2.98 μB,3.07 μB/Mn,,,10.1016/j.jmmm.2009.05.002,True
AlC1.1Fe3,292.0,,,Cubic antiperovskite,Cubic,{'a': '0.37802 nm'},Pm-3m,,0.97 μB/Fe,,,,10.1016/j.jmmm.2012.05.022,True
Mn2FeAl,,40.0,-905 K,Primitive cubic,β-Mn type,{'a': '0.637 nm'},P4132,,,,,,10.1016/j.jmmm.2019.01.088,True
La2NiMnO6,150.0,,,Monoclinic,,"{'a': '5.5199 Å', 'b': '5.5382 Å', 'c': '7.7381 Å'}",P21/n,0.50 KOe,"1.5496 μB/f.u. (Ni), 3.0360 μB/f.u. (Mn)",1.41 μB/f.u.,0.78 μB/f.u.,,10.1016/j.jmmm.2021.167770,True
Mn1.05Fe0.9P0.5Si0.5,275.0,,,Hexagonal,Fe2P-type,"{'a': '6.027 Å', 'b': '6.027 Å', 'c': '3.4886 Å'}",P6̅2m,,,,,,10.1016/j.jmmm.2023.170696,True
Mn1.05Fe0.9P0.5Si0.49Mg0.01,279.0,,,Hexagonal,Fe2P-type,"{'a': '6.0323 Å', 'b': '6.0323 Å', 'c': '3.4817 Å'}",P6̅2m,,,,,,10.1016/j.jmmm.2023.170696,True
Mn1.05Fe0.9P0.5Si0.48Mg0.02,319.0,,,Hexagonal,Fe2P-type,"{'a': '6.049 Å', 'b': '6.049 Å', 'c': '3.4806 Å'}",P6̅2m,,,,,,10.1016/j.jmmm.2023.170696,True
Mn1.05Fe0.9P0.5Si0.47Mg0.03,352.0,,,Hexagonal,Fe2P-type,"{'a': '6.047 Å', 'b': '6.047 Å', 'c': '3.4846 Å'}",P6̅2m,,,,,,10.1016/j.jmmm.2023.170696,True
Cu3Se2,,50.0,120K,,,,,,,,,,10.1016/S0304-8853(01)00138-X,True
RuSr2GdCu2O8,,132.0,,Tetragonal,P4/mmm,,P4/mmm,,,,,,10.1016/j.jmmm.2005.04.022,True
La0.7Sr0.3Mn0.7Fe0.3O3,170.0,,,Rhombohedral,R 3̄ c,"{'a': '5.509', 'b': '5.509', 'c': '13.326'}",R 3̄ c,,,,,,10.1016/j.jmmm.2015.06.046,True
La0.7Sr0.3Mn0.7Cr0.3O3,240.0,,,Rhombohedral,R 3̄ c,"{'a': '5.489', 'b': '5.489', 'c': '13.286'}",R 3̄ c,,"{'μ_y': '±0.6 μB', 'μ_z': '1.7 μB'}",,,,10.1016/j.jmmm.2015.06.046,True
La0.7Sr0.3Mn0.85Ga0.15O3,215.0,,,,,,,,,,,,10.1016/j.jmmm.2015.06.046,True
La0.7Sr0.3Mn0.85Cr0.15O3,290.0,,,,,,,,,,,,10.1016/j.jmmm.2015.06.046,True
Nd2Fe14B,586.8,,,,,,,18.20-27.10 kOe,,,11.1-11.86 kGs,,10.1016/j.jmmm.2021.167935,True
Gd0.9Y0.1MnO3,,42.0,-32 K,Orthorhombic,Pnma,"{'a': '5.800(7) Å', 'b': '7.455(8) Å', 'c': '5.308(6) Å'}",Pnma,,,,,,10.1016/j.jmmm.2022.169133,True
Gd0.7Y0.3MnO3,,42.0,-42 K,Orthorhombic,Pnma,"{'a': '5.820(3) Å', 'b': '7.422(4) Å', 'c': '5.294(3) Å'}",Pnma,,,,,,10.1016/j.jmmm.2022.169133,True
GdMnO3,,42.0,,,,,,,,,,,10.1016/j.jmmm.2022.169133,False
Ni48Co2Mn39Sn11,,,343 K,,,,,,5.4 μB/f.u.,,,,10.1016/j.jmmm.2011.05.035,True
Mn2GeTe4,,135.0,,Olivine-type,Orthorhombic,"{'a': '13.600(1) Å', 'b': '10.745(1) Å', 'c': '7.775(1) Å'}",,,,,,,10.1016/j.jmmm.2008.09.003,True
Er2Fe17,302.0,,,,,,,,,,,,10.1016/j.jmmm.2018.11.079,False
UPd2Al3,,14.0,,,,,,,,,,,10.1016/j.jmmm.2014.11.072,False
U2Zn17,,9.7,,,,,,,,,,,10.1016/j.jmmm.2014.11.072,False
UCu5,,15.0,,,,,,,,,,,10.1016/j.jmmm.2014.11.072,False
URu2Si2,,17.5,,,,,,,,,,,10.1016/j.jmmm.2014.11.072,False
UNi2Al3,,4.6,,,,,,,,,,,10.1016/j.jmmm.2014.11.072,False
Tb5Pd2,,,75 K,Cubic,,{'a': '13.597 Å'},,24.26 kOe at 0 K,10.7 μB/Tb atom,,12.01 μB/f.u at 0 K,,10.1016/j.jmmm.2018.07.029,True
CoTiO3,,38.0,,,,,,,,,,,10.1016/S0304-8853(00)00847-7,True
CoGe0.03Ti0.97O3,,38.0,,,,,,,,,,,10.1016/S0304-8853(00)00847-7,True
CoGe0.3Ti0.7O3,,31.0,,,,,,,,,,,10.1016/S0304-8853(00)00847-7,True
DyAs0.35V0.65O4,,1.6,,,,,,,,,,,10.1016/S0304-8853(00)00847-7,False
Pr2Pt3Si5,,,+2.4 K,U2Co3Si5-type orthorhombic,Orthorhombic,"{'a': '9.9434 Å', 'b': '11.5961 Å', 'c': '6.0495 Å'}",Ibam (No. 72),,3.39 μB,,,,10.1016/j.jmmm.2012.03.016,True
Ce2Ni3Ge5,,8.5,,,,,,,,,,,10.1016/j.jmmm.2012.03.016,False
Pr2Ni3Ge5,,8.5,,,,,,,,,,,10.1016/j.jmmm.2012.03.016,False
Pr2Pd3Ge5,,8.3,,,,,,,,,,,10.1016/j.jmmm.2012.03.016,False
Cu2GaBO5,,4.1,,monoclinic,,"{'a': '3.1121 Å', 'b': '11.9238 Å', 'c': '9.4708 Å'}",P 21/c,0 T,0.17 μB/f.u.,1 × 10^3 emu/mol,,1.4 emu/(K·mol),10.1016/j.jmmm.2020.167262,True
Cu2AlBO5,,2.4,,monoclinic,,"{'a': '3.0624 Å', 'b': '11.7855 Å', 'c': '9.3747 Å'}",P 21/c,0 T,0.18 μB/f.u.,0.95 × 10^3 emu/mol,,1.5 emu/(K·mol),10.1016/j.jmmm.2020.167262,True
FeMg2BO5,,8.0,,,,,,,,,,,10.1016/j.jmmm.2020.167262,
Cu2FeBO5,,32.0,,,,,,,,,,,10.1016/j.jmmm.2020.167262,
Cu2MnBO5,,92.0,,,,,,,,,,,10.1016/j.jmmm.2020.167262,
Co2.88Cu0.12BO5,,43.0,,,,,,,,,,,10.1016/j.jmmm.2020.167262,
MnAs,360.0,,,Hexagonal,,,,,,,,,10.1016/j.jmmm.2005.02.013,True
NiMn2O4,97.0,,60 K,Cubic,Cubic,{'a': '8.3922 Å'},Fd3̄m,254 Oe (at 5 K),4.7 μB (at 20 Oe),40.7 emu/g (at 5 K),10.2 emu/g (at 5 K),,10.1016/j.jmmm.2021.168291,True
Ni2.00Mn1.16Ga0.84,369.0,,,Monoclinic (pseudo-tetragonal),10 M modulated martensite,"{'a': '5.93 Å', 'b': '5.93 Å', 'c': '5.6 Å'}",,0.023 T to 0.054 T,4.17 μB per formula unit,70.3 Am^2/kg,,,10.1016/j.jmmm.2017.12.082,True
NdCr0.5Fe0.5TiO5,,10.0,-82 K,Orthorhombic,,"{'a': '7.5729 Å', 'b': '8.6546 Å', 'c': '5.7981 Å'}",Pbam,,,,,,10.1016/j.jmmm.2019.01.080,True
NdCrTiO5,,21.0,,,,,,,,,,,10.1016/j.jmmm.2019.01.080,False
GdCrTiO5,,10.0,,,,,,,,,,,10.1016/j.jmmm.2019.01.080,False
Nd2Fe14B,581.15,,,,,,,10.1 kOe,,44.4 MGOe,13.6 kGs,,10.1016/j.jmmm.2019.165260,True
La0.67Sr0.33MnO3,374.0,,,Perovskite,,,,,"2.95 μB at 290 K, 3.8 μB at 0 K",,,,10.1016/j.jmmm.2004.04.094,True
La0.5Sr0.5CoO3,250.0,,,Perovskite,,,,,,,,,10.1016/j.jmmm.2004.04.094,False
Cr5Te6,338.1,,,Hexagonal,,,P63/mmc,"450 Oe (H ⫽ c), 210 Oe (H ⫽ ab)",,,,,10.1016/j.jmmm.2021.168770,True
Cr5Te8,222.0,,,Trigonal,,,,,,,,,10.1016/j.jmmm.2021.168770,False
Cr0.62Te,230.65,,,,,,,,,,,,10.1016/j.jmmm.2021.168770,False
Cr4Te5,318.9,,,Monoclinic,,,,,,,,,10.1016/j.jmmm.2021.168770,False
La1.2Sr1.8Mn2O7,126.0,,,Perovskite,Quasi two-dimensional,{'c': '20.20 Å'},,,3.6 μB at 4.2K,,,,10.1016/j.jmmm.2006.10.914,True
Fe3O4,858.0,,,Cubic,,{'a': '8.384 Å'},Fd3̅m,"24 mT at 5 K, 1 mT at 300 K",,"410 kA/m at 5 K, 360 kA/m at 300 K",,,10.1016/j.jmmm.2018.04.017,True
Gd2RuO5,,10.0,,,,,,450 Oe,,,,,10.1016/S0304-8853(02)00005-7,True
Eu2Ru2O7,,120.0,,,,,,,,,,,10.1016/S0304-8853(02)00005-7,True
UFe5Sn,248.0,178.0,,CeCu5Au-type,Orthorhombic,,Pnma,,,6.5 μB/f.u. (T →0 K),,,10.1016/S0304-8853(02)01405-1,True
FeBO3,,348.0,,,,,,,,,,,10.1016/j.jmmm.2011.01.020,True
Fe81Nb7B12,363.15,,,Amorphous,,,,<20 A/m,,,,,10.1016/j.jmmm.2010.01.032,True
Fe79Mo8Cu1B12,278.15,,,Amorphous,,,,,,,,,10.1016/j.jmmm.2010.01.032,True
Fe3C,475.0,,,Orthorhombic,,"{'a': '5.089 Å', 'b': '6.749 Å', 'c': '4.526 Å'}",Pnma,,,134 A m^2 kg^-1,,,10.1016/j.jmmm.2016.02.080,True
Mn3Si2Se6,67.0,,-234 K,Trigonal,,,C2'/c' (No. 15.89),,5.02 μB/Mn,1.66 μB/Mn,,,10.1016/j.jmmm.2020.166936,True
Mn3Si2Te6,78.0,,,Trigonal,,,,,4.2 μB/Mn,1.66 μB/Mn,,,10.1016/j.jmmm.2020.166936,True
Ni48.5Mn22.7Ga22.8,276.0,,,,,,,,,,,,10.1016/j.jmmm.2020.166884,True
GaMnAs,50.0,,,Zinc-blende,Cubic,,,,,47 emu/cc,,,10.1016/j.jmmm.2016.07.035,True
La0.8Ag0.2MnO3,306.0,,308 K,Rhombohedral,Perovskite,"{'a': '5.178 Å', 'c': '13.233 Å'}",R3C,"{'246 K': '82.2 Oe', '298 K': '23.7 Oe', '334 K': '12.3 Oe'}",4.22 μB,,"{'246 K': '4.7 emu/g', '298 K': '0.96 emu/g', '334 K': '0.0046 emu/g'}",,10.1016/j.jmmm.2019.02.043,True
La5Mo4O16,193.0,,,Monoclinic,"Perovskite-like MoO3 layers in the ab plane, Mo2O10 bi-octahedral units along the c axis",,,Large,0.35 μB/formula unit,,,,10.1016/S0304-8853(02)01319-7,True
BaFe12O19,698.15,,,Hexagonal magnetoplumbite,Hexagonal,"{'a': '0.588 nm', 'c': '2.318 nm'}",P63/mmc,,20 μB,5580 G,,,10.1016/j.jmmm.2015.07.076,True
BaAl1Fe11O19,655.15,,,Hexagonal magnetoplumbite,Hexagonal,"{'a': '0.586 nm', 'c': '2.312 nm'}",P63/mmc,,,,,,10.1016/j.jmmm.2015.07.076,True
BaAl6Fe6O19,571.15,,,Hexagonal magnetoplumbite,Hexagonal,"{'a': '0.573 nm', 'c': '2.294 nm'}",P63/mmc,,,350 G,,,10.1016/j.jmmm.2015.07.076,True
Fe3C,480.0,,,Orthorhombic,,"{'a': '0.4518 nm', 'b': '0.5069 nm', 'c': '0.6736 nm'}",,,,,,,10.1016/j.jmmm.2019.165917,True
Fe3O4,850.0,,,,,,,,,,,,10.1016/j.jmmm.2019.165917,True
Fe4NbTaO9,,88.0,,Trigonal,Trigonal,"{'a': '5.229(5) Å', 'b': '5.229(5) Å', 'c': '14.231(4) Å'}",P 3 - c1 (No. 165),,"5.6 μB (S1), 6.8 μB (S2)",,,,10.1016/j.jmmm.2020.167305,True
Fe4Nb2O9,,90.0,,Trigonal,Trigonal,,P 3 - c1 (No. 165),,,,,,10.1016/j.jmmm.2020.167305,False
Fe4Ta2O9,,85.0,,Trigonal,Trigonal,,P 3 - c1 (No. 165),,,,,,10.1016/j.jmmm.2020.167305,False
Co4Nb2O9,,28.0,,Trigonal,Trigonal,,P 3 - c1 (No. 165),,,,,,10.1016/j.jmmm.2020.167305,False
Co4Ta2O9,,20.0,,Trigonal,Trigonal,,P 3 - c1 (No. 165),,,,,,10.1016/j.jmmm.2020.167305,False
Mn4Nb2O9,,109.0,,Trigonal,Trigonal,,P 3 - c1 (No. 165),,,,,,10.1016/j.jmmm.2020.167305,False
Mn4Ta2O9,,103.0,,Trigonal,Trigonal,,P 3 - c1 (No. 165),,,,,,10.1016/j.jmmm.2020.167305,False
NdMnO3,,42.0,,,,,,,,,,,10.1016/j.jmmm.2018.12.057,True
Nd0.9Cd0.1MnO3,105.0,,,,,,,,,,,,10.1016/j.jmmm.2018.12.057,True
LiNi0.5Mn1.5O4,129.0,,,Spinel,Cubic,{'a': '8.1685 Å'},P4132,,3.02 μB,88 emu/g,,,10.1016/j.jmmm.2006.06.018,True
Sm1.5Ca0.5CoMnO6,120.5,,91.86 K,Monoclinic,P2_1/n,"{'a': '5.349 Å', 'b': '5.434 Å', 'c': '7.580 Å'}",P2_1/n,9.18 kOe,,21.98 emu/g,8.69 emu/g,,10.1016/j.jmmm.2018.08.060,True
Sm1.5Ca0.5CoMnO6,94.3,,-66.74 K,Monoclinic,P2_1/n,"{'a': '5.354 Å', 'b': '5.361 Å', 'c': '7.503 Å'}",P2_1/n,8.15 kOe,,,2.62 emu/g,,10.1016/j.jmmm.2018.08.060,True
NiCo2O4,,,232 K,Spinel,Cubic,{'a': '8.102'},Fd-3m,,,,,,10.1016/j.jmmm.2023.170366,True
DyB50,,6.1,-13.2 K,Tetragonal,,"{'a': '16.608 Å', 'b': '17.623 Å', 'c': '9.472 Å'}",Pbam,,11 μB/f.u.,,,0.015 emu/mol,10.1016/j.jmmm.2017.10.049,True
CePd2Ga3,7.0,,,Hexagonal,,,P6/mmm,,2.72 μB,,,,10.1016/j.jmmm.2006.10.033,True
NdFe11Ti,547.0,,,Tetragonal,ThMn12-type,"{'a': '8.59', 'c': '4.79'}",I4/mmm,,1.70,,,,10.1016/j.jmmm.2022.169529,True
La0.7Pb0.3MnO3,350.0,,,Rhombohedral,,,R-3c,9 Oe,79.2 emu/g,,,0.0091 μB/T,10.1016/S0304-8853(01)00513-3,True
Pr0.7Pb0.3MnO3,212.0,,,Orthorhombic,,,Pnma,46 Oe,80.7 emu/g,,,0.0667 μB/T,10.1016/S0304-8853(01)00513-3,True
Nd0.7Pb0.3MnO3,164.0,,,Orthorhombic,,,Pnma,195 Oe,89.3 emu/g,,,0.1196 μB/T,10.1016/S0304-8853(01)00513-3,True
GdNi,69.0,,65 K,Orthorhombic,CrB-type,"{'a': '3.7653 Å', 'b': '10.3105 Å', 'c': '4.2379 Å'}",Cmcm,21 Oe,8.0 μB/f.u.,7.2 μB/f.u.,,,10.1016/j.jmmm.2019.166302,True
HoNi,35.0,,19 K,Orthorhombic,FeB-type,"{'a': '7.0197 Å', 'b': '4.1398 Å', 'c': '5.4372 Å'}",Pnma,112 Oe,10.7 μB/f.u.,8.8 μB/f.u.,,,10.1016/j.jmmm.2019.166302,True
ErNi,10.0,,28 K,Orthorhombic,FeB-type,"{'a': '7.0098 Å', 'b': '4.1142 Å', 'c': '5.4256 Å'}",Pnma,56 Oe,10.7 μB/f.u.,8.0 μB/f.u.,,,10.1016/j.jmmm.2019.166302,True
Sm4Bi3,,120.0,,Cubic (anti-Th3P4),,,,,,,,,10.1016/j.jmmm.2006.10.053,True
Sm4As3,150.0,,,,,,,,,,,,10.1016/j.jmmm.2006.10.053,False
Sm4Sb3,150.0,,,,,,,,,,,,10.1016/j.jmmm.2006.10.053,False
Co3O4,,25.0,-85 K,Spinel,Cubic,{'a': '8.082 Å'},,700 Oe,4.4 μB,0.227 emu/g,,,10.1016/S0304-8853(02)00050-1,True
Ca3CoMnO6,,40.0,,Rhombohedral,Triangular lattice in ab plane,"{'a': '9.1355', 'b': '9.1355'}",R-3c,,,,2 μemu,,10.1016/j.jmmm.2015.07.014,True
Co3Gd4,225.0,,,,,,,,1.2 ± 0.8 μB,26.3-26.9 μB/f.u.,,,10.1016/j.jmmm.2022.169505,True
Co7Gd12,163.0,,,,,,,,2.2 ± 2 μB,,,,10.1016/j.jmmm.2022.169505,True
Co3Sn2S2,177.0,,"215 K (H ‖ c), 173 K (H ‖ ab)",Shandite,Hexagonal,"{'a': '5.37 Å', 'c': '13.17 Å'}",,"0.72 kOe (H ‖ c), 0.15 kOe (H ‖ ab)","2.77 μB (H ‖ c), 6.63 μB (H ‖ ab)","0.84 (H ‖ c), 0.35 (H ‖ ab)","0.82 (H ‖ c), 0.042 (H ‖ ab)",,10.1016/j.jmmm.2022.170059,True
Nd2Fe14B,593.0,,,Tetragonal,Platelets,"{'a': '100 nm', 'b': '40 nm', 'c': '25 nm'}",,2.75 T,,,,,10.1016/S0304-8853(01)00031-2,True
Nd147.6Fe13.1B,593.0,,,Tetragonal,Platelets,"{'a': '100 nm', 'b': '40 nm', 'c': '25 nm'}",,2.75 T,,,,,10.1016/S0304-8853(01)00031-2,True
Nd2.05Fe13.1B,593.0,,,Tetragonal,Platelets,"{'a': '100 nm', 'b': '40 nm', 'c': '25 nm'}",,1.2 T,,,,,10.1016/S0304-8853(01)00031-2,True
Nd38.1Fe13.1B,593.0,,,Tetragonal,Platelets,"{'a': '100 nm', 'b': '40 nm', 'c': '25 nm'}",,,,,,,10.1016/S0304-8853(01)00031-2,True
CeFe4Al8,,165.0,,Tetragonal,ThMn12-type,,I4/mmm,,,,,,10.1016/S0304-8853(01)00061-0,True
ScFe4Al8,,225.0,,Tetragonal,ThMn12-type,,I4/mmm,,,,,,10.1016/S0304-8853(01)00061-0,True
YFe4Al8,,170.0,,Tetragonal,ThMn12-type,,I4/mmm,,,,,,10.1016/S0304-8853(01)00061-0,False
Ba3TiRu2O9,,,-29.5 K,Hexagonal,,,P 63/mmc (No. 194),,1.82 μB/f.u.,,,9.04 × 10^−4 emu Oe^−1 f.u.^−1,10.1016/j.jmmm.2018.12.087,True
Ba3CoRu2O9,,93.0,,,,,,,,,,,10.1016/j.jmmm.2018.12.087,False
La1.5Ca0.5CoMnO6,157.0,,151.4 K,Monoclinic,,"{'a': '5.4680 Å', 'b': '5.4356 Å', 'c': '7.6948 Å'}",P 21/n,,6.49 μB,,,,10.1016/j.jmmm.2016.12.018,True
Ni0.5Zn0.5Fe2O4,663.15,,,Spinel,,,,1100 Oe,,1.2 - 5.4 emu/g,,,10.1016/j.jmmm.2004.06.051,True
BiFe0.9Co0.01Mn0.09O3,,653.15,,Rhombohedral distorted perovskite,Hexagonal,,R3c,,,,,,10.1016/j.jmmm.2019.166137,True
BiFe0.9Co0.09Mn0.01O3,,676.15,,Rhombohedral distorted perovskite,Hexagonal,,R3c,,,10.884 emu/g,3.394 emu/g,,10.1016/j.jmmm.2019.166137,True
La2O2Fe2OS2,,105.0,,Anti-Sr2MnO2Mn2Sb2-type,Body-centred tetragonal,"{'a': '4.0353', 'c': '17.8237'}",I4/mmm,,3.30 μB,,,,10.1016/j.jmmm.2017.09.024,True
Sr2F2Fe2OS2,,106.0,,Anti-Sr2MnO2Mn2Sb2-type,Body-centred tetragonal,,,,3.3 μB,,,,10.1016/j.jmmm.2017.09.024,False
Pb2Fe1.57Mn0.43Ge2O9,,39.9,,Orthorhombic,,"{'a': '7.1631 Å', 'b': '11.2161 Å', 'c': '10.1654 Å'}",Pbcn or P21221,,,,,,10.1016/j.jmmm.2021.168023,True
Pb2Fe2Ge2O9,,45.2,,Orthorhombic,,"{'a': '7.149 Å', 'b': '11.177 Å', 'c': '10.144 Å'}",,,,,,,10.1016/j.jmmm.2021.168023,True
Nd2Fe14B,585.15,,,Tetragonal,,"{'a': '8.8051 Å', 'b': '8.8051 Å', 'c': '12.1964 Å'}",P42/mnm,,,159 emu/g,,,10.1016/j.jmmm.2020.167128,True
Nd2Fe14BN0.352,604.15,,,Tetragonal,,"{'a': '8.8246 Å', 'b': '8.8246 Å', 'c': '12.2229 Å'}",P42/mnm,,2.88 μB (Fe),144 emu/g,,,10.1016/j.jmmm.2020.167128,True
Sm0.55Sr0.45MnO3,125.0,,,Orthorhombic,Pbnm,,Pbnm,,3.4 μB per Mn ion at 2 K,,,,10.1016/S0304-8853(02)01153-8,True
Sm0.6Sr0.4MnO3,120.0,,,Orthorhombic,Pbnm,,Pbnm,,,,,,10.1016/S0304-8853(02)01153-8,
Mn0.73Fe0.27NiGe,80.0,,176 K,Hexagonal (Ni2In-type),Hexagonal and Orthorhombic,,"P63/mmc (Hexagonal), Pnma (Orthorhombic)",1 kOe,4.4 μB/f.u.,,,,10.1016/j.jmmm.2019.165977,True
MnNiGe,205.0,350.0,,Hexagonal (Ni2In-type) and Orthorhombic (TiNiSi-type),Hexagonal and Orthorhombic,,"P63/mmc (Hexagonal), Pnma (Orthorhombic)",,2.8 μB,,,,10.1016/j.jmmm.2019.165977,False
EuO,69.0,,,fcc rock salt,Polycrystalline,{'a': '5.1439 Å'},Fm3m,~40 Oe at 20 K,7.0 μB,,,,10.1016/j.jmmm.2019.165900,True
EuO1−x,150.0,,,fcc rock salt,Polycrystalline,{'a': '5.0769 Å'},Fm3m,"Varies with temperature, peaks at 69 K",,,,,10.1016/j.jmmm.2019.165900,True
CsCoCl3,,21.0,,,,,,,,,,,10.1016/j.jmmm.2020.166877,False
CoCl2·2H2O,,17.2,,,,,,,,,,,10.1016/j.jmmm.2020.166877,False
BaCo2V2O8,,5.4,,,,,,,,,,,10.1016/j.jmmm.2020.166877,False
CoNb2O6,,2.9,,,,,,,,,,,10.1016/j.jmmm.2020.166877,False
Gd60Tb40,270.0,,,"Solid solution (Gd, Tb)",,,,,,,,,10.1016/j.jmmm.2006.03.062,True
Gd60Tb37Ga3,297.0,,,"Solid solution (Gd, Tb)",,,,,,,,,10.1016/j.jmmm.2006.03.062,True
Gd60Tb35Ga5,275.0,,,"Solid solution (Gd, Tb)",,,,,,,,,10.1016/j.jmmm.2006.03.062,True
La0.7Sr0.3MnO3,338.0,,345 K,Rhombohedral,Perovskite,"{'a': '5.493 Å', 'b': '5.493 Å', 'c': '13.360 Å'}",R3-C,,5.16 μB,,,,10.1016/j.jmmm.2017.01.100,True
La0.7Sr0.29MnO3,337.0,,350 K,Rhombohedral,Perovskite,"{'a': '5.495 Å', 'b': '5.495 Å', 'c': '13.362 Å'}",R3-C,,5.51 μB,,,,10.1016/j.jmmm.2017.01.100,True
La0.7Sr0.27MnO3,335.0,,342.4 K,Rhombohedral,Perovskite,"{'a': '5.495 Å', 'b': '5.495 Å', 'c': '13.362 Å'}",R3-C,,5.43 μB,,,,10.1016/j.jmmm.2017.01.100,True
La0.7Sr0.25MnO3,328.0,,340 K,Rhombohedral,Perovskite,"{'a': '5.499 Å', 'b': '5.499 Å', 'c': '13.368 Å'}",R3-C,,7.31 μB,,,,10.1016/j.jmmm.2017.01.100,True
Si0.51Mn0.49,30.0,,,Cubic,,,,,0.18 μB,,,,10.1016/j.jmmm.2006.02.044,True
Si0.36Mn0.64,30.0,,,Cubic,,,,,0.21 μB,,,,10.1016/j.jmmm.2006.02.044,True
Si0.25Mn0.75,70.0,104.0,,Cubic,,,,,0.33 μB,,,,10.1016/j.jmmm.2006.02.044,True
MnSi,30.0,,,B20-type,,{'a': '4.558 Å'},,,0.4 μB,,,,10.1016/j.jmmm.2006.02.044,False
Nd0.84K0.12MnO3,124.0,,,Orthorhombic,,"{'a': '5.4441 Å', 'b': '5.5465 Å', 'c': '7.6813 Å'}",Pbnm,,,,,,10.1016/j.jmmm.2010.01.030,True
Fe50Ni50,723.15,,,fcc,,,,3-4 A/m,,1.5 T,,,10.1016/j.jmmm.2022.170075,True
FeNi36,503.15,,,,,,,8 A/m,,1.3 T,,,10.1016/j.jmmm.2022.170075,True
FeNi40,603.15,,,,,,,8-10 A/m,,1.45 T,,,10.1016/j.jmmm.2022.170075,True
FeSi3.8,1013.15,,,,,,,11-12 A/m,,1.97 T,,,10.1016/j.jmmm.2022.170075,True
SS430,943.15,,,,,,,19 A/m,,1.6 T,,,10.1016/j.jmmm.2022.170075,True
Co2MnO4,166.0,,-515 K,Inverse Spinel Cubic,FCC,{'a': '8.27 Å'},Fd3̅m,,11.6 μB,11.4 emu/g,,,10.1016/j.jmmm.2017.11.068,True
Co2Mn0.95Bi0.05O4,160.0,,-643 K,Inverse Spinel Cubic,FCC,{'a': '8.26 Å'},Fd3̅m,,11.4 μB,9.5 emu/g,,,10.1016/j.jmmm.2017.11.068,True
Co2Mn0.9Bi0.1O4,158.0,,-754 K,Inverse Spinel Cubic,FCC,{'a': '8.25 Å'},Fd3̅m,,11.3 μB,7.8 emu/g,,,10.1016/j.jmmm.2017.11.068,True
DyB2C2,,15.3,,Tetragonal,,,,,,,,,10.1016/S0304-8853(00)00708-3,True
HoB2C2,,5.9,,Tetragonal,,,,,,,,,10.1016/S0304-8853(00)00708-3,True
Mn2As,,573.0,,Tetragonal,Cu2Sb-type,"{'a': '3.78 Å', 'c': '6.28 Å'}",,,"{'Mn(I)': '1.98 μB', 'Mn(II)': '3.44 μB'}",,,,10.1016/j.jmmm.2009.04.003,True
Sr2IrO4,,240.0,,Tetragonal,K2NiF4-type,"{'a': '5.4950 Å', 'c': '25.800 Å'}",I 4 1 / acd,,,,,,10.1016/j.jmmm.2013.05.022,True
Co3O4,,23.175,,Normal spinel,Cubic,{'a': '8.086(1) Å'},Fd-3m,,2.7(1) μB at 5 K,,,,10.1016/j.jmmm.2020.166874,True
Er3AlC,4.1,2.0,-5.56 K,Inverse Perovskite,Cubic,"{'a': '4.8088 Å', 'b': '4.8088 Å', 'c': '4.8088 Å'}",Pm3̄m (221),,9.58 μB,,,,10.1016/j.jmmm.2022.170194,True
TmMn2Si2,,5.5,,,,,,,,,,,10.1016/j.jmmm.2022.170194,False
ErMn2Si2,,6.5,,,,,,,,,,,10.1016/j.jmmm.2022.170194,False
ErRu2Si2,,5.5,,,,,,,,,,,10.1016/j.jmmm.2022.170194,False
HoNiGa2,,26.0,,,,,,,,,,,10.1016/j.jmmm.2022.170194,False
Dy2BaZnO5,,2.0,,,,,,,,,,,10.1016/j.jmmm.2022.170194,False
Er2Cr2C3,,9.7,,,,,,,,,,,10.1016/j.jmmm.2022.170194,False
LaFe11.2Si1.8,220.2,,,NaZn13 type,Cubic,,Fm-3c,,,,,,10.1016/j.jmmm.2018.12.045,True
Fe7Ta3,108.0,,,Hexagonal,Hexagonal,"{'a': '4.800', 'b': '4.800', 'c': '7.840'}",P63/mmc,,,,,,10.1016/j.jmmm.2018.12.045,True
ZrZn2,28.5,,,Cubic Laves phase,,,,,0.16 μB per formula unit,,,,10.1016/S0304-8853(00)00655-7,True
Mn1.5Fe1.5Al,,,-639 K,β-Mn,Cubic,,P4132,6.04 kOe,10.5 μB/f.u.,,0.929 emu/g,,10.1016/j.jmmm.2021.168752,True
Mn2FeAl,,42.0,,β-Mn,Cubic,,P4132,,5.193 μB/f.u.,,,,10.1016/j.jmmm.2021.168752,True
YMnO3,,70.0,-494 K,Hexagonal,Hexagonal,"{'a': '6.1373 Å', 'c': '11.3781 Å'}",P63cm,4000 Oe,5.093 μB,,,,10.1016/j.jmmm.2016.04.074,True
YMn0.8Fe0.2O3,,79.0,-500 K,Hexagonal,Hexagonal,"{'a': '6.1364 Å', 'c': '11.4312 Å'}",P63cm,350 Oe,5.5 μB,,,,10.1016/j.jmmm.2016.04.074,True
SmFe2,670.0,,,Rhombohedral,Cubic Laves phase C15,{'a': '0.7425 nm'},,,,85 A·m^2/kg at 4.2 K,,,10.1016/j.jmmm.2021.167728,True
Sm0.2Y0.8Fe2,541.0,,,Cubic,Cubic Laves phase C15,{'a': '0.7366 nm'},,,,81 A·m^2/kg at 4.2 K,38 A·m^2/kg,,10.1016/j.jmmm.2021.167728,True
Fe4GeTe2,266.0,,285.2 K,Rhombohedral,Trigonal,"{'a': '4.04411 Å', 'b': '4.04411 Å', 'c': '29.1402 Å'}",R-3m (No. 166),,2.12 μB/Fe,,,,10.1016/j.jmmm.2022.170257,True
CoEr2,16.0,,,Monoclinic,,"{'a': '14.744 Å', 'b': '12.955 Å', 'c': '3.509 Å'}",P 2/m,,8.8 μB per Er atom at 6 K,,,,10.1016/j.jmmm.2017.08.015,True
Tm2Cu2Cd,15.0,,,,,,,,,,,,10.1016/j.jmmm.2017.08.015,False
HoPdIn,23.0,,,,,,,,,,,,10.1016/j.jmmm.2017.08.015,False
Dy3Co,44.0,,,,,,,,,,,,10.1016/j.jmmm.2017.08.015,False
CeSi,6.1,,,,,,,,,,,,10.1016/j.jmmm.2017.08.015,False
HoCu2,10.5,,,,,,,,,,,,10.1016/j.jmmm.2017.08.015,False
HoCoC2,11.0,,,,,,,,,,,,10.1016/j.jmmm.2017.08.015,False
ErMn2Si2,4.5,,,,,,,,,,,,10.1016/j.jmmm.2017.08.015,False
TmZn,8.4,,,,,,,,,,,,10.1016/j.jmmm.2017.08.015,False
Mn3O4,45.0,,,Hausmannite,,,,"8.20 kOe (S1), 7.13 kOe (S2), 6.76 kOe (S3)",,"38.5 emu/g (S1), 32.7 emu/g (S2), 45.8 emu/g (S3)","0.52 (S1), 0.49 (S2), 0.54 (S3)",,10.1016/j.jmmm.2010.03.016,True
UCo0.995Os0.005Al,8.0,,,ZrNiAl-type,Hexagonal,"{'a': '0.668 pm', 'c': '0.3966 pm'}",P 6̄ 2m,,,,,,10.1016/j.jmmm.2017.10.099,True
UCo0.98Os0.02Al,26.0,,,ZrNiAl-type,Hexagonal,"{'a': '0.668 pm', 'c': '0.3966 pm'}",P 6̄ 2m,0.12 T,0.4 μB/f.u,,,,10.1016/j.jmmm.2017.10.099,True
Dy2Al3Si2,,5.0,,Monoclinic,,,Y2Al3Si2-type,,10.66 μB,,,,10.1016/j.jmmm.2006.11.125,True
Ho2Al3Si2,4.2,7.8,,Monoclinic,,,Y2Al3Si2-type,,10.4 μB,,,,10.1016/j.jmmm.2006.11.125,True
Er2Al3Si2,,4.2,,Monoclinic,,,Y2Al3Si2-type,,9.68 μB,,,,10.1016/j.jmmm.2006.11.125,True
PrAlSi,17.8,,,Body-centered tetragonal,,,α-ThSi2-type,,3.38 μB,,,,10.1016/j.jmmm.2006.11.125,True
Tb0.75Y0.25Co3B2,150.0,,,Hexagonal,Monoclinic below 17 K,"{'a': '5.0460 Å', 'b': '5.0460 Å', 'c': '3.0162 Å'}","P6/mmm (191), Cmmm (65), C2/m (12)",,"1.5 μB (Tb), 0.5 μB (Co)",,,,10.1016/j.jmmm.2008.02.166,True
TbCo3B2,170.0,,,Hexagonal,Orthorhombic below 30 K,,"P6/mmm (191), Cmmm (65)",,,,,,10.1016/j.jmmm.2008.02.166,False
YCo3B2,150.0,,,Hexagonal,,,P6/mmm (191),,,,,,10.1016/j.jmmm.2008.02.166,False
Ce0.96Ta0.04Co4.35Zn0.65,483.0,,,CaCu5-type,Hexagonal,"{'a': '5.108', 'c': '4.165'}",P6/mmm,11.5 T at 300 K,,,,,10.1016/j.jmmm.2019.03.024,True
Ce0.79Ta0.07Co3.77Fe0.89Zn0.47,800.0,,,CaCu5-type,Hexagonal,"{'a': '4.918', 'c': '4.108'}",P6/mmm,,,85.5 emu/g,,,10.1016/j.jmmm.2019.03.024,True
CuFeO2,,14.05,-266.38 K,Delafossite,R-3m,"{'a': '3.0349 Å', 'b': '3.0349 Å', 'c': '17.1680 Å'}",R-3m,,,,,,10.1016/j.jmmm.2019.166082,True
Cu0.97Ca0.03FeO2,,13.5,-268.46 K,Delafossite,R-3m,"{'a': '3.0351 Å', 'b': '3.0351 Å', 'c': '17.1686 Å'}",R-3m,,,,,,10.1016/j.jmmm.2019.166082,True
Cu0.97Sr0.03FeO2,,13.1,-484.35 K,Delafossite,R-3m,"{'a': '3.0353 Å', 'b': '3.0353 Å', 'c': '17.1684 Å'}",R-3m,,,,,,10.1016/j.jmmm.2019.166082,True
Cu0.97Ba0.03FeO2,,13.55,-284 K,Delafossite,R-3m,"{'a': '3.0352 Å', 'b': '3.0352 Å', 'c': '17.1691 Å'}",R-3m,,,,,,10.1016/j.jmmm.2019.166082,True
CoV2O6,,10.25,"-2.4 K (α phase), -7 K (γ phase)","Monoclinic (α phase), Triclinic (γ phase)",,,"C 2/m (α phase), P-1 (γ phase)",,"5.3 μB/Co ion (α phase), 5.2 μB/Co ion (γ phase)",,,,10.1016/j.jmmm.2015.08.015,True
GdMnO3,,26.3333333333333,-37.56 K,Orthorhombic,Pbnm,"{'a': '5.312377 Å', 'b': '5.843079 Å', 'c': '7.436901 Å'}",Pbnm,1173.90 Oe,9.33 μB,28.54 emu/g,9.92 emu/g,,10.1016/j.jmmm.2022.169256,True
GdMn0.98Al0.02O3,,26.3333333333333,-39.89 K,Orthorhombic,Pbnm,"{'a': '5.314495 Å', 'b': '5.833845 Å', 'c': '7.436205 Å'}",Pbnm,1023.01 Oe,9.28 μB,29.52 emu/g,8.37 emu/g,,10.1016/j.jmmm.2022.169256,True
GdMn0.95Al0.05O3,,26.3333333333333,-37.02 K,Orthorhombic,Pbnm,"{'a': '5.311491 Å', 'b': '5.821998 Å', 'c': '7.435687 Å'}",Pbnm,881.90 Oe,9.20 μB,27.63 emu/g,6.18 emu/g,,10.1016/j.jmmm.2022.169256,True
GdMn0.90Al0.10O3,,26.3333333333333,-35.84 K,Orthorhombic,Pbnm,"{'a': '5.305757 Å', 'b': '5.810978 Å', 'c': '7.430799 Å'}",Pbnm,790.07 Oe,9.08 μB,25.22 emu/g,4.68 emu/g,,10.1016/j.jmmm.2022.169256,True
GdMn0.85Al0.15O3,,26.3333333333333,-27.67 K,Orthorhombic,Pbnm,"{'a': '5.304654 Å', 'b': '5.784437 Å', 'c': '7.443675 Å'}",Pbnm,834.68 Oe,8.97 μB,23.38 emu/g,4.27 emu/g,,10.1016/j.jmmm.2022.169256,True
GdMn0.80Al0.20O3,,26.3333333333333,-28.53 K,Orthorhombic,Pbnm,"{'a': '5.310056 Å', 'b': '5.803006 Å', 'c': '7.430391 Å'}",Pbnm,653.74 Oe,8.85 μB,25.18 emu/g,3.72 emu/g,,10.1016/j.jmmm.2022.169256,True
GdMn0.75Al0.25O3,,26.3333333333333,-27.60 K,Orthorhombic,Pbnm,"{'a': '5.312573 Å', 'b': '5.758859 Å', 'c': '7.465379 Å'}",Pbnm,624.56 Oe,8.75 μB,22.75 emu/g,3.21 emu/g,,10.1016/j.jmmm.2022.169256,True
GdMn0.70Al0.30O3,,26.3333333333333,-23.93 K,Orthorhombic,Pbnm,"{'a': '5.310031 Å', 'b': '5.772679 Å', 'c': '7.458842 Å'}",Pbnm,491.28 Oe,8.65 μB,22.66 emu/g,2.36 emu/g,,10.1016/j.jmmm.2022.169256,True
Mn0.1Ni0.4Zn0.5Fe2O4,595.15,,,Cubic Spinel,Cubic,{'a': '8.365 Å'},,,,3000 Gauss,,,10.1016/j.jmmm.2005.05.040,True
Mn0.2Ni0.3Zn0.5Fe2O4,596.15,,,Cubic Spinel,Cubic,{'a': '8.384 Å'},,,,3800 Gauss,,,10.1016/j.jmmm.2005.05.040,True
Mn0.3Ni0.2Zn0.5Fe2O4,585.15,,,Cubic Spinel,Cubic,{'a': '8.398 Å'},,,,2700 Gauss,,,10.1016/j.jmmm.2005.05.040,True
MnF3,,43.0,,Monoclinic,,,,,4.9 μB,,,,10.1016/j.jmmm.2016.08.041,True
MnSi,29.0,,,,,,,,,,,,10.1016/j.jmmm.2008.11.026,False
Mn4Si7,50.0,,,,,,,,,,,,10.1016/j.jmmm.2008.11.026,False
CoNb0.6Mn0.4Sb,194.0,,,FCC,,,,,,,,,10.1016/j.jmmm.2006.01.046,True
Pr0.6Y0.2Sr0.2MnO3,90.0,,140 K,Orthorhombic,Pbnm,"{'a': '5.5349 Å', 'b': '5.4417 Å', 'c': '7.6814 Å'}",Pbnm,,,,,,10.1016/j.jmmm.2021.167996,True
Pr0.6La0.2Sr0.2MnO3,175.0,,290 K,Orthorhombic,Pbnm,"{'a': '5.4964 Å', 'b': '5.4810 Å', 'c': '7.7542 Å'}",Pbnm,,,,,,10.1016/j.jmmm.2021.167996,True
Fe3O4,858.0,,,Spinel,,,,,,,,,10.1016/j.jmmm.2003.08.019,True
DyVO4,,,-2.65 K,Tetragonal zircon-type,Tetragonal,"{'a': '7.197 Å', 'b': '7.197 Å', 'c': '6.377 Å'}",I41/amd,,7.71 μB,,,,10.1016/j.jmmm.2021.168161,True
PrSn3,,8.6,,,,,,,,,,,10.1016/j.jmmm.2003.11.204,True
La5Mo4O16,115.0,193.0,,Monoclinic,,"{'a': '7.977 Å', 'b': '8.002 Å', 'c': '10.338 Å'}",,,0.3 μB,120 G,,,10.1016/S0304-8853(03)00231-2,True
La5Mo3.8Mg0.2O16,100.0,135.0,,Monoclinic,,"{'a': '7.964 Å', 'b': '7.994 Å', 'c': '10.330 Å'}",,,,25 G,,,10.1016/S0304-8853(03)00231-2,True
La5Mo3.46Mg0.54O16,,75.0,,Monoclinic,,"{'a': '7.965 Å', 'b': '7.962 Å', 'c': '10.345 Å'}",,,,5 G,,,10.1016/S0304-8853(03)00231-2,True
La5Mo3.8Fe0.2O16,110.0,175.0,,Monoclinic,,"{'a': '7.977 Å', 'b': '7.997 Å', 'c': '10.321 Å'}",,,,420 G,,,10.1016/S0304-8853(03)00231-2,True
La5Mo3.15Fe0.85O16,110.0,120.0,,Monoclinic,,"{'a': '7.958 Å', 'b': '7.973 Å', 'c': '10.313 Å'}",,,,120 G,,,10.1016/S0304-8853(03)00231-2,True
La5Mo3.95Mn0.05O16,100.0,185.0,,Monoclinic,,"{'a': '7.970 Å', 'b': '8.005 Å', 'c': '10.337 Å'}",,,,150 G,,,10.1016/S0304-8853(03)00231-2,True
GaCMn3,248.0,154.0,,Cubic,Simple cubic,,Pm-3m,,,,,,10.1016/j.jmmm.2015.01.063,True
GaC0.8Mn3,308.0,,,Cubic,Simple cubic,,Pm-3m,,,,,,10.1016/j.jmmm.2015.01.063,True
Mn1.2Fe0.8P0.6Si0.4B0.05,197.0,,,Hexagonal Fe2P-type,Hexagonal,"{'a': '6.02960 Å (ribbon), 6.03033 Å (bulk)', 'c': '3.42310 Å (ribbon), 3.44431 Å (bulk)'}",P62m,,3.4 μB/f.u. (ribbon),"22 emu/g (bulk), 133 emu/g (ribbon)",,,10.1016/j.jmmm.2019.01.053,True
Mn1.2Fe0.8P0.6Si0.4B0.05,165.0,,,Hexagonal Fe2P-type,Hexagonal,"{'a': '6.02960 Å (ribbon), 6.03033 Å (bulk)', 'c': '3.42310 Å (ribbon), 3.44431 Å (bulk)'}",P62m,,3.4 μB/f.u. (ribbon),"22 emu/g (bulk), 133 emu/g (ribbon)",,,10.1016/j.jmmm.2019.01.053,True
PrFe0.5Cr0.5O3,,270.0,-49 K,Orthorhombic,Pbnm,"{'a': '5.4657 Å', 'b': '5.5260 Å', 'c': '7.7495 Å'}",Pbnm,,3.27 μB,,,,10.1016/j.jmmm.2021.168273,True
Pr2FeCrO6,562.0,,,Rhombohedral,R-3c,,R-3c,,,,,,10.1016/j.jmmm.2021.168273,False
Cu2Te2O5Br2,,11.6,,Tetragonal,Distorted square planar,,,,0.51 μB/Cu2+,,,,10.1016/j.jmmm.2004.11.300,True
Cu2Te2O5Cl2,,18.2,,,,,,,,,,,10.1016/j.jmmm.2004.11.300,False
Co70.3Fe4.7Si10B15,621.0,,,Amorphous,,,,23 A/m,,0.77 T,,,10.1016/j.jmmm.2003.12.1322,True
TmFe2,550.0,,,Cubic,MgCu2-Type,,Fd3m,,3.72 μB/F.U.,,,,10.1016/j.jmmm.2018.10.050,False
Er5Ge3,,32.0,,Mn5Si3-type,Hexagonal,"{'a': '0.83600 nm', 'c': '0.62754 nm'}",P63/mcm,,9.2 μB at 4K,,,,10.1016/j.jmmm.2006.03.053,True
Er5Si3,,20.0,,Mn5Si3-type,Hexagonal,"{'a': '0.82984 nm', 'c': '0.62278 nm'}",P63/mcm,,,,,,10.1016/j.jmmm.2006.03.053,False
Er,20.0,86.0,,,,"{'a': '0.61640 nm', 'c': '0.55874 nm'}",,,,,,,10.1016/j.jmmm.2006.03.053,False
CuCr2Se4,404.5,,419-425 K,Face-centered cubic,Cubic,{'a': '0.625 nm'},,410-470 Oe at 5 K,2.64-3.05 μB/Cr,3.24-3.90 μB/f.u. at 5 K,,,10.1016/j.jmmm.2009.08.042,True
Cu2MnAl,610.0,,,L21,Cubic,{'a': '5.97 Å'},,232 mT,3.20 μB/Mn,13 Am2/kg,,,10.1016/j.jmmm.2021.168411,True
EuSn2As2,,24.0,,Rhombohedral,Hexagonal,"{'a': '4.189 Å', 'b': '4.189 Å', 'c': '26.463 Å'}",R-3m,,6 μB per Eu atom,0.06 emu/mg,,,10.1016/j.jmmm.2022.169713,True
UFe3B2,,268.0,,CeCo3B2-type,Hexagonal,"{'a': '0.5052(1) nm', 'c': '0.3002(1) nm'}",P6/mmm (no. 191),,,,,,10.1016/j.jmmm.2012.03.036,True
UNi4B,,20.0,,Orthorhombic,,,Cmcm,,,,,,10.1016/j.jmmm.2012.03.036,False
MnV2O6,,20.0,,Monoclinic,,"{'a': '9.309 Å', 'b': '3.534 Å', 'c': '6.752 Å'}",C 2/m,,4.60 μB,,,,10.1016/j.jmmm.2019.165995,True
CuV2O6,,24.0,,Triclinic,,,,,0.74 μB,,,,10.1016/j.jmmm.2019.165995,False
CoFe2O4,10.0,,,,,,,,,,,,10.1016/j.jmmm.2015.04.044,True
Ni48.94Mn33.18In17.88,286.0,,,,,,,,,,,,10.1016/j.jmmm.2019.165691,True
Ni50Mn34In16,286.0,,,,,,,,,,,,10.1016/j.jmmm.2019.165691,True
Ni50.2Mn33.4In16.4,295.0,,,,,,,,,,,,10.1016/j.jmmm.2019.165691,False
La0.88MnO2.91,216.5,,,,,,,,,,,,10.1016/j.jmmm.2005.10.173,True
Pr0.65Ca0.35MnO3,,180.0,,,,,Pbnm,,,,,,10.1016/S0304-8853(01)00696-5,True
Pr0.65Sr0.35MnO3,295.0,,,,,,Pbnm,,,,,,10.1016/S0304-8853(01)00696-5,True
Pr0.65Ca0.15Sr0.20MnO3,255.0,,,,,,Pbnm,,,,,,10.1016/S0304-8853(01)00696-5,True
Cu5Bi2B4O14,24.5,,,Triclinic,,"{'a': '10.132 Å', 'b': '9.385 Å', 'c': '3.458 Å'}",P1̄,,,17.1 emu/g at 5 K,,,10.1016/j.jmmm.2004.01.083,True
La2CoMnO6,210.8,,219 K,Monoclinic,,,,,5.55 μB/f.u.,,,,10.1016/j.jmmm.2019.03.009,True
Eu2CoMnO6,130.3,,117 K,Monoclinic,,,,,6.61 μB/f.u.,,,,10.1016/j.jmmm.2019.03.009,True
Ni51Fe22Ga27,125.0,,,,,,,,,,,,10.1016/j.jmmm.2020.166973,True
Ni53Fe20Ga27,250.0,,,,,,,,,,,,10.1016/j.jmmm.2020.166973,True
Ni54Fe19Ga27,310.0,,,,,,,,,,,,10.1016/j.jmmm.2020.166973,True
Ni55Fe18Ga27,360.0,,,,,,,,,,,,10.1016/j.jmmm.2020.166973,True
Pd0.96Co0.04,220.0,,,face-centered cubic (fcc),fcc,{'a': '0.3951 nm'},,,0.29 μB,,,,10.1016/j.jmmm.2019.03.121,True
Pd0.92Co0.08,315.0,,,face-centered cubic (fcc),fcc,{'a': '0.3940 nm'},,,0.45 μB,,,,10.1016/j.jmmm.2019.03.121,True
Pd0.90Co0.10,350.0,,,face-centered cubic (fcc),fcc,{'a': '0.3935 nm'},,,0.54 μB,,,,10.1016/j.jmmm.2019.03.121,True
GdCu4Mn,65.5,,75.2 K,Hexagonal,CaCu5-type,"{'a': '5.114 Å', 'c': '4.151 Å'}",P6/mmm,290 mT,4.8 μB,,,0.0054 emu/mol,10.1016/j.jmmm.2021.168857,True
GdNi2,70.0,,,,,,,,,,,,10.1016/j.jmmm.2021.168857,False
GdNi5,32.0,,,,,,,,,,,,10.1016/j.jmmm.2021.168857,False
GdCu,37.0,,,,,,,,,,,,10.1016/j.jmmm.2021.168857,False
GdCu6,16.0,,,,,,,,,,,,10.1016/j.jmmm.2021.168857,False
GdMn2,108.0,35.0,,,,,,,,,,,10.1016/j.jmmm.2021.168857,False
Gd6Mn23,489.0,,,,,,,,,,,,10.1016/j.jmmm.2021.168857,False
GdNi4Si,25.0,,,,,,,,,,,,10.1016/j.jmmm.2021.168857,False
GdNi4Al,28.0,,,,,,,,,,,,10.1016/j.jmmm.2021.168857,False
MnSi,30.0,,,,,,,,,,,,10.1016/j.jmmm.2021.168857,False
Nd5Ge2Si,58.0,,,,,,,,,,,,10.1016/j.jmmm.2021.168857,False
Nd5Ge3,52.5,,,,,,,,,,,,10.1016/j.jmmm.2021.168857,False
Dy2Co2Al,58.0,,,,,,,,,,,,10.1016/j.jmmm.2021.168857,False
Ce2Fe14B,424.0,,,Tetragonal,,"{'a': '8.756', 'c': '12.113'}",P42/mnm,,29.7 μB,"11.7 kG (300 K), 13.8 kG (5 K)",,,10.1016/j.jmmm.2020.166747,True
Gd0.946Fe0.054,291.71,,,hcp,,,,,,,,,10.1016/j.jmmm.2010.06.013,True
Gd,293.0,,,hcp,,,,,,,,,10.1016/j.jmmm.2010.06.013,False
FePb4Sb6S14,,30.0,,Monoclinic,,"{'a': '4.034 Å', 'b': '19.081 Å', 'c': '15.710 Å'}",P 21/c,,3.3 μB,,,,10.1016/j.jmmm.2004.06.031,True
FeSb2S4,,50.0,,,,,,,4.1 μB,,,,10.1016/j.jmmm.2004.06.031,False
La1.3Sr1.7Mn2O7,200.0,,,Perovskite,,,I4/mmm,,,,,,10.1016/j.jmmm.2004.08.014,True
La1.25Dy0.05Sr1.7Mn2O7,200.0,,,Perovskite,,,I4/mmm,,,,,,10.1016/j.jmmm.2004.08.014,True
La1.2Dy0.1Sr1.7Mn2O7,170.0,,,Perovskite,,,I4/mmm,,,,,,10.1016/j.jmmm.2004.08.014,True
