Repository: MaMMoS-project/ML-models

# ML-models
Collection of various ML models developed for the MaMMoS project

Models are organized in different folders of this repository:


- ./beyond-stoner-wolfarth:

   ML models to replace single-grain micromagnetics simulations by ML predictions for:

   -- ./beyond-stoner-wolfarth/single-grain-easy-axis-model:
      where the H and K1 vector are aligned along the z-axis of the simulation cube
      This model predicts Mr, Hc, and BHmax from a, k1, and Ms
      Current model version: v1.0

   -- ./inverse-beyond-stoner-wolfarth/single-grain-easy-axis-model:
      where the H and K1 vector are aligned along the z-axis of the simulation cube

File: compound-to-experimental-tc/data/MagneticMaterials_All.csv (part 5 of 94)
Material_Name,Curie,Neel,Curie_Weiss,Crystal_Structure,Lattice_Structure,Lattice_Parameters,Space_Group,Coercivity,Magnetic_Moment,Magnetization,Remanence,Susceptibility,DOI,Experimental
CeCu2Ga2,6.0,,20 K,ThCr2Si2-type,Tetragonal,"{'a': '4.290 Å', 'c': '10.467 Å'}",,,1.42 μB,,,,10.1016/j.jmmm.2003.12.518,True
Cr2Al,,670.0,,Tetragonal,MoSi2-type,"{'a': '3.0042', 'c': '8.647'}",I4/mmm,,,,,,10.1016/j.jmmm.2015.05.024,True
Cr1.975Fe0.0252Al,,565.0,,Tetragonal,MoSi2-type,"{'a': '3.0016', 'c': '8.692'}",I4/mmm,,,,,,10.1016/j.jmmm.2015.05.024,True
Cr1.95Fe0.052Al,,466.0,,Tetragonal,MoSi2-type,"{'a': '2.9849', 'c': '8.699'}",I4/mmm,,,,,,10.1016/j.jmmm.2015.05.024,True
Cr1.925Fe0.0752Al,,344.0,,Tetragonal,MoSi2-type,"{'a': '2.9795', 'c': '8.717'}",I4/mmm,,,,,,10.1016/j.jmmm.2015.05.024,True
Cr1.9Fe0.102Al,,170.0,,Tetragonal,MoSi2-type,"{'a': '2.9735', 'c': '8.711'}",I4/mmm,,,,,,10.1016/j.jmmm.2015.05.024,True
Cr1.875Fe0.1252Al,,,-34.4K,Tetragonal,MoSi2-type,"{'a': '2.9688', 'c': '8.716'}",I4/mmm,,0.03 μB/TM,,,4.32 x 10^-4 emu/mol/Oe,10.1016/j.jmmm.2015.05.024,True
Cr1.85Fe0.152Al,,,-10.9K,Tetragonal,MoSi2-type,"{'a': '2.9648', 'c': '8.725'}",I4/mmm,,0.16 μB/TM,,,4.47 x 10^-4 emu/mol/Oe,10.1016/j.jmmm.2015.05.024,True
Cr1.75Fe0.252Al,,,-7.2K,Cubic,Im3m,{'a': '2.9403'},Im3m,,0.23 μB/TM,,,5.11 x 10^-4 emu/mol/Oe,10.1016/j.jmmm.2015.05.024,True
Cr1.5Fe0.52Al,,,-6.1K,Cubic,Im3m,{'a': '2.9069'},Im3m,,0.39 μB/TM,,,6.27 x 10^-4 emu/mol/Oe,10.1016/j.jmmm.2015.05.024,True
Ca5Ir3O12,,7.8,-9.9 K,Hexagonal,,"{'a': '9.4274 Å', 'c': '3.1950 Å'}",P6̅2m (No. 189),,,,,,10.1016/j.jmmm.2018.12.023,True
Ca4.5La0.5Ir3O12,,7.8,-35 K,Hexagonal,,"{'a': '9.4608 Å', 'c': '3.2119 Å'}",P6̅2m (No. 189),,,,,,10.1016/j.jmmm.2018.12.023,True
Ca4.5Bi0.5Ir3O12,,5.0,-29 K,Hexagonal,,"{'a': '9.4477 Å', 'c': '3.2058 Å'}",P6̅2m (No. 189),,,,,,10.1016/j.jmmm.2018.12.023,True
Ca4.5Na0.5Ir3O12,,4.0,-8.3 K,Hexagonal,,"{'a': '9.4315 Å', 'c': '3.1907 Å'}",P6̅2m (No. 189),,,,,,10.1016/j.jmmm.2018.12.023,True
Al70Pd20Mn10,290.0,,-20 K,Quasicrystal,,,,,3.4 μB,,,,10.1016/S0304-8853(02)00007-0,True
Mn0.5Zn0.5Fe2O4,340.0,,,Cubic Spinel,Cubic,{'a': '8.4485 Å'},Fd/3m,183.42 Oe at 10 K,,70.20 emu/g at 10 K,,,10.1016/j.jmmm.2017.03.001,True
Dy2Ir2O7,,128.0,-11.3 K,Pyrochlore,Cubic,{'a': '10.192 Å'},Fd-3m,,4.8 μB,,,,10.1016/j.jmmm.2021.168220,True
La0.6Pb0.4MnO3,325.0,,,Cubic Perovskite,Pm3m,{'a': '0.7755'},Pm3m,,,,,,10.1016/j.jmmm.2007.08.019,True
La0.6Pb0.3Mg0.1MnO3,325.0,,,Cubic Perovskite,Pm3m,{'a': '0.7742'},Pm3m,,,,,,10.1016/j.jmmm.2007.08.019,True
La0.6Pb0.2Mg0.2MnO3,325.0,,,Cubic Perovskite,Pm3m,{'a': '0.7733'},Pm3m,,,,,,10.1016/j.jmmm.2007.08.019,True
La0.6Pb0.4Mg0.2MnO3,325.0,,,Cubic Perovskite,Pm3m,{'a': '0.7751'},Pm3m,,,,,,10.1016/j.jmmm.2007.08.019,True
GaMnN,350.0,,,Hexagonal wurtzite,c-axis-oriented,,,250 Oe,0.003 μB/Mn,,,,10.1016/j.jmmm.2009.05.017,True
Gd2O3,,17.2,,"Monoclinic (B phase), Cubic (C phase)","Monoclinic, Cubic","{'a': '14.0953 Å (B phase at 298 K), 10.8055 Å (C phase at 773 K)', 'b': '3.5483 Å (B phase at 298 K)', 'c': '8.709 Å (B phase at 298 K)'}","C2/m (B phase), Ia-3 (C phase)",,,,,,10.1016/j.jmmm.2016.02.041,True
LaFeO3,,750.0,,,,,,,,,,,10.1016/j.jmmm.2019.02.060,False
LaCrO3,,280.0,,,,,,,,,,,10.1016/j.jmmm.2019.02.060,False
Zn0.54Co0.46Cr0.6Fe1.4O4,321.95,,,Cubic Spinel,Spinel,{'a': '0.841 nm'},,25.6 Oe,,26 emu/g,,,10.1016/j.jmmm.2019.165382,True
Mn0.2Zn0.8Fe2O4,329.48,,,,,,,,,,,,10.1016/j.jmmm.2019.165382,
Ni0.5Zn0.5Fe2O4,315.15,,,,,,,,,,,,10.1016/j.jmmm.2019.165382,
Cu0.5Zn0.5Fe2O4,315.15,,,,,,,,,,,,10.1016/j.jmmm.2019.165382,
Co0.5Zn0.5Fe2O4,315.15,,,,,,,,,,,,10.1016/j.jmmm.2019.165382,
Mn0.5Zn0.5Fe2O4,315.15,,,,,,,,,,,,10.1016/j.jmmm.2019.165382,
In0.857Mn0.143As,330.0,,,Zinc-blende,,{'a': '0.601 nm'},,100-110 Oe,,,,,10.1016/j.jmmm.2012.09.041,True
In0.838Mn0.162As,353.0,,,Zinc-blende,,{'a': '0.601 nm'},,,,,,,10.1016/j.jmmm.2012.09.041,True
In0.81Mn0.19As,353.0,,,Zinc-blende,,{'a': '0.601 nm'},,,,,,,10.1016/j.jmmm.2012.09.041,True
In0.755Mn0.245As,353.0,,,Zinc-blende,,{'a': '0.601 nm'},,,,,,,10.1016/j.jmmm.2012.09.041,True
In0.71Mn0.29As,353.0,,,Zinc-blende,,{'a': '0.601 nm'},,,,,,,10.1016/j.jmmm.2012.09.041,True
ZnNFe3,762.0,,,Cubic,,{'a': '3.802'},Pm-3m,18.6 Oe at 650K,,163 emu/g at 5K,,,10.1016/j.jmmm.2014.11.021,True
AlNFe3,770.0,,,Cubic,,{'a': '3.795'},Pm-3m,16.3 Oe at 300K,,188 emu/g at 5K,,,10.1016/j.jmmm.2014.11.021,True
AlN0.5Mn3,818.0,,,,,,,70 Oe at 5K,,,,,10.1016/j.jmmm.2014.11.021,False
GaC0.5Fe3,788.0,,,,,,,29 Oe at 5K,,,,,10.1016/j.jmmm.2014.11.021,False
Dy2Ti1.8Mn0.2O7,,,0.33 K,,,{'a': '10.1045 Å'},Fd-3m,,14.64 μB/f.u.,44.78 μB/unit cell,,,10.1016/j.jmmm.2022.170308,True
Dy2Ti2O7,,,0.22 K,,,{'a': '10.1131 Å'},Fd-3m,,14.32 μB/f.u.,42.72 μB/unit cell,,,10.1016/j.jmmm.2022.170308,True
CoFe2O4,740.0,,,Cubic spinel,,,Fd 3 m,"1760 Oe at 310 K, 13,600 Oe at 5 K",,"43 emu/g at 310 K, 46 emu/g at 25 K, 47 emu/g at 5 K","10 emu/g at 355 K, 16 emu/g at 310 K, 32 emu/g at 25 K, 33 emu/g at 5 K",,10.1016/j.jmmm.2016.06.090,True
FeVO4,,18.5,,Triclinic,,,P1̄,,,,,,10.1016/j.jmmm.2020.167300,True
La0.6Ce0.4Fe11.0Si2.0,208.0,,,NaZn13-type,,,,,,,,,10.1016/j.jmmm.2017.11.059,True
La0.6Ce0.4Fe11.6Si1.4,220.0,,,NaZn13-type,,,,,,,,,10.1016/j.jmmm.2017.11.059,True
DySi2,,17.0,,Orthorhombic,Imma,"{'a': '4.035 Å', 'b': '3.910 Å', 'c': '13.281 Å'}",Imma,,"3.58 μB, 3.34 μB",,,,10.1016/S0304-8853(03)00302-0,True
DySi1.75,,10.0,,,,,,,,,,,10.1016/S0304-8853(03)00302-0,False
TiO2,300.0,,,Anatase,Tetragonal,,,31 Oe,,7.9 emu/cm^3,0.36 emu/cm^3,,10.1016/j.jmmm.2013.12.025,True
TiO2,300.0,,,Anatase,Tetragonal,,,42 Oe,,4.4 emu/cm^3,0.26 emu/cm^3,,10.1016/j.jmmm.2013.12.025,True
Fe3O4,,858.0,,Cubic,Inverse Spinel,"{'a': '8.397 Å', 'b': '8.397 Å', 'c': '8.397 Å'}",Fd-3m,,4.1 μB,,,,10.1016/j.jmmm.2004.01.092,True
YMn6Sn6,,333.0,394 K,hp13-type,,"{'a': '5.52 Å', 'c': '8.96 Å'}",,20 kOe,2.0 μB/Mn atom,Saturation at 110 kOe,,,10.1016/S0304-8853(00)01307-X,True
TbMn6Sn6,423.0,,125 K,hp13-type,,"{'a': '5.52 Å', 'c': '8.97 Å'}",,,9.0 μB/Tb atom,Saturation at 40 kOe,,,10.1016/S0304-8853(00)01307-X,True
Y0.8Tb0.2Mn6Sn6,347.0,,,hp13-type,,"{'a': '5.52 Å', 'c': '8.96 Å'}",,,"2.0 μB/Mn atom, 9.0 μB/Tb atom",Saturation at 40 kOe,,,10.1016/S0304-8853(00)01307-X,True
Fe3Mn4Ge6,,528.0,,,,,,,,Metamagnetic transition at 110 kOe,,,10.1016/S0304-8853(00)01307-X,True
YMnO3,25.0,57.0,-240 K,Orthorhombic,Perovskite,,Pbnm,100 Oe,4.0 μB,"3.34 × 10^-5 emu (298 K), 4.24 × 10^-5 emu (20 K)",,,10.1016/j.jmmm.2019.166146,True
YMnO3,,66.5,"-280 K, -440 K, -580 K",Hexagonal,,,P63cm,,,,,,10.1016/j.jmmm.2019.166146,True
Fe0.25TiS2,,52.0,34 K,Monoclinic,M5S8 type,"{'a': '11.758 Å', 'b': '6.831 Å', 'c': '11.431 Å'}",C 12/m1,45 kOe,1.47 μB,,1.15 μB,,10.1016/j.jmmm.2020.167480,True
Fe0.25TaS2,160.0,,,,,,,90 kOe,1.0 μB,,,,10.1016/j.jmmm.2020.167480,False
Fe0.5TiS2,,140.0,,Monoclinic,,,I 12/m 1,,2.9 μB,,,,10.1016/j.jmmm.2020.167480,False
Co2H3,485.0,,,P-3m1,,,P-3m1,,,,,,10.1016/j.jmmm.2021.168758,False
Cr2H3,227.0,,,P-3m1,,,P-3m1,,,,,,10.1016/j.jmmm.2021.168758,False
La0.7Sr0.3MnO3,339.0,,334-364 K,Perovskite-like with rhombohedral distortion,Rhombohedral,{'a': '5.48-5.50 Å'},R3̄c,94-313 Oe,0.82-1.72 μB/Mn,40-85 emu/g,,,10.1016/j.jmmm.2010.05.032,True
La0.45Pr0.25Ca0.3MnO3,200.0,,,Orthorhombic,,,Pnma,,,,,,10.1016/j.jmmm.2012.05.053,True
Zn0.95Co0.05O,380.0,,,Wurtzite,Hexagonal,"{'a': '0.3262 nm', 'c': '0.5225 nm'}",,"{'5K': '120 Oe', '300K': '80 Oe'}",0.4 μB/cobalt,,,,10.1016/j.jmmm.2008.03.047,True
Nd2Fe14B,586.0,,,Tetragonal,P4_2/mnm,"{'a': '8.8032 Å', 'b': '8.8032 Å', 'c': '12.1880 Å'}",P4_2/mnm,,,33.6 μB/f.u. at 300 K,,,10.1016/j.jmmm.2016.10.127,True
Mn3CuN,143.0,,,Tetragonal to Cubic,,,,,0.42 μB/Mn,,,,10.1016/j.jmmm.2013.07.041,True
CoSi0.70Al0.30,320.0,,,B20-type,,,,,,,,,10.1016/j.jmmm.2004.04.078,True
CoFeTiSn,287.0,,,Cubic,LiMgPdSn-type Y structure,{'a': '6.069 Å'},F 4̄ 3m,Vanishingly small,2 μB/f.u.,,,,10.1016/j.jmmm.2019.01.100,True
CoFeVGa,,20.0,104 K,Cubic,LiMgPdSn-type Y structure,{'a': '5.806 Å'},F 4̄ 3m,Vanishingly small,1.75 μB,,,,10.1016/j.jmmm.2019.01.100,True
CeRh3B2,120.0,,,Hexagonal,CeCo3B2-type,{'c': '3.09 Å'},,,0.4 μB,0.5 μB/Ce at 7 kOe,,,10.1016/j.jmmm.2003.12.1307,True
TmB2C,,11.0,,Orthorhombic,,"{'a': '6.7319 Å', 'b': '6.7457 Å', 'c': '3.6387 Å'}",,,,,,,10.1016/j.jmmm.2019.165527,True
DyB2C,8.5,,,,,,,,,,,,10.1016/j.jmmm.2019.165527,
HoB2C,7.0,,,,,,,,,,,,10.1016/j.jmmm.2019.165527,
ErB2C,,16.0,,,,,,,,,,,10.1016/j.jmmm.2019.165527,
EuMnO3,35.0,47.0,,Orthorhombic,Perovskite,,Pbnm,,,,,,10.1016/j.jmmm.2007.07.022,True
Ni74Mn24Pt2,250.0,,,Amorphous,,,,"6 Oe at 300 K, 12-18 Oe at 50 K, 320-730 Oe at 3 K",,,,,10.1016/j.jmmm.2005.05.025,True
La0.6Sr0.4Mn0.9Al0.1O3,321.0,,,Rhombohedral,,,R-3c,,,,,,10.1016/j.jmmm.2017.11.083,True
La0.6Ca0.2Sr0.2MnO3,344.27,,,,,,,,,,,,10.1016/j.jmmm.2017.11.083,False
La0.67Ba0.33MnO3,311.0,,,,,,,,,,,,10.1016/j.jmmm.2017.11.083,False
La0.67Ca0.33Mn0.9Cr0.1O3,215.0,,,,,,,,,,,,10.1016/j.jmmm.2017.11.083,False
La0.7Sr0.3Mn0.95Al0.05O3,336.24,,,,,,,,,,,,10.1016/j.jmmm.2017.11.083,False
La0.7Ca0.3Mn0.9Zn0.1O3,206.75,,,,,,,,,,,,10.1016/j.jmmm.2017.11.083,False
MnSe,,120.0,,"Cubic (α-MnSe), Hexagonal (β-MnSe)","NaCl-type (α-MnSe), NiAs-type (β-MnSe)","{'a': '5.4416 Å (α-MnSe), 3.8374 Å (β-MnSe)', 'c': '5.9874 Å (β-MnSe)'}","Fm3m (α-MnSe), P63/mmc (β-MnSe)",,,,,,10.1016/j.jmmm.2019.03.105,True
MnS,,150.0,,Cubic,NaCl-type,{'a': '5.2223 Å'},Fm3m,,,,,,10.1016/j.jmmm.2019.03.105,True
Fe7Se8,314.0,,,,NiAs-type,,,,,,,,10.1016/j.jmmm.2019.03.105,False
Fe3Se4,455.0,,,,NiAs-type,,,,,,,,10.1016/j.jmmm.2019.03.105,False
MnCr2O4,42.0,,,Spinel,Cubic,"{'a': '8.4367 Å', 'b': '8.4367 Å', 'c': '8.4367 Å'}",,Increases abruptly below Ts,1.1 μB,,,No frequency dependence,10.1016/j.jmmm.2012.06.015,True
La1.4Sr1.6Mn2O7,106.0,,,Tetragonal,I4/mmm,"{'a': '3.8751 Å', 'c': '20.171 Å'}",I4/mmm,,3.59 μB,,,,10.1016/j.jmmm.2011.01.042,True
LaSr2Mn2O7,,220.0,,Tetragonal,I4/mmm,,I4/mmm,,,,,,10.1016/j.jmmm.2011.01.042,
Cu0.72Ni0.28,333.0,,,,,,,,,,,,10.1016/j.jmmm.2006.10.1167,True
Pd0.78Ni0.22,348.0,,,,,,,,,,,,10.1016/j.jmmm.2006.10.1167,True
TmNi4B,3.95,,,Hexagonal,,,P6/mmm,,4.5 μB/f.u.,,,,10.1016/S0304-8853(03)00409-8,True
Nd2PtGe3,,,-5.17 K,Disordered AlB2-type,Hexagonal,"{'a': '4.2455 Å', 'c': '4.1933 Å'}",P6/mmm (No.191),,3.71 μB,,,,10.1016/j.jmmm.2020.167494,True
La0.7Ca0.3MnO3,245.0,,,,,,,,,,,,10.1016/j.jmmm.2005.03.065,True
La0.7Sr0.3MnO3,305.0,,,,,,,,,,,,10.1016/j.jmmm.2005.03.065,True
DyPdAl,,25.0,,ZrNiAl-type,Hexagonal,,,,10.6 μB,,,,10.1016/j.jmmm.2003.11.242,True
GdPdAl,,48.0,,ZrNiAl-type,Hexagonal,,,,,,,,10.1016/j.jmmm.2003.11.242,True
GdNiAl,,60.0,,ZrNiAl-type,Hexagonal,,,,,,,,10.1016/j.jmmm.2003.11.242,True
TbPdAl,,43.0,,ZrNiAl-type,Hexagonal,,,,,,,,10.1016/j.jmmm.2003.11.242,True
HoPdAl,,16.0,,ZrNiAl-type,Hexagonal,,,,,,,,10.1016/j.jmmm.2003.11.242,True
GdRhAl,,30.0,,Orthorhombic,,,,,,,,,10.1016/j.jmmm.2003.11.242,
GdPdSi,,30.0,,Orthorhombic,,,,,,,,,10.1016/j.jmmm.2003.11.242,
GdPdGa,,30.0,,Orthorhombic,,,,,,,,,10.1016/j.jmmm.2003.11.242,
GdPdGe,,30.0,,Orthorhombic,,,,,,,,,10.1016/j.jmmm.2003.11.242,
GdPdSn,,30.0,,Orthorhombic,,,,,,,,,10.1016/j.jmmm.2003.11.242,
Co1.7Mn1.3O2BO3,,41.0,-100K,Orthorhombic,,"{'a': '9.2605', 'b': '12.3278', 'c': '3.0341'}",Pbam,,4.83 μB,,,,10.1016/j.jmmm.2011.07.044,True
Fe3O4,858.0,,,Spinel,Cubic,{'a': '8.397 Å'},,,,,,,10.1016/S0304-8853(02)01109-5,True
Fe3O4 on MgO,858.0,,,Spinel,Cubic,{'a': '8.397 Å'},,,,,,,10.1016/S0304-8853(02)01109-5,True
Fe3O4 on MgAl2O4,858.0,,,Spinel,Cubic,{'a': '8.397 Å'},,,,,,,10.1016/S0304-8853(02)01109-5,True
Fe3O2BO3,,112.0,,Orthorhombic,Orthorhombic,"{'a': '9 Å', 'b': '12 Å', 'c': '3 Å'}",,,3.3-3.4 μB,,,,10.1016/j.jmmm.2014.08.025,False
Fe3O4,858.0,,,,,,,,,,,,10.1016/j.jmmm.2014.08.025,
Fe2OBO3,,155.0,,,,,,,,,,,10.1016/j.jmmm.2014.08.025,
Fe3O4,860.0,,,Cubic Spinel,Polycrystalline,{'a': '8.310 Å'},,"378 Oe (parallel), 147 Oe (perpendicular)",,,"0.6 (parallel), 0.1 (perpendicular)",,10.1016/j.jmmm.2004.12.016,True
LaCeCo7,260.0,,113.3 K,,,,,,,35 emu/g at 5.0 K,,Anomalous behavior related to Griffiths phase at 300 K,10.1016/j.jmmm.2021.167868,True
Pr2Co7,600.0,,,"Hexagonal Ce2Ni7 type at low temperature, Rhombohedral Gd2Co7 type at high temperature",,,"P63/mmc at low temperature, R-3m at high temperature",18 kOe at 293 K,,,,,10.1016/j.jmmm.2021.167868,
Ce2Co7,50.0,,,,,,,,0.9 μB/f.u.,,,,10.1016/j.jmmm.2021.167868,
Ce2Co7H7,233.0,,,,,,,,3.8 μB/f.u.,,,,10.1016/j.jmmm.2021.167868,
MnP,291.9,,,Orthorhombic,,,,,,,,,10.1016/S0304-8853(02)01468-3,True
SmCo5,1093.15,,,1:5H phase,,,,"41 kOe (dry-milling), 3.5 kOe (wet-milling with OY), 16.9 kOe (wet-milling with OY plus dry-milling)",,"83.5 emu/g (dry-milling), 79.8 emu/g (wet-milling with OY)","50.1 emu/g (dry-milling parallel), 45.1 emu/g (dry-milling perpendicular), 61.6 emu/g (wet-milling with OY parallel), 34.1 emu/g (wet-milling with OY perpendicular)",,10.1016/j.jmmm.2017.09.012,True
Y0.7Ca0.3MnO3,70.0,,,,,,,,,,,,10.1016/S0304-8853(00)00846-5,True
CrO2,400.0,,,Rutile,Tetragonal,,,,2 μB/Cr ion,,,,10.1016/S0304-8853(01)01177-5,True
EuO,70.0,,,,,,,,,,,,10.1016/S0304-8853(01)01177-5,True
InMnAs,10.0,,,,,,,,,,,,10.1016/S0304-8853(01)01177-5,True
GaMnAs,110.0,,,,,,,,,,,,10.1016/S0304-8853(01)01177-5,True
Ni80Fe20,823.0,,,,,,,,,,,,10.1016/j.jmmm.2004.08.019,False
Ir22Mn78,,693.0,,,,{'a': '0.269 nm'},,,,,,,10.1016/j.jmmm.2004.08.019,False
LuBaCo4O7,,47.0,,Hexagonal,P63mc,"{'a': '6.263 Å', 'c': '10.225 Å'}",P63mc,,1.73 μB,,,,10.1016/j.jmmm.2005.10.041,True
YbBaCo4O7,,75.0,,Hexagonal,P63mc,"{'a': '6.267 Å', 'c': '10.233 Å'}",P63mc,,,,,,10.1016/j.jmmm.2005.10.041,True
TmBaCo4O7,,105.0,,Hexagonal,P63mc,"{'a': '6.276 Å', 'c': '10.240 Å'}",P63mc,,,,,,10.1016/j.jmmm.2005.10.041,True
NdFe0.5Cr0.5O3,,310.0,,Orthorhombic,Pnma,"{'a': '5.5296 Å', 'b': '7.7211 Å', 'c': '5.4336 Å'}",Pnma,,3.13 μB per Fe3+/Cr3+ site at 6 K,,,,10.1016/j.jmmm.2016.12.035,True
Mn3.3Sn0.7C,348.0,,,Cubic,Antiperovskite,"{'a': '3.9666 Å', 'b': '3.9666 Å', 'c': '3.9666 Å'}",Pm-3m (No. 221),,,3.3 emu/g,,,10.1016/j.jmmm.2010.05.038,True
Mn3SnC,275.0,,,Cubic,Antiperovskite,,Pm-3m (No. 221),,,,,,10.1016/j.jmmm.2010.05.038,True
Mn3CuN,,143.0,,Cubic,Antiperovskite,,,,,,,,10.1016/j.jmmm.2010.05.038,False
CeCoAl4,,13.5,,Orthorhombic,Pmma,"{'a': '7.638 Å', 'b': '4.046 Å', 'c': '6.899 Å'}",Pmma,,0.76 μB/Ce,,,1.76 × 10^-4 emu/mol,10.1016/j.jmmm.2013.06.022,True
CeCo0.95Cu0.05Al4,,13.5,,Orthorhombic,Pmma,"{'a': '7.638 Å', 'b': '4.046 Å', 'c': '6.899 Å'}",Pmma,,,,,,10.1016/j.jmmm.2013.06.022,True
CeCo0.9Cu0.1Al4,,13.5,,Orthorhombic,Pmma,"{'a': '7.638 Å', 'b': '4.046 Å', 'c': '6.899 Å'}",Pmma,,,,,,10.1016/j.jmmm.2013.06.022,True
YCrO3,,140.0,,Orthorhombic,Pbnm,"{'a': '5.5255 Å', 'b': '7.5384 Å', 'c': '5.2455 Å'}",Pbnm,11.8 kOe,,0.16 emu/mol at 2 K,,,10.1016/j.jmmm.2017.12.106,True
YCr0.975Al0.025O3,,129.0,,Orthorhombic,Pbnm,"{'a': '5.5224 Å', 'b': '7.5356 Å', 'c': '5.2447 Å'}",Pbnm,,,,,,10.1016/j.jmmm.2017.12.106,True
YCr0.95Al0.05O3,,115.0,,Orthorhombic,Pbnm,"{'a': '5.5173 Å', 'b': '7.5295 Å', 'c': '5.2420 Å'}",Pbnm,18.9 kOe,,,,,10.1016/j.jmmm.2017.12.106,True
YCr0.9Al0.1O3,,100.0,,Orthorhombic,Pbnm,"{'a': '5.5070 Å', 'b': '7.5202 Å', 'c': '5.2384 Å'}",Pbnm,,,,,,10.1016/j.jmmm.2017.12.106,True
YCr0.8Al0.2O3,,65.0,,Orthorhombic,Pbnm,"{'a': '5.4912 Å', 'b': '7.5061 Å', 'c': '5.2340 Å'}",Pbnm,,,,,,10.1016/j.jmmm.2017.12.106,True
AgCo2V3O10,,14.0,-18.88 K,Triclinic,,"{'a': '6.7121 Å', 'b': '6.7576 Å', 'c': '9.6057 Å'}",P 1 -,,5.13 μB,,,6.60 emu K mol−1,10.1016/j.jmmm.2019.165623,True
La0.78Cd0.22MnO3,202.0,,206 K,Rhombohedral,,"{'a': '5.5292 Å', 'b': '5.5292 Å', 'c': '13.3839 Å'}",R3̅c,,3.67 μB/f.u,87.84 emu/g,,,10.1016/j.jmmm.2017.09.010,True
La0.78Cd0.12K0.1MnO3,250.0,,256 K,Rhombohedral,,"{'a': '5.5313 Å', 'b': '5.5313 Å', 'c': '13.3872 Å'}",R3̅c,,3.5 μB/f.u,85.57 emu/g,,,10.1016/j.jmmm.2017.09.010,True
La0.78Cd0.07K0.15MnO3,289.0,,291 K,Rhombohedral,,"{'a': '5.5268 Å', 'b': '5.5268 Å', 'c': '13.3774 Å'}",R3̅c,,3.58 μB/f.u,88.9 emu/g,,,10.1016/j.jmmm.2017.09.010,True
La0.78Cd0.02K0.2MnO3,326.0,,326 K,Rhombohedral,,"{'a': '5.5258 Å', 'b': '5.5258 Å', 'c': '13.3623 Å'}",R3̅c,,3.62 μB/f.u,91.4 emu/g,,,10.1016/j.jmmm.2017.09.010,True
Gd,294.0,,,,,,,,,,,,10.1016/j.jmmm.2017.09.010,
La0.8Cd0.1K0.1MnO3,286.0,,,,,,,,,,,,10.1016/j.jmmm.2017.09.010,
Nd0.7Ca0.15Sr0.15MnO3,123.0,,,,,,,,,,,,10.1016/j.jmmm.2017.09.010,
La0.7Ca0.21Na0.09MnO3,271.0,,,,,,,,,,,,10.1016/j.jmmm.2017.09.010,
La0.8Ag0.15K0.05MnO3,300.0,,,,,,,,,,,,10.1016/j.jmmm.2017.09.010,
La0.8K0.1Na0.1MnO3,330.0,,,,,,,,,,,,10.1016/j.jmmm.2017.09.010,
La0.7Sr0.2Na0.1MnO3,345.0,,,,,,,,,,,,10.1016/j.jmmm.2017.09.010,
Pr0.6Sr0.3K0.1MnO3,296.0,,,,,,,,,,,,10.1016/j.jmmm.2017.09.010,
Pr0.6Sr0.2K0.2MnO3,269.0,,,,,,,,,,,,10.1016/j.jmmm.2017.09.010,
La0.69Dy0.01Sr0.3MnO3,315.0,,,,,,,,,,,,10.1016/j.jmmm.2017.09.010,
La0.7Ca0.2Ba0.1MnO3,297.0,,,,,,,,,,,,10.1016/j.jmmm.2017.09.010,
La0.78Pb0.22MnO3,292.0,,,,,,,,,,,,10.1016/j.jmmm.2017.09.010,
La2MnCoO6,228.0,,,Monoclinic,P 21/n,"{'a': '5.526(2) Å', 'b': '5.485(2) Å', 'c': '7.778(4) Å'}",P 21/n,,~3.85 μB/f.u.,,,,10.1016/j.jmmm.2019.165847,True
La2MnCoO6,110.0,,,Monoclinic,P 21/n,"{'a': '5.526(2) Å', 'b': '5.485(2) Å', 'c': '7.778(4) Å'}",P 21/n,,~3.85 μB/f.u.,,,,10.1016/j.jmmm.2019.165847,True
CaCu3Ti4O12,,25.0,,Cubic,Im -3,{'a': '7.391 Å'},Im -3,,,,,,10.1016/j.jmmm.2019.165847,True
Mn0.96Cr0.04CoGe,225.0,,,Hexagonal,Ni2In-type,"{'a': '4.083 Å', 'c': '5.307 Å'}",P63/mmc,,,,,,10.1016/j.jmmm.2017.08.016,True
Mn0.89Cr0.11CoGe,255.0,,,Hexagonal,Ni2In-type,"{'a': '4.085 Å', 'c': '5.306 Å'}",P63/mmc,,,,,,10.1016/j.jmmm.2017.08.016,True
YFe10Mo2,345.0,,,ThMn12-type,Tetragonal,"{'a': '8.552', 'c': '4.798'}",,,,,,,10.1016/j.jmmm.2010.05.019,True
YFe9.5Mo2.5,297.0,,,ThMn12-type,Tetragonal,"{'a': '8.561', 'c': '4.804'}",,,,,,,10.1016/j.jmmm.2010.05.019,True
YFe9Mo3,180.0,,,ThMn12-type,Tetragonal,"{'a': '8.574', 'c': '4.818'}",,,,,,,10.1016/j.jmmm.2010.05.019,True
CuCr2S4,380.0,,,Spinel,,,,,5.0 μB,,,,10.1016/j.jmmm.2011.10.041,True
Cu0.50Ag0.50CrSnS4,,,-2.86 K,Spinel,,,,,,,,,10.1016/j.jmmm.2011.10.041,True
Ni8Mn2Cr2Ga4,151.0,,,L21,Cubic,{'a': '5.817'},Fm-3m,,2.094 μB/f.u.,,,,10.1016/j.jmmm.2017.10.098,False
Ni8Mn2Cr2Ge4,183.0,,,L21,Cubic,{'a': '5.816'},Fm-3m,,3.544 μB/f.u.,,,,10.1016/j.jmmm.2017.10.098,False
Ni8Mn2Cr2In4,173.0,,,L21,Cubic,{'a': '6.076'},Fm-3m,,2.174 μB/f.u.,,,,10.1016/j.jmmm.2017.10.098,False
Ni8Mn2Cr2Sn4,213.0,,,L21,Cubic,{'a': '6.070'},Fm-3m,,3.727 μB/f.u.,,,,10.1016/j.jmmm.2017.10.098,False
Tb0.2Gd0.8,280.0,,,Hexagonal close-packed,HCP,,P63/mmc,,,,,,10.1016/j.jmmm.2020.166967,True
Ce2Pd3Si5,,7.8,,Orthorhombic,U2Co3Si5-type,"{'a': '9.970 Å', 'b': '11.87 Å', 'c': '5.990 Å'}",,,,0.96 μB at B=30T,,,10.1016/j.jmmm.2003.10.007,True
Ce2Cu3Si5,,4.4,,Orthorhombic,U2Co3Si5-type,"{'a': '9.974 Å', 'b': '11.58 Å', 'c': '5.844 Å'}",,,,0.92 μB at B=30T,,,10.1016/j.jmmm.2003.10.007,True
URu2Si2,,17.5,,Tetragonal,,,,,0.4 μB/U,,,,10.1016/j.jmmm.2006.10.029,True
Ho2FeMnO6,,7.5,-10.2 K,Monoclinic,,"{'a': '5.2381 Å', 'b': '5.6112 Å', 'c': '7.4732 Å'}",P21/n,,15.41 μB/f.u.,,,,10.1016/j.jmmm.2021.168666,True
Ho2CoMnO6,69.0,,39.8 K,Monoclinic,,"{'a': '5.2658 Å', 'b': '5.6662 Å', 'c': '7.5007 Å'}",P21/n,,15.07 μB/f.u.,,,,10.1016/j.jmmm.2021.168666,True
Ho2NiMnO6,71.5,,9.2 K,Monoclinic,,"{'a': '5.2337 Å', 'b': '5.5726 Å', 'c': '7.4899 Å'}",P21/n,,14.83 μB/f.u.,,,,10.1016/j.jmmm.2021.168666,True
Nd2NiMnO6,191.0,,,,,,,,,,,,10.1016/j.jmmm.2021.168666,False
Pr2NiMnO6,213.0,,,,,,,,,,,,10.1016/j.jmmm.2021.168666,False
Y2NiMnO6,81.0,,,,,,,,,,,,10.1016/j.jmmm.2021.168666,False
Pr2PdGe6,,13.0,+1.1 K,Orthorhombic,Yb2PdGe6-type,"{'a': '8.3278 Å', 'b': '8.1717 Å', 'c': '22.0606 Å'}",Cmca,,2.82 μB,,,,10.1016/j.jmmm.2020.167152,True
Nd2PdGe6,,6.5,-3.5 K,Orthorhombic,Yb2PdGe6-type,"{'a': '8.3099 Å', 'b': '8.1588 Å', 'c': '21.9964 Å'}",Cmca,,2.11 μB,,,,10.1016/j.jmmm.2020.167152,True
Gd2PdGe6,,38.0,-29 K,Orthorhombic,Yb2PdGe6-type,,Cmca,,1.95 μB,,,,10.1016/j.jmmm.2020.167152,True
Tb2PdGe6,,48.0,-23 K,Orthorhombic,Yb2PdGe6-type,"{'a': '8.1861 Å', 'b': '8.0548 Å', 'c': '21.6022 Å'}",Cmca,,8.64 μB,,,,10.1016/j.jmmm.2020.167152,True
Dy2PdGe6,,28.0,-10.1 K,Orthorhombic,Yb2PdGe6-type,"{'a': '8.1604 Å', 'b': '8.0363 Å', 'c': '21.5331 Å'}",Cmca,,7.80 μB,,,,10.1016/j.jmmm.2020.167152,True
Ho2PdGe6,,11.8,-1.4 K,Orthorhombic,Yb2PdGe6-type,"{'a': '8.1502 Å', 'b': '8.0371 Å', 'c': '21.5006 Å'}",Cmca,,8.39 μB,,,,10.1016/j.jmmm.2020.167152,True
Er2PdGe6,,6.2,-3.1 K,Orthorhombic,Yb2PdGe6-type,,Cmca,,,,,,10.1016/j.jmmm.2020.167152,True
Tb2PtGe6,,44.0,-18 K,Orthorhombic,Yb2PdGe6-type,"{'a': '8.1383 Å', 'b': '8.0475 Å', 'c': '21.7086 Å'}",Cmca,,8.86 μB,,,,10.1016/j.jmmm.2020.167152,True
Ho2PtGe6,,9.5,-4.2 K,Orthorhombic,Yb2PdGe6-type,,Cmca,,,,,,10.1016/j.jmmm.2020.167152,True
Er2PtGe6,,4.9,-2.8 K,Orthorhombic,Yb2PdGe6-type,"{'a': '8.0925 Å', 'b': '8.0193 Å', 'c': '21.6146 Å'}",Cmca,,7.58 μB,,,,10.1016/j.jmmm.2020.167152,True
FeCoNiCu0.2Si0.2,887.0,,,FCC,Disordered,,,200 A/m,,133 emu/g,,,10.1016/j.jmmm.2020.166513,True
FeNiMnGa,321.8,,,,,,,2260 A/m,,37.79 emu/g,,,10.1016/j.jmmm.2020.166513,False
CoNiMnGa,657.3,,,,,,,2181 A/m,,115.92 emu/g,,,10.1016/j.jmmm.2020.166513,False
Fe0.5Co0.5NiMnGa,510.7,,,,,,,2220 A/m,,78.48 emu/g,,,10.1016/j.jmmm.2020.166513,False
FeCoNiCr0.2Si0.2,704.42,,,,,,,186.3 A/m,,98.33 emu/g,,,10.1016/j.jmmm.2020.166513,False
FeCoNiCr0.2Si0.2,711.72,,,,,,,298.2 A/m,,102.96 emu/g,,,10.1016/j.jmmm.2020.166513,False
Ni0.36Zn0.64Fe2O4,425.0,,,Spinel,Cubic,{'a': '0.8408 nm'},,,,,,,10.1016/j.jmmm.2008.02.008,True
TmFeO3,,,,Orthorhombic perovskite,Orthorhombic,"{'a': '5.24922 Å', 'b': '5.57526 Å', 'c': '7.58494 Å'}",Pbnm,,0.04 μB/f.u. at room temperature,,,,10.1016/j.jmmm.2020.167626,True
La0.7Sr0.3Co0.9Mn0.1O3,175.0,,,Rhombohedral,,,R-3c,,0.4 μB per Co/Mn ion,9.33 emu/g,,,10.1016/j.jmmm.2005.01.016,True
La0.7Sr0.3CoO3,242.0,,,Rhombohedral,,,R-3c,,,,,,10.1016/j.jmmm.2005.01.016,False
Mn2CoSn,602.0,,,Inverse Heusler,Cubic,{'a': '0.6083 nm'},216: F-43m,,2.76 μB/f.u.,,,,10.1016/j.jmmm.2019.02.091,True
Ni50Mn35In13.9B1.1,310.0,,,Cubic and Orthorhombic,,,,,,,,,10.1016/j.jmmm.2017.08.009,True
Gd5Si2.4Sn1.6,276.0,,,Gd5Si4-type and Gd5Si2Ge2-type mixed structures,,,,,,,,,10.1016/j.jmmm.2006.01.112,True
Gd5Si2.6Sn1.4,290.5,,,Gd5Si4-type and Gd5Si2Ge2-type mixed structures,,,,,,,,,10.1016/j.jmmm.2006.01.112,True
Gd5Si2.8Sn1.2,301.5,,,Gd5Si4-type,,,,,,,,,10.1016/j.jmmm.2006.01.112,True
Ni2MnGa,330.0,,,Polycrystalline L21,Polycrystalline,"{'a': '3.75', 'c': '6.78'}",I4/mmm,,,,,,10.1016/j.jmmm.2012.02.089,True
Fe2P,240.0,,,Hexagonal,Hexagonal,"{'a': '5.81 Å', 'c': '3.42 Å'}",P6̅2m (189),,"2.23 μB (3g), 0.83 μB (3f)",,,,10.1016/j.jmmm.2021.168179,False
Fe1.8Li0.2P,800.0,,,Hexagonal,Hexagonal,"{'a': '5.88 Å', 'c': '3.38 Å'}",P6̅2m (189),,"2.02 μB (3g), 0.71 μB (3f)",,,,10.1016/j.jmmm.2021.168179,False
MnBi,630.0,,,Hexagonal NiAs,Hexagonal,"{'a': '4.288 Å', 'c': '6.118 Å'}",P6_3/mmc,,"3.8 μB (FM), 3.6 μB (DLM)",3.6 μB/formula unit,,,10.1016/j.jmmm.2014.03.049,False
Mn1.1Bi0.9,696.0,,,Hexagonal NiAs,Hexagonal,"{'a': '4.288 Å', 'c': '6.118 Å'}",P6_3/mmc,,"3.9 μB (2a), 4.3 μB (2c)",3.2 μB/formula unit,,,10.1016/j.jmmm.2014.03.049,False
Mn0.9Bi1.1,685.0,,,Hexagonal NiAs,Hexagonal,"{'a': '4.288 Å', 'c': '6.118 Å'}",P6_3/mmc,,3.8 μB,3.3 μB/formula unit,,,10.1016/j.jmmm.2014.03.049,False
Mn53Ni25Ga22,536.9,,,Tetragonal Martensite / Cubic Austenite,Tetragonal / Cubic,"{'a': '0.5496 nm (solution-treated), 0.5523 nm (aged at 573 K), 0.5547 nm (aged at 873 K), 0.5570 nm (aged at 973 K)', 'b': '0.5496 nm (solution-treated), 0.5523 nm (aged at 573 K), 0.5547 nm (aged at 873 K), 0.5570 nm (aged at 973 K)', 'c': '0.6859 nm (solution-treated), 0.6731 nm (aged at 573 K), 0.6651 nm (aged at 873 K), 0.6626 nm (aged at 973 K)'}",,,,"Saturation magnetization varies with aging temperature, reaching maximum at 773 K",,,10.1016/j.jmmm.2014.08.063,True
Co70.5Fe4.5Si15B10,500.0,,,Amorphous,,,,,,,,,10.1016/j.jmmm.2009.07.053,True
Sr1.99Nd0.01FeMoO6,378.0,,,Double Perovskite,Tetragonal,"{'a': '5.57760 Å', 'b': '5.57760 Å', 'c': '7.89913 Å'}",I4/m,,,,,,10.1016/j.jmmm.2019.166212,True
Sr1.97Nd0.03FeMoO6,367.0,,,Double Perovskite,Tetragonal,"{'a': '5.57696 Å', 'b': '5.57696 Å', 'c': '7.89851 Å'}",I4/m,,,,,,10.1016/j.jmmm.2019.166212,True
Sr1.95Nd0.05FeMoO6,380.0,,,Double Perovskite,Tetragonal,"{'a': '5.57651 Å', 'b': '5.57651 Å', 'c': '7.89846 Å'}",I4/m,,,,,,10.1016/j.jmmm.2019.166212,True
Sr1.85Nd0.15FeMoO6,428.0,,,Double Perovskite,,,,,,,,,10.1016/j.jmmm.2019.166212,False
CoFeB,920.0,,,Amorphous,,,,,,1.59 T,,,10.1016/j.jmmm.2019.04.070,True
Co0.1Zn0.9O,300.0,,,Hexagonal wurtzite,Hexagonal,"{'a': '0.3243 nm', 'c': '0.5193 nm'}",P63mc,535 Oe,,,,,10.1016/j.jmmm.2014.02.052,True
MnAsC0.015,280.0,,,Orthorhombic,MnP-type,,,,,,,,10.1016/j.jmmm.2010.02.014,True
MnAsC0.03,277.0,,,Orthorhombic,MnP-type,,,,,,,,10.1016/j.jmmm.2010.02.014,True
MnAsC0.05,256.0,,,Orthorhombic,MnP-type,,,,,,,,10.1016/j.jmmm.2010.02.014,True
MnAs,313.0,,,Hexagonal,NiAs-type,,,,,,,,10.1016/j.jmmm.2010.02.014,
MnAs0.75Sb0.25,230.0,,,,,,,,,,,,10.1016/j.jmmm.2010.02.014,
Mn0.985Fe0.015As,280.0,,,,,,,,,,,,10.1016/j.jmmm.2010.02.014,
Mn0.98Cu0.02As,323.0,,,,,,,,,,,,10.1016/j.jmmm.2010.02.014,
Mn0.994Cr0.006As,290.0,,,,,,,,,,,,10.1016/j.jmmm.2010.02.014,
MnAs0.91Si0.09,297.0,,,,,,,,,,,,10.1016/j.jmmm.2010.02.014,
FeSi,340.0,,,B20 cubic,Cubic,,,,,,,,10.1016/j.jmmm.2011.11.003,True
Sr2CrReO6,635.0,,,Double Perovskite,Face Centered Cubic (FCC),,,1.1 T,,0.8,,,10.1016/j.jmmm.2014.10.127,False
Sr2CrOsO6,725.0,,,Double Perovskite,,,,,,,,,10.1016/j.jmmm.2014.10.127,
Er3Pd2,,10.0,-6 K,Tetragonal,U3Si2-type,"{'a': '7.6776 Å', 'b': '7.6776 Å', 'c': '3.9082 Å'}",P4/mbm,,10.16 μB/Er3+,,,,10.1016/j.jmmm.2018.02.036,True
PrCo2B2,,16.0,,,,,,,,,,,10.1016/j.jmmm.2018.02.036,False
DyCo2B2,,10.0,,,,,,,,,,,10.1016/j.jmmm.2018.02.036,False
ErRu2Si2,,5.5,,,,,,,,,,,10.1016/j.jmmm.2018.02.036,False
Dy0.9Tm0.1Ni2B2C,,9.2,,,,,,,,,,,10.1016/j.jmmm.2018.02.036,False
PrNi,,20.0,,,,,,,,,,,10.1016/j.jmmm.2018.02.036,False
GdPd2Si,,17.0,,,,,,,,,,,10.1016/j.jmmm.2018.02.036,False
ErAgAl,,14.0,,,,,,,,,,,10.1016/j.jmmm.2018.02.036,False
Dy2CoGa3,,17.0,,,,,,,,,,,10.1016/j.jmmm.2018.02.036,False
TmZn,,8.0,,,,,,,,,,,10.1016/j.jmmm.2018.02.036,False
TmZnAl,,2.8,,,,,,,,,,,10.1016/j.jmmm.2018.02.036,False
TmAgAl,,3.3,,,,,,,,,,,10.1016/j.jmmm.2018.02.036,False
Dy2CuSi3,,9.6,,,,,,,,,,,10.1016/j.jmmm.2018.02.036,False
Tm4CoCd,,4.5,,,,,,,,,,,10.1016/j.jmmm.2018.02.036,False
HoNiAl2,,7.8,,,,,,,,,,,10.1016/j.jmmm.2018.02.036,False
TbCo3B2,,28.0,,,,,,,,,,,10.1016/j.jmmm.2018.02.036,False
Pr0.7Ca0.3Mn0.98Co0.02O3,106.0,,,Orthorhombic,,"{'a': '5.430 Å', 'b': '7.672 Å', 'c': '5.459 Å'}",Pnma,,,40.73 emu/g,,,10.1016/j.jmmm.2016.09.069,True
YFe10V2,532.0,,,Tetragonal,ThMn12-type,"{'a': '8.4953 Å', 'c': '4.7734 Å'}",,,,,,,10.1016/j.jmmm.2008.01.032,True
SrIrO3,60.0,,,,,,,,~1 μB/Ir,"~0.2 μB/Ir for S-1, ~1 μB/Ir for S-2",,,10.1016/j.jmmm.2019.165979,True
La0.7Sr0.3MnO3,335.0,,,,,,,,3.05 μB/Mn,,,,10.1016/j.jmmm.2019.165979,True
Nd0.5Sr0.5MnO3,250.0,225.0,,Orthorhombic,Imma,"{'a': '5.4393 Å', 'b': '7.6337 Å', 'c': '5.4807 Å'}",Imma,200-300 Oe,2.9 μB,1.75 μB/f.u.,,,10.1016/j.jmmm.2011.09.027,True
Nd0.5Sr0.5MnO3,250.0,,,Orthorhombic,Imma,"{'a': '5.4409 Å', 'b': '7.6193 Å', 'c': '5.4604 Å'}",Imma,200-300 Oe,1 μB,1.90 μB/f.u.,,,10.1016/j.jmmm.2011.09.027,True
TmFeO3,,631.5,,Orthorhombic,Perovskite,"{'a': '5.2445 Å', 'b': '5.5646 Å', 'c': '7.5769 Å'}",Pbnm,,,,,,10.1016/S0304-8853(01)00136-6,True
LuFeO3,,624.0,,Orthorhombic,Perovskite,"{'a': '5.2103 Å', 'b': '5.5559 Å', 'c': '7.5583 Å'}",Pbnm,,,,,,10.1016/S0304-8853(01)00136-6,True
La0.67Sr0.33MnO3,370.0,,,Rhombohedral,,,,,3.7 μB,,,,10.1016/j.jmmm.2004.05.015,True
La0.57Bi0.1Sr0.33MnO3,340.0,,,Rhombohedral,,,,,,,,,10.1016/j.jmmm.2004.05.015,True
La0.47Bi0.2Sr0.33MnO3,327.0,,,Rhombohedral,,,,,,,,,10.1016/j.jmmm.2004.05.015,True
La0.37Bi0.3Sr0.33MnO3,314.0,,,Rhombohedral,,,,,2.5 μB,,,,10.1016/j.jmmm.2004.05.015,True
Bi0.67Sr0.33MnO3,300.0,,,Tetragonal,,"{'a': '5.4909 Å', 'c': '7.5707 Å'}",,,0.08 μB,,,,10.1016/j.jmmm.2004.05.015,True
Nd2Fe14B,615.0,,,Tetragonal,,,,,,,,,10.1016/j.jmmm.2021.167998,True
Pr2Fe14B,545.0,,,Tetragonal,,,,,,,,,10.1016/j.jmmm.2021.167998,True
Fe3B,780.0,,,,,,,,,,,,10.1016/j.jmmm.2021.167998,True
Tb2Ge2O7,,,0.19 ± 0.01 K,Tetragonal,P41212,"{'a': '6.867 ± 0.005 Å', 'b': '6.867 ± 0.005 Å', 'c': '12.458 ± 0.008 Å'}",P41212,,,8.6 ± 0.4 μB/f.u.,,,10.1016/j.jmmm.2019.03.065,True
Dy2Ge2O7,,2.5,0.02 ± 0.01 K,Tetragonal,P41212,"{'a': '6.853 ± 0.004 Å', 'b': '6.853 ± 0.004 Å', 'c': '12.399 ± 0.007 Å'}",P41212,,,9.1 ± 0.5 μB/f.u.,,,10.1016/j.jmmm.2019.03.065,True
Ho2Ge2O7,,,0.14 ± 0.01 K,Tetragonal,P41212,"{'a': '6.815 ± 0.006 Å', 'b': '6.815 ± 0.006 Å', 'c': '12.375 ± 0.005 Å'}",P41212,,,10.3 ± 0.5 μB/f.u.,,,10.1016/j.jmmm.2019.03.065,True
Er2Ge2O7,,,0.482 ± 0.002 K,Tetragonal,P41212,"{'a': '6.788 ± 0.003 Å', 'b': '6.788 ± 0.003 Å', 'c': '12.311 ± 0.003 Å'}",P41212,,,9.2 ± 0.5 μB/f.u.,,,10.1016/j.jmmm.2019.03.065,True
Ho3Rh,34.0,,39 K,Fe3C-type,Orthorhombic,"{'a': '7.1077 Å', 'b': '9.3216 Å', 'c': '6.2596 Å'}",Pnma,,5.4 μB/Ho3+,150 emu/g,10 emu/g,,10.1016/j.jmmm.2019.166055,True
Ho7Rh3,22.0,,,,,"{'a': '9.7044 Å', 'b': '9.7044 Å', 'c': '6.1019 Å'}",,,,,,,10.1016/j.jmmm.2019.166055,True
Ho3Ru,,14.0,-8 K,Fe3C-type,Orthorhombic,"{'a': '7.2525 Å', 'b': '9.0903 Å', 'c': '6.2420 Å'}",,,,120 emu/g,,,10.1016/j.jmmm.2019.166055,True
Tb0.3Dy0.7Fe1.95,658.15,,,Laves phase,,,,,,,,,10.1016/j.jmmm.2009.12.024,True
Pr0.6Sr0.4MnO3,310.0,,310 K,Orthorhombic,Pnma,"{'a': '5.444 Å', 'b': '7.679 Å', 'c': '5.484 Å'}",Pnma,,,,,,10.1016/j.jmmm.2023.170692,True
Pr0.5Bi0.1Sr0.4MnO3,290.0,,288 K,Orthorhombic,Pnma,"{'a': '5.458 Å', 'b': '7.681 Å', 'c': '5.486 Å'}",Pnma,,,,,,10.1016/j.jmmm.2023.170692,True
Pr0.4Bi0.2Sr0.4MnO3,,,259 K,Orthorhombic,Pnma,"{'a': '5.465 Å', 'b': '7.682 Å', 'c': '5.495 Å'}",Pnma,,,,,,10.1016/j.jmmm.2023.170692,True
Pr0.35Bi0.25Sr0.4MnO3,,,239 K,Orthorhombic,Pnma and Imma,"{'a': '5.471 Å', 'b': '7.697 Å', 'c': '5.497 Å'}",Pnma and Imma,,,,,,10.1016/j.jmmm.2023.170692,True
Pr0.3Bi0.3Sr0.4MnO3,,,223 K,Orthorhombic,Pnma and Imma,"{'a': '5.528 Å', 'b': '7.595 Å', 'c': '5.515 Å'}",Pnma and Imma,,,,,,10.1016/j.jmmm.2023.170692,True
Pr0.2Bi0.4Sr0.4MnO3,,,189 K,Orthorhombic,Pnma and Imma,"{'a': '5.519 Å', 'b': '7.591 Å', 'c': '5.529 Å'}",Pnma and Imma,,,,,,10.1016/j.jmmm.2023.170692,True
Pr0.1Bi0.5Sr0.4MnO3,,,132 K,Orthorhombic,Imma,"{'a': '5.523 Å', 'b': '7.597 Å', 'c': '5.521 Å'}",Imma,,,,,,10.1016/j.jmmm.2023.170692,True
Bi0.6Sr0.4MnO3,,158.0,93 K,Orthorhombic,Imma,"{'a': '5.531 Å', 'b': '7.647 Å', 'c': '5.531 Å'}",Imma,,,,,,10.1016/j.jmmm.2023.170692,True
EuTi0.95Ni0.05O3,5.5,,,Cubic Perovskite,,{'a': '3.9020 Å'},221,,6.68 μB,,,,10.1016/j.jmmm.2019.01.068,True
EuTi0.9Ni0.1O3,5.5,,,Cubic Perovskite,,{'a': '3.9037 Å'},221,,7.28 μB,,,,10.1016/j.jmmm.2019.01.068,True
ErCo2,32.0,,,Cubic,MgCu2-type,,,,,,,,10.1016/S0304-8853(00)01318-4,True
HoCo2,75.0,,,Cubic,MgCu2-type,,,,,,,,10.1016/S0304-8853(00)01318-4,True
DyCo2,140.0,,,Cubic,MgCu2-type,,,,,,,,10.1016/S0304-8853(00)01318-4,True
TbCo2,230.0,,,Cubic,MgCu2-type,,,,,,,,10.1016/S0304-8853(00)01318-4,True
Li0.8V0.8O2,,,-5 K,Rhombohedral,Rhombohedral,"{'a': '2.9114 Å', 'c': '14.289 Å'}",R3̄m,,0.63 μB/f.u.,,,1.06×10^−5 emu/gOe,10.1016/j.jmmm.2008.12.018,True
NdMn2O5,,30.0,,Orthorhombic,,,Pbam,,,,,,10.1016/j.jmmm.2013.10.034,True
CuO,,230.0,,Monoclinic,,,C2/c,,,,,,10.1016/j.jmmm.2017.09.084,True
TbFe6Ga6,492.0,,,ScFe6Ga6-type,Orthorhombic,"{'a': '0.85551 nm', 'b': '0.86826 nm', 'c': '0.50717 nm'}",Immm,0.12 T,,3.2 μB/f.u.,,,10.1016/j.jmmm.2009.03.030,True
TbFe5.5Ga6.5,477.0,,,ScFe6Ga6-type,Orthorhombic,"{'a': '0.85938 nm', 'b': '0.86699 nm', 'c': '0.50801 nm'}",Immm,0.12 T,,3.3 μB/f.u.,,,10.1016/j.jmmm.2009.03.030,True
TbFe5Ga7,403.0,,,ThMn12-type,Tetragonal,"{'a': '0.86774 nm', 'c': '0.50918 nm'}",I4/mmm,,,3.7 μB/f.u.,,,10.1016/j.jmmm.2009.03.030,True
TbFe4.55Ga7.45,327.0,,,ThMn12-type,Tetragonal,"{'a': '0.86938 nm', 'c': '0.50918 nm'}",I4/mmm,,,2.6 μB/f.u.,,,10.1016/j.jmmm.2009.03.030,True
GdMnO3,,43.0,,Orthorhombic,Perovskite,"{'a': '5.239 Å', 'c': '7.526 Å'}",Pbnm,,,,,,10.1016/j.jmmm.2013.03.015,True
GdMnO3,,5.1,,Orthorhombic,Perovskite,"{'a': '5.239 Å', 'c': '7.526 Å'}",Pbnm,,,,,,10.1016/j.jmmm.2013.03.015,True
Mn1.95Cr0.05Sb,550.0,,,Tetragonal,Tetragonal,"{'a': '4.077 Å', 'c': '6.540 Å'}",P 4/nmm,,"2.1 μB (MnI), 3.9 μB (MnII)",,,,10.1016/j.jmmm.2019.165315,True
Mn2Sb,550.0,,,Tetragonal,Tetragonal,,P 4/nmm,,"2.1 μB (MnI), 3.9 μB (MnII)",,,,10.1016/j.jmmm.2019.165315,False
MnSb,585.0,,,Hexagonal,Hexagonal,"{'a': '4.204 Å', 'c': '5.685 Å'}",P 63/mmc,,,,,,10.1016/j.jmmm.2019.165315,False
Co4Nb2O9,,30.0,,Trigonal,Hexagonal,"{'a': '5.322 Å', 'c': '14.304 Å'}",P3̄c1,,3.1 μB,,,,10.1016/j.jmmm.2009.10.008,True
Mn4Nb2O9,,125.0,,Trigonal,Hexagonal,,P3̄c1,,,,,,10.1016/j.jmmm.2009.10.008,True
Co3.2Mn0.8Nb2O9,,53.1,,Trigonal,Hexagonal,"{'a': '5.292 Å', 'c': '14.302 Å'}",P3̄c1,,3.1 μB,,,,10.1016/j.jmmm.2009.10.008,True
Pr2Co14B,993.15,,,,,,,,,,,,10.1016/j.jmmm.2016.12.101,True
Pr2Co17,1171.15,,,,,,,,,,,,10.1016/j.jmmm.2016.12.101,True
Co,1403.15,,,,,,,,,,,,10.1016/j.jmmm.2016.12.101,True
DyRhSn,,6.4,+5.3 K,Hexagonal ZrNiAl-type,Hexagonal,"{'a': '7.526 Å', 'c': '3.764 Å'}",P6̄2m,,5.32 μB,,<0.1 μB,,10.1016/j.jmmm.2005.01.027,True
TbRhSn,,18.4,,,,,,,,,,,10.1016/j.jmmm.2005.01.027,
SrZrO3,,,8.7 K,Orthorhombic,Perovskite,"{'a': '5.797 Å', 'b': '5.817 Å', 'c': '8.204 Å'}",Pnma,,3.42 μB (Zr vacancy),,,,10.1016/j.jmmm.2015.04.108,True
Ba0.5Sr1.5Zn2Fe12O22,,319.0,,Hexagonal,Rhombohedral,"{'a': '5.85', 'b': '5.85', 'c': '43.42'}",R-3m,,,,,,10.1016/j.jmmm.2015.02.013,True
Sm3Ni2,110.0,,,Monoclinic,,"{'a': '13.49 Å', 'b': '3.75 Å', 'c': '9.68 Å'}",C2/m,3 T,,,,,10.1016/j.jmmm.2022.170323,True
SmNi,45.0,,,,,,,,,,,,10.1016/j.jmmm.2022.170323,True
Ca4Mn3O10,,115.0,,Orthorhombic,RP3,,Pbca,,,,,,10.1016/j.jmmm.2020.166949,True
Ce3RuSn6,3.0,,"{'Theta_a': '-71 K', 'Theta_b': '-3.1 K', 'Theta_c': '-1.5 K'}",Orthorhombic,Yb3CoSn6-type,"{'a': '4.676 Å', 'b': '16.853 Å', 'c': '13.316 Å'}",Cmcm (#63),,"{'B||a': '0.04 μB/Ce', 'B||b': '1.15 μB/Ce', 'B||c': 'NA'}",,,"{'B||a': 'NA', 'B||b': 'NA', 'B||c': 'NA'}",10.1016/j.jmmm.2018.09.018,True
CuCr2S4,377.0,,,Cubic,,,Fd-3m,,5 μB/f.u.,,,,10.1016/j.jmmm.2012.11.023,True
CuCrZrS4,51.0,,,Cubic,,,Fd-3m,,,,,Decreases with pressure,10.1016/j.jmmm.2012.11.023,True
K3CrO4,,,-172 K,Cubic,Distorted Pyrochlore,{'a': '8.3158 Å'},P213,,2.52 μB per Cr atom,,,,10.1016/j.jmmm.2021.168213,True
YbCrO4,,25.0,,,,,,,,,,,10.1016/j.jmmm.2021.168213,False
Pr2Ni3Ge5,,8.5,3.4 K,Orthorhombic,U2Co3Si5-type,"{'a': '9.804 Å', 'b': '11.806 Å', 'c': '5.922 Å'}",Ibam,,3.52 μB,,,,10.1016/j.jmmm.2006.12.018,True
Pr2Ni3Si5,,8.5,,Orthorhombic,U2Co3Si5-type,"{'a': '9.648 Å', 'b': '11.397 Å', 'c': '5.747 Å'}",,,,,,,10.1016/j.jmmm.2006.12.018,False
Pr2Ir3Ge5,,2.1,,,,,,,,,,,10.1016/j.jmmm.2006.12.018,False
GaFeO3,215.0,,,Orthorhombic,,"{'a': '8.72 Å', 'b': '9.37 Å', 'c': '5.07 Å'}",,,0.79 μB/Fe,,,,10.1016/j.jmmm.2005.04.017,True
PrBaCo2O5.75,,175.0,,P4/mmm,Primitive,,P4/mmm,,1.14 μB/Co ion,,,,10.1016/j.jmmm.2003.12.1375,True
PrBaCo2O5.85,150.0,,,P4/mmm,Primitive,,P4/mmm,,,,,,10.1016/j.jmmm.2003.12.1375,True
PrBaCo2O5.90,150.0,,,P4/mmm,Primitive,,P4/mmm,,,,,,10.1016/j.jmmm.2003.12.1375,True
Sr2FeMoO6,372.0,,,Double Perovskite,Tetragonal,"{'a': '5.582 Å', 'c': '7.903 Å'}",,,,,,,10.1016/j.jmmm.2022.169990,True
Sr2FeMoO6,400.0,,,Double Perovskite,Tetragonal,"{'a': '5.599 Å', 'c': '7.914 Å'}",,,,,,,10.1016/j.jmmm.2022.169990,True
CeOs4Sb12,,0.9,,Skutterudite,BCC,,Im-3,,0.03 μB/Ce,,,,10.1016/j.jmmm.2006.10.041,True
HoAl2,28.0,,,Cubic Laves phase,Cubic,{'a': '7.8209 Å'},,,8.1 μB,,,,10.1016/j.jmmm.2011.11.045,True
Dy2AgIn3,,,17.5 K,Hexagonal,CaIn2-type,"{'a': '4.7802 Å', 'c': '7.2703 Å'}",P63/mmc,"15 kOe at 1.5 K, 8 kOe at 10 K",10.63 μB/Dy3+,"7.5 μB/Dy3+ at 1.5 K, 8.1 μB/Dy3+ at 10 K","1.7 μB/Dy3+ at 1.5 K, 1 μB/Dy3+ at 10 K",,10.1016/j.jmmm.2020.167123,True
Ni43Mn43Co3Sn11,346.0,,,Cubic,L21 Heusler-type ordered structure,,,,,"103 emu/g (austenitic), 19 emu/g (martensitic)",,,10.1016/j.jmmm.2009.03.047,True
Ni43Mn46Sn11,277.0,,,Cubic,L21 Heusler-type ordered structure,,,,,,,,10.1016/j.jmmm.2009.03.047,True
Fe73.5Cu1Nb3Si13.5B9,600.0,,,,,,,,,,,,10.1016/S0304-8853(02)00141-5,True
Mn3Ga,745.0,,,D022 tetragonal,Tetragonal,"{'a': '3.890 Å', 'c': '7.039 Å'}",I4/mmm,2.74 kOe,1.5 μB/f.u.,,,,10.1016/j.jmmm.2018.10.031,True
Mn2.97Gd0.03Ga,715.0,,,D022 tetragonal,Tetragonal,"{'a': '3.922 Å', 'c': '7.135 Å'}",I4/mmm,4.25 kOe,1.4 μB/f.u.,,,,10.1016/j.jmmm.2018.10.031,True
MnCr2O4,42.0,,,Cubic Spinel,Cubic,"{'a': '8.4442 Å', 'b': '8.4442 Å', 'c': '8.4442 Å'}",Fd3̄m (No. 227),,,,,,10.1016/j.jmmm.2017.03.068,True
CdCr2S4,87.0,,,,,,,,,,,,10.1016/j.jmmm.2017.03.068,
Cd0.8Cu0.2Cr2S4,86.0,,,,,,,,,,,,10.1016/j.jmmm.2017.03.068,
MnV1.95Al0.05O4,61.0,,,,,,,,,,,,10.1016/j.jmmm.2017.03.068,
YMnO3,44.0,,,,,,,,,,,,10.1016/j.jmmm.2017.03.068,
MnSi,30.0,,,,,,,,,,,,10.1016/j.jmmm.2017.03.068,
FeRh,,350.0,,B2,Cubic,{'a': '3 Å'},,,,,,,10.1016/j.jmmm.2019.165804,True
Pr0.68Ca0.22Sr0.1MnO3,83.0,,,Orthorhombic,Perovskite,,,,,,,,10.1016/j.jmmm.2009.09.071,True
Pr0.68Ca0.14Sr0.18MnO3,228.0,,,Orthorhombic,Perovskite,,,,,,,,10.1016/j.jmmm.2009.09.071,True
Pr0.68Ca0.06Sr0.26MnO3,264.0,,,Orthorhombic,Perovskite,,,,,,,,10.1016/j.jmmm.2009.09.071,True
Pr0.68Sr0.32MnO3,284.0,,,Orthorhombic,Perovskite,,,,,,,,10.1016/j.jmmm.2009.09.071,True
Nd2Fe14B,587.0,,,Tetragonal,Tetragonal,"{'a': '1.222 nm', 'c': '0.880 nm'}",P42/mnm,,,,,,10.1016/j.jmmm.2017.12.102,True
Nd2Fe14BHx,654.0,,,Tetragonal,Tetragonal,"{'a': '1.222 nm', 'c': '0.880 nm'}",P42/mnm,,,,,,10.1016/j.jmmm.2017.12.102,True
Sr3Fe2F12,,38.0,,Tetragonal,,"{'a': '14.34 Å', 'c': '7.32 Å'}",,,,,,,10.1016/j.jmmm.2020.166516,True
Mn0.98CoGe1.02,345.0,,,TiNiSi-type,Orthorhombic,"{'a': '5.9450 Å', 'b': '3.8241 Å', 'c': '7.0537 Å'}",,,,,,,10.1016/j.jmmm.2019.165865,True
Mn0.985CoGe1.015,345.0,,,TiNiSi-type,Orthorhombic,"{'a': '5.9466 Å', 'b': '3.8218 Å', 'c': '7.0460 Å'}",,,,,,,10.1016/j.jmmm.2019.165865,True
Mn1.03CoGe0.97,275.0,,,Ni2In-type,Hexagonal,"{'a': '4.0931 Å', 'c': '5.3193 Å'}",,,,,,,10.1016/j.jmmm.2019.165865,True
Zn0.96Co0.04O,,,-45 K,Wurtzite,Hexagonal,"{'a': '0.3257 nm', 'c': '0.5184 nm'}",,,,,,,10.1016/j.jmmm.2014.07.041,True
Zn0.95Co0.04Al0.01O,,,19 K,Wurtzite,Hexagonal,"{'a': '0.3212 nm', 'c': '0.5151 nm'}",,,,,,,10.1016/j.jmmm.2014.07.041,True
La0.75Sm0.25Mn2Si2,,305.0,,ThCr2Si2-type,Body-centered tetragonal,,I 4/mmm,,,,,,10.1016/j.jmmm.2012.02.054,True
YMn6Sn6,,333.0,,HfFe6Ge6-type,Hexagonal,,P 6/mmm,,,,,,10.1016/j.jmmm.2012.02.054,True
CsCo2Se2,,80.0,,ThCr2Si2,Tetragonal,,,,,,,,10.1016/j.jmmm.2018.11.002,True
KCo2Se2,70.0,,,,,,,,,,,,10.1016/j.jmmm.2018.11.002,False
RbCo2Se2,70.0,,,,,,,,,,,,10.1016/j.jmmm.2018.11.002,False
TbMn0.98Fe0.02O3,,40.6,"{'a-axis': '-17.9 K', 'b-axis': '-147.8 K', 'c-axis': '10.4 K'}",Orthorhombic,,,Pnma,,"{'a-axis': '10.9 μB', 'b-axis': '11.7 μB', 'c-axis': '10.3 μB'}",,,,10.1016/j.jmmm.2021.168986,True
TbMnO3,,41.0,"{'a-axis': '-28.6 K', 'b-axis': 'NA', 'c-axis': '10.14 K'}",Orthorhombic,,,Pnma,,"{'a-axis': '10.9 μB', 'b-axis': 'NA', 'c-axis': '10.3 μB'}",,,,10.1016/j.jmmm.2021.168986,True
MnCo2O4,174.8,,,Cubic,Spinel,{'a': '8.298 Å'},Fd3m,,,,,,10.1016/j.jmmm.2005.09.017,True
MnCo2O4,178.9,,,Cubic,Spinel,{'a': '8.302 Å'},Fd3m,,,,,,10.1016/j.jmmm.2005.09.017,True
MnCo2O4,184.5,,,Cubic,Spinel,{'a': '8.307 Å'},Fd3m,0.12 T,,,,,10.1016/j.jmmm.2005.09.017,True
Li2CuO2,,8.3,,,,,,,,,,,10.1016/j.jmmm.2003.12.579,True
Pr1.0Co4B,458.0,,,Hexagonal,CeCo4B-type,"{'a': '5.1168(4) Å', 'c': '6.8841(6) Å'}",P6/mmm,,0.74 μB/Co,6.17 μB/f.u.,,,10.1016/j.jmmm.2008.06.036,True
Pr0.8Gd0.2Co4B,470.0,,,Hexagonal,CeCo4B-type,"{'a': '5.1027(4) Å', 'c': '6.8865(6) Å'}",P6/mmm,,0.77 μB/Co,4.23 μB/f.u.,,,10.1016/j.jmmm.2008.06.036,True
Pr0.6Gd0.4Co4B,480.0,,,Hexagonal,CeCo4B-type,"{'a': '5.0884(4) Å', 'c': '6.8886(6) Å'}",P6/mmm,,0.64 μB/Co,1.70 μB/f.u.,,,10.1016/j.jmmm.2008.06.036,True
Pr0.4Gd0.6Co4B,493.0,,,Hexagonal,CeCo4B-type,"{'a': '5.0789(5) Å', 'c': '6.8919(6) Å'}",P6/mmm,,0.93 μB/Co,0.81 μB/f.u.,,,10.1016/j.jmmm.2008.06.036,True
