Repository: MaMMoS-project/ML-models

# ML-models
Collection of various ML models developed for the MaMMoS project

Models are organized in different folders of this repository:


- ./beyond-stoner-wolfarth:

   ML models to replace single-grain micromagnetics simulations by ML predictions for:

   -- ./beyond-stoner-wolfarth/single-grain-easy-axis-model:
      where the H and K1 vector are aligned along the z-axis of the simulation cube
      This model predicts Mr, Hc, and BHmax from a, k1, and Ms
      Current model version: v1.0

   -- ./inverse-beyond-stoner-wolfarth/single-grain-easy-axis-model:
      where the H and K1 vector are aligned along the z-axis of the simulation cube

File: compound-to-experimental-tc/data/MagneticMaterials_All.csv (part 6 of 94)
Material_Name,Curie,Neel,Curie_Weiss,Crystal_Structure,Lattice_Structure,Lattice_Parameters,Space_Group,Coercivity,Magnetic_Moment,Magnetization,Remanence,Susceptibility,DOI,Experimental
Pr0.2Gd0.8Co4B,494.0,,,Hexagonal,CeCo4B-type,"{'a': '5.0740(5) Å', 'c': '6.8939(7) Å'}",P6/mmm,,0.88 μB/Co,1.44 μB/f.u.,,,10.1016/j.jmmm.2008.06.036,True
Gd1.0Co4B,505.0,,,Hexagonal,CeCo4B-type,"{'a': '5.0625(7) Å', 'c': '6.8974(9) Å'}",P6/mmm,,0.89 μB/Co,3.42 μB/f.u.,,,10.1016/j.jmmm.2008.06.036,True
Nd0.7Pb0.3MnO3,155.0,,,Cubic Perovskite,,,,,,,,,10.1016/S0304-8853(00)01364-0,True
Pr8Fe86B6,603.15,,,2:14:1 phase and α-Fe phase,,"{'a': '0.8792 nm', 'c': '1.2200 nm'}",,5.5 kOe,,16.5 kG,12.7 kG,,10.1016/j.jmmm.2008.05.019,True
Pr8Fe85VB6,618.15,,,2:14:1 phase and α-Fe phase,,"{'a': '0.8802 nm', 'c': '1.2227 nm'}",,6.2 kOe,,15.2 kG,12.5 kG,,10.1016/j.jmmm.2008.05.019,True
Ni54Mn21Ga25,340.0,,,,,,,,,,,,10.1016/j.jmmm.2019.02.087,True
Dy2Ni7,,,31 K,Rhombohedral,Gd2Co7 type,"{'a': '4.935 Å', 'c': '36.223 Å'}",R-3m,100 Oe,15.6 μB/f.u.,,,,10.1016/j.jmmm.2011.01.004,True
Ho2Ni7,,,21 K,Rhombohedral,Gd2Co7 type,"{'a': '4.998 Å', 'c': '36.658 Å'}",R-3m,100 Oe,19.92 μB/f.u.,,,,10.1016/j.jmmm.2011.01.004,True
Ni0.5Zn0.5Fe2O4,505.15,,,Cubic,Spinel,{'a': '8.39 Å'},,,,,,,10.1016/j.jmmm.2012.12.047,True
Fe2.1Cr0.9Al,256.0,,,B2,Cubic,{'a': '5.809 Å'},,<50 Oe,,52 emu/g,,,10.1016/j.jmmm.2018.09.082,True
Fe2.1Cr0.9Al,244.0,,,L21,Cubic,{'a': '5.796 Å'},,60 Oe,,62 emu/g,,,10.1016/j.jmmm.2018.09.082,True
Co2MnSi,1018.0,,,,,,,98 Oe,,106 emu/g,,,10.1016/j.jmmm.2018.09.082,False
Gd5Si1.3Ge2.7,180.0,,,,,,,,,,,,10.1016/j.jmmm.2018.09.082,False
Pr2Fe17,292.0,,,,,,,,,,,,10.1016/j.jmmm.2018.09.082,False
LuMnO3,,90.0,,Hexagonal,,"{'a': '6.087 Å', 'b': '6.087 Å', 'c': '11.384 Å'}",P63cm,,3.22 μB,,,,10.1016/j.jmmm.2003.12.746,True
MnV1.95Al0.05O4,61.5,,,Spinel,Cubic,,,,,,,,10.1016/j.jmmm.2012.08.013,True
MnV2O4,57.0,,,Spinel,Cubic,,,,,,,,10.1016/j.jmmm.2012.08.013,True
Tb2CuIn3,,33.0,,Hexagonal,Orthorhombic,"{'a': '4.702(1) Å', 'c': '3.642(2) Å'}",Cmmm,,6.8 μB/Tb3+,,,,10.1016/S0304-8853(00)01304-4,True
Ho2CuIn3,,9.0,,Hexagonal,,"{'a': '4.705(5) Å', 'c': '3.634(6) Å'}",P61/mmm,,,,,,10.1016/S0304-8853(00)01304-4,True
Er2CuIn3,,9.0,,Hexagonal,,"{'a': '4.701(8) Å', 'c': '3.622(7) Å'}",P61/mmm,,,,,,10.1016/S0304-8853(00)01304-4,True
MnNiCuSb,690.0,,,LiMgPdSb type,Cubic,{'a': '5.92382'},F4̄3m,Low,3.85 μB/f.u.,,,,10.1016/j.jmmm.2015.08.114,True
MnNi0.9Cu1.1Sb,705.0,,,LiMgPdSb type,Cubic,,F4̄3m,Low,3.57 μB/f.u.,,,,10.1016/j.jmmm.2015.08.114,True
MnNi1.1Cu0.9Sb,670.0,,,LiMgPdSb type,Cubic,{'a': '5.94063'},F4̄3m,Low,3.87 μB/f.u.,,,,10.1016/j.jmmm.2015.08.114,True
La0.35Pr0.35Ca0.3MnO3,170.0,,,,,,,,,,,,10.1016/j.jmmm.2015.06.091,True
La0.7Ca0.3MnO3,251.0,,,,,,,,,,,,10.1016/j.jmmm.2015.06.091,False
Fe48Co32P14B6,720.0,,,Amorphous,,,,4 A/m,,1.45 T,,,10.1016/j.jmmm.2019.01.006,True
Fe55Co25P14B6,791.0,,,Amorphous,,,,,,1.53 T,,,10.1016/j.jmmm.2019.01.006,True
Fe40Ni40P14B6,540.0,,,Amorphous,,,,1.6 A/m,,0.84 T,,,10.1016/j.jmmm.2019.01.006,False
Fe0.66Er0.19B0.15,330.0,,,Amorphous,,,,3.7×10^5 A/m,"1.7 μB (at 12K), 1.1 μB (at 250K), 0.9 μB (at 295K)",27.5 Am^2/kg (at 5K),,,10.1016/S0304-8853(02)00696-0,True
CrOF,215.0,,,Hexagonal,2D Hexagonal,{'a': '3.048 Å'},P3m1,,3.0 μB,,,,10.1016/j.jmmm.2020.167310,False
CrOCl,64.0,,,Hexagonal,2D Hexagonal,{'a': '3.196 Å'},P3m1,,3.0 μB,,,,10.1016/j.jmmm.2020.167310,False
Sn0.90Co0.10O1.925F0.075,550.0,,,Rutile,Tetragonal,,,,0.80 μB/Co ion,,,,10.1016/j.jmmm.2008.03.007,True
LaMnO3,124.0,140.0,142 K,Monoclinic,I2/a,"{'a': '7.775 Å', 'b': '5.525 Å', 'c': '5.478 Å'}",I2/a,433 Oe,5.42 μB,1 μB,0.08 μB,,10.1016/j.jmmm.2017.06.020,True
Gd4PtAl,,64.0,86 K,Cubic,,,F4-3m,,8.3 μB/Gd3+ ion,,,,10.1016/j.jmmm.2019.165515,True
Pr0.775Sr0.225MnO3,175.0,,241 K,Orthorhombic,Pnma,"{'a': '5.477 Å', 'b': '5.471 Å', 'c': '7.738 Å'}",Pnma,,5.74 μB,,,,10.1016/j.jmmm.2018.04.015,True
Pr0.8Sr0.2MnO3,160.0,,,Orthorhombic,Pbnm,"{'a': '5.478 Å', 'b': '5.474 Å', 'c': '7.738 Å'}",Pbnm,,,,,,10.1016/j.jmmm.2018.04.015,False
Pr0.7Sr0.3MnO3,260.0,,,Orthorhombic,Pbnm,"{'a': '5.450 Å', 'b': '5.483 Å', 'c': '7.714 Å'}",Pbnm,,,,,,10.1016/j.jmmm.2018.04.015,False
La0.8Ag0.2MnO3,300.0,,,,,,,,,,,,10.1016/j.jmmm.2018.04.015,False
La0.7Ca0.3MnO3,256.0,,,,,,,,,,,,10.1016/j.jmmm.2018.04.015,False
La0.7Ba0.3MnO3,336.0,,,,,,,,,,,,10.1016/j.jmmm.2018.04.015,False
Nd0.5Sr0.5MnO3,155.0,,,,,,,,,,,,10.1016/j.jmmm.2018.04.015,False
La0.65Nd0.05Ca0.3MnO3,250.0,,,,,,,,,,,,10.1016/j.jmmm.2018.04.015,False
La0.87Sr0.13MnO3,197.0,,,,,,,,,,,,10.1016/j.jmmm.2018.04.015,False
La0.67Sr0.33Mn0.9Cr0.01O3,328.0,,,,,,,,,,,,10.1016/j.jmmm.2018.04.015,False
CuCr1.7Sn0.3Se4,276.5,,305.7,Cubic,Fd-3m,{'a': '10.4530'},Fd-3m,,5.47,,,,10.1016/j.jmmm.2018.02.023,True
CuCr1.3Sn0.7Se4,,35.2,71.6,,,,,,4.66,,,,10.1016/j.jmmm.2018.02.023,True
CuCr2S4,380.0,,,Cubic,Fd-3m,,Fd-3m,,,,,,10.1016/j.jmmm.2018.02.023,False
CuCr2Se4,420.0,,,Cubic,Fd-3m,,Fd-3m,,,,,,10.1016/j.jmmm.2018.02.023,False
CuCr2Te4,300.0,,,Cubic,Fd-3m,,Fd-3m,,,,,,10.1016/j.jmmm.2018.02.023,False
La2CuMnO6,26.4,,23 K,Orthorhombic,Pnma,"{'a': '5.493 Å', 'b': '7.780 Å', 'c': '5.527 Å'}",Pnma,0.16 kOe,5.73 μB,,,,10.1016/j.jmmm.2021.167759,True
Mn5Ge3,300.0,,,Hexagonal,,,,500 Oe,2.05 μB,,,,10.1016/j.jmmm.2018.10.096,True
Mn5Si3,250.0,,,Hexagonal,,,,,,,,,10.1016/j.jmmm.2018.10.096,True
LaFe11.6Si1.4,293.0,,,1:13 phase,Cubic,{'a': '11.4987 Å'},,,,,,,10.1016/j.jmmm.2020.167652,True
FeGe,350.0,,,Rhombohedral,,,,,"1.24 μB/f.u. (72 nm), 1.15 μB/f.u. (18 nm)",,,,10.1016/j.jmmm.2022.170053,True
TmRhGa,,3.9,5.6 K,Orthorhombic,TiNiSi-type,"{'a': '6.702 Å', 'b': '4.227 Å', 'c': '7.728 Å'}",Pnma,,7.15 μB,4.77 μB,,,10.1016/j.jmmm.2013.01.039,True
NdRhGa,9.0,,,,,,,,,,,,10.1016/j.jmmm.2013.01.039,False
GdRhGa,58.0,,,,,,,,,,,,10.1016/j.jmmm.2013.01.039,False
TbRhGa,,22.0,,,,,,,,,,,10.1016/j.jmmm.2013.01.039,False
HoRhGa,,4.6,,,,,,,,,,,10.1016/j.jmmm.2013.01.039,False
ErRhGa,,4.5,,,,,,,,,,,10.1016/j.jmmm.2013.01.039,False
Ca3Co2O6,23.0,10.0,,K4CdCl6 type,Triangular lattice,,R-3c,,,,,,10.1016/j.jmmm.2003.11.321,True
Co53Mn25B10Si12,160.0,,,Amorphous,,,,,"0.23 μB/atom (as-cast), 1.62 μB/atom (bulk Co)",,,,10.1016/j.jmmm.2004.09.112,True
Gd2In,190.0,105.0,,,,,,,,,,,10.1016/j.jmmm.2011.11.023,True
GdBa2Fe3O8.12,,0.7,,Cubic,,{'a': '3.9409 Å'},,,,,,,10.1016/S0304-8853(00)00686-7,True
Pb2Fe2Ge2O9,,45.2,,Orthorhombic,,,,290 Oe,0.99 emu/g,,,4.33e-5 cm^3/g,10.1016/j.jmmm.2019.02.026,True
PrNi5,3.6,,,Hexagonal,CaCu5-type,,,,,,,,10.1016/j.jmmm.2017.05.061,True
PrCu5,2.5,,,Hexagonal,CaCu5-type,,,,,,,,10.1016/j.jmmm.2017.05.061,True
PrNi3.9Cu1.1,3.3,,,Hexagonal,CaCu5-type,,,,,,,,10.1016/j.jmmm.2017.05.061,True
PrNiCu4,2.7,,,Hexagonal,CaCu5-type,,,,,,,,10.1016/j.jmmm.2017.05.061,True
ZnO,300.0,,,Wurtzite,Hexagonal,"{'a': '3.257', 'c': '5.240'}",P63mc,,,0.34 emu/cm^3,,,10.1016/j.jmmm.2021.167908,True
Zn0.995Sb0.005O,300.0,,,Wurtzite,Hexagonal,,P63mc,,,0.64 emu/cm^3,,,10.1016/j.jmmm.2021.167908,True
Zn0.98Sb0.02O,300.0,,,Wurtzite,Hexagonal,,P63mc,,,0.2 emu/cm^3,,,10.1016/j.jmmm.2021.167908,True
Zn0.97Sb0.03O,300.0,,,Wurtzite,Hexagonal,,P63mc,,,0.3 emu/cm^3,,,10.1016/j.jmmm.2021.167908,True
Co57.33Fe4.7Cr13.4B13.02Si11.09Mo0.62,360.65,,,,,,,,,,,,10.1016/j.jmmm.2014.11.051,True
Co23.67Fe7.14Ni43.08B13.85Si12.26,360.65,,,,,,,,,,,,10.1016/j.jmmm.2014.11.051,True
Bi1.95Mn0.05Te3,11.0,,11 K,Rhombohedral,Hexagonal,,,,,,,,10.1016/j.jmmm.2017.10.047,True
Bi1.91Mn0.09Te3,12.5,,,Rhombohedral,Hexagonal,,,,,,,,10.1016/j.jmmm.2017.10.047,True
Tm2AgIn3,,,-23.6 K,Hexagonal,CaIn2-type,"{'a': '4.778', 'c': '7.146'}",P63/mmc,,7.78 μB,6.3 μB/f.u. at 1.5 K and 8 T,,,10.1016/j.jmmm.2004.05.003,True
Cu60Ni20Fe10Co10,667.15,,,FCC,,{'a': '0.3673 nm'},Fm3m (225),594.1 ± 179.1 Oe,,55.2 ± 5.5 emu/g,5.5 ± 2.4 emu/g,,10.1016/j.jmmm.2021.167949,True
Cu60Ni20Fe10Co10,948.15,,,FCC,,,Fm3m (225),,,,,,10.1016/j.jmmm.2021.167949,True
Cu60Ni20Fe10Co10,1153.15,,,BCC,,,,,,,,,10.1016/j.jmmm.2021.167949,True
CuFe2Ge2,,175.0,,Orthorhombic,,"{'a': '4.980 Å', 'b': '3.970 Å', 'c': '6.795 Å'}",Pmma,,0.5-1 μB,,,,10.1016/j.jmmm.2017.09.046,True
Gd2CoMnO6,112.0,47.0,111.2 K,Monoclinic,P21/n,"{'a': '5.3035 Å', 'b': '5.5924 Å', 'c': '7.5511 Å'}",P21/n,,8.0 μB/f.u.,16.5 μB/f.u. at 2 K for 7 T,,,10.1016/j.jmmm.2022.169880,True
Lu2CoMnO6,48.0,,,,,,,,,,,,10.1016/j.jmmm.2022.169880,
SnOEu3,,31.0,48 K,Cubic anti-perovskite,Cubic,{'a': '5.074'},Pm 3 - m,,7.6 μB/Eu,20.5 μB/f.u.,,,10.1016/j.jmmm.2020.166405,True
InOEu3,210.0,,,,,,,,,,,,10.1016/j.jmmm.2020.166405,False
DyIn3,,23.0,-37 K,Cubic,,{'a': '4.60 Å'},Pm-3m,,11.9 μB/Dy,,,,10.1016/j.jmmm.2020.166674,True
Dy5In3,119.0,,113 K,Tetragonal,,"{'a': '12.12 Å', 'c': '5.96 Å'}",I4/mcm,1.7 kOe,9.8 μB/Dy,,,,10.1016/j.jmmm.2020.166674,True
Dy3In,125.0,,131 K,Tetragonal,,"{'a': '4.60 Å', 'c': '4.94 Å'}",P4/mmm,,10.8 μB/Dy,,,,10.1016/j.jmmm.2020.166674,True
FeMnP0.75Si0.25,200.0,,,Fe2P,,,,,,,,,10.1016/j.jmmm.2014.08.088,True
Fe2P,216.0,,,Fe2P,,,,,,,,,10.1016/j.jmmm.2014.08.088,False
CoAl2O4,,9.8,-84.4 K,Cubic,Spinel,{'a': '8.0963 Å'},fd-3m,,4.58 μB,,,,10.1016/j.jmmm.2022.169373,True
Yb4Rh7Ge6,,0.49,25 K,Cubic,,{'a': '8.262 Å'},,,,,,,10.1016/j.jmmm.2003.11.167,True
YbRh2Si2,,0.07,,,,,,,< 0.1 μB,,,,10.1016/j.jmmm.2003.11.167,False
Ni54Mn25.7Ga20.3,370.0,,,Martensitic,Orthorhombic,,,97-235 Oe,,45 emu/g at 300K,20-35.9 emu/g,,10.1016/j.jmmm.2007.10.027,True
TbFeO3,,664.0,,Orthorhombic,Distorted Perovskite,,Pbnm,,,,,,10.1016/S0304-8853(02)00421-3,True
Cu13Fe4V10O44,,2.7,-109.3 K,Monoclinic,,,,,11.82 μB/f.u.,,,,10.1016/j.jmmm.2015.01.042,True
TlCo2Se2,,91.5,,ThCr2Si2 type,Tetragonal,,I4/mmm,,0.58(2) μB,,,,10.1016/j.jmmm.2009.10.040,True
TlCo2S2,150.0,,,ThCr2Si2 type,Tetragonal,,I4/mmm,,,,,,10.1016/j.jmmm.2009.10.040,True
TlCo2Se1.5S0.5,,95.0,,ThCr2Si2 type,Tetragonal,,I4/mmm,,0.63(2) μB,,,,10.1016/j.jmmm.2009.10.040,True
TlCo2SeS,,105.0,,ThCr2Si2 type,Tetragonal,,I4/mmm,,0.64(3) μB,,,,10.1016/j.jmmm.2009.10.040,True
PrFe2Si2,,8.5,,Body-centered tetragonal,Tetragonal,"{'a': '4.0004 Å', 'b': '4.0004 Å', 'c': '10.0377 Å'}",I4/mmm,,3.10 μB/f.u.,,,,10.1016/j.jmmm.2018.09.056,True
NdFe2Si2,,15.5,,Body-centered tetragonal,Tetragonal,"{'a': '3.9848 Å', 'b': '3.9848 Å', 'c': '10.0257 Å'}",I4/mmm,,3.52 μB/f.u.,,,,10.1016/j.jmmm.2018.09.056,True
GdCo2B2,,25.0,,,,,,,,,,,10.1016/j.jmmm.2018.09.056,False
ErRu2Si2,,5.5,,,,,,,,,,,10.1016/j.jmmm.2018.09.056,False
PrCo2B2,,16.0,,,,,,,,,,,10.1016/j.jmmm.2018.09.056,False
NdCo2B2,,27.0,,,,,,,,,,,10.1016/j.jmmm.2018.09.056,False
PrNi,,20.0,,,,,,,,,,,10.1016/j.jmmm.2018.09.056,False
NdNi2Sn2,,22.0,,,,,,,,,,,10.1016/j.jmmm.2018.09.056,False
MnP,598.15,47.0,,Orthorhombic,,"{'a': '5.916 Å (bulk), 5.839 Å (400 °C growth)', 'b': '3.173 Å (bulk), 3.164 Å (400 °C growth)', 'c': '5.260 Å (bulk), 5.301 Å (400 °C growth)'}",,,,,,,10.1016/j.jmmm.2019.03.072,True
CdCr2O4,,,-43 K,Spinel,Cubic,{'a': '8.613 Å'},Fd-3m,0 T,0.0936 μB/f.u.,,,,10.1016/j.jmmm.2019.165830,True
CoCr2O4,92.0,,-335 K,Spinel,Cubic,{'a': '8.346 Å'},Fd-3m,0.12 T,0.14 μB/f.u.,,,,10.1016/j.jmmm.2019.165830,True
Cd0.6Co0.4Cr2O4,66.0,,,Spinel,Cubic,,Fd-3m,0.2 T,0.04 μB/f.u.,,,,10.1016/j.jmmm.2019.165830,True
Cd0.5Co0.5Cr2O4,77.0,,,Spinel,Cubic,,Fd-3m,0.15 T,0.021 μB/f.u.,,,,10.1016/j.jmmm.2019.165830,True
CdFe2O4,,10.0,,Cubic Spinel,,,,,,,,,10.1016/S0304-8853(02)01573-1,True
Fe74Al4Sn2P10Si4B4C2,571.0,,,Amorphous,,,,40 A/m,,1.28-1.38 T,,,10.1016/j.jmmm.2004.04.037,True
Fe74Al4Sn2P6Si4B4C6,571.0,,,Amorphous,,,,40 A/m,,1.28-1.38 T,,,10.1016/j.jmmm.2004.04.037,True
La0.67Pb0.33Mn0.99Fe0.01O3,340.0,,,Rhombohedral,,{'a': '5.4376 Å'},,,,,,,10.1016/j.jmmm.2003.12.1268,True
La0.67Pb0.33MnO3,355.0,,,Rhombohedral,,{'a': '5.4392 Å'},,,,,,,10.1016/j.jmmm.2003.12.1268,True
Ta7S12,865.0,,,Hexagonal,Hexagonal,"{'a': '5.785 Å', 'b': '5.785 Å'}",,,,,,,10.1016/j.jmmm.2021.168988,False
Ga0.947Mn0.053As,110.0,,,,,,,,,,,,10.1016/S0304-8853(02)01023-5,True
In0.97Mn0.03As,30.0,,,,,,,,,,,,10.1016/S0304-8853(02)01023-5,True
CeRhSi3,,1.6,-128 K,Tetragonal,BaNiSn3-type,,,,2.65 μB,,,,10.1016/j.jmmm.2006.10.031,True
La0.67Ba0.33MnO3,340.0,,338 K,Rhombohedral,Hexagonal,"{'a': '5.5367 Å', 'c': '13.5157 Å'}",R3̄c,,3.46 μB,,,,10.1016/j.jmmm.2018.09.092,True
La0.67Ba0.28Rb0.05MnO3,310.0,,295 K,Rhombohedral,Hexagonal,"{'a': '5.5421 Å', 'c': '13.5478 Å'}",R3̄c,,3.37 μB,,,,10.1016/j.jmmm.2018.09.092,True
La0.67Ba0.23Rb0.1MnO3,296.0,,275 K,Rhombohedral,Hexagonal,"{'a': '5.5641 Å', 'c': '13.5654 Å'}",R3̄c,,3.29 μB,,,,10.1016/j.jmmm.2018.09.092,True
MnIn2S4,,4.9,-124 K,Spinel,Cubic,{'a': '10.7225 Å'},Fd-3m,,5.83 μB,,,,10.1016/j.jmmm.2006.10.609,True
CaFeF5,,23.0,-219 K,Monoclinic,P2_1/c,"{'a': '5.492 Å', 'b': '10.076 Å', 'c': '7.599 Å'}",P2_1/c,,,,,,10.1016/j.jmmm.2019.165720,True
SrFeF5,,31.5,-166 K,Monoclinic,P2_1/c,"{'a': '7.062 Å', 'b': '7.289 Å', 'c': '14.704 Å'}",P2_1/c,,,,,,10.1016/j.jmmm.2019.165720,True
Mn3Pt,,475.0,,Cu3Au-type,FCC,"{'a': '3.83', 'b': '3.83', 'c': '3.83'}",,,2.2 - 3.3 μB,,,,10.1016/j.jmmm.2015.07.011,False
NiCr2O4,100.0,,-181 K,Cubic,Spinel,{'a': '8.310 Å'},Fd-3m,2515 Oe (at 5 K),0.33 μB,,,,10.1016/j.jmmm.2018.08.037,True
TcC,100.0,,,Zinc Blende,FCC,{'a': '4.630'},F-43m,,1.000 μB,,,,10.1016/j.jmmm.2012.09.054,False
TcSi,200.0,,,Zinc Blende,FCC,{'a': '5.450'},F-43m,,1.000 μB,,,,10.1016/j.jmmm.2012.09.054,False
TcGe,300.0,,,Zinc Blende,FCC,{'a': '5.613'},F-43m,,1.000 μB,,,,10.1016/j.jmmm.2012.09.054,False
Ba0.5Sr1.5Zn2Fe12O22,,327.5,,Hexaferrite,R-3m,"{'a': '5.8689 Å (Sample A), 5.8634 Å (Sample B)', 'c': '43.4760 Å (Sample A), 43.4468 Å (Sample B)'}",R-3m,"231.2 Oe (Sample A), 111.3 Oe (Sample B), 42.6 Oe (Sample C)",,"12.8 emu/g (Sample A), 13.0 emu/g (Sample B), 27.5 emu/g (Sample C)","2.31 emu/g (Sample A), 0.51 emu/g (Sample B), 1.75 emu/g (Sample C)",,10.1016/j.jmmm.2020.166808,True
SrCo6O11,,20.0,,Hexagonal,Layered,,,,,,,,10.1016/j.jmmm.2006.11.058,True
Tb2Zr2O7,,,-9.1 K,Cubic,Defect Fluorite,{'a': '5.233 Å'},Fm-3m,,9.0 μB,,,,10.1016/j.jmmm.2022.170215,True
Tb2Ti2O7,,,-19 K,,,,,,,,,,10.1016/j.jmmm.2022.170215,False
Tb2Hf2O7,,,-14.6 K,,,,,,,,,,10.1016/j.jmmm.2022.170215,False
Nd2Zr2O7,,0.285,,,,,,,,,,,10.1016/j.jmmm.2022.170215,False
Er2Zr2O7,,0.6,,,,,,,,,,,10.1016/j.jmmm.2022.170215,False
Mn50Ni40Sn10,278.0,,,"Cubic (Austenite), Tetragonal (Martensite)",,,,,,"59 emu/g at 218 K (P = 0), 45 emu/g at 258 K (P = 8.7 kbar)",,,10.1016/j.jmmm.2019.165307,True
SmFeO3,,680.0,-2.16 K,Orthorhombic,Distorted Perovskite,,Pbnm,,"0.35 μB (Sm3+), 0.0492 μB (Fe3+)",,,,10.1016/j.jmmm.2017.07.047,True
DyFeO3,,3.7,,,,,,,,,,,10.1016/j.jmmm.2017.07.047,False
TbFeO3,,3.2,,,,,,,,,,,10.1016/j.jmmm.2017.07.047,False
ErFeO3,,4.3,,,,,,,,,,,10.1016/j.jmmm.2017.07.047,False
HoFeO3,,6.5,,,,,,,,,,,10.1016/j.jmmm.2017.07.047,False
NdFeO3,,1.05,,,,,,,,,,,10.1016/j.jmmm.2017.07.047,False
Zn0.2Cu0.8FeCrO4,580.0,,,Spinel,Cubic,,Fd3m,,,,,,10.1016/S0304-8853(01)00947-7,True
Zn0.4Cu0.6FeCrO4,560.0,,,Spinel,Cubic,,Fd3m,,,,,,10.1016/S0304-8853(01)00947-7,True
Zn0.6Cu0.4FeCrO4,460.0,,,Spinel,Cubic,,Fd3m,,,,,,10.1016/S0304-8853(01)00947-7,True
Zn0.8Cu0.2FeCrO4,300.0,,,Spinel,Cubic,,Fd3m,,,,,,10.1016/S0304-8853(01)00947-7,True
Ca0.85Dy0.15MnO3,111.0,,65 K,Orthorhombic,Perovskite,,Pnma,,,,,,10.1016/j.jmmm.2017.10.020,True
Ca0.88Dy0.12MnO3,,100.0,,,,,,,,,,,10.1016/j.jmmm.2017.10.020,False
SmOs4P12,,4.6,,Cubic skutterudite,Cubic,,,,,,,,10.1016/j.jmmm.2006.10.012,True
La2FeMnO6,591.0,,,Monoclinic,,"{'a': '5.533 Å', 'b': '5.481 Å', 'c': '7.768 Å'}",P21/n,"1336 Oe (at 5 K), 60 Oe (at 300 K)",0.64 μB/u.f. (at 5 K),"7.38 emu/g (at 5 K), 0.54 emu/g (at 300 K)",,,10.1016/j.jmmm.2018.09.093,True
LaFeO3,,740.0,,,,,,,,,,,10.1016/j.jmmm.2018.09.093,False
LaMnO3,,140.0,,,,,,,,,,,10.1016/j.jmmm.2018.09.093,False
Mn3SnC,275.0,,,Cubic,Antiperovskite,"{'a': '3.9916', 'b': '3.9916', 'c': '3.9916'}",Pm-3m,,"2.4 μB (MnI, MnII), 0.65 μB (MnIII)",,,,10.1016/j.jmmm.2015.04.111,True
Mn3Sn0.8Si0.2C,,217.0,,Cubic,Antiperovskite,"{'a': '3.9773', 'b': '3.9773', 'c': '3.9773'}",Pm-3m,,,,,,10.1016/j.jmmm.2015.04.111,True
Mn3Sn0.7Si0.3C,,257.0,,Cubic,Antiperovskite,"{'a': '3.9709', 'b': '3.9709', 'c': '3.9709'}",Pm-3m,,,,,,10.1016/j.jmmm.2015.04.111,True
Mn3Sn0.6Si0.4C,,290.0,,Cubic,Antiperovskite,"{'a': '3.9655', 'b': '3.9655', 'c': '3.9655'}",Pm-3m,,,,,,10.1016/j.jmmm.2015.04.111,True
Mn3SnC,273.0,,,Cubic,Antiperovskite,"{'a': '3.9191 Å', 'b': '3.9191 Å', 'c': '3.9191 Å'}",Pm-3m,,1.17 μB/f.u.,21.82 Am2/kg,,,10.1016/j.jmmm.2023.170782,True
Mn3Sn0.9Zn0.1C,245.0,,,Cubic,Antiperovskite,,Pm-3m,,1.04 μB/f.u.,,,,10.1016/j.jmmm.2023.170782,True
Mn3Sn0.8Zn0.2C,208.0,,,Cubic,Antiperovskite,,Pm-3m,,1.02 μB/f.u.,,,,10.1016/j.jmmm.2023.170782,True
Mn3Sn0.7Zn0.3C,197.0,,115.3 K,Cubic,Antiperovskite,,Pm-3m,,1.08 μB/f.u.,,,,10.1016/j.jmmm.2023.170782,True
Mn3Sn0.6Zn0.4C,217.0,170.0,210 K,Cubic,Antiperovskite,,Pm-3m,,0.68 μB/f.u.,,,,10.1016/j.jmmm.2023.170782,True
Mn3Sn0.5Zn0.5C,220.0,190.0,,Cubic,Antiperovskite,,Pm-3m,,2.50 μB/f.u.,,,,10.1016/j.jmmm.2023.170782,True
Mn3Sn0.4Zn0.6C,290.0,179.0,,Cubic,Antiperovskite,,Pm-3m,,2.97 μB/f.u.,,,,10.1016/j.jmmm.2023.170782,True
Mn3Sn0.2Zn0.8C,348.0,213.0,,Cubic,Antiperovskite,,Pm-3m,,3.46 μB/f.u.,,,,10.1016/j.jmmm.2023.170782,True
Mn3ZnC,430.0,229.0,,Tetragonal,Antiperovskite,"{'a': '3.9191 Å', 'b': '3.9191 Å', 'c': '3.9149 Å'}",P4/mmm,,2.62 μB/f.u.,,,,10.1016/j.jmmm.2023.170782,True
LiFe5O8,873.0,,894 K,Cubic,Inverse Spinel,"{'a': '8.3259 Å', 'b': '8.3259 Å', 'c': '8.3259 Å'}",P4132,20 Oe,2.39 μB,62 emu/g,2.62 emu/g,0.0061 emu/mol,10.1016/j.jmmm.2019.166354,True
Li0.997Ca0.006Fe4.995O8,872.0,,897 K,Cubic,Inverse Spinel,"{'a': '8.3272 Å', 'b': '8.3272 Å', 'c': '8.3272 Å'}",P4132,50 Oe,1.90 μB,52 emu/g,4.12 emu/g,0.0063 emu/mol,10.1016/j.jmmm.2019.166354,True
Li0.995Ca0.01Fe4.995O8,873.0,,887 K,Cubic,Inverse Spinel,"{'a': '8.3284 Å', 'b': '8.3284 Å', 'c': '8.3284 Å'}",P4132,60 Oe,1.99 μB,54 emu/g,4.56 emu/g,0.0062 emu/mol,10.1016/j.jmmm.2019.166354,True
Li0.993Ca0.014Fe4.993O8,873.0,,898 K,Cubic,Inverse Spinel,"{'a': '8.3300 Å', 'b': '8.3300 Å', 'c': '8.3300 Å'}",P4132,64 Oe,2.28 μB,57 emu/g,5.95 emu/g,0.0052 emu/mol,10.1016/j.jmmm.2019.166354,True
Li0.99Ca0.02Fe4.99O8,874.0,,889 K,Cubic,Inverse Spinel,"{'a': '8.3287 Å', 'b': '8.3287 Å', 'c': '8.3287 Å'}",P4132,65 Oe,1.81 μB,38 emu/g,4.7 emu/g,0.007 emu/mol,10.1016/j.jmmm.2019.166354,True
Nd0.5Sr0.5CoO3,235.0,,,Orthorhombic,Imma,"{'a': '5.3630 Å', 'b': '7.5868 Å', 'c': '5.4124 Å'}",Imma,,,,,,10.1016/j.jmmm.2012.08.015,True
Nd0.5Sr0.5MnO3,260.0,150.0,,Orthorhombic,Imma,"{'a': '5.4028 Å', 'b': '7.6882 Å', 'c': '5.3872 Å'}",Imma,,,,,,10.1016/j.jmmm.2012.08.015,True
Nd0.5Sr0.5Co0.9Mn0.1O3,215.0,,,Orthorhombic,Imma,"{'a': '5.3661 Å', 'b': '7.5824 Å', 'c': '5.4145 Å'}",Imma,,,,,,10.1016/j.jmmm.2012.08.015,True
Nd0.5Sr0.5Co0.7Mn0.3O3,125.0,,,Orthorhombic,Imma,"{'a': '5.3653 Å', 'b': '7.6205 Å', 'c': '5.4176 Å'}",Imma,,,,,,10.1016/j.jmmm.2012.08.015,True
NbCo2,300.0,,22 K,C-15 cubic,Cubic,"{'a': '6.749 Å', 'b': '6.749 Å', 'c': '6.749 Å'}",,300 Oe,0.10 μB,,,10^-3 emu/gm,10.1016/j.jmmm.2019.165330,True
Ga0.87Mn0.13As,107.5,,,Cubic,Zinc Blende,{'a': '5.65 Å'},F-43m,,,,,,10.1016/j.jmmm.2022.169360,True
Ga0.85Mn0.15As,107.5,,,Cubic,Zinc Blende,{'a': '5.65 Å'},F-43m,,,,,,10.1016/j.jmmm.2022.169360,True
Gd2Co2Al,78.2,,,W2Co2B-type,Orthorhombic,"{'a': '4.103 Å', 'b': '5.501 Å', 'c': '8.535 Å'}",Immm,,"14.0 μB/f.u (calculated), 13.2 μB/f.u (experimental)",,,,10.1016/j.jmmm.2006.03.064,True
Gd2Co2Ga,76.0,,,W2Co2B-type,Orthorhombic,"{'a': '4.127 Å', 'b': '5.448 Å', 'c': '8.495 Å'}",Immm,,"13.9 μB/f.u (calculated), 13.2 μB/f.u (experimental)",,,,10.1016/j.jmmm.2006.03.064,True
SmFeO3,,670.0,,Perovskite,Orthorhombic,"{'a': '5.400 Å', 'b': '5.599 Å', 'c': '7.709 Å'}",Pnma,,,,,,10.1016/j.jmmm.2018.08.046,True
Fe78Zr7B15,578.15,,,Amorphous,,,,,,"124.3 emu/g (as-quenched), 146.6 emu/g (annealed)",,,10.1016/j.jmmm.2011.07.037,True
CeCrSb3,115.0,,135 K,Orthorhombic,,"{'a': '13.110 Å', 'b': '6.187 Å', 'c': '6.086 Å'}",Pbcm,,2.2 μB/f.u.,,,,10.1016/j.jmmm.2008.06.024,True
YbCrSb3,,240.0,,,,,,,,,,,10.1016/j.jmmm.2008.06.024,False
Gd6YPd3,305.0,,,Hexagonal,Th7Fe3-type,,P63mc,,7.07 μB,,,,10.1016/j.jmmm.2020.167000,True
Gd6YPd3,290.0,,,Hexagonal,Th7Fe3-type,,P63mc,,7.26 μB,,,,10.1016/j.jmmm.2020.167000,True
Gd6YPd3,115.0,,153 K,Amorphous,,,,,8.09 μB,,,,10.1016/j.jmmm.2020.167000,True
Nd0.5Pb0.5MnO3,177.0,,70.33 K,Perovskite,,,,,4.69 μB/f.u.,,,,10.1016/j.jmmm.2009.09.055,True
Nd0.5Sr0.5MnO3,241.5,,,,,,,,,,,,10.1016/j.jmmm.2009.09.055,False
Nd0.7Sr0.3MnO3,203.0,,,,,,,,,,,,10.1016/j.jmmm.2009.09.055,False
Y3Fe4.75Al0.25O12,,555.0,,Cubic,Spinel,{'a': '12.3612 Å'},,"34 Oe (room temperature), 58 Oe (77 K)",,"23 emu/g (room temperature), 48 emu/g (77 K)",,,10.1016/S0304-8853(01)00625-4,True
Y3Fe5O12,,580.0,,,,,,,,,,,10.1016/S0304-8853(01)00625-4,False
Fe56.9–Mn26–Cr10–Si6–Tb0.9–B0.2,538.15,,,,,,,,,,,"17.8 (30 °C without stress), 31.1 (162 MPa at 30 °C), 20.0 (150 °C without stress)",10.1016/j.jmmm.2008.04.166,True
LaFe11.4Al1.6C0.02,,60.0,,NaZn13-type,Cubic,,,,,,,,10.1016/j.jmmm.2009.05.041,True
TmTe,14.0,2.55,,Cubic (NaCl structure),,{'a': '6.21 Å'},,,1.9 ± 0.2 μB,,,,10.1016/S0304-8853(00)01134-3,True
TmSe,,3.46,,,,,,,1.7 ± 0.2 μB or 1.9 μB,,,,10.1016/S0304-8853(00)01134-3,True
CeBi2,,3.1,"{'Polycrystalline': '-25.9 K', 'ab': '-21.2 K', 'c': '-37.1 K'}",,,,,,2.83 μB,,,,10.1016/S0304-8853(02)00278-0,True
PrBi2,,5.0,"{'Polycrystalline': '-27.3 K', 'ab': '3.7 K', 'c': '-54 K'}",,,,,,3.52 μB,,,,10.1016/S0304-8853(02)00278-0,True
NdBi2,,7.0,"{'Polycrystalline': '-28.6 K', 'ab': '-19.7 K', 'c': '-50.6 K'}",,,,,,3.77 μB,,,,10.1016/S0304-8853(02)00278-0,True
SmBi2,,16.1,,,,,,,,,,,10.1016/S0304-8853(02)00278-0,True
Fe2C,510.0,86.0,,Hexagonal,,{'a': '2.84 Å'},P3̄m1 (No.164),,3.956 μB,,,,10.1016/j.jmmm.2022.169959,False
Zn0.0Fe3O4,704.0,,,Spinel,Cubic,{'a': '8.396 Å'},,0 Oe,,,0 emu/g,,10.1016/j.jmmm.2018.05.069,True
Zn0.1Fe2.9O4,818.0,,,Spinel,Cubic,{'a': '8.404 Å'},,0 Oe,,,0 emu/g,,10.1016/j.jmmm.2018.05.069,True
Tb3Cu4Sn4,,16.8,-34.0 K,Orthorhombic,Gd3Cu4Ge4-type,,I 4 /mmm,,9.5 μB,,,,10.1016/j.jmmm.2011.10.015,True
Tb2.5Ho0.5Cu4Sn4,,15.9,-27.0 K,Orthorhombic,Gd3Cu4Ge4-type,,I 4 /mmm,,9.9 μB,,,,10.1016/j.jmmm.2011.10.015,True
Tb2HoCu4Sn4,,12.5,-24.3 K,Orthorhombic,Gd3Cu4Ge4-type,,I 4 /mmm,,10.0 μB,,,,10.1016/j.jmmm.2011.10.015,True
Tb1.75Ho1.25Cu4Sn4,,11.9,-20.8 K,Orthorhombic,Gd3Cu4Ge4-type,,I 4 /mmm,,10.0 μB,,,,10.1016/j.jmmm.2011.10.015,True
Tb1.5Ho1.5Cu4Sn4,,10.5,-19.4 K,Orthorhombic,Gd3Cu4Ge4-type,,I 4 /mmm,,10.01 μB,,,,10.1016/j.jmmm.2011.10.015,True
Tb1Ho2Cu4Sn4,,5.8,-12.8 K,Orthorhombic,Gd3Cu4Ge4-type,,I 4 /mmm,,10.2 μB,,,,10.1016/j.jmmm.2011.10.015,True
Tb0.5Ho2.5Cu4Sn4,,7.1,-11.2 K,Orthorhombic,Gd3Cu4Ge4-type,,I 4 /mmm,,10.0 μB,,,,10.1016/j.jmmm.2011.10.015,True
Ho3Cu4Sn4,,7.6,-8.4 K,Orthorhombic,Gd3Cu4Ge4-type,,I 4 /mmm,,10.1 μB,,,,10.1016/j.jmmm.2011.10.015,True
LaMnO3,120.0,,,Perovskite,Orthorhombic,"{'a': '3.897 Å', 'c': '4.005 Å'}",,11850 Oe,,,,,10.1016/j.jmmm.2019.166317,True
TlFe3Te3,220.0,,217K,Hexagonal,,,P63/m,,2.4 μB,,,,10.1016/j.jmmm.2017.08.051,True
Gd3RuSn6,,19.0,-40 K,Orthorhombic,,,Cmcm,,8 μB/Gd,,,,10.1016/j.jmmm.2017.05.064,True
Tb3RuSn6,,25.0,-26 K,Orthorhombic,,,Cmcm,,10 μB/Tb,,,,10.1016/j.jmmm.2017.05.064,True
Ce3RuSn6,3.0,,,Orthorhombic,,,Cmcm,,,,,,10.1016/j.jmmm.2017.05.064,False
Fe1.05Te,,70.0,-265 K,Tetragonal,,,,,4.27 μB,,,,10.1016/j.jmmm.2015.08.067,True
Fe1.05Co0.01Te,,65.0,,Tetragonal,,,,,,,,,10.1016/j.jmmm.2015.08.067,True
Fe1.02Co0.07Te,,47.0,,Tetragonal,,,,,,,,,10.1016/j.jmmm.2015.08.067,True
Nd6Fe13Pd,,369.0,,Tetragonal,,"{'a': '8.0765 Å', 'b': '8.0765 Å', 'c': '22.3747 Å'}",I4/mcm,200 Oe,,,,,10.1016/j.jmmm.2018.02.074,True
LaFe11.0Co0.7Si1.3,267.0,,,Face centered cubic,,{'a': '11.4862 ± 0.0011 Å'},Fm3c,,,,,,10.1016/j.jmmm.2018.02.005,True
La0.9Dy0.1Fe11.0Co0.7Si1.3,265.5,,,Face centered cubic,,{'a': '11.4833 ± 0.0011 Å'},Fm3c,,,,,,10.1016/j.jmmm.2018.02.005,True
La0.8Dy0.2Fe11.0Co0.7Si1.3,269.0,,,Face centered cubic,,{'a': '11.4806 ± 0.0011 Å'},Fm3c,,,,,,10.1016/j.jmmm.2018.02.005,True
NiAlFeO4,464.79,,,Spinel,Cubic,,,,,210 G,,,10.1016/S0304-8853(02)01338-0,True
Nd60Fe30Al10,473.0,,,hcp,,,,282 kA/m,1072 μB,0.19 T,0.13 T,,10.1016/j.jmmm.2009.05.032,True
Ni43Mn46Sn9Ge2,252.0,,,L21,Face-centered cubic,{'a': '5.957 Å'},,0.028 T,,,,,10.1016/j.jmmm.2022.169944,True
Ni43Mn46Sn7Ti4,302.0,,,,,,,,,,,,10.1016/j.jmmm.2022.169944,False
Ni51Mn32.4In16.6H5.2,219.0,,,,,,,,,,,,10.1016/j.jmmm.2022.169944,False
Ni49.8Co1.2Mn33.5In15.5,235.5,,,,,,,,,,,,10.1016/j.jmmm.2022.169944,False
Ni50Mn35Sn15,187.0,,,,,,,,,,,,10.1016/j.jmmm.2022.169944,False
Ni51Mn32.4In16.6,246.0,,,,,,,,,,,,10.1016/j.jmmm.2022.169944,False
Ni52.6Mn23.1Ga24.3,300.5,,,,,,,,,,,,10.1016/j.jmmm.2022.169944,False
Ni50Mn37Sn13,300.0,,,,,,,,,,,,10.1016/j.jmmm.2022.169944,False
Gd5Si2Ge2,276.0,,,,,,,,,,,,10.1016/j.jmmm.2022.169944,False
MnV2O4,57.0,,,Cubic,Spinel,,Fd-3m,,,,,,10.1016/j.jmmm.2010.11.084,True
Mn0.8Mg0.2V2O4,43.0,,,Cubic,Spinel,,Fd-3m,,,,,,10.1016/j.jmmm.2010.11.084,True
SmB2C2,,44.0,,,,,,,,,,,10.1016/j.jmmm.2003.11.077,True
Nd0.5Ca0.5MnO3,,160.0,,Orthorhombic,,"{'a': '5.379 Å', 'b': '5.401 Å', 'c': '7.603 Å'}",Pbnm,,,,,,10.1016/j.jmmm.2017.03.043,True
Ni2.14Mn0.86BO5,,100.0,-157 K,Orthorhombic,Pbam,"{'a': '9.1650 Å', 'b': '12.2545 Å', 'c': '2.98895 Å'}",Pbam,,5.93 μB/mol,,0.021 μB/mol,,10.1016/j.jmmm.2018.05.068,True
Ni2MnBO5,,85.0,,Orthorhombic,Pbam,"{'a': '9.176 Å', 'b': '12.316 Å', 'c': '2.9978 Å'}",Pbam,,,,"0.079 μB/mol at 3 K, 0.069 μB/mol at 20 K, 0.025 μB/mol at 50 K",,10.1016/j.jmmm.2018.05.068,True
Fe3BO5,,93.0,,,,,,,,,,,10.1016/j.jmmm.2018.05.068,False
Co3BO5,,42.0,,,,,,,,,,,10.1016/j.jmmm.2018.05.068,False
Sr2YRuO6,,25.0,-176 K,Monoclinic,Distorted,"{'a': '5.7546 Å', 'b': '5.7645 Å', 'c': '8.1602 Å'}",P21/n,,1.4 μB,,,,10.1016/j.jmmm.2023.170682,True
SrRuO3,160.0,,,Orthorhombic,Distorted,,,,,,,,10.1016/j.jmmm.2023.170682,False
MnFe2O4,575.0,,524 K,Cubic,Fd-3m,{'a': '8.518 Å'},227,0.005 T,4.54 μB/f.u.,4.5 μB/f.u. at 2 K,,,10.1016/j.jmmm.2019.165955,True
FeMn2O4,373.0,,390 K,,,,,,1.84 μB/f.u.,,,,10.1016/j.jmmm.2019.165955,False
Si0.49Mn0.51,240.0,,,Polycrystalline,,,,,,155 emu/cm^3,,,10.1016/j.jmmm.2017.11.020,True
Si0.48Mn0.52,240.0,,,Polycrystalline,,,,,,,,,10.1016/j.jmmm.2017.11.020,True
MnSi,29.0,,,,,,,,,,,,10.1016/j.jmmm.2017.11.020,False
Mn4Si7,43.0,,,,,,,,,,,,10.1016/j.jmmm.2017.11.020,False
La0.48Ca0.52MnO3,230.0,,,,,,,,,,,,10.1016/j.jmmm.2017.05.034,True
ErPd2Si2,,4.8,"5 K (H ∥〈0 0 1〉), -17 K (H ∥〈1 1 0〉)",ThCr2Si2-type tetragonal,Tetragonal,,,,"9.4 μB (H ∥〈0 0 1〉), 9.85 μB (H ∥〈1 1 0〉)",,,,10.1016/j.jmmm.2008.01.010,True
Ni47Co3Mn35.5In14.5,333.0,,,Cubic L21 Heusler type,,,,,,"627 kA/m at 250 K, 463 kA/m at 300 K",,,10.1016/j.jmmm.2021.167930,True
LaMnO3,140.0,,182 K,Rhombohedral,,,R-3c,,6.08 μB,,,,10.1016/j.jmmm.2004.09.118,True
LaMn0.85Fe0.15O3,132.0,,166 K,Rhombohedral,,,R-3c,,5.44 μB,,,,10.1016/j.jmmm.2004.09.118,True
LaMn0.70Fe0.30O3,,,109 K,Rhombohedral,,,R-3c,,4.31 μB,,,,10.1016/j.jmmm.2004.09.118,True
LaMn0.50Fe0.50O3,,,30 K,Orthorhombic,,,Pbmm,,4.40 μB,,,,10.1016/j.jmmm.2004.09.118,True
LaMn0.40Fe0.60O3,,,-11 K,Orthorhombic,,,Pbmm,,4.01 μB,,,,10.1016/j.jmmm.2004.09.118,True
DyVO3,,114.0,-15.8 K,Orthorhombic,Monoclinic at low temperature,"{'a': '5.2984 Å', 'b': '5.5960 Å', 'c': '7.5938 Å'}",Pbnm,,11.3 μB,110 emu/g at 5 K,,,10.1016/j.jmmm.2022.170221,True
Fe1.023Sb,,232.0,,Hexagonal,Hexagonal,"{'a': '0.4066 nm', 'c': '0.5133 nm'}",P63/mmc,,,,,,10.1016/j.jmmm.2015.09.076,True
Fe1.12Te,,57.0,,Monoclinic,,"{'a': '3.82441 Å', 'c': '6.2845 Å'}",,,,,,,10.1016/j.jmmm.2021.168426,True
Ni0.53Cu0.12Zn0.35Fe1.88O4,518.15,,,Spinel,Cubic,{'a': '8.320'},,,,,,,10.1016/j.jmmm.2010.06.007,True
Co2Cr0.5Fe0.5Al,910.0,,,B2,Cubic,{'a': '5.751 Å'},F-43m,66 Oe,3.02 μB/f.u.,85 emu/g,,,10.1016/j.jmmm.2019.02.084,True
BaFe11.9In0.1O19,695.0,,,Hexagonal,,"{'a': '5.8954 Å', 'c': '23.2171 Å'}",P63/mmc (No. 194),,,,,,10.1016/j.jmmm.2018.12.101,True
BaFe11.9Al0.1O19,705.0,,,Hexagonal,,"{'a': '5.8899 Å', 'c': '23.1972 Å'}",P63/mmc (No. 194),,,,,,10.1016/j.jmmm.2018.12.101,True
BaFe11.9Ga0.1O19,660.0,,,Hexagonal,,"{'a': '5.8916 Å', 'c': '23.2008 Å'}",P63/mmc (No. 194),,,,,,10.1016/j.jmmm.2018.12.101,True
BaFe11.9Sc0.1O19,708.0,,,Hexagonal,,"{'a': '5.8927 Å', 'c': '23.2237 Å'}",P63/mmc (No. 194),,,,,,10.1016/j.jmmm.2018.12.101,True
Fe3Ga4,70.0,370.0,,Monoclinic,,"{'a': '10.08 Å', 'b': '7.66 Å', 'c': '7.86 Å'}",C/2 m,,4 μB/f.u,,,,10.1016/j.jmmm.2016.08.079,True
Cu1.0Cr2Te4,324.0,,338 K,Cubic,Cubic,{'a': '11.134 Å'},,2.55 kOe,2.4 μB,,13 emu/g,,10.1016/j.jmmm.2011.04.010,True
Cu1.1Cr2Te4,288.0,323.0,,Cubic,Cubic,{'a': '11.146 Å'},,2.75 kOe,5.6 μB,,7.5 emu/g,,10.1016/j.jmmm.2011.04.010,True
Cu1.2Cr2Te4,278.0,289.0,,Cubic,Cubic,{'a': '11.145 Å'},,2.89 kOe,7.2 μB,,10.3 emu/g,,10.1016/j.jmmm.2011.04.010,True
Cu1.4Cr2Te4,194.0,207.0,,Cubic,Cubic,{'a': '11.245 Å'},,2.88 kOe,11.3 μB,,24.5 emu/g,,10.1016/j.jmmm.2011.04.010,True
Cu1.5Cr2Te4,255.0,308.0,,Cubic,Cubic,{'a': '11.191 Å'},,2.76 kOe,5.4 μB,,9.0 emu/g,,10.1016/j.jmmm.2011.04.010,True
Cu1.6Cr2Te4,256.0,253.0,,Cubic,Cubic,{'a': '11.215 Å'},,2.79 kOe,8.2 μB,,15.3 emu/g,,10.1016/j.jmmm.2011.04.010,True
Cu1.7Cr2Te4,256.0,257.0,,Cubic,Cubic,{'a': '11.249 Å'},,2.78 kOe,8.7 μB,,14.1 emu/g,,10.1016/j.jmmm.2011.04.010,True
Cu1.8Cr2Te4,244.0,267.0,,Cubic,Cubic,{'a': '11.256 Å'},,2.83 kOe,9.2 μB,,11.9 emu/g,,10.1016/j.jmmm.2011.04.010,True
Cu1.9Cr2.2Te4,156.0,170.0,207 K,Cubic,Cubic,{'a': '11.285 Å'},,2.60 kOe,15.7 μB,,31.4 emu/g,,10.1016/j.jmmm.2011.04.010,True
La0.67Ca0.33Mn0.98Ni0.02O3,244.0,,249 K,Rhombohedral,Hexagonal,"{'a': '5.4544 Å', 'c': '13.3921 Å'}",R3-c,92 × 10^-4 T,5.83 μB,93.905 emu/g,4.586 emu/g,,10.1016/j.jmmm.2019.165625,True
La0.45Pr0.2Sr0.35MnO3,348.0,,347 K,,,,,,7.63 μB,,,,10.1016/j.jmmm.2019.165625,False
Gd,293.0,,,,,,,,,,,,10.1016/j.jmmm.2019.165625,False
La0.7Ca0.1Pb0.33MnO3,310.0,,310 K,,,,,,5.45 μB,,,,10.1016/j.jmmm.2019.165625,False
La0.67Ca0.33MnO3,252.0,,,,,,,,,,,,10.1016/j.jmmm.2019.165625,False
LaFe0.5Mn0.5O3,425.0,,,Orthorhombic,Pbnm,,Pbnm,,,,,,10.1016/j.jmmm.2018.10.121,True
Co3C,465.0,,,,,,,8 kOe at 55 K,,,,,10.1016/j.jmmm.2013.08.022,True
Co2C,465.0,,,,,,,8 kOe at 55 K,,,,,10.1016/j.jmmm.2013.08.022,True
CoS1.84Se0.16,67.0,,,Cubic pyrite,Cubic,{'a': '5.564 Å'},,,,,,,10.1016/j.jmmm.2018.11.118,True
CoS2,124.0,,,,,,,,,,,,10.1016/j.jmmm.2018.11.118,False
Cr70Fe30,160.0,,,,,,,,,,,,10.1016/j.jmmm.2018.04.011,True
Cr75Fe25,90.0,,,,,,,,,,,,10.1016/j.jmmm.2018.04.011,True
PbMnBO4,30.3,,49 K,Orthorhombic,,,Pnma,,,,,,10.1016/j.jmmm.2018.09.098,True
PbFeBO4,,115.0,,Orthorhombic,,,Pnma,,,,,,10.1016/j.jmmm.2018.09.098,True
PbCrBO4,,8.0,,Orthorhombic,,,Pnma,,,,,,10.1016/j.jmmm.2018.09.098,True
Mn0.15TaS2,,,8.6 K,2H polytype,Hexagonal,,,<25 Oe,,,,,10.1016/j.jmmm.2015.01.023,True
Mn0.23TaS2,85.0,,,2H polytype,Hexagonal,,,,5.53 μB,,,,10.1016/j.jmmm.2015.01.023,True
Fe0.25TaS2,160.0,,,2H polytype,Hexagonal,,,40 kOe at 2 K,,,,,10.1016/j.jmmm.2015.01.023,False
Tb28.2Co71.8,403.15,,,Amorphous,,,,13.2 kOe,,,,,10.1016/j.jmmm.2006.02.010,True
CrO2,390.0,,,Tetragonal,Body-centered tetragonal,,P42/mnm,,,,,,10.1016/j.jmmm.2017.12.080,True
La0.7Ca0.3Mn0.95Ni0.05O3,240.0,,,Orthorhombic,Perovskite,"{'a': '5.58 Å', 'b': '5.52 Å', 'c': '7.82 Å'}",Pnma,,3.52 μB/f.u.,3.15 μB,,,10.1016/j.jmmm.2022.170255,True
La0.7Ca0.3Mn0.95Co0.05O3,240.0,,,Orthorhombic,Perovskite,"{'a': '5.58 Å', 'b': '5.51 Å', 'c': '7.83 Å'}",Pnma,,3.46 μB/f.u.,3.03 μB,,,10.1016/j.jmmm.2022.170255,True
La0.7Ca0.3MnO3,267.0,,,Orthorhombic,Perovskite,"{'a': '5.59 Å', 'b': '5.52 Å', 'c': '7.84 Å'}",Pnma,,3.70 μB/f.u.,3.82 μB,,,10.1016/j.jmmm.2022.170255,True
Gd5Co50Al45,,,84 K,B2,Single crystalline,{'a': '2.862 Å'},,,,,,,10.1016/S0304-8853(03)00144-6,True
CdTe,300.0,,,Hexagonal,,,,,,0.04 emu/gm,,,10.1016/j.jmmm.2021.168708,True
CdTe,5.0,,,Hexagonal,,,,,,0.04 emu/gm,,,10.1016/j.jmmm.2021.168708,True
CdTe,300.0,,,Hexagonal,,,,,,0.1 emu/gm,,,10.1016/j.jmmm.2021.168708,True
CdTe,5.0,,,Hexagonal,,,,,,0.1 emu/gm,,,10.1016/j.jmmm.2021.168708,True
CdTe,300.0,,,Hexagonal,,,,,,0.4 emu/gm,,,10.1016/j.jmmm.2021.168708,True
CdTe,5.0,,,Hexagonal,,,,,,0.52 emu/gm,,,10.1016/j.jmmm.2021.168708,True
Mn1.2Fe1.18V0.62Al,360.0,,,L21 type face centered cubic (FCC),FCC,{'a': '5.832 Å'},Fm-3m (225),,0.05 μB/f.u. at 10 K,0.03 μB/f.u. at 2 K,,,10.1016/j.jmmm.2022.169689,True
GdZn2,85.0,,70 K,KHg2-type,Orthorhombic,,,,7.2 μB,,,,10.1016/j.jmmm.2016.09.104,True
HoCo2,75.0,,,,,,,,,,,,10.1016/j.jmmm.2016.09.104,False
GdCuAl,81.0,,,,,,,,,,,,10.1016/j.jmmm.2016.09.104,False
GdPdIn,90.0,,,,,,,,,,,,10.1016/j.jmmm.2016.09.104,False
NiMn,,610.65,,Face-centered tetragonal (FCT),,,,23 mT,,,,,10.1016/j.jmmm.2004.11.478,True
IrMn,,473.15,,Face-centered tetragonal (FCT),,,,,,,,,10.1016/j.jmmm.2004.11.478,True
AlN2,22.0,,,Cairo pentagonal tiling,Buckled quasi-square,"{'a': '4.44 Å', 'b': '4.44 Å'}",,,1 μB per unit cell,,,,10.1016/j.jmmm.2018.11.057,False
Cu18Al25Ho57,22.2,,15.4 K,Amorphous,,,,,10.62 μB,,,,10.1016/j.jmmm.2019.165888,True
Cu18Al25Tm57,4.9,,2.4 K,Amorphous,,,,,7.64 μB,,,,10.1016/j.jmmm.2019.165888,True
TmAgAl,3.3,,,,,,,,,,,,10.1016/j.jmmm.2019.165888,
Ho30Y26Al24Co20,5.5,,,,,,,,,,,,10.1016/j.jmmm.2019.165888,
Tm60Co20Ni20,6.7,,,,,,,,,,,,10.1016/j.jmmm.2019.165888,
Er2Ni2Ga,7.1,,,,,,,,,,,,10.1016/j.jmmm.2019.165888,
TmZn,8.4,,,,,,,,,,,,10.1016/j.jmmm.2019.165888,
Tm2Cu2Cd,15.0,,,,,,,,,,,,10.1016/j.jmmm.2019.165888,
Ho36Dy20Al24Co20,17.0,,,,,,,,,,,,10.1016/j.jmmm.2019.165888,
HoPdIn,23.0,,,,,,,,,,,,10.1016/j.jmmm.2019.165888,
Ho57Cu25Al18,24.4,,,,,,,,,,,,10.1016/j.jmmm.2019.165888,
Er2Co2Ga,25.5,,,,,,,,,,,,10.1016/j.jmmm.2019.165888,
Mn2CoGa,728.0,,,fcc,,{'a': '0.5871 nm'},,,2.03 μB/f.u.,47.6 A m^2/kg at 5 K,,,10.1016/j.jmmm.2017.12.043,True
La2CrNiO6,112.0,,-36 K,Orthorhombic,Pbnm,"{'a': '5.4613 Å', 'b': '5.5082 Å', 'c': '7.7529 Å'}",Pbnm,3400 Oe,0.37 μB/f.u.,,0.023 μB/f.u.,,10.1016/j.jmmm.2020.166873,True
La1.5Sr0.5CoIrO6,68.0,88.0,-81 K,Monoclinic,Orthorhombic,"{'a': '5.5076 Å', 'b': '5.5453 Å', 'c': '7.2528 Å'}",P 21/n,,5.2 μB/f.u.,,,,10.1016/j.jmmm.2017.05.068,True
Tm2Fe3Si5,,1.15,,Tetragonal,,,P4/mnc,,6.8 μB,,,,10.1016/S0304-8853(01)00190-1,True
Fe73.5Cu1Nb3Si15.5B7,843.15,,,Nanocrystalline,,,,"3.37 A/m at 20°C, 3.57 A/m at 160°C",,,"0.55 T at 20°C, 0.45 T at 160°C",,10.1016/j.jmmm.2017.07.080,True
Eu8Ga16Ge30,34.7,,34.9 K,Type-I clathrate,Cubic,{'a': '10.7047 Å'},Pm-3n (No.223),,7.81 μB,,,,10.1016/j.jmmm.2020.166519,True
Eu8Ga15Co1Ge30,31.1,,29.2 K,Type-I clathrate,Cubic,{'a': '10.6974 Å'},Pm-3n (No.223),,7.65 μB,,,,10.1016/j.jmmm.2020.166519,True
Mn55Al45,650.0,,,L10-ordered,Polycrystalline,,,,,811 emu/cc,,,10.1016/j.jmmm.2020.166654,True
Sr2TiMnO6,44.8,,,Tetragonal,Complex Perovskite,"{'a': '5.4858 Å', 'c': '7.7518 Å'}",I/4m,,5.0 μB,0.2 emu/cm³,,,10.1016/j.jmmm.2008.02.023,True
FeRh,,350.0,,B2,,,,1000 Oe,,,,,10.1016/j.jmmm.2019.166258,True
NiWO4,,60.0,-60.3 K,Monoclinic,,,P2/c,,3.29 μB/Ni2+,,,"χ⊥ = 5.507 × 10^−3 emu/mol, χ|| = 0.649 × 10^−3 emu/mol",10.1016/j.jmmm.2017.08.032,True
FeCrAs,842.0,,,Clb,Cubic,{'a': '5.47 Å'},F4-3m,,1.00 μβ,,,,10.1016/j.jmmm.2019.02.003,False
FeMnAs,926.0,,,Clb,Cubic,{'a': '5.51 Å'},F4-3m,,2.00 μβ,,,,10.1016/j.jmmm.2019.02.003,False
Ni0.7Zn0.3Fe2O4,543.15,,,Spinel,Cubic,{'a': '8.26 Å'},,,,360-420 emu,,,10.1016/j.jmmm.2004.11.398,True
Ni0.6Zn0.4Fe2O4,513.15,,,Spinel,Cubic,{'a': '8.30 Å'},,,,360-420 emu,,,10.1016/j.jmmm.2004.11.398,True
Ni0.5Zn0.5Fe2O4,473.15,,,Spinel,Cubic,{'a': '8.35 Å'},,,,360-420 emu,,,10.1016/j.jmmm.2004.11.398,True
Ni0.4Zn0.6Fe2O4,433.15,,,Spinel,Cubic,{'a': '8.45 Å'},,,,360-420 emu,,,10.1016/j.jmmm.2004.11.398,True
La0.3Ca0.7MnO3,,170.0,,GdFeO3-perovskite,Orthorhombic,"{'a': '5.3761 Å', 'b': '5.3739 Å', 'c': '7.5715 Å'}",Pbnm,,,,,,10.1016/j.jmmm.2003.11.378,True
La0.3Ca0.7Mn0.8Cr0.2O3,,,65 K,GdFeO3-perovskite,Orthorhombic,"{'a': '5.3558 Å', 'b': '5.3555 Å', 'c': '7.5703 Å'}",Pbnm,,3.70 μB,,0.01 μB/f.u.,,10.1016/j.jmmm.2003.11.378,True
Sm2Co17,1093.0,,,Hexagonal closed packed (hcp),,,P63/mmc,527 Oe (after annealing),,6.1 × 10^−3 emu (at 5 K),,,10.1016/j.jmmm.2021.168836,True
Co0.2Zn0.8Fe1.95Ho0.05O4,225.0,,240 K,Spinel,Cubic,,,2.5 kOe,,,32 emu/g,,10.1016/j.jmmm.2005.04.021,True
La0.375Ca0.625MnO3,,115.0,,Pnma,Orthorhombic,"{'a': '5.6200 Å', 'b': '7.5236 Å', 'c': '5.8338 Å'}",Pnma,,,,,,10.1016/j.jmmm.2022.169053,True
BaFe12O19,725.15,,,Hexagonal,,,,,,6.1 emu/g,,,10.1016/j.jmmm.2004.03.045,True
BaFe12O19,683.15,,,Hexagonal,,,,,,1.1 emu/g,,,10.1016/j.jmmm.2004.03.045,True
Nd0.8Sr0.2MnO3,140.0,,,Perovskite,,,,22 Oe,,,,,10.1016/j.jmmm.2010.02.047,True
CoCr1.9Fe0.1O4,102.0,,-360 K,Cubic,Spinel,{'a': '8.276 Å'},Fd-3m,,,,,,10.1016/j.jmmm.2019.165378,True
CoCr1.8Fe0.2O4,98.0,,-375 K,Cubic,Spinel,{'a': '8.290 Å'},Fd-3m,,,,,,10.1016/j.jmmm.2019.165378,True
CoCr1.7Fe0.3O4,106.0,,-325 K,Cubic,Spinel,{'a': '8.308 Å'},Fd-3m,,,,,,10.1016/j.jmmm.2019.165378,True
CoCr1.6Fe0.4O4,160.0,,-550 K,Cubic,Spinel,{'a': '8.325 Å'},Fd-3m,,,,,,10.1016/j.jmmm.2019.165378,True
Fe3O4,860.0,,,Cubic,Face-centered cubic,{'a': '8.396 Å'},,,,,,,10.1016/j.jmmm.2016.06.085,True
NiCl2,27.0,,,,,,,,1.98 μB/Ni,,,,10.1016/j.jmmm.2022.170317,False
NiBr2,22.0,,,,,,,,1.94 μB/Ni,,,,10.1016/j.jmmm.2022.170317,False
LaFe10.92Co1.08Si1.2,306.0,,,,,,,,,,,,10.1016/j.jmmm.2019.166328,True
Gd95Pd5,287.0,,,Hexagonal,Hexagonal,"{'a': '3.639 Å', 'c': '5.781 Å'}",P63/mmc,,,,,,10.1016/j.jmmm.2019.166175,True
Gd7Pd3,337.0,,,Hexagonal,Hexagonal,"{'a': '9.975 Å', 'c': '6.275 Å'}",P63mc,,,,,,10.1016/j.jmmm.2019.166175,True
Gd90Pd10,287.0,,,Hexagonal,Hexagonal,"{'a': '3.629 Å', 'c': '5.752 Å'}",P63/mmc,,,,,,10.1016/j.jmmm.2019.166175,True
Gd7Pd3,337.0,,,Hexagonal,Hexagonal,"{'a': '9.961 Å', 'c': '6.286 Å'}",P63mc,,,,,,10.1016/j.jmmm.2019.166175,True
Gd85Pd15,287.0,,,Hexagonal,Hexagonal,"{'a': '3.617 Å', 'c': '5.740 Å'}",P63/mmc,,,,,,10.1016/j.jmmm.2019.166175,True
Gd7Pd3,337.0,,,Hexagonal,Hexagonal,"{'a': '9.893 Å', 'c': '6.362 Å'}",P63mc,,,,,,10.1016/j.jmmm.2019.166175,True
Gd80Pd20,287.0,,,Hexagonal,Hexagonal,"{'a': '3.630 Å', 'c': '5.745 Å'}",P63/mmc,,,,,,10.1016/j.jmmm.2019.166175,True
Gd7Pd3,337.0,,,Hexagonal,Hexagonal,"{'a': '9.974 Å', 'c': '6.281 Å'}",P63mc,,,,,,10.1016/j.jmmm.2019.166175,True
Gd,291.0,,,Hexagonal close-packed,,"{'a': '0.3633 nm', 'c': '0.5770 nm'}",P63/mcc,,,,,,10.1016/j.jmmm.2017.11.128,True
GdH0.2,296.0,,,Hexagonal close-packed,,"{'a': '0.3646 nm', 'c': '0.5783 nm'}",P63/mcc,,,,,,10.1016/j.jmmm.2017.11.128,True
Nd2Fe14B,589.15,,,2:14:1,,,,14.9 kOe,,,14.4 kG,,10.1016/j.jmmm.2023.170562,True
La0.7Sr0.3MnO3,364.0,,,,,,,,,,,,10.1016/j.jmmm.2019.165377,True
La0.7Sr0.2Ca0.1MnO3,346.0,,,,,,,,,,,,10.1016/j.jmmm.2019.165377,True
La0.7Sr0.1Ca0.2MnO3,309.0,,,,,,,,,,,,10.1016/j.jmmm.2019.165377,True
La0.7Sr0.06Ca0.24MnO3,292.0,,,,,,,,,,,,10.1016/j.jmmm.2019.165377,True
La0.7Sr0.04Ca0.26MnO3,280.0,,,,,,,,,,,,10.1016/j.jmmm.2019.165377,True
La0.7Ca0.3MnO3,250.0,,,,,,,,,,,,10.1016/j.jmmm.2019.165377,True
Gd2Rh3Ge,64.0,,,Rhombohedral Laves phase,,,,,,,,,10.1016/j.jmmm.2019.166081,True
Fe0.50Mn0.15Al0.35,220.0,,,BCC,,{'a': '2.92 Å'},,59 Oe,,39 emu/g,,,10.1016/j.jmmm.2005.08.005,True
Fe0.55Mn0.10Al0.35,230.0,,,BCC,,{'a': '2.92 Å'},,,,,,,10.1016/j.jmmm.2005.08.005,True
Fe50Ag50,220.0,,,,,,,,,,,Curie-Weiss law above 220 K,10.1016/j.jmmm.2007.02.027,True
Mn53Ga47,600.0,,,L10,Tetragonal,"{'a': '3.91 Å', 'c': '3.65 Å'}",P4/mmm,13 kOe,,350 emu/cm3,,,10.1016/j.jmmm.2018.06.040,True
Nd0.5Ba0.5CoO3,147.0,,109.42 K,Orthorhombic,Pmmm,"{'a': '3.8975 Å', 'b': '3.8899 Å', 'c': '7.6143 Å'}",Pmmm,4500 Oe (at 2 K),4.32 μB,,10 emu/g (at 2 K),,10.1016/j.jmmm.2020.167330,True
Nd0.5Ba0.5CoO3,144.0,,113.54 K,Tetragonal,P4/mmm,"{'a': '3.7843 Å', 'b': '3.7843 Å', 'c': '7.586 Å'}",P4/mmm,,4.33 μB,,,,10.1016/j.jmmm.2020.167330,True
Nd0.5Ba0.5CoO3,140.0,,119.09 K,,,,,,4.20 μB,,,,10.1016/j.jmmm.2020.167330,True
Pb5Cr3F19,,11.0,,,,,,,,,,,10.1016/j.jmmm.2021.168541,
Ba5Fe3F18.8,,4.2,-6.7 K,,,,,,,,,,10.1016/j.jmmm.2021.168541,
Ba5Fe2CuF18,,4.2,,,,,,,,,,,10.1016/j.jmmm.2021.168541,
Fe41Pd41P18,599.15,,,L10,Tetragonal,"{'a': '2.759 Å', 'c': '3.670 Å'}",P4/mmm,,,79 emu/g,37 emu/g,,10.1016/j.jmmm.2019.03.017,True
Fe41Pd41P10B8,603.15,,,L10,Tetragonal,"{'a': '2.760 Å', 'c': '3.666 Å'}",P4/mmm,,,83 emu/g,35 emu/g,,10.1016/j.jmmm.2019.03.017,True
