Repository: MaMMoS-project/ML-models

# ML-models
Collection of various ML models developed for the MaMMoS project

Models are organized in different folders of this repository:


- ./beyond-stoner-wolfarth:

   ML models to replace single-grain micromagnetics simulations by ML predictions for:

   -- ./beyond-stoner-wolfarth/single-grain-easy-axis-model:
      where the H and K1 vector are aligned along the z-axis of the simulation cube
      This model predicts Mr, Hc, and BHmax from a, k1, and Ms
      Current model version: v1.0

   -- ./inverse-beyond-stoner-wolfarth/single-grain-easy-axis-model:
      where the H and K1 vector are aligned along the z-axis of the simulation cube

File: compound-to-experimental-tc/data/MagneticMaterials_All.csv (part 7 of 94)
Material_Name,Curie,Neel,Curie_Weiss,Crystal_Structure,Lattice_Structure,Lattice_Parameters,Space_Group,Coercivity,Magnetic_Moment,Magnetization,Remanence,Susceptibility,DOI,Experimental
Fe41Pd41P4B14,563.15,,,L10,Tetragonal,"{'a': '2.762 Å', 'c': '3.678 Å'}",P4/mmm,,,88 emu/g,30 emu/g,,10.1016/j.jmmm.2019.03.017,True
Fe41Pd41P4B8Si6,667.15,,,L10,Tetragonal,"{'a': '2.754 Å', 'c': '3.662 Å'}",P4/mmm,,,86 emu/g,47 emu/g,,10.1016/j.jmmm.2019.03.017,True
FePd,753.15,,,L10,Tetragonal,,,,,110 emu/g,,,10.1016/j.jmmm.2019.03.017,False
Fe2B,1033.15,,,Tetragonal,Tetragonal,,,,,173 emu/g,,,10.1016/j.jmmm.2019.03.017,False
Fe3P,716.15,,,Tetragonal,Tetragonal,,,,,142 emu/g,,,10.1016/j.jmmm.2019.03.017,False
Fe2P,,,,Hexagonal,Hexagonal,,,,,,,,10.1016/j.jmmm.2019.03.017,False
Fe2P0.85B0.15,543.15,,,Hexagonal,Hexagonal,,,,,,,,10.1016/j.jmmm.2019.03.017,False
Fe2P0.65Si0.35,660.15,,,Hexagonal,Hexagonal,,,,,,,,10.1016/j.jmmm.2019.03.017,False
Gd3Ni,,100.25,,Orthorhombic,,,Pnma,,,,,,10.1016/j.jmmm.2012.01.021,True
Tb3Ni,,62.0,,Orthorhombic,,,Pnma,,,,,,10.1016/j.jmmm.2012.01.021,True
Tb3Co,,82.0,,Orthorhombic,,,Pnma,,,,,,10.1016/j.jmmm.2012.01.021,True
Mn54Al46,655.15,,,L10,Tetragonal,"{'a': '0.2766 nm', 'c': '0.3579 nm'}",,4.8 kOe,,89 emu/g,45 emu/g,,10.1016/j.jmmm.2006.05.032,True
GdBr2,310.0,,,Zigzag nanoribbon,,{'b': '3.87 Å'},,,8 μB per Gd atom,,,,10.1016/j.jmmm.2023.170662,False
Lu2MnNiO6,38.0,,,Monoclinic,Monoclinic,"{'a': '5.1451 Å', 'b': '5.5149 Å', 'c': '7.4044 Å'}",P21/n,700 Oe,4.0 μB/f.u.,,,,10.1016/j.jmmm.2020.167514,True
Lu2MnNiO6,34.0,,,Monoclinic,Monoclinic,"{'a': '5.1451 Å', 'b': '5.5149 Å', 'c': '7.4044 Å'}",P21/n,,2.4 μB/f.u.,,,,10.1016/j.jmmm.2020.167514,True
La2MnNiO6,275.0,,,,,,,,,,,,10.1016/j.jmmm.2020.167514,False
In2MnNiO6,,26.0,,,,,,,,,,,10.1016/j.jmmm.2020.167514,False
Sc2MnNiO6,,26.5,,,,,,,,,,,10.1016/j.jmmm.2020.167514,False
Zn0.3Cu0.7Fe1.5Ga0.5O4,395.0,,,Spinel-type cubic,Cubic,{'a': '8.331'},Fd-3m,,"{'A-site': '3.9 μB', 'B-site': '2.1 μB'}",,,,10.1016/j.jmmm.2017.09.080,True
ErNi2B2C,,5.8,,,,,,400 Oe,,,,,10.1016/S0304-8853(00)00797-6,True
SmMn2Ge2,345.0,267.5,,ThCr2Si2-type,Tetragonal,"{'a': '4.061 Å', 'c': '10.885 Å'}",I4/mmm,,,,,,10.1016/j.jmmm.2003.09.044,True
SmMn1.95Fe0.05Ge2,330.0,205.0,,ThCr2Si2-type,Tetragonal,"{'a': '4.056 Å', 'c': '10.882 Å'}",I4/mmm,,,,,,10.1016/j.jmmm.2003.09.044,True
SmMn1.9Fe0.1Ge2,320.0,257.0,,ThCr2Si2-type,Tetragonal,"{'a': '4.054 Å', 'c': '10.880 Å'}",I4/mmm,,,,,,10.1016/j.jmmm.2003.09.044,True
SmMn1.85Fe0.15Ge2,,305.0,,ThCr2Si2-type,Tetragonal,"{'a': '4.049 Å', 'c': '10.875 Å'}",I4/mmm,,,,,,10.1016/j.jmmm.2003.09.044,True
SmMn1.8Fe0.2Ge2,,325.0,,ThCr2Si2-type,Tetragonal,"{'a': '4.044 Å', 'c': '10.874 Å'}",I4/mmm,,,,,,10.1016/j.jmmm.2003.09.044,True
SmMn1.6Fe0.4Ge2,,335.0,,ThCr2Si2-type,Tetragonal,"{'a': '4.031 Å', 'c': '10.857 Å'}",I4/mmm,,,,,,10.1016/j.jmmm.2003.09.044,True
SmMn1.4Fe0.6Ge2,,325.0,,ThCr2Si2-type,Tetragonal,"{'a': '4.024 Å', 'c': '10.829 Å'}",I4/mmm,,,,,,10.1016/j.jmmm.2003.09.044,True
SmMn1.2Fe0.8Ge2,,310.0,,ThCr2Si2-type,Tetragonal,"{'a': '4.019 Å', 'c': '10.785 Å'}",I4/mmm,,,,,,10.1016/j.jmmm.2003.09.044,True
SmMnFeGe2,,285.0,,ThCr2Si2-type,Tetragonal,"{'a': '4.016 Å', 'c': '10.740 Å'}",I4/mmm,,,,,,10.1016/j.jmmm.2003.09.044,True
RbNiF3,,135.0,,Hexagonal,Hexagonal,,P63/mmc,,2.14 μB,,,,10.1016/j.jmmm.2003.11.354,True
Er4CoCd,12.5,,11.2 K,Cubic Gd4RhIn-type,Cubic,{'a': '13.28 Å'},F4̄3m,,7.0 μB/Er at 7 T,,,,10.1016/j.jmmm.2019.165462,True
Ho4CoCd,22.0,,,,,,,,,,,,10.1016/j.jmmm.2019.165462,False
Tm4CoCd,4.5,,,,,,,,,,,,10.1016/j.jmmm.2019.165462,False
Eu4PdMg,,150.0,,,,,,,,,,,10.1016/j.jmmm.2019.165462,False
Er4PdMg,21.5,,,,,,,,,,,,10.1016/j.jmmm.2019.165462,False
Tm4PdMg,6.0,,,,,,,,,,,,10.1016/j.jmmm.2019.165462,False
Ho4PtMg,28.0,,,,,,,,,,,,10.1016/j.jmmm.2019.165462,False
Er4PtMg,15.0,,,,,,,,,,,,10.1016/j.jmmm.2019.165462,False
Tm4PtMg,4.5,,,,,,,,,,,,10.1016/j.jmmm.2019.165462,False
Er4NiCd,5.9,,,,,,,,,,,,10.1016/j.jmmm.2019.165462,False
Tm2Cu2Cd,15.0,,,,,,,,,,,,10.1016/j.jmmm.2019.165462,False
Al27Cu18Er55,11.0,,,,,,,,,,,,10.1016/j.jmmm.2019.165462,False
Er2Ni2Ga,7.1,,,,,,,,,,,,10.1016/j.jmmm.2019.165462,False
FeCr2S4,,172.0,,Cubic Spinel,Cubic,"{'a': '9.9756 Å (10 K), 9.9813 Å (175 K)'}",Fd-3m,,"3.52 μB (Fe), -2.72 μB (Cr)",,,,10.1016/S0304-8853(01)01167-2,True
Co0.1Fe0.9Cr2S4,,178.0,,Cubic Spinel,Cubic,,,,,,,,10.1016/S0304-8853(01)01167-2,True
MnNb2O6,,4.4,-24.5 K,Orthorhombic,Pbcn,"{'a': '14.431 Å', 'b': '5.7638 Å', 'c': '5.0820 Å'}",Pbcn,,6.2 μB,,,,10.1016/j.jmmm.2019.165907,True
MnNbVO6,,,-40.4 K,Orthorhombic,Pbcn,"{'a': '14.132 Å', 'b': '5.700 Å', 'c': '4.9928 Å'}",Pbcn,,6.0 μB,,,,10.1016/j.jmmm.2019.165907,True
MnV2O6,,4.7,-24.6 K,Orthorhombic,Pbcn,"{'a': '13.7722 Å', 'b': '5.6004 Å', 'c': '4.8779 Å'}",Pbcn,,6.0 μB,,,,10.1016/j.jmmm.2019.165907,True
CrAs,400.0,,,zinc-blende,,,,100 Oe,,,30 kA/m,,10.1016/S0304-8853(01)00568-6,True
Fe59.75Pt39.5Nb0.75,663.15,,,L10-type,face-centered-tetragonal (fct),,,0.42 T,,,0.96 T,,10.1016/j.jmmm.2004.01.097,True
La0.5Sr0.5CoO3,240.0,,,Cubic,Perovskite,{'a': '0.3797 nm'},,0.5 T,,,,,10.1016/j.jmmm.2010.07.023,True
CuSb2O6,,8.68,,Monoclinically distorted trirutile,,,,,0.51 μB,,,,10.1016/j.jmmm.2003.12.006,True
Dy2CuIn3,,19.5,-15.8 K,CaIn2-type,Hexagonal,"{'a': '4.6919 Å', 'c': '7.2743 Å'}",P63/mmc,0.3 T,2.63 μB/Dy3+,,0.31 Am^2/Kg,,10.1016/j.jmmm.2011.06.057,True
ZnMnSb,302.0,,,Tetragonal,,"{'a': '4.176 Å', 'c': '6.245 Å'}",P4/nmm,200 Oe,,20 emu/g,,,10.1016/j.jmmm.2019.165437,True
ZnMnSb,293.0,,,Tetragonal,,"{'a': '4.174 Å', 'c': '6.253 Å'}",P4/nmm,300 Oe,,10 emu/g,,,10.1016/j.jmmm.2019.165437,True
Mn5Ge2.5Si0.5,299.0,,,,,,,,,,,,10.1016/j.jmmm.2019.165437,False
Mn5Ge3,298.0,,,,,,,,,,,,10.1016/j.jmmm.2019.165437,False
LaMn1.8Fe0.2Ge2,310.0,,,,,,,,,,,,10.1016/j.jmmm.2019.165437,False
Mn1.8Cr0.2Sb,320.0,,,,,,,,,,,,10.1016/j.jmmm.2019.165437,False
Mn1.8Cr0.2Sb0.95Ga0.05,275.0,,,,,,,,,,,,10.1016/j.jmmm.2019.165437,False
CuBr2,,73.5,,Cycloidal spin-spiral,,,,,,,,,10.1016/j.jmmm.2022.169633,False
CuCl2,,24.0,,,,,,,,,,,10.1016/j.jmmm.2022.169633,False
Gd5Si2.7Ge1.3,304.0,,,,,,,,,,,,10.1016/j.jmmm.2008.04.035,True
SrMnO3,,276.0,,Hexagonal,,,,,,,,,10.1016/j.jmmm.2008.02.026,True
Ni51.9Mn23.2Ga24.9,361.26,,,"Cubic (austenitic phase), Tetragonal (martensitic phase)","Cubic (austenitic phase), Tetragonal (martensitic phase)","{'a': '5.852 Å (austenitic phase), 5.928 Å (martensitic phase)', 'b': '5.852 Å (austenitic phase), 5.928 Å (martensitic phase)', 'c': '5.852 Å (austenitic phase), 5.582 Å (martensitic phase)'}",,"Large below 315 K, smaller above 315 K",,"81.3 emu/g at 5 K, decreases to 0 at 361.26 K",,,10.1016/j.jmmm.2004.08.025,True
Ni2MnGa,376.0,,,,,,,,,,,,10.1016/j.jmmm.2004.08.025,False
Sr2FeMoO6,430.0,,,Double Perovskite,Pseudocubic,"{'a': '3.94 Å', 'b': '3.94 Å', 'c': '8.002 Å'}",,15.7 Oe,0.96 emu,,,,10.1016/j.jmmm.2018.05.063,True
La0.7Sr0.3MnO3,350.0,,,,,,,,,,,,10.1016/j.jmmm.2018.05.063,False
Cu22Al18Ho22Tm20Gd18,33.6,,43.7 K,Amorphous,,,,,8.84 μB/f.u.,,,,10.1016/j.jmmm.2020.167270,True
DyPtMg,29.0,,,,,,,,,,,,10.1016/j.jmmm.2020.167270,False
EuAgCd,27.0,,,,,,,,,,,,10.1016/j.jmmm.2020.167270,False
GdCo2B2C,17.2,,,,,,,,,,,,10.1016/j.jmmm.2020.167270,False
Co35Er65,12.5,,,,,,,,,,,,10.1016/j.jmmm.2020.167270,False
Tm2Cu2In,39.4,,,,,,,,,,,,10.1016/j.jmmm.2020.167270,False
ErZn,20.0,,,,,,,,,,,,10.1016/j.jmmm.2020.167270,False
ErZn2,9.0,,,,,,,,,,,,10.1016/j.jmmm.2020.167270,False
Dy36Ho20Co20Al24,23.0,,,,,,,,,,,,10.1016/j.jmmm.2020.167270,False
Er2Co2Ga,25.5,,,,,,,,,,,,10.1016/j.jmmm.2020.167270,False
Cu18Al25Tm57,4.9,,,,,,,,,,,,10.1016/j.jmmm.2020.167270,False
Cu18Al25Ho57,22.2,,,,,,,,,,,,10.1016/j.jmmm.2020.167270,False
Fe47.4Ni26.6Si11B13C2,682.15,,,Amorphous,,,,,,,,,10.1016/j.jmmm.2017.03.028,True
Nd27.4Dy1.6Fe69.6Al0.3B1.1,661.483333333333,,,2-14-1 phase and Nd2Fe17(B) phase,,,,995 kA/m,,,1.42 T,,10.1016/j.jmmm.2004.04.042,True
Sr2HoTaO6,,58.0,-10.73 K,Monoclinic,P21/n,"{'a': '5.810', 'b': '5.854', 'c': '8.230'}",P21/n,,10.75 μB,0.45 emu at 20 kOe,,,10.1016/j.jmmm.2014.02.009,True
Ca2HoTaO6,,45.0,-4.92 K,Monoclinic,P21/n,"{'a': '5.583', 'b': '5.802', 'c': '8.046'}",P21/n,,10.29 μB,0.63 emu at 20 kOe,,,10.1016/j.jmmm.2014.02.009,True
NdFeB,700.0,,,,,,,12 kOe,,,12 kG,,10.1016/j.jmmm.2005.09.018,True
Fe25.5Cr12Co1Si,945.0,,,,,,,"625 Oe (before irradiation), 630 Oe (after irradiation)",,,"13.7 kG (before irradiation), 13.8 kG (after irradiation)",,10.1016/j.jmmm.2005.09.018,True
Zn0.98Mn0.02O,,,3.60 K,Wurtzite,Hexagonal,,,50-220 Oe,,0.13 emu/g,,,10.1016/j.jmmm.2011.07.005,True
Nd0.5Ca0.5MnO3,,140.0,,Orthorhombic,Perovskite,"{'a': '5.40098 Å', 'b': '7.60827 Å', 'c': '5.38750 Å'}",Pnma,,,,,,10.1016/j.jmmm.2021.167810,True
BaFe10.5In1.5O19,410.0,,436 K,Hexagonal,Hexagonal,"{'a': '5.9603 Å', 'b': '5.9603 Å', 'c': '23.642 Å'}",P 63/mmc,,7.25 μB,35.93 emu/g,,,10.1016/j.jmmm.2019.165717,True
BaFe12O19,723.0,,,Hexagonal,Hexagonal,,P 63/mmc,,20 μB,,,,10.1016/j.jmmm.2019.165717,False
Cr2FeGe,748.0,,,Tetragonal,,{'a': '5.72 Å'},,,0.04 μB,,,,10.1016/j.jmmm.2013.04.025,False
Cr2CoGa,300.0,,,Cubic,,{'a': '5.78 Å'},,,0.09 μB,,,,10.1016/j.jmmm.2013.04.025,True
Cr0.205Mn0.20Fe0.205Co0.199Ni0.191,,,-210 K,fcc,,,,,2.71 μB/f.u.,,,,10.1016/j.jmmm.2019.165333,True
CuO,,230.0,,,,,,,,,,,10.1016/S0304-8853(02)01052-1,True
Sr1.5La0.5Mn1.5Sb0.5O6,365.0,,,Rhombohedral,Perovskite,"{'a': '5.5829', 'c': '13.5846'}",R3̄c,,,,,,10.1016/j.jmmm.2021.168624,True
Sr1.5La0.5Mn1.25Sb0.75O6,304.2,,186 K,Monoclinic,Perovskite,"{'a': '5.6651', 'b': '5.6860', 'c': '8.0440'}",P21/n,,4.93 μB,,,,10.1016/j.jmmm.2021.168624,True
Sr2MnSbO6,,,+90 K,Monoclinic,Perovskite,"{'a': '5.61943', 'b': '5.60930', 'c': '8.10612'}",P21/n,,5.59 μB,,,,10.1016/j.jmmm.2021.168624,True
SrLaMnSbO6,,10.0,+62 K,Monoclinic,Perovskite,,P21/n,,,,,,10.1016/j.jmmm.2021.168624,True
NiO,,523.0,,Cubic NaCl,Cubic,,,,,,,,10.1016/j.jmmm.2010.03.001,False
Ni0.9Fe0.1O,300.0,,,Cubic NaCl,Cubic,,,High,,Enhanced,,,10.1016/j.jmmm.2010.03.001,False
Ni0.8Fe0.2O,300.0,,,Cubic NaCl,Cubic,,,High,,Enhanced,,,10.1016/j.jmmm.2010.03.001,False
Fe2CrAl,234.0,,,Cubic,B2,{'a': '0.580 nm'},,,1.75 μB per formula unit,,,,10.1016/j.jmmm.2004.06.013,True
Tb5Si2Ge2,100.0,,,,,,,,,,,,10.1016/j.jmmm.2008.02.038,False
FeRh,350.0,,,B2 CsCl-type,Cubic,"{'a': '0.299 nm', 'b': '0.299 nm', 'c': '0.299 nm'}",,,"3.2 μB/at (Fe), 1.0 μB/at (Rh)",,,,10.1016/j.jmmm.2020.166488,False
Ru2MnSn,,361.0,,L21 Heusler,Cubic,{'a': '6.2178 Å'},,,,0.08 emu/cm³ at 10 K,,,10.1016/j.jmmm.2021.168104,True
Ru2Mn1.2Sn0.8,310.0,,,L21 Heusler,Cubic,{'a': '6.1625 Å'},,0.38 kOe,2.52 μB per formula unit,400 emu/cm³,,,10.1016/j.jmmm.2021.168104,True
TbNiSnD,10.0,,,TiNiSi-type,Orthorhombic,"{'a': '7.0354 Å (293K), 7.008 Å (2K)', 'b': '4.20662 Å (293K), 4.1954 Å (2K)', 'c': '8.1808 Å (293K), 8.153 Å (2K)'}",Pnma,,6.6 μB/Tb,,,,10.1016/j.jmmm.2006.08.043,True
TbNiSn,,18.5,,TiNiSi-type,Orthorhombic,"{'a': '7.02204 Å', 'b': '4.42515 Å', 'c': '7.62601 Å'}",Pnma,,8.9 μB/Tb,,,,10.1016/j.jmmm.2006.08.043,True
YbFe2O4,239.0,,,Rhombohedral,Trigonal,"{'a': '3.44875 Å', 'b': '3.44875 Å', 'c': '25.1397 Å'}",R 3 - m,,5 μB per formula unit at 58 T,,,,10.1016/j.jmmm.2020.166937,True
TmFe2O4,235.0,,,Rhombohedral,Trigonal,"{'a': '3.46313 Å', 'b': '3.46313 Å', 'c': '25.0122 Å'}",R 3 - m,,,,,,10.1016/j.jmmm.2020.166937,True
NdCrTiO5,,21.0,,Orthorhombic,,,Pbam,,,,,,10.1016/j.jmmm.2017.09.013,True
Nd0.9Pr0.1CrTiO5,,20.75,,Orthorhombic,,,Pbam,,,,,,10.1016/j.jmmm.2017.09.013,True
Nd0.9Gd0.1CrTiO5,,20.8,,Orthorhombic,,,Pbam,,,,,,10.1016/j.jmmm.2017.09.013,True
Nd0.9Dy0.1CrTiO5,,20.6,,Orthorhombic,,,Pbam,,,,,,10.1016/j.jmmm.2017.09.013,True
Nd0.9Er0.1CrTiO5,,21.3,,Orthorhombic,,,Pbam,,,,,,10.1016/j.jmmm.2017.09.013,True
Nd0.9Tm0.1CrTiO5,,21.5,,Orthorhombic,,,Pbam,,,,,,10.1016/j.jmmm.2017.09.013,True
Nd0.9Yb0.1CrTiO5,,21.7,,Orthorhombic,,,Pbam,,,,,,10.1016/j.jmmm.2017.09.013,True
GdSn1.1Ge0.9,,20.0,-49 K,Orthorhombic,,"{'a': '4.301 Å', 'b': '16.484 Å', 'c': '4.094 Å'}",Cmcm (No. 63),,8.04 μB,,,,10.1016/j.jmmm.2013.04.004,True
TbSn1.1Ge0.9,,30.0,-37 K,Orthorhombic,,"{'a': '4.269 Å', 'b': '16.333 Å', 'c': '4.061 Å'}",Cmcm (No. 63),,9.8 μB,,,,10.1016/j.jmmm.2013.04.004,True
ErSn1.1Ge0.9,,4.7,-11 K,Orthorhombic,,"{'a': '4.224 Å', 'b': '16.061 Å', 'c': '4.039 Å'}",Cmcm (No. 63),,9.6 μB,,,,10.1016/j.jmmm.2013.04.004,True
TmCuAl,1.9,1.2,,ZrNiAl-type hexagonal,Hexagonal,"{'a': '6.91 Å', 'c': '3.98 Å'}",P-62m,,"3.3 μB (Tm1 and Tm3), 1.5 μB (Tm2)",,,,10.1016/S0304-8853(02)00488-2,True
Co2NbGa,351.0,,,Heusler-type,fcc,{'a': '5.9579 Å'},Fm-3m,,1.81 μB/f.u.,,,0.01 emu/g·kOe,10.1016/j.jmmm.2020.166604,True
Co2TiGa,128.0,,,Heusler-type,,,,,,,,,10.1016/j.jmmm.2020.166604,False
Co2ZrAl,180.0,,,Heusler-type,,,,,,,,,10.1016/j.jmmm.2020.166604,False
CoVSb,45.0,,,,,,,,,,,,10.1016/j.jmmm.2020.166604,False
Rh2NiGe,113.0,,,,,,,,,,,,10.1016/j.jmmm.2020.166604,False
La0.7Sr0.3MnO3,360.0,,,Single-phase,Pseudocubic,"{'a': '3.876 Å', 'b': '3.876 Å', 'c': '3.876 Å'}",,,3.7 μB/Mn,591 emu/cm³,,,10.1016/S0304-8853(02)01411-7,True
PrBaMn2O6,305.0,262.0,,Tetragonal,P4/mmm,"{'a': '3.9003 Å', 'c': '7.7433 Å'}",P4/mmm,,,,,,10.1016/j.jmmm.2021.168247,True
PrBaMn2O6,190.0,,,Tetragonal,P4/mmm,"{'a': '3.8911 Å', 'c': '7.812 Å'}",P4/mmm,,,,,,10.1016/j.jmmm.2021.168247,True
UGa3,,67.0,,Cubic,AuCu3-type,,Pm-3m,,0.7 μB,,,Weak T dependence in paramagnetic state,10.1016/S0304-8853(00)01127-6,True
ErAl2,14.0,,,Cubic Laves phase (Cu2-Mg type),,,,,9.2 μB,,,,10.1016/j.jmmm.2018.08.047,True
DyAl2,58.0,,,Cubic Laves phase (Cu2-Mg type),,,,,,,,,10.1016/j.jmmm.2018.08.047,True
Mn48Cr3Ni38Sn11,296.0,,306.93 K,Cubic L21,Cubic,{'a': '5.991 Å'},F 4 ̅ 3 m,,,,,,10.1016/j.jmmm.2018.01.046,True
Mn49Cr2Ni38Sn11,322.0,221.0,319.65 K,Cubic L21 and Orthorhombic,Cubic and Orthorhombic,"{'a': '5.984 Å', 'b': '10.878 Å', 'c': '4.401 Å'}",F 4 ̅ 3 m,,,,,,10.1016/j.jmmm.2018.01.046,True
Mn2PdSn,411.0,,,Heusler,cubic,{'a': '6.351 Å'},Fm-3m,,1.70 μB/f.u.,28.2 emu/g,,,10.1016/j.jmmm.2015.10.086,True
Mn2NiGa,588.0,,,Hg2CuTi-type,cubic,,F-43m,,,,,,10.1016/j.jmmm.2015.10.086,True
Mn2PtGa,230.0,,,,,,,,,,,,10.1016/j.jmmm.2015.10.086,True
La0.6Sr0.4CoO3,241.0,,,,,,,110 Oe,,,,,10.1016/j.jmmm.2021.168240,True
Pr0.6Sr0.4CoO3,213.0,,,,,,,430 Oe,,,,,10.1016/j.jmmm.2021.168240,True
Nd0.6Sr0.4CoO3,191.0,,,,,,,630 Oe,,,,,10.1016/j.jmmm.2021.168240,True
Ho,19.0,130.0,,Hexagonal Close Packed,hcp,"{'a': '3.5778 Å', 'c': '5.6178 Å'}",P63/mmc,,10.34 μB,,,,10.1016/j.jmmm.2018.08.059,False
Tb,220.0,230.0,,Hexagonal Close Packed,hcp,"{'a': '3.6055 Å', 'c': '5.6966 Å'}",P63/mmc,,9.34 μB,,,,10.1016/j.jmmm.2018.08.059,False
Er,20.0,69.0,,Hexagonal Close Packed,hcp,"{'a': '3.5592 Å', 'c': '5.5850 Å'}",P63/mmc,,8.0 μB,,,,10.1016/j.jmmm.2018.08.059,False
HoCrO3,,134.0,,Orthorhombic,Polycrystalline,"{'a': '5.273 Å', 'b': '5.460 Å', 'c': '7.519 Å'}",Pbnm,0.1429 T,,198.4 emu/cc at 5 K and 2 T,79.1 emu/cc,,10.1016/j.jmmm.2016.12.021,True
HoCr0.7Fe0.3O3,,148.0,,Orthorhombic,Polycrystalline,"{'a': '5.238 Å', 'b': '5.479 Å', 'c': '7.660 Å'}",Pbnm,0.1391 T,,182.0 emu/cc at 5 K and 2 T,74.3 emu/cc,,10.1016/j.jmmm.2016.12.021,True
La0.65Nd0.35Mn2Si2,300.0,230.0,,Body-centered tetragonal,ThCr2Si2-type,"{'a': '4.068 Å', 'c': '10.556 Å'}",I4/mmm,,"{'μ_ab': '1.75 μB', 'μ_c': '1.62 μB', 'μ_total': '2.38 μB', 'μ_Nd': '1.24 μB'}",,,,10.1016/j.jmmm.2011.08.055,True
FeWGa,541.29,,,Half-Heusler,Cubic,{'a': '5.69 Å'},F-43m,,1.00 μB/f.u.,,,,10.1016/j.jmmm.2021.168872,False
UNiAl,,19.3,,Hexagonal ZrNiAl-type,Hexagonal,,,,1.2 μB,,,,10.1016/S0304-8853(00)00737-X,True
Fe2O3,,955.5,,Corundum,,,,50 Oe at 5 K,30 μB,,,,10.1016/S0304-8853(00)01328-7,True
La0.7Sr0.3MnO3,307.0,,320 K,Perovskite,,,,,4.64 μB,46.7 emu/g,,15.14×10^-3 emu Oe^-1 g^-1,10.1016/j.jmmm.2014.05.025,True
Fe73.5Cu1Nb3Si13.5B9,706.15,,,α-FeSi,,,,,,,,,10.1016/S0304-8853(02)00521-8,True
EuV2Al20,,5.6,,Cubic,CeCr2Al20 type,"{'a': '14.7539 Å', 'b': '14.7539 Å', 'c': '14.7539 Å'}",Fd-3m,,6.68 μB,,,,10.1016/j.jmmm.2017.12.066,True
Sm1.90Fe0.10O3,30.0,,-143.78 K,Monoclinic,B-type,"{'a': '15.2045 Å', 'b': '3.5870 Å', 'c': '9.3161 Å'}",C2/m,"263 Oe (at 2 K), 61 Oe (at 30 K)",1.97 μB,3.3 emu/gm (at 2 K),0.041 emu/gm (at 2 K),0.994 emu K/mole,10.1016/j.jmmm.2014.06.068,True
Fe71.8Cu1Nb3.1Si15B9.1,585.0,,,Amorphous,,,,,,,,,10.1016/S0304-8853(02)00515-2,True
Fe78.1Cu1Nb3.1Si15B9.1,586.0,,,Amorphous,,,,,,,,,10.1016/S0304-8853(02)00515-2,True
La0.7Sr0.3CoO3,240.0,,,Hexagonal,R-3c,"{'a': '5.429(2) Å', 'c': '13.131(2) Å'}",R-3c,,3.3(1) μB,,,,10.1016/S0304-8853(02)01145-9,True
Nd2Fe17,330.0,,,Th2Zn17-type,Rhombohedral,"{'a': '8.5728 Å', 'c': '12.457 Å'}",,,,28.50 μB/mole,,,10.1016/S0304-8853(02)00571-1,True
Nd1.5Sm0.5Fe17,347.0,,,Th2Zn17-type,Rhombohedral,"{'a': '8.5660 Å', 'c': '12.436 Å'}",,,,27.90 μB/mole,,,10.1016/S0304-8853(02)00571-1,True
Nd1Sm1Fe17,370.0,,,Th2Zn17-type,Rhombohedral,"{'a': '8.5555 Å', 'c': '12.428 Å'}",,,,27.10 μB/mole,,,10.1016/S0304-8853(02)00571-1,True
Nd0.5Sm1.5Fe17,386.0,,,Th2Zn17-type,Rhombohedral,"{'a': '8.5388 Å', 'c': '12.424 Å'}",,,,26.21 μB/mole,,,10.1016/S0304-8853(02)00571-1,True
Sm2Fe17,399.0,,,Th2Zn17-type,Rhombohedral,"{'a': '8.5261 Å', 'c': '12.420 Å'}",,,,25.32 μB/mole,,,10.1016/S0304-8853(02)00571-1,True
Gd2BaCuO5,,12.1,,Orthorhombic,,,Pnma,,7 μB (at low temperature),,,,10.1016/j.jmmm.2013.08.056,True
La0.875Sr0.125MnO3,181.0,,,Orthorhombic,,,Pb nm,,,,,,10.1016/S0304-8853(01)01022-8,True
La0.85Co1.68As2,99.4,,"120.34 K (H ∥ c), 122.83 K (H ⊥ c)",ThCr2Si2-type,Body-centered tetragonal,{'c': '10.38 Å'},I4/mmm,,0.465 μB/Co,,,,10.1016/j.jmmm.2021.168517,True
CaCo2As2,,76.0,,,,,,,,,,,10.1016/j.jmmm.2021.168517,False
EuCo2As2,,39.0,,,,,,,,,,,10.1016/j.jmmm.2021.168517,False
LaCo2As2,123.5,,,,,,,,,,,,10.1016/j.jmmm.2021.168517,False
Bi0.5Sr0.5MnO3,,150.0,,Orthorhombic,Orth1 and Orth2,,Pbnm,,"2.7 μB/Mn (Orth2), 2.5 μB/Mn (Orth1)",,,,10.1016/S0304-8853(01)01029-0,True
Bi0.33Sr0.67MnO3,,200.0,,Pseudotetragonal and Orthorhombic,,,,,,,,,10.1016/S0304-8853(01)01029-0,True
Ca5Ir3O12,,7.8,"{'Parallel_to_c_axis': '-2.36 K', 'Perpendicular_to_c_axis': '-8.29 K'}",Hexagonal,Noncentrosymmetric,,P6_3/m (No. 176),,"{'Parallel_to_c_axis': '0.576 μB', 'Perpendicular_to_c_axis': '1.82 μB'}","{'Parallel_to_c_axis': '0.083 μB/f.u. at 70 kOe', 'Perpendicular_to_c_axis': '0.31 μB/f.u. at 70 kOe'}",1.0e-3 μB,"{'Parallel_to_c_axis': '2.07e-3 emu/mole', 'Perpendicular_to_c_axis': '2.85e-4 emu/mole'}",10.1016/j.jmmm.2022.170072,True
YCo2Fe2B,610.0,,,,,,,,,,,,10.1016/j.jmmm.2019.165767,True
Y0.75Sm0.25Co2Fe2B,630.0,,,,,,,8.90 kOe,,,37.7 emu/g,,10.1016/j.jmmm.2019.165767,True
Cr60Fe20Mn20,100.0,290.0,,,,,,,,,,,10.1016/j.jmmm.2009.07.001,True
CeNi2Al5,,2.6,,Orthorhombic,,,,,,,,,10.1016/S0304-8853(00)01129-X,True
La0.8Ca0.2MnO3,214.0,,,Orthorhombic,Pnma,"{'a': '5.4761 Å', 'b': '7.4794 Å', 'c': '5.4968 Å'}",Pnma,,,,,,10.1016/j.jmmm.2018.11.122,True
La0.7Ca0.3MnO3,261.0,,,,,,,,,,,,10.1016/j.jmmm.2018.11.122,False
La0.9Sr0.1MnO3,252.0,,,,,,,,,,,,10.1016/j.jmmm.2018.11.122,False
Sr2Co2.11Fe27.89O46,760.0,,,Trigonal,Hexagonal,{'c': '84 Å'},R-3m,,,,,,10.1016/j.jmmm.2019.166115,True
Sr2Co1.58Fe28.42O46,760.0,,,Trigonal,Hexagonal,{'c': '84 Å'},R-3m,,,,,,10.1016/j.jmmm.2019.166115,True
Sr2Co1.32Fe28.68O46,760.0,,,Trigonal,Hexagonal,{'c': '84 Å'},R-3m,,,,,,10.1016/j.jmmm.2019.166115,True
Fe73.5Si13.5B9Nb3Au1,615.15,,,Amorphous,,,,0.022 Oe (annealed for 90 min),,167 emu/g (annealed for 90 min),,,10.1016/j.jmmm.2006.01.225,True
DyCrO4,22.35,,,Tetragonal to Orthorhombic,Imma,"{'a': '7.1623 Å', 'b': '7.1115 Å', 'c': '6.2662 Å'}",Imma,,"8.27 μB (Dy), 0.79 μB (Cr)",,,,10.1016/j.jmmm.2010.01.006,True
PrCo3,349.0,,,Rhombohedral,Hexagonal,,,,,,,,10.1016/j.jmmm.2005.06.025,True
NdCo3,395.0,,,Rhombohedral,,,,,1.3 μB,,,,10.1016/j.jmmm.2005.06.025,True
Cs2CuCl2Br2,,11.0,24.2 K,Octahedral,Quasi-2D,,,,,,,,10.1016/j.jmmm.2019.02.070,True
NdBaMn2O6,140.0,,,Cubic,Pm-3m,,Pm-3m,,1.2 μB/f.u,,,,10.1016/j.jmmm.2023.170367,True
NdBaMn2O6,76.0,,,Tetragonal,P4/mmm,"{'a': '3.89754 Å', 'c': '7.77360 Å'}",P4/mmm,,0.6 μB/f.u,,,,10.1016/j.jmmm.2023.170367,True
NdBaMn2O6,40.0,,,Tetragonal,P4/mmm,,P4/mmm,,,,,,10.1016/j.jmmm.2023.170367,True
NdBaMn2O6,,225.0,,Orthorhombic,P21am,"{'a': '5.5461 Å', 'b': '5.5448 Å', 'c': '7.61946 Å'}",P21am,,,,,,10.1016/j.jmmm.2023.170367,True
Ho6WO12,,2.1,,,,,,,,,,,10.1016/j.jmmm.2020.167539,True
Dy6WO12,,2.7,,,,,,,,,,,10.1016/j.jmmm.2020.167539,True
DyNiAl,31.0,15.0,,Hexagonal,ZrNiAl-type,,,,,,,,10.1016/j.jmmm.2009.02.118,True
Cr2O3,,354.0,,Corundum,,,,,,,,,10.1016/j.jmmm.2006.10.216,True
Ba0.9Sr0.1MnO3,,262.0,,Hexagonal,Rhombohedral,"{'a': '5.6426 Å', 'b': '5.6426 Å', 'c': '20.876 Å'}",R-3m,,,,,,10.1016/j.jmmm.2019.03.114,True
BaMn0.9Ti0.1O3,,200.0,,Hexagonal,Rhombohedral,"{'a': '5.6728 Å', 'b': '5.6728 Å', 'c': '20.955 Å'}",R-3m,,,,,,10.1016/j.jmmm.2019.03.114,True
SrMnO3,,280.0,,Hexagonal,,,,,,,,,10.1016/j.jmmm.2019.03.114,
Lu2Fe17,298.0,285.0,,,,,,,,,,Measured,10.1016/S0304-8853(01)00945-3,True
EuIrSi3,,51.8,-17 K,Tetragonal,BaNiSn3-type,,I4mm (#107),,6.5 μB/Eu,,,,10.1016/j.jmmm.2022.170084,True
EuRhSi3,,48.7,,Tetragonal,BaNiSn3-type,,I4mm (#107),,,,,,10.1016/j.jmmm.2022.170084,
DyNiAl4,,20.2,,Cmcm,Orthorhombic,"{'a': '4.0421 Å', 'b': '15.323 Å', 'c': '6.5893 Å'}",Cmcm,,8.1 μB,,,,10.1016/j.jmmm.2018.08.011,True
DyNiAl4,,14.6,,Cmcm,Orthorhombic,"{'a': '4.0392 Å', 'b': '15.312 Å', 'c': '6.5865 Å'}",Cmcm,,4.6 μB,,,,10.1016/j.jmmm.2018.08.011,True
Fe5SiB2,845.0,,,Tetragonal,I4/mcm,{'a': '5.553 Å'},I4/mcm,,8.79 μB/f.u.,,,,10.1016/j.jmmm.2020.166748,True
Fe4.5Co0.5SiB2,789.0,,,Tetragonal,I4/mcm,,I4/mcm,,7.92 μB/f.u.,,,,10.1016/j.jmmm.2020.166748,True
Fe4CoSiB2,716.0,,,Tetragonal,I4/mcm,,I4/mcm,,6.75 μB/f.u.,,,,10.1016/j.jmmm.2020.166748,True
Fe3.5Co1.5SiB2,667.0,,,Tetragonal,I4/mcm,,I4/mcm,,5.97 μB/f.u.,,,,10.1016/j.jmmm.2020.166748,True
Fe2.5Co2.5SiB2,438.0,,,Tetragonal,I4/mcm,,I4/mcm,,,,,,10.1016/j.jmmm.2020.166748,True
CuCr0.95Ti0.05O2,,22.0,-184 K,Delafossite,R3̄m symmetry,"{'a': '2.974 Å', 'c': '17.087 Å'}",R3̄m,,3.71 μB,,,,10.1016/j.jmmm.2019.04.065,True
CuCrO2,,24.0,-202 K,Delafossite,R3̄m symmetry,"{'a': '2.971 Å', 'c': '17.074 Å'}",R3̄m,,,,,,10.1016/j.jmmm.2019.04.065,True
Tb2Rh3Ge,56.0,,54.5 K,Mg2Ni3Si-type rhombohedral Laves phase,Rhombohedral,"{'a': '5.556 Å', 'b': '5.556 Å', 'c': '11.829 Å'}",R-3m,,6.57 μB/Tb at 2 K,51.45 emu/g at 2 K,,,10.1016/j.jmmm.2021.168444,True
Gd2Rh3Ge,64.0,,,,,,,,,,,,10.1016/j.jmmm.2021.168444,False
Er2Rh3Ge,21.0,,,,,,,,,,,,10.1016/j.jmmm.2021.168444,False
Tb2CoAl3,47.0,,,,,,,,,,,,10.1016/j.jmmm.2021.168444,False
TbPdAl,43.0,,,,,,,,,,,,10.1016/j.jmmm.2021.168444,False
TbPtMg,58.0,,,,,,,,,,,,10.1016/j.jmmm.2021.168444,False
TbCo2,231.0,,,,,,,,,,,,10.1016/j.jmmm.2021.168444,False
TbNiIn,71.0,,,,,,,,,,,,10.1016/j.jmmm.2021.168444,False
Mn0.5Zn0.5Fe2O4,,583.0,,Spinel,,,,,,82.7 emu/g,,,10.1016/j.jmmm.2008.08.054,True
Sr0.6Ba0.4MnO3,,276.0,,Hexagonal,4H,"{'a': '5.537 Å', 'b': '5.537 Å', 'c': '9.149 Å'}",P63/mmc,,,,,,10.1016/j.jmmm.2017.05.089,True
SrMnO3,,280.0,,Hexagonal,,,P63/mmc,,,,,,10.1016/j.jmmm.2017.05.089,False
MnFeP0.45As0.55,306.0,,,,,,,,,,,,10.1016/j.jmmm.2004.11.152,True
MnFeP0.47As0.53,293.0,,,,,,,,,,,,10.1016/j.jmmm.2004.11.152,True
Mn1.1Fe0.9P0.47As0.53,289.0,,,,,,,,,,,,10.1016/j.jmmm.2004.11.152,True
LaCrO3,,289.0,,Orthorhombic,,"{'a': '5.5099 Å', 'b': '5.4714 Å', 'c': '7.7482 Å'}",Pbnm,,,,,,10.1016/j.jmmm.2014.12.004,True
LaMnO3,200.0,,,Rhombohedral,,"{'a': '5.4941 Å', 'b': '5.4941 Å', 'c': '13.3122 Å'}",R-3c,,,,,,10.1016/j.jmmm.2014.12.004,True
Mn1.05Fe0.9P0.5Si0.5Cu0.10,261.0,,,Hexagonal,Fe2P-type,"{'a': '6.050(3) Å', 'c': '3.487(2) Å'}",P 6 - 2 m,,,,,,10.1016/j.jmmm.2020.167380,True
Gd5Si4,336.0,,,Orthorhombic,,,Pnma,,,,,,10.1016/j.jmmm.2019.165693,True
Nd5Si4,71.0,,,Tetragonal,,,P 4 1 2 1 2,,,,,,10.1016/j.jmmm.2019.165693,True
Mn1.50Fe0.50Sn,177.0,,,Hexagonal,Ni2In-type,,P63/mmc,1 kOe,,,,,10.1016/j.jmmm.2020.166676,True
Mn1.25Fe0.75Sn,204.0,,,Hexagonal,Ni2In-type,,P63/mmc,1 kOe,,,,,10.1016/j.jmmm.2020.166676,True
Mn1.00Fe1.00Sn,284.0,,,Hexagonal,Ni2In-type,,P63/mmc,0.3 kOe,,,,,10.1016/j.jmmm.2020.166676,True
Mn0.75Fe1.25Sn,383.0,,,Hexagonal,Ni2In-type,,P63/mmc,,,,,,10.1016/j.jmmm.2020.166676,True
Mn0.50Fe1.50Sn,468.0,,,Hexagonal,Ni2In-type,,P63/mmc,,,,,,10.1016/j.jmmm.2020.166676,True
Mn0.25Fe1.75Sn,546.0,,,Hexagonal,Ni2In-type,,P63/mmc,,,,,,10.1016/j.jmmm.2020.166676,True
Mn2.4Fe0.6Sn2,226.5,,,,,,,,,,,,10.1016/j.jmmm.2020.166676,False
Pr0.65Ca0.35MnO3,114.0,165.0,,Distorted Perovskite,Orthorhombic,"{'a': '5.4491 Å', 'b': '5.4345 Å', 'c': '7.6506 Å'}",Pbnm,,,,,,10.1016/j.jmmm.2016.09.083,True
Fe3O4,850.0,,,,,,,,,,,,10.1016/j.jmmm.2022.169917,True
La0.75Pb0.25MnO3,351.0,,,Perovskite,,,,,,,,Dynamic magnetic susceptibility exceeds unity above TC,10.1016/j.jmmm.2004.07.024,True
La2NiMnO6,178.0,,195 K,Monoclinic,,"{'a': '5.460 Å', 'b': '5.525 Å', 'c': '7.767 Å'}",P21/n,,6.3 μB/f.u.,,,,10.1016/j.jmmm.2019.165652,True
Eu0.7Pb0.3MnO3,235.0,,210 K,Perovskite,,,,,,,,,10.1016/S0304-8853(02)01148-4,True
Zn0.98Fe0.02O,470.0,,,Hexagonal,,,,,,,,,10.1016/j.jmmm.2007.09.017,True
ZnFe2O4,,460.0,,Spinel,,,,,,,,,10.1016/j.jmmm.2007.09.017,True
Fe3O4,,858.0,,Spinel,,,,,,,,,10.1016/j.jmmm.2007.09.017,False
Tb2AgIn,,58.0,67.7 K,B2,Cubic,{'a': '3.669 Å'},Pm-3m,,8.0 μB per Tb atom,183.57 J T−1 kg−1 at 40 T,,,10.1016/S0304-8853(02)00573-5,True
GdAlGe,21.0,34.0,-71 K,Orthorhombic,YAlGe type,"{'a': '4.0605 Å', 'b': '10.5183 Å', 'c': '5.8001 Å'}",Cmcm,,8.43 μB,,,8.880 emu·K·mol−1·Oe−1,10.1016/j.jmmm.2021.167739,True
CeAlGe,,5.0,,,,,,,,,,,10.1016/j.jmmm.2021.167739,False
GdAl2,170.0,,,Cubic,,,,,8.60 μB,,,,10.1016/j.jmmm.2021.167739,False
GdGe2,,38.0,-80 K,Tetragonal,,,,,,,,,10.1016/j.jmmm.2021.167739,False
Pr0.75Na0.25Mn0.9Fe0.1O3,75.0,,,Orthorhombic,,"{'a': '5.471 Å', 'b': '5.440 Å', 'c': '7.694 Å'}",,,0.69 μB per Mn/Fe-site at 5 K,1.62 μB per Mn/Fe-site at 5 K in the H = 5 T field,,,10.1016/j.jmmm.2006.01.009,True
Pr0.75Na0.25MnO3,,175.0,,Orthorhombic,,,,,,,,,10.1016/j.jmmm.2006.01.009,True
MnFe2O4,559.26,,,Normal Spinel,Cubic,{'a': '8.44 Å'},Npnn,,4.82 μB (GGA + U),,,,10.1016/j.jmmm.2021.168016,False
Tb2Ni0.90Si2.94,,13.0,3.9 K,AlB2-type,Hexagonal,"{'a': '0.39682 nm', 'c': '0.40537 nm'}",P6/mmm,,"8.9 μB (k1), 0.68 μB (k2)",,,,10.1016/j.jmmm.2021.168083,True
La0.7Sr0.3Mn0.9Cu0.1O3,320.0,,336 K,Rhombohedral,,"{'a': '5.4952 Å', 'b': '5.4952 Å', 'c': '13.3437 Å'}",R3-c,,"4.27 μB (experimental), 4.77 μB (calculated)",,,,10.1016/j.jmmm.2019.165540,True
La0.6Bi0.1Sr0.3Mn0.9Cu0.1O3,300.0,,307 K,Rhombohedral,,"{'a': '5.5063 Å', 'b': '5.5063 Å', 'c': '13.3636 Å'}",R3-c,,"4.27 μB (experimental), 6.31 μB (calculated)",,,,10.1016/j.jmmm.2019.165540,True
La0.6Bi0.1Sr0.25Ca0.05Mn0.9Cu0.1O3,290.0,,299 K,Rhombohedral,,"{'a': '5.4962 Å', 'b': '5.4962 Å', 'c': '13.3346 Å'}",R3-c,,"4.27 μB (experimental), 5.68 μB (calculated)",,,,10.1016/j.jmmm.2019.165540,True
Ni50Mn35.5In14.5,266.0,,,Cubic L21 or B2,,,,,,,,,10.1016/j.jmmm.2019.04.051,True
Fe2MnAl,120.0,,,L21,Cubic,{'a': '5.816 Å'},,,,,,,10.1016/j.jmmm.2018.03.018,True
Tb0.3Mn20.9O78.8,87.5,,,,,,,,,,,,10.1016/j.jmmm.2021.168199,True
La0.75Ca0.25MnO3,240.0,,340 K,Orthorhombic,,,,,,,,,10.1016/j.jmmm.2007.07.013,True
Ti2FeGe,354.0,,,Hg2CuTi-type,Cubic,"{'a': '6.08', 'b': '6.08', 'c': '6.08'}",,,2.00 μB,,,,10.1016/j.jmmm.2013.04.012,False
Ti2FeSn,475.0,,,Hg2CuTi-type,Cubic,"{'a': '6.36', 'b': '6.36', 'c': '6.36'}",,,2.00 μB,,,,10.1016/j.jmmm.2013.04.012,False
CrO2,395.0,,,Tetragonal,Rutile,"{'a': '4.421', 'b': '4.421', 'c': '2.916'}",P42/mnm,,2.00 μB,,,,10.1016/j.jmmm.2013.04.012,True
Fe3O4,858.0,,,Cubic,Inverse Spinel,"{'a': '8.396', 'b': '8.396', 'c': '8.396'}",Fd-3m,,4.1 μB,,,,10.1016/j.jmmm.2013.04.012,True
Sr2FeMoO6,420.0,,,Tetragonal,Double Perovskite,"{'a': '5.57', 'b': '5.57', 'c': '7.89'}",I4/mmm,,3.6 μB,,,,10.1016/j.jmmm.2013.04.012,True
LaCoO3,85.0,,,Perovskite,Cubic,"{'a': '3.82 Å', 'b': '3.82 Å', 'c': '3.82 Å'}",,"4014 Oe (STO), 5103 Oe (LSAT), 260 Oe (LAO), 262 Oe (YAO)",,"1.11 μB/u.c. (LSAT), 0.86 μB/u.c. (STO), 0.31 μB/u.c. (YAO), 0.30 μB/u.c. (LAO)",,,10.1016/j.jmmm.2020.167303,True
TbMnO3,,41.0,-30.76 K,Orthorhombic,Pbnm,"{'a': '5.3029 Å', 'b': '5.8458 Å', 'c': '7.4094 Å'}",Pbnm,,,,,,10.1016/j.jmmm.2019.166261,True
Tb0.975Ce0.025MnO3,,,-29.87 K,Orthorhombic,Pbnm,"{'a': '5.3112 Å', 'b': '5.8570 Å', 'c': '7.4192 Å'}",Pbnm,,,,,,10.1016/j.jmmm.2019.166261,True
Tb0.95Ce0.05MnO3,,,-31.70 K,Orthorhombic,Pbnm,"{'a': '5.3096 Å', 'b': '5.8503 Å', 'c': '7.4195 Å'}",Pbnm,,,,,,10.1016/j.jmmm.2019.166261,True
CePt0.75Pd0.25Sn,,6.9,,Orthorhombic,,,Pnma,,,,,,10.1016/j.jmmm.2004.01.003,True
CePtSn,,7.5,,Orthorhombic,,,Pnma,,,,,,10.1016/j.jmmm.2004.01.003,True
CePdSn,,7.0,,Orthorhombic,,,Pnma,,,,,,10.1016/j.jmmm.2004.01.003,True
Gd5Si2.03Ge1.97,300.0,,,Monoclinic,,,,,,,,,10.1016/j.jmmm.2011.01.017,True
Gd5Si2.20Ge1.80,302.0,,,Orthorhombic,,,,,,,,,10.1016/j.jmmm.2011.01.017,True
Gd5Si2.33Ge1.67,307.0,,,Orthorhombic,,,,,,,,,10.1016/j.jmmm.2011.01.017,True
Gd5Si2Ge2,267.0,,,"Monoclinic (high temperature), Orthorhombic (low temperature)",,,,,,,,,10.1016/j.jmmm.2010.10.004,True
Gd5Si2.09Ge1.91,278.0,,,,,,,,,,,,10.1016/j.jmmm.2010.10.004,True
NH4CuCl3,,4.2,,Monoclinic,,,P21/c,,,,,,10.1016/j.jmmm.2003.11.368,True
Y2Fe17,325.0,,,,,,,6.366 × 10^3 A/m,,0.622 × 10^6 A/m,,,10.1016/j.jmmm.2021.168962,True
Y2Fe17N3,694.0,,,,,,,6.366 × 10^3 A/m,,1.030 × 10^6 A/m,,,10.1016/j.jmmm.2021.168962,True
YbMn2Sb2,,116.0,,Trigonal,La2O2S-type,"{'a': '4.528 Å', 'c': '7.448 Å'}","P3̄m1 (No. 164, hP5)",,,,,,10.1016/j.jmmm.2021.168149,True
YbMn2Si2,,526.0,,Tetragonal,ThCr2Si2-type,,,,,,,,10.1016/j.jmmm.2021.168149,False
BaMn2Bi2,,390.0,,Tetragonal,ThCr2Si2-type,,,,,,,,10.1016/j.jmmm.2021.168149,False
CaMn2Sb2,,86.5,,Trigonal,CaAl2Si2-type,,,,,,,,10.1016/j.jmmm.2021.168149,False
LaFe11.4Si1.6,196.0,,,Cubic,NaZn13-type,,,,24.87 μB/f.u.,,,,10.1016/j.jmmm.2022.169750,True
CoFe1.9Y0.1O4,,865.0,,spinel,,,,1208 Oe,,69 emu/g,,,10.1016/S0304-8853(01)01168-4,True
Gd60Co26Al6Ge8,155.0,74.0,,Amorphous matrix with primary crystalline Gd5Ge3 phase,,,,,,5.7 emu/g,,,10.1016/j.jmmm.2008.09.025,True
Gd5Ge3,,74.0,,,,,,,,,,,10.1016/j.jmmm.2008.09.025,False
Bi1.8Cr1.2SbO7,,,-151 K,Pyrochlore,Cubic,{'a': '10.3894'},Fd-3m,30 Oe,4.04 μB,,,,10.1016/j.jmmm.2018.05.035,True
MnFe0.25Sb,241.0,25.0,240 K,NiAs-type hexagonal,Hexagonal,"{'a': '4.2305 Å', 'b': '4.2305 Å', 'c': '5.6654 Å'}",P63/mmc,"0.16 T (at 3 K), 0.09 T (at 10 K)","Mn: 3.76 μB, -3.82 μB; Fe: -1.84 μB",56 emu/g (at 3 K),,,10.1016/j.jmmm.2021.168380,True
MnSb,587.0,,,NiAs-type hexagonal,Hexagonal,"{'a': '4.130 Å', 'b': '4.130 Å', 'c': '5.790 Å'}",P63/mmc,,3.76 μB,110 emu/g,,,10.1016/j.jmmm.2021.168380,False
Ca3Mn2O7,,123.0,-889 K,Orthorhombic,,"{'a': '19.40 Å', 'b': '5.24 Å', 'c': '5.25 Å'}",,≤ 800 Oe,3.09 μB,0.079 emu/gm,,,10.1016/j.jmmm.2019.165732,True
Cr5Te8,250.0,,,Trigonal,Hexagonal,"{'a': '0.7811 nm', 'c': '1.1987 nm'}",,,2.03 μB/Cr,,,,10.1016/j.jmmm.2017.08.078,True
Cr4.876Te8,245.0,,,Trigonal,Hexagonal,,,,1.75 μB/Cr,,,,10.1016/j.jmmm.2017.08.078,False
HoMnO3,,50.0,,Hexagonal,Hexagonal,"{'a': '3.593 Å', 'c': '11.6 Å'}",,,9.5 μB/Ho ion,,0,,10.1016/j.jmmm.2009.02.007,True
NaErNiWO6,,21.0,-8.2 K,Monoclinic,Polar,,P21,,10.56 μB/f.u.,,,,10.1016/j.jmmm.2021.168412,True
NaTmNiWO6,,20.0,-13.5 K,Monoclinic,Polar,,P21,,8.8 μB/f.u.,,,,10.1016/j.jmmm.2021.168412,True
NaLuNiWO6,,18.0,-54.9 K,Monoclinic,Polar,,P21,,3.5 μB/f.u.,,,,10.1016/j.jmmm.2021.168412,True
Co0.47Al2.36O4,,,-35 K,Spinel,Cubic,{'a': '8.013 Å'},Fd-3m,200 Oe,4.35 μB/Co ion,,,,10.1016/j.jmmm.2013.09.012,True
EuFeAs2,,40.0,,Monoclinic,,,P21/m,,,,,,10.1016/j.jmmm.2022.169676,False
Gd0.55Pr0.45MnO3,43.0,59.0,-11.612 K,Orthorhombic,Pnma,"{'a': '5.8328', 'b': '7.5041', 'c': '5.3708'}",Pnma,6592.77 Oe,7.2304 μB,,,,10.1016/j.jmmm.2023.170621,True
CdCr2Se4,130.0,,158 K,Cubic,Face-centered cubic,{'a': '10.7444 Å'},Fd3m,,5.38 μB,,,,10.1016/j.jmmm.2015.06.064,True
Cd0.95Sb0.05Cr2Se4,130.0,,146 K,Cubic,Face-centered cubic,{'a': '10.7442 Å'},Fd3m,,5.83 μB,,,,10.1016/j.jmmm.2015.06.064,True
Cd0.9Sb0.1Cr2Se4,130.0,,143 K,Cubic,Face-centered cubic,{'a': '10.7440 Å'},Fd3m,,5.82 μB,,,,10.1016/j.jmmm.2015.06.064,True
Cd0.95In0.05Cr2Se4,123.0,,147 K,Cubic,Face-centered cubic,{'a': '10.7539 Å'},Fd3m,,5.71 μB,,,,10.1016/j.jmmm.2015.06.064,True
Cd0.9In0.1Cr2Se4,117.0,,144 K,Cubic,Face-centered cubic,{'a': '10.7568 Å'},Fd3m,,4.84 μB,,,,10.1016/j.jmmm.2015.06.064,True
Cd0.97Sn0.03Cr2Se4,122.0,,147 K,Cubic,Face-centered cubic,{'a': '10.7487 Å'},Fd3m,,5.68 μB,,,,10.1016/j.jmmm.2015.06.064,True
Cd0.95Sn0.05Cr2Se4,116.0,,139 K,Cubic,Face-centered cubic,{'a': '10.7525 Å'},Fd3m,,3.79 μB,,,,10.1016/j.jmmm.2015.06.064,True
Cd0.93Sn0.07Cr2Se4,120.0,,151 K,Cubic,Face-centered cubic,{'a': '10.7527 Å'},Fd3m,,5.77 μB,,,,10.1016/j.jmmm.2015.06.064,True
Cd0.9Sn0.1Cr2Se4,124.0,,176 K,Cubic,Face-centered cubic,{'a': '10.7471 Å'},Fd3m,,5.23 μB,,,,10.1016/j.jmmm.2015.06.064,True
La0.7Sr0.3MnO3,360.0,,,Rhombohedral,,,R-3c,,,,,,10.1016/j.jmmm.2004.03.029,True
CoFe2O4,788.15,,,Spinel,Cubic,,,,,105 emu/cm^3,28.0 emu/cm^3,-7.10 × 10^-3 G cm / V,10.1016/j.jmmm.2008.12.019,True
Co2NbSn,116.0,,-7 K,Heusler,"Cubic (above Ts), Orthorhombic (below Ts)",,"Fm3m (above Ts), Immm (below Ts)",1000 G,0.3 μB/Co atom,0.3 μB/Co atom,0.1 μB/Co atom,,10.1016/S0304-8853(01)01333-6,True
rad2Ni2Cu3,28.0,,,Monoclinic,Honeycomb layers,,Cc,"1.2 kOe at Tcomp, 0.5 kOe at 6 K, 1.06 kOe at 22 K",,,,,10.1016/S0304-8853(01)00275-X,True
YMn0.9Cu0.1O3,,73.0,-565.8 K,Hexagonal,,"{'a': '6.1411 Å', 'c': '11.4330 Å'}",P63cm,,4.67 μB,,,,10.1016/j.jmmm.2017.08.030,True
YMnO3,,73.0,-639.4 K,Hexagonal,,"{'a': '6.1596 Å', 'c': '11.4799 Å'}",P63cm,,5.31 μB,,,,10.1016/j.jmmm.2017.08.030,True
Ca3Co2O6,,24.0,,Rhombohedral,Trigonal,,,,,,,,10.1016/j.jmmm.2004.07.028,True
BaCo0.5Ni0.5F4,,118.0,,Layered crystalline structure,Orthorhombic,"{'a': '4.12 Å', 'b': '13.36 Å', 'c': '5.98 Å'}",Pcmn,Negligible,,0.20 emu/g at 10 kOe at 5 K,,,10.1016/j.jmmm.2018.01.032,True
Co2NbSn,116.0,,-7 K,Cubic,Fm3m,,Fm3m,,1.35 μB/Co atom,0.002 μB/Co atom,,,10.1016/S0304-8853(03)00344-5,True
Ni2MnGa,365.0,,,,,,,,,,,,10.1016/S0304-8853(03)00344-5,False
Ba2FeMoO6,316.0,,,Cubic,,{'a': '8.076'},Fm3m,,3.8 μB/f.u.,,,,10.1016/j.jmmm.2004.11.310,True
Ba1.8K0.2FeMoO6,260.0,,,Cubic,,{'a': '8.074'},Fm3m,,3.4 μB/f.u.,,,,10.1016/j.jmmm.2004.11.310,True
Sr2FeMoO6,365.0,,,,,,,,,,,,10.1016/j.jmmm.2004.11.310,
Ba1.8La0.2FeMoO6,334.0,,,,,,,,,,,,10.1016/j.jmmm.2004.11.310,
CeIn3,,10.0,,,,,,,,,,,10.1016/j.jmmm.2006.10.073,False
CeRhIn5,,3.8,,,,,,,,,,,10.1016/j.jmmm.2006.10.073,False
Ce2RhIn8,,2.8,,Ho2CoGa8-type tetragonal,,"{'a': '4.4665 Å', 'c': '12.244 Å'}",,,,,,,10.1016/j.jmmm.2006.10.073,True
Sm0.5Ca0.5MnO3,110.0,,,Orthorhombic,Perovskite,"{'a': '5.3942 Å', 'b': '5.3665 Å', 'c': '7.5889 Å'}",Pbnm,,,,,,10.1016/j.jmmm.2022.170160,True
NiCr2O4,82.4,65.0,,Cubic,Spinel,,Fd-3m,1.9 ± 0.2 T,,3.2 ± 0.2 A·m²/kg,2.8 ± 0.5 A·m²/kg,,10.1016/j.jmmm.2017.10.105,True
CoCr2O4,99.5,,,Cubic,Spinel,,,0.6 ± 0.1 T,,3.0 ± 0.2 A·m²/kg,2.0 ± 0.2 A·m²/kg,,10.1016/j.jmmm.2017.10.105,True
BaFe12O19,770.15,,,Hexagonal,,,,,,54.7 emu/g,,,10.1016/j.jmmm.2019.03.127,True
Ni0.5Zn0.5Fe2O4,610.15,,,,,,,,,74.4 emu/g,,,10.1016/j.jmmm.2019.03.127,True
Fe2C,673.15,,,,,,,,,,,,10.1016/j.jmmm.2012.05.059,True
Fe3C,473.15,,,Orthorhombic,,,,,,,,,10.1016/j.jmmm.2012.05.059,True
La0.8K0.1Na0.1MnO3,330.0,,,Distorted Rhombohedral,Rhombohedral,"{'a': '5.493 Å', 'b': '5.493 Å', 'c': '13.342 Å'}",R3̄c,,3.4 μB/Mn,,,,10.1016/j.jmmm.2010.09.020,True
La0.8K0.1Ag0.1MnO3,310.0,,,Distorted Rhombohedral,Rhombohedral,"{'a': '5.511 Å', 'b': '5.511 Å', 'c': '13.367 Å'}",R3̄c,,3.5 μB/Mn,,,,10.1016/j.jmmm.2010.09.020,True
MnSb,568.0,,,Hexagonal,Hexagonal,"{'a': '4.139 Å', 'c': '5.782 Å'}",P63/mmc (194),4 Oe,2.848 μB per Mn atom,90 emu/g,,,10.1016/j.jmmm.2022.169873,True
BaFe11.9In0.1O19,692.0,,689 K,Hexagonal,P6_3/mmc (No 194),"{'a': '5.8955 Å', 'c': '23.2173 Å'}",P6_3/mmc (No 194),,1.3 μB per Fe3+ cation,67 emu/g at 4 K,,,10.1016/j.jmmm.2018.07.041,True
BaFe10.8In1.2O19,550.0,,547 K,Hexagonal,P6_3/mmc (No 194),"{'a': '5.9326 Å', 'c': '23.4458 Å'}",P6_3/mmc (No 194),,1.1 μB per Fe3+ cation,58 emu/g at 4 K,,,10.1016/j.jmmm.2018.07.041,True
Dy2GaSbO7,,,+1.62 K,Pyrochlore,Cubic,{'a': '10.207 Å'},Fd-3m,,10.0 μB/Dy3+,5.06 μB/Dy,,,10.1016/j.jmmm.2022.169814,True
Dy2Sn2O7,,,+1.7 K,Pyrochlore,Cubic,{'a': '10.4 Å'},,,,,,,10.1016/j.jmmm.2022.169814,False
Dy2Pt2O7,,,+0.77 K,Pyrochlore,Cubic,{'a': '10.19 Å'},,,,,,,10.1016/j.jmmm.2022.169814,False
Dy2Ti2O7,,,+1.1 K,Pyrochlore,Cubic,{'a': '10.124 Å'},,,,,,,10.1016/j.jmmm.2022.169814,False
Dy2Ge2O7,,,0 K,Pyrochlore,Cubic,{'a': '9.93 Å'},,,,,,,10.1016/j.jmmm.2022.169814,False
Dy2FeSbO7,,,+2.42 K,Pyrochlore,Cubic,{'a': '10.261 Å'},,,,,,,10.1016/j.jmmm.2022.169814,False
EuCr2Al20,,4.8,7.8 K,Cubic,CeCr2Al20-type,{'a': '14.502 Å'},Fd-3m (No. 227),,7.83 μB,45.8 emu/g,,,10.1016/j.jmmm.2016.04.086,True
La0.6Ca0.4MnO3,268.0,,,Orthorhombic,Perovskite,"{'a': '5.443 nm', 'b': '5.438 nm', 'c': '7.703 nm'}",,,,,,,10.1016/S0304-8853(01)00941-6,True
La0.67Sr0.33MnO3,280.0,,,Rhombohedrically distorted perovskite,Pseudo-cubic,{'a': '0.3881 nm'},R3c,,,,,,10.1016/j.jmmm.2009.06.072,True
La0.5Sr1.5MnO4,,115.0,,I4/mmm,Tetragonal,"{'a': '3.864 Å', 'b': '3.864 Å', 'c': '12.40 Å'}",I4/mmm,,,,,,10.1016/j.jmmm.2004.11.283,True
La0.15Pr0.45Ca0.40MnO3,58.0,173.0,,Orthorhombic,O' subtype,"{'a': '5.4322 Å', 'b': '7.6529 Å', 'c': '5.4133 Å'}",Pnma,440 Oe,,,,,10.1016/j.jmmm.2021.168126,True
La0.15Pr0.45Ca0.40MnO3,110.0,,,Orthorhombic,O' subtype,"{'a': '5.4496 Å', 'b': '7.6701 Å', 'c': '5.4302 Å'}",Pnma,225 Oe,,,,,10.1016/j.jmmm.2021.168126,True
Pr0.5Eu0.1Sr0.4MnO3,279.9,,280.12 ± 1 K,Orthorhombic,oP20,"{'a': '5.4435(5) Å', 'b': '7.6796(5) Å', 'c': '5.4767(5) Å'}",Pnma,,3.63 μB,3.44 μB/f.u,,,10.1016/j.jmmm.2020.167158,True
Pr0.5Er0.1Sr0.4MnO3,188.5,,187.95 ± 1 K,Orthorhombic,oP20,"{'a': '5.4501(5) Å', 'b': '7.6929(5) Å', 'c': '5.4570(4) Å'}",Pnma,,6.65 μB,3.64 μB/f.u,,,10.1016/j.jmmm.2020.167158,True
Fe76Mo10Cu1B13,298.5,,,BCC,,,,"28 A/m (as-cast), 175 A/m (annealed)",,,,,10.1016/j.jmmm.2015.03.052,True
Mn0.3Co0.6Zn0.4Fe1.7O4,430.0,,471 K,Cubic Spinel,,,,48-55 Oe,,10.228-19.490 emu/g,0.8-2.078 emu/g,,10.1016/j.jmmm.2009.12.007,True
U2RhIn8,,117.0,-240 K,Ho2CoGa8-type,Tetragonal,"{'a': '4.6056 Å', 'c': '11.9911 Å'}",P4/mmm,,1.592 μB,,,,10.1016/j.jmmm.2015.01.015,True
URhIn5,,98.0,-400 K,HoCoGa5-type,Tetragonal,"{'a': '4.6210 Å', 'c': '7.4231 Å'}",P4/mmm,,,,,,10.1016/j.jmmm.2015.01.015,True
UIn3,,88.0,-300 K,,,,,,,,,,10.1016/j.jmmm.2015.01.015,True
Fe2B,1000.0,,,Crystalline,,,,,22.5T,,,,10.1016/j.jmmm.2006.07.039,True
Ba2FeMoO6,317.0,,,"Cubic (above TC), Tetragonal (below TC)","Cubic (Fm-3m), Tetragonal (I4/mmm)","{'a': '5.6899 Å (Cubic), 8.0738 Å (Tetragonal)', 'c': '8.0522 Å (Cubic), N/A (Tetragonal)'}","Fm-3m (No. 225), I4/mmm (No. 139)",,"3.76 μB (Fe at 20 K), 0.63 μB (Mo at 20 K)",,,,10.1016/j.jmmm.2018.12.096,True
Pr0.75Tb0.25Al2,48.0,,,Cubic C15 Laves phase,MgCu2-type,{'a': '7.992 Å'},Fd3m,,,0.15 μB/f.u. at low temperatures,,1.1×10^-4 emu/mol,10.1016/j.jmmm.2013.02.049,True
Pr0.7Tb0.3Al2,52.0,,,Cubic C15 Laves phase,MgCu2-type,{'a': '7.986 Å'},Fd3m,,,<0.1 μB/f.u. at 10 K,,1.2×10^-4 emu/mol,10.1016/j.jmmm.2013.02.049,True
La2NiMnO6,280.0,,,Monoclinic,P21/n,,P21/n,,4.95 μB/f.u. (at 5 K for LNMO_950),,,,10.1016/j.jmmm.2019.03.083,True
Mn0.8Ru0.2NiGe,,,85.58 K,"Hexagonal (austenite phase), Orthorhombic (martensite phase)","Hexagonal (austenite phase), Orthorhombic (martensite phase)","{'a': '4.086 Å (hexagonal), 5.325 Å (orthorhombic)', 'c': '5.386 Å (hexagonal), 7.245 Å (orthorhombic)'}","P63/mmc (hexagonal), Pnma (orthorhombic)",,4.47 μB,70 J T−1 kg−1 at 7 T,,,10.1016/j.jmmm.2021.168767,True
MnNiGe,,346.0,,"Hexagonal (austenite phase), Orthorhombic (martensite phase)","Hexagonal (austenite phase), Orthorhombic (martensite phase)",,"P63/mmc (hexagonal), Pnma (orthorhombic)",,,,,,10.1016/j.jmmm.2021.168767,
BiFe0.5Sc0.5O3,,220.0,,Orthorhombic,Perovskite,,Pnma,,,,,,10.1016/j.jmmm.2018.06.015,True
BiFe0.5Sc0.5O3,,220.0,,Orthorhombic,Perovskite,,Ima2,,,,,,10.1016/j.jmmm.2018.06.015,True
Ni49.7Mn29.3Ga21,373.15,,,Tetragonal,Martensitic,"{'a': '0.611 nm', 'c': '0.570 nm'}",,,,,,,10.1016/j.jmmm.2008.10.023,True
