Repository: MaMMoS-project/ML-models

# ML-models
Collection of various ML models developed for the MaMMoS project

Models are organized in different folders of this repository:


- ./beyond-stoner-wolfarth:

   ML models to replace single-grain micromagnetics simulations by ML predictions for:

   -- ./beyond-stoner-wolfarth/single-grain-easy-axis-model:
      where the H and K1 vector are aligned along the z-axis of the simulation cube
      This model predicts Mr, Hc, and BHmax from a, k1, and Ms
      Current model version: v1.0

   -- ./inverse-beyond-stoner-wolfarth/single-grain-easy-axis-model:
      where the H and K1 vector are aligned along the z-axis of the simulation cube

File: compound-to-experimental-tc/data/MagneticMaterials_All.csv (part 8 of 94)
Material_Name,Curie,Neel,Curie_Weiss,Crystal_Structure,Lattice_Structure,Lattice_Parameters,Space_Group,Coercivity,Magnetic_Moment,Magnetization,Remanence,Susceptibility,DOI,Experimental
DyFe11Mo,460.0,,,ThMn12,Tetragonal,"{'a': '0.8513 nm', 'c': '0.4775 nm'}",,,"1.82 μB (Fe sublattice), 10.0 μB (Dy3+ ion)",,,,10.1016/S0304-8853(01)00481-4,True
BaFe10.8In1.2O19,550.0,,547 K,Hexagonal,P63/mmc,"{'a': '5.9326 Å', 'b': '5.9326 Å', 'c': '23.4458 Å'}",P63/mmc (No 194),,,58 emu/g at 4 K in 1 T,,,10.1016/j.jmmm.2018.02.078,True
BaFe11.9In0.1O19,692.0,,689 K,Hexagonal,P63/mmc,"{'a': '5.8954 Å', 'b': '5.8954 Å', 'c': '23.2168 Å'}",P63/mmc (No 194),,,67 emu/g at 4 K in 1 T,,,10.1016/j.jmmm.2018.02.078,True
La2CoMnO6,233.2,,234.45 K,Monoclinic,,"{'a': '5.4893 Å', 'b': '5.4762 Å', 'c': '7.7729 Å'}",P21/n (14),,,,37 emu/gm,,10.1016/j.jmmm.2018.04.039,True
Sm2CoMnO6,144.1,,138.79 K,Monoclinic,,"{'a': '5.3625 Å', 'b': '5.5686 Å', 'c': '7.6127 Å'}",P21/n (14),,,,,,10.1016/j.jmmm.2018.04.039,True
Gd2CoMnO6,117.3,43.8,117.91 K,Monoclinic,,"{'a': '5.3063 Å', 'b': '5.5665 Å', 'c': '5.3371 Å'}",P21/n (14),,,,,,10.1016/j.jmmm.2018.04.039,True
PrScSi,,145.0,99,CeScSi-type,Tetragonal,"{'a': '4.308', 'c': '15.797'}",,,2.65 μB,,,1.3×10^−3 emu/mol,10.1016/S0304-8853(03)00583-3,True
NdScSi,175.0,,178,CeScSi-type,Tetragonal,"{'a': '4.293', 'c': '15.718'}",,,2.96 μB,,,0.8×10^−3 emu/mol,10.1016/S0304-8853(03)00583-3,True
SmScSi,270.0,,,CeScSi-type,Tetragonal,"{'a': '4.262', 'c': '15.578'}",,,,,,,10.1016/S0304-8853(03)00583-3,True
PrScGe,80.0,114.0,125,CeScSi-type,Tetragonal,"{'a': '4.331', 'c': '15.890'}",,2.6 kOe,2.88 μB,,,1.4×10^−3 emu/mol,10.1016/S0304-8853(03)00583-3,True
NdScGe,200.0,,195,CeScSi-type,Tetragonal,"{'a': '4.313', 'c': '15.821'}",,,2.65 μB,,,0.4×10^−3 emu/mol,10.1016/S0304-8853(03)00583-3,True
SmScGe,270.0,,,CeScSi-type,Tetragonal,"{'a': '4.284', 'c': '15.684'}",,,,,,,10.1016/S0304-8853(03)00583-3,True
Gd4.95Zr0.05Si2Ge2,295.0,,,Orthorhombic,,"{'a': '7.5201 Å', 'b': '14.7228 Å', 'c': '7.7530 Å'}",,,,,,,10.1016/j.jmmm.2011.01.029,True
Gd4.90Zr0.10Si2Ge2,283.0,,,Orthorhombic,,"{'a': '7.4777 Å', 'b': '14.7207 Å', 'c': '7.7646 Å'}",,,,,,,10.1016/j.jmmm.2011.01.029,True
Gd4.85Zr0.15Si2Ge2,281.0,,,Orthorhombic,,"{'a': '7.4716 Å', 'b': '14.7070 Å', 'c': '7.7515 Å'}",,,,,,,10.1016/j.jmmm.2011.01.029,True
Gd4.80Zr0.20Si2Ge2,272.0,,,Orthorhombic,,"{'a': '7.4680 Å', 'b': '14.7026 Å', 'c': '7.7503 Å'}",,,,,,,10.1016/j.jmmm.2011.01.029,True
Gd2FeSbO7,5.0,,-12.62 K,Pyrochlore,Cubic,{'a': '10.31 Å'},Fd-3m,0.016 T,8.68 μB/ion,6.61 μB/GdFe0.5,0.04 μB/f.u.,,10.1016/j.jmmm.2019.166381,True
Gd2Ge2O7,,1.4,-11.1 K,Pyrochlore,Cubic,{'a': '9.9985 Å'},,,8.05 μB/ion,,,,10.1016/j.jmmm.2019.166381,False
Gd2Ti2O7,,0.87,-9.9 K,Pyrochlore,Cubic,{'a': '10.182 Å'},,,7.7-7.8 μB/ion,,,,10.1016/j.jmmm.2019.166381,False
Gd2Pt2O7,,1.56,-8.8 K,Pyrochlore,Cubic,{'a': '10.2595 Å'},,,7.94 μB/ion,,,,10.1016/j.jmmm.2019.166381,False
Gd2Sn2O7,,1.0,-8.6 K,Pyrochlore,Cubic,{'a': '10.454 Å'},,,7.96-8.06 μB/ion,,,,10.1016/j.jmmm.2019.166381,False
La2CoMnO6,230.0,,,Monoclinic,Monoclinic,"{'a': '5.5300 Å', 'b': '5.4901 Å', 'c': '7.7742 Å'}",P21/n,,4 μB/f.u,,,,10.1016/j.jmmm.2021.167857,True
La2CoMnO6,100.0,,,Monoclinic,Monoclinic,{'a': '5.5524 Å'},P21/n,,3.7 μB/f.u,,,,10.1016/j.jmmm.2021.167857,True
CeB6,,2.3,,CsCl,Cubic,,,,,,,,10.1016/S0304-8853(01)00117-2,True
Fe50Pt50,750.0,,,Tetragonal,L10,"{'a': '3.86 Å', 'b': '3.86 Å', 'c': '3.71 Å'}",P4/mmm,70 kOe,,697 emu/cm³,,,10.1016/j.jmmm.2019.03.076,True
CoX,1400.0,,,,,,,,,786 emu/cm³,,,10.1016/j.jmmm.2019.03.076,True
Co2CrAl,340.0,,,L21,Cubic,{'a': '0.574 nm'},Fm3m,,2 μB,,,,10.1016/j.jmmm.2010.06.042,True
Co3O4,,34.0,-89 K,Cubic spinel,Cubic,{'a': '8.093 Å'},Fd3m,"110 Oe (ZFC), 405 Oe (FC)",4.39 μB,,0.022 emu/g,,10.1016/j.jmmm.2013.07.064,True
HoMn2O5,,45.0,,Orthorhombic,,,Pbam,,,,,,10.1016/j.jmmm.2008.11.050,True
TbMn2O5,,45.0,,Orthorhombic,,,Pbam,,,,,,10.1016/j.jmmm.2008.11.050,True
ErMn2O5,,45.0,,Orthorhombic,,,Pbam,,,,,,10.1016/j.jmmm.2008.11.050,True
TmMn2O5,,45.0,,Orthorhombic,,,Pbam,,,,,,10.1016/j.jmmm.2008.11.050,True
DyMn2O5,,45.0,,Orthorhombic,,,Pbam,,,,,,10.1016/j.jmmm.2008.11.050,True
YbMn2O5,,45.0,,Orthorhombic,,,Pbam,,,,,,10.1016/j.jmmm.2008.11.050,True
Pr2PdGe5.7Sn0.3,,14.0,,Orthorhombic,,"{'a': '4.178 Å', 'b': '4.095 Å', 'c': '22.103 Å'}",Amm2,700 Oe,0.1 μB/f.u.,4.52 μB/f.u.,,,10.1016/j.jmmm.2018.04.016,True
La0.9Mn0.98O3,260.0,,,Rhombohedral,,"{'a': '5.47 Å', 'b': '5.47 Å', 'c': '5.47 Å'}",R-3c,,,,,,10.1016/j.jmmm.2009.09.053,True
La0.9Mn0.98Fe0.02O3,224.0,,,Rhombohedral,,"{'a': '5.47 Å', 'b': '5.47 Å', 'c': '5.47 Å'}",R-3c,,,,,,10.1016/j.jmmm.2009.09.053,True
La0.9Mn0.98Co0.02O3,245.0,,,Rhombohedral,,"{'a': '5.48 Å', 'b': '5.48 Å', 'c': '5.48 Å'}",R-3c,,,,,,10.1016/j.jmmm.2009.09.053,True
La0.7Sr0.3MnO3,311.0,,,Single crystalline,Cubic,{'c': '3.887Å to 3.868Å'},,150 Oe to 78 Oe,,150 emu/cc to 490 emu/cc,,,10.1016/j.jmmm.2017.06.037,True
NdCo2Si2,,32.0,,ThCr2Si2 type,Layered,,,,,,,,10.1016/j.jmmm.2017.11.107,True
Mn3Ga,,460.0,,Hexagonal,Kagome lattice,"{'a': '5.4037 Å', 'c': '4.3603 Å'}",P63/mmc,,,,,,10.1016/j.jmmm.2021.168109,True
LaCo0.5Cr0.5O3,,295.0,-876 K,Rhombohedral,R-3c,"{'a': '5.475 Å', 'b': '5.475 Å', 'c': '13.182 Å'}",R-3c,500 Oe,0.065 μB/f.u.,,0.002 μB/f.u.,,10.1016/j.jmmm.2018.08.038,True
LaCo0.5Fe0.5O3,,370.0,,Orthorhombic,Pbnm,"{'a': '5.508 Å', 'b': '5.461 Å', 'c': '7.741 Å'}",Pbnm,,,,,,10.1016/j.jmmm.2018.08.038,True
LaFe0.5Ni0.5O3,,100.0,,Rhombohedral,R-3c,,R-3c,,,,,,10.1016/j.jmmm.2018.08.038,
LaFe0.5Cr0.5O3,120.0,,,,,,,,,,,,10.1016/j.jmmm.2018.08.038,
LaFeO3,,740.0,,Orthorhombic,Pbnm,,Pbnm,,,,,,10.1016/j.jmmm.2018.08.038,
LaCrO3,,295.0,1230 K,Orthorhombic,Pnma,,Pnma,,,,,,10.1016/j.jmmm.2018.08.038,
Fe5Si3,400.0,,,Hexagonal,D88,"{'a': '6.722 Å', 'b': '6.722 Å', 'c': '4.680 Å'}",P63/mcm,,"1.76 μB (SPR-KKR), 1.35 μB (VASP), 1.27 μB (Ref. 61)",,,,10.1016/j.jmmm.2018.02.015,True
MnTiO3,,64.0,,Rhombohedral,,,,,,,,,10.1016/j.jmmm.2018.09.087,True
NaFe4Sb12,85.0,,85 K,Body centered cubic,,,Im3,,1.6–1.8 μB,,1.12 μB/f.u.,,10.1016/j.jmmm.2003.12.576,True
KFe4Sb12,85.0,,85 K,Body centered cubic,,,Im3,,1.6–1.8 μB,,,,10.1016/j.jmmm.2003.12.576,True
BaFe4Sb12,,,10 K,Body centered cubic,,,Im3,,,,,,10.1016/j.jmmm.2003.12.576,True
C7H3S2N2,,180.0,,Cisoid dimer,Distorted π-stacked,"{'a': '7.1713 Å', 'b': '14.2753 Å', 'c': '14.0175 Å'}",P21/c,,"1.00 μB/molecule (FM), 0.00 μB (AFM)",,,,10.1016/j.jmmm.2006.08.028,True
EuRu4P12,18.0,,,,,,,,,,,,10.1016/j.jmmm.2006.10.165,True
Ni3Fe,848.15,,,Face Centred Cubic (FCC),,{'a': '3.5525 Å'},Pm-3m,,"4.403 μB/f.u. at 4K, 4.136 μB/f.u. at 302K",,,"Decreases with milling time, increases after annealing",10.1016/S0304-8853(01)01332-4,True
Sr2V3O9,,5.0,,,,,,,,,,,10.1016/j.jmmm.2003.12.696,True
Sr2VP2O9,,2.8,,,,,,,,,,,10.1016/j.jmmm.2003.12.696,True
CoFeTiSn,140.0,,,Cubic Heusler,FCC,{'a': '6.0674 Å'},,,0.88 μB/f.u,,,,10.1016/j.jmmm.2022.169283,True
Ho3Pd2,9.6,,,Tetragonal,U3Si2-type,"{'a': '7.708 Å', 'b': '7.708 Å', 'c': '3.914 Å'}",P4/mbm (No. 127),,3.56 μB,2 μB,,,10.1016/j.jmmm.2019.166263,False
HoPd,10.0,,,,,,,,,,,,10.1016/j.jmmm.2019.166263,
Er3Co,13.0,,,,,,,,,,,,10.1016/j.jmmm.2019.166263,
Eu8Ga16Ge30,10.0,,,,,,,,,,,,10.1016/j.jmmm.2019.166263,
DyCo2B2,10.0,,,,,,,,,,,,10.1016/j.jmmm.2019.166263,
Er3Pd2,10.0,,,,,,,,,,,,10.1016/j.jmmm.2019.166263,
UFe0.40Ge2,37.0,,23 K,Orthorhombic,CeNiSi2-type,"{'a': '4.0759 Å', 'b': '15.8107 Å', 'c': '4.0379 Å'}",Cmcm,,0.64 μB,8.83 emu/g,,8.6 × 10^−4 emu/mol,10.1016/j.jmmm.2022.169238,True
URu0.29Ge2,63.0,,,Monoclinic,CeNiSi2-type,,C2/c,,,,,,10.1016/j.jmmm.2022.169238,False
UOs0.25Ge2,45.0,,,Monoclinic,CeNiSi2-type,,C2/c,,,,,,10.1016/j.jmmm.2022.169238,False
UNi0.45Ge2,,47.0,,Orthorhombic,CeNiSi2-type,,Cmcm,,,,,,10.1016/j.jmmm.2022.169238,False
UFe0.39Ge2,37.0,,30 K,Orthorhombic,CeNiSi2-type,"{'a': '4.083 Å', 'b': '15.805 Å', 'c': '4.030 Å'}",Cmcm,,,,,,10.1016/j.jmmm.2022.169238,False
Co71Mo9P14B6,317.0,,,Glassy,,,,,,,,,10.1016/j.jmmm.2017.09.026,True
Co62Nb6Zr2B30,210.0,,,,,,,,,,,,10.1016/j.jmmm.2017.09.026,
Co40.2Fe20.1Ni6.7B22.7Si5.3Nb5,462.0,,,,,,,,,,,,10.1016/j.jmmm.2017.09.026,
Fe80P13C7,579.0,,,,,,,,,,,,10.1016/j.jmmm.2017.09.026,
Fe79Gd1B12Cr8,355.0,,,,,,,,,,,,10.1016/j.jmmm.2017.09.026,
Fe80B10Zr9Cu1,356.0,,,,,,,,,,,,10.1016/j.jmmm.2017.09.026,
Fe77Ni3B10Zr9Cu1,385.0,,,,,,,,,,,,10.1016/j.jmmm.2017.09.026,
Fe77Ta5B10Zr9Cu1,313.0,,,,,,,,,,,,10.1016/j.jmmm.2017.09.026,
Fe66Mn14P10B7C3,319.0,,,,,,,,,,,,10.1016/j.jmmm.2017.09.026,
Pb5Fe3F19,,49.5,-44 K,Tetragonal,,"{'a': '14.46 Å', 'c': '7.45 Å'}",,"Negligible at 50 K, increases with decreasing temperature",,Increases with decreasing temperature,,,10.1016/j.jmmm.2021.168540,True
PrCoAl4,,20.0,,Pmma,Orthorhombic,"{'a': '7.630', 'b': '4.0416', 'c': '6.869'}",Pmma,,2.05 μB/Pr atom at 2 K,,,,10.1016/j.jmmm.2004.06.023,True
PrMn0.6Fe0.4O3,,170.0,,Orthorhombic,GdFeO3-type,"{'a': '0.5697 nm', 'b': '0.7672 nm', 'c': '0.5457 nm'}",Pnma,,,,,,10.1016/j.jmmm.2022.170216,True
PrFeO3,,701.0,,Orthorhombic,GdFeO3-type,,Pnma,,,,,,10.1016/j.jmmm.2022.170216,False
PrMnO3,,99.0,,Orthorhombic,GdFeO3-type,,Pnma,,,,,,10.1016/j.jmmm.2022.170216,False
La0.7Ce0.3Fe11.52Mn0.13Si1.35H_y,305.0,,,,,,,,,,,,10.1016/j.jmmm.2022.170183,True
Gd3Co,,128.0,,Orthorhombic,Fe3C,"{'a': '7.045 Å', 'b': '9.516 Å', 'c': '6.315 Å'}",Pnma,8 kOe,7.04 μB,,,,10.1016/j.jmmm.2006.02.253,True
Gd3Ni,,99.0,,Orthorhombic,Fe3C,"{'a': '6.949 Å', 'b': '9.690 Å', 'c': '6.351 Å'}",Pnma,85 kOe,7.21 μB,,,,10.1016/j.jmmm.2006.02.253,True
La0.8Sr0.2MnO3,330.0,,,Rhombohedral,R-3c,"{'a': '5.52240 Å', 'c': '13.33689 Å'}",R-3c,,,90.99 Am^2/kg,,,10.1016/j.jmmm.2021.167893,True
La0.8Sr0.2Mn0.9Cu0.1O3,318.0,,,Rhombohedral,R-3c,"{'a': '5.52280 Å', 'c': '13.3630 Å'}",R-3c,,,81.40 Am^2/kg,,,10.1016/j.jmmm.2021.167893,True
LaMn2Si2,297.0,470.0,,ThCr2Si2-type,Body-centered tetragonal,"{'a': '4.103 Å (nanocrystalline), 4.108 Å (bulk)', 'c': '10.601 Å (nanocrystalline), 10.596 Å (bulk)'}",I4/mmm,6 kOe at 10 K (nanocrystalline),,,,,10.1016/j.jmmm.2007.06.023,True
MnSi,30.0,,,,,,,,,,,,10.1016/j.jmmm.2004.04.054,True
Mn4Si7,47.0,,,,,,,,,,,,10.1016/j.jmmm.2004.04.054,True
PrCoAl4,,17.0,,Orthorhombic,Pmma,"{'a': '7.6351 Å', 'b': '4.04063 Å', 'c': '6.8688 Å'}",Pmma,,2.24 μB/Pr atom,,,,10.1016/S0304-8853(01)00062-2,True
CeCoAl4,,13.5,,Orthorhombic,Pmma,"{'a': '7.629 Å', 'b': '4.037 Å', 'c': '6.870 Å'}",Pmma,,,,,,10.1016/S0304-8853(01)00062-2,False
PrAl2,34.0,,,Cubic,Fd3m,{'a': '8.028 Å'},Fd3m,,,,,,10.1016/S0304-8853(01)00062-2,False
PrCuGa3,4.6,,"22 K (H //[100]), -69 K (H //[001])",Tetragonal,BaNiSn3 type,"{'a': '4.2454 Å', 'c': '10.4723 Å'}",I4mm,,1.95 μB/Pr at 50 kOe,,,,10.1016/j.jmmm.2015.03.017,True
NdCuGa3,,3.3,"14 K (H //[100]), -32 K (H //[001])",Tetragonal,BaNiSn3 type,"{'a': '4.2108 Å', 'c': '10.4972 Å'}",I4mm,,1.7 μB/Nd at 70 kOe,,,,10.1016/j.jmmm.2015.03.017,True
GdCuGa3,,11.0,"2.87 K (H //[100]), 2 K (H //[001])",Tetragonal,BaNiSn3 type,"{'a': '4.1653 Å', 'c': '10.2621 Å'}",I4mm,,3.54 μB/Gd at 55 kOe,,,,10.1016/j.jmmm.2015.03.017,True
Y0.5Ca0.5MnO3,,130.0,105 K,Orthorhombic,O-phase and O'-phase,,Pnma,,0.5 μB at 5 T,,,"HTCW: 3.30 emu-K/mol, LTCW: 4.22 emu-K/mol",10.1016/j.jmmm.2003.11.034,True
Fe15Mn40Al45,330.0,,,CsCl type Cubic,Cubic,{'a': '2.9678 Å'},Pm-3m,,,,,,10.1016/j.jmmm.2019.03.131,True
Fe14Mn40Al46,340.0,,,CsCl type Cubic,Cubic,{'a': '2.9689 Å'},Pm-3m,,,,,,10.1016/j.jmmm.2019.03.131,True
Fe13Mn40Al47,315.0,,,CsCl type Cubic,Cubic,{'a': '2.9658 Å'},Pm-3m,,,,,,10.1016/j.jmmm.2019.03.131,True
Fe12Mn40Al48,334.0,,,CsCl type Cubic,Cubic,{'a': '2.9687 Å'},Pm-3m,,,,,,10.1016/j.jmmm.2019.03.131,True
Fe15Mn39Al46,324.0,,,CsCl type Cubic,Cubic,{'a': '2.9656 Å'},Pm-3m,,,,,,10.1016/j.jmmm.2019.03.131,True
Fe15Mn38Al47,305.0,,,CsCl type Cubic,Cubic,{'a': '2.9649 Å'},Pm-3m,,,,,,10.1016/j.jmmm.2019.03.131,True
Fe15Mn37Al48,288.0,,,CsCl type Cubic,Cubic,{'a': '2.9613 Å'},Pm-3m,,,,,,10.1016/j.jmmm.2019.03.131,True
Fe17.5Mn35Al47.5,308.0,,,CsCl type Cubic,Cubic,{'a': '2.97 Å'},Pm-3m,,,380 G/cc,,,10.1016/j.jmmm.2019.03.131,False
Fe12.5Mn42.5Al45,363.0,,,CsCl type Cubic,Cubic,{'a': '2.97 Å'},Pm-3m,,,400 G/cc,,,10.1016/j.jmmm.2019.03.131,False
Fe50Mn10Al40,350.0,,,BCC,,{'a': '2.915-2.919 Å'},,,,"74.16 emu/g (sample No. 6), 19.15 emu/g (sample No. 2)",,,10.1016/j.jmmm.2012.09.035,True
Ti0.5Cr0.5Si2N4,295.0,,,D3h symmetry,C2v,"{'a': '5.82 Å', 'b': '5.82 Å'}",,,2 μB per Cr atom,,,,10.1016/j.jmmm.2022.169742,False
Ti0.75Cr0.25Si2N4,300.0,,,D3h symmetry,C2v,,,,,,,,10.1016/j.jmmm.2022.169742,False
Ti0.25Cr0.75Si2N4,,64.0,,D3h symmetry,C2v,,,,,,,,10.1016/j.jmmm.2022.169742,False
MnAu2,,365.0,,Tetragonal,,,I4/mmm,,,,,,10.1016/j.jmmm.2004.11.463,True
Mn0.95Fe0.05Au2,380.0,150.0,,Tetragonal,,,I4/mmm,,,,,,10.1016/j.jmmm.2004.11.463,True
Mn0.925Fe0.075Au2,400.0,,,Tetragonal,,,I4/mmm,,,,,,10.1016/j.jmmm.2004.11.463,True
DyMnO3,,23.0,-20.41 K,Orthorhombic,Orthorhombic,"{'a': '5.8347 Å', 'b': '7.3748 Å', 'c': '5.2765 Å'}",Pnma (No. 62),"{'3 K': '49.52 Oe (FM1), 186.7 Oe (FM2)', '20 K': '13.6 Oe', '50 K': '9.36 Oe'}",11.67 μB,"{'3 K': '5.11 μB/f.u (FM1), 3.01 μB/f.u (FM2)', '20 K': '4.69 μB/f.u', '50 K': '2.89 μB/f.u'}","{'3 K': '0.010 μB/f.u (FM1), 0.038 μB/f.u (FM2)', '20 K': '9.95 × 10^-4 μB/f.u', '50 K': '2.08 × 10^-4 μB/f.u'}","{'3 K': '6.61 × 10^-6 μB/f.u Oe (FM1), 2.61 × 10^-4 μB/f.u Oe (FM2)', '20 K': '2.03 × 10^-5 μB/f.u Oe', '50 K': '1.48 × 10^-5 μB/f.u Oe'}",10.1016/j.jmmm.2019.02.069,True
Sm0.12Ca0.88MnO3,110.0,,"95 K, 101 K, 104 K",Orthorhombic,Pnma,"{'a': '5.293 Å, 5.290 Å, 5.271 Å', 'b': '5.295 Å, 5.301 Å, 5.273 Å', 'c': '7.481 Å, 7.475 Å, 7.458 Å'}",,,"3.53 μB, 3.42 μB, 3.33 μB",,,,10.1016/j.jmmm.2017.07.064,True
SmMnO3,,60.0,,Orthorhombic,Pnma,,,,,,,,10.1016/j.jmmm.2017.07.064,False
Co66.94Fe3.83Ni1.44Mo1.69B11.51Si14.59,620.65,,,Amorphous,,,,,,,,,10.1016/j.jmmm.2018.10.111,True
Ni52Mn34In12Si2,285.0,,,Cubic,Cubic,{'a': '5.5785 Å'},,,,,,,10.1016/j.jmmm.2017.02.012,True
Ni52Mn35In11Si2,275.0,,,Tetragonal,Tetragonal,{'a': '5.5785 Å'},,,,,,,10.1016/j.jmmm.2017.02.012,True
NdSrNiMnO6,264.0,64.0,,Cubic,,"{'a': '7.6629 Å', 'b': '7.6629 Å', 'c': '7.6629 Å'}",Fm-3m,,1.29 to 1.55 μB/f.u.,,,,10.1016/j.jmmm.2022.169048,True
NdSrNiMnO6,264.0,64.0,,Cubic,,"{'a': '7.6413 Å', 'b': '7.6413 Å', 'c': '7.6413 Å'}",Fm-3m,,1.29 to 1.55 μB/f.u.,,,,10.1016/j.jmmm.2022.169048,True
NdSrNiMnO6,264.0,64.0,,Cubic,,"{'a': '7.6524 Å', 'b': '7.6524 Å', 'c': '7.6524 Å'}",Fm-3m,,1.29 to 1.55 μB/f.u.,,,,10.1016/j.jmmm.2022.169048,True
NdSrNiMnO6,264.0,64.0,,Cubic,,"{'a': '7.6556 Å', 'b': '7.6556 Å', 'c': '7.6556 Å'}",Fm-3m,,1.29 to 1.55 μB/f.u.,,,,10.1016/j.jmmm.2022.169048,True
La0.67Sr0.33MnO3,130.0,,,Tetragonal,Pseudo-cubic,,,,,,,,10.1016/j.jmmm.2021.168910,True
La0.67Sr0.33MnO3,180.0,,,Tetragonal,Pseudo-cubic,,,,,,,,10.1016/j.jmmm.2021.168910,True
La0.67Sr0.33MnO3,265.0,,,Tetragonal,Pseudo-cubic,,,,,,,,10.1016/j.jmmm.2021.168910,True
Co2FeGe,1073.0,,,Cu2MnAl-type,Cubic,{'a': '5.742 Å'},Fm-3m,,6.1 μB/f.u.,,,,10.1016/j.jmmm.2022.169148,True
Co2FeGe,1073.0,,,Hg2CuTi-type,Cubic,{'a': '5.704 Å'},F-43m,,6.1 μB/f.u.,,,,10.1016/j.jmmm.2022.169148,True
MnNiGe0.915Sn0.085,,185.0,,Hexagonal,Ni2In-type,"{'a': '4.114 Å', 'c': '5.451 Å'}",P63/mmc,,,,,,10.1016/j.jmmm.2022.169177,True
MnNiGe,,346.0,,,,,,,,,,,10.1016/j.jmmm.2022.169177,False
Pr0.73Fe4Sb12,,4.6,,,Body-centred cubic,,,,,,,,10.1016/j.jmmm.2006.10.046,True
FeRh,,370.0,,B2,Tetragonal,"{'a': '4.212 Å', 'b': '4.212 Å'}",,,"3.2 μB (Fe), 1 μB (Rh)",,,,10.1016/j.jmmm.2019.01.017,False
NdMn0.1Fe0.9O3,,648.0,,Orthorhombic,,,Pnma,,,,,,10.1016/j.jmmm.2020.166539,True
NdFeO3,,760.0,,Orthorhombic,,,Pnma,,,,,,10.1016/j.jmmm.2020.166539,False
NdMnO3,,82.0,,Orthorhombic,,,Pnma,,,,,,10.1016/j.jmmm.2020.166539,False
NdMn0.5Fe0.5O3,,250.0,,Orthorhombic,,,Pnma,,,,,,10.1016/j.jmmm.2020.166539,False
URu2Si2,,17.5,,Tetragonal,,,,,0.03 ± 0.01 μB/U-atom,,,,10.1016/S0304-8853(00)00776-9,True
Zn0.90Mn0.05Ni0.05O,,,-12 K,Hexagonal wurtzite,Hexagonal,"{'a': '3.251 Å', 'c': '5.243 Å'}",P63mc,,0.15 μB,,0.05 emu/g,,10.1016/j.jmmm.2012.01.026,True
CoFeMnSi,763.0,,,Y-type,fcc,{'a': '5.67 Å'},F-43m (#216),,3.49 μB/f.u.,98.6 emu/g,,,10.1016/j.jmmm.2018.10.040,True
LaFe12B6,,35.0,,Rhombohedral,SrNi12B6-type,"{'a': '9.618 Å', 'c': '7.607 Å'}",R-3m,,"0.36 μB/Fe-atom (low moment), 1.6 μB/Fe-atom (high moment)",,,,10.1016/j.jmmm.2016.08.039,True
LuFe4Ge2,,32.0,,,,,,,,,,,10.1016/j.jmmm.2016.08.039,False
ScFe4Al8,,100.0,,,,,,,,,,,10.1016/j.jmmm.2016.08.039,False
YFe4Al8,,195.0,,,,,,,,,,,10.1016/j.jmmm.2016.08.039,False
Mn2SnS4,,152.0,-634 K,Orthorhombic,Cation deficient rock salt,"{'a': '7.4101 Å', 'b': '10.4766 Å', 'c': '3.6659 Å'}",Cmmm,709 Oe,3.98 μB/Mn,,17.6 emu/mol,,10.1016/j.jmmm.2019.165991,True
Fe2GeS4,69.0,146.0,,Olivine,,,Pnma,,,,,,10.1016/j.jmmm.2019.165991,
Fe2SiS4,30.0,127.0,,Olivine,,,Pnma,,,,,,10.1016/j.jmmm.2019.165991,
Mn2SiSe4,,66.0,,,,,,,,,,,10.1016/j.jmmm.2019.165991,
Mn2GeSe4,,66.0,,,,,,,,,,,10.1016/j.jmmm.2019.165991,
CePdAl,,2.7,,Hexagonal,,,P-62m,,"1.6–1.8 μB (ambient pressure), 0.71 μB (0.65 GPa)",,,,10.1016/j.jmmm.2006.10.071,True
Ho55Al27.5Co17.5,14.0,,,Amorphous,,,,,,,,,10.1016/j.jmmm.2012.07.018,True
Ho30Y26Al24Co20,5.5,,,Amorphous,,,,,,,,,10.1016/j.jmmm.2012.07.018,False
Gd55Co20Al25,105.0,,,Amorphous,,,,,,,,,10.1016/j.jmmm.2012.07.018,False
Ho3Co,22.0,,,Crystalline,,,,,,,,,10.1016/j.jmmm.2012.07.018,False
HoCoAl,10.0,,,Crystalline,,,,,,,,,10.1016/j.jmmm.2012.07.018,False
Gd,293.0,,,Crystalline,,,,,,,,,10.1016/j.jmmm.2012.07.018,False
Gd5Si2Ge2,275.0,,,Crystalline,,,,,,,,,10.1016/j.jmmm.2012.07.018,False
MnFeP0.45As0.55,305.0,,,Crystalline,,,,,,,,,10.1016/j.jmmm.2012.07.018,False
In1.99Co0.01O3,400.0,,,Bixbyite cubic,Cubic,{'a': '10.13-10.20 Å'},,,0.5 μB/Co,,,,10.1016/j.jmmm.2005.09.010,True
Co60Ag40,500.0,,,fcc,,,,500-1250 Oe,,,,,10.1016/j.jmmm.2008.05.010,True
Co80Ag20,400.0,,,fcc,,,,,,,,,10.1016/j.jmmm.2008.05.010,True
Sr2Ni2Fe12O22,698.0,,,Hexagonal,Y type,"{'a': '5.881 Å', 'c': '43.52 Å'}",R3̄m,,,,,,10.1016/j.jmmm.2004.01.046,True
YbNiSi3,,5.1,,Orthorhombic,,,Cmmm,,,,,,10.1016/j.jmmm.2006.10.068,True
Fe3GeTe2,203.0,,,Hexagonal,,,P63/mmc,"2.05 kOe (flake at 10 K), 225 Oe (bulk at 10 K)",,33 emu/g (at 10 K),0.071 (bulk at 10 K),,10.1016/j.jmmm.2020.167719,True
EuMn2,,15.0,,Hexagonal,,"{'a': '7.2 Å', 'c': '10.7 Å'}",194,,,,,,10.1016/j.jmmm.2018.05.048,True
EuMn5,,43.0,,Hexagonal,,"{'a': '5.20 Å', 'c': '4.01 Å'}",191,,,,,,10.1016/j.jmmm.2018.05.048,True
Eu6Mn23,,62.0,,Cubic,,{'a': '6.98 Å'},255,,,,,,10.1016/j.jmmm.2018.05.048,True
Ni0.895Cr0.105MnGe1.05,192.0,,,Hexagonal,Ni2In-type,"{'a': '4.086 Å', 'c': '5.392 Å'}",P63/mmc,,,,,,10.1016/j.jmmm.2019.165359,True
Ho3Fe5O12,567.0,,,Cubic,Body Centred Cubic,{'a': '12.375 Å'},Ia-3d,"0.6 kOe at 133 K, 0.47 kOe at 138 K","{'Fe_O': '-3.32 μB', 'Fe_T': '3.24 μB', 'Ho': '-0.50 μB'}",,,,10.1016/j.jmmm.2020.167632,True
Gd2Rh3Ge,64.0,,65 K,Rhombohedral,Laves phase,"{'a': '5.5673 Å', 'c': '11.8863 Å'}",R-3m,,8.05 μB/Gd,,,,10.1016/j.jmmm.2020.166988,True
Er2Rh3Ge,20.0,,13 K,Rhombohedral,Laves phase,"{'a': '5.5214 Å', 'c': '11.7620 Å'}",R-3m,,9.48 μB/Er,,,,10.1016/j.jmmm.2020.166988,True
Gd2Co2Ga,76.0,,,,,,,,,,,,10.1016/j.jmmm.2020.166988,False
Gd2Co2Al,78.0,,,,,,,,,,,,10.1016/j.jmmm.2020.166988,False
Gd2Cu2In,94.0,,,,,,,,,,,,10.1016/j.jmmm.2020.166988,False
Gd2Cu2Cd,120.0,,,,,,,,,,,,10.1016/j.jmmm.2020.166988,False
Er2Co2Ga,25.5,,,,,,,,,,,,10.1016/j.jmmm.2020.166988,False
Er2Co2Al,32.0,,,,,,,,,,,,10.1016/j.jmmm.2020.166988,False
Er2Cu2In,39.4,,,,,,,,,,,,10.1016/j.jmmm.2020.166988,False
Er2Cu2Cd,36.0,,,,,,,,,,,,10.1016/j.jmmm.2020.166988,False
Ba4Cu2Fe36O60,693.15,,,Hexagonal,Hexagonal,"{'a': '5.883 Å', 'c': '113.2 Å'}",,,,"46.8 Am2/kg at 300K, 65.0 Am2/kg at 5K",,,10.1016/j.jmmm.2014.09.055,True
Ba4.4Cu2Fe37.6O62.8,693.15,,,Hexagonal,Hexagonal,,,,,"46.8 Am2/kg at 300K, 65.0 Am2/kg at 5K",,,10.1016/j.jmmm.2014.09.055,True
Zn2FeV3O11,,,-152 K,Triclinic,,,,,6.476 μB/f.u.,0.14 μB/f.u. at 10 K and 10 kOe,,,10.1016/j.jmmm.2017.09.049,True
Mg2FeV3O11,,,-110 K,Triclinic,,,,,6.854 μB/f.u.,0.17 μB/f.u. at 10 K and 10 kOe,,,10.1016/j.jmmm.2017.09.049,True
Pb2FeV3O11,,2.5,-69 K,Monoclinic,,,,,7.126 μB/f.u.,0.29 μB/f.u. at 10 K and 10 kOe,,,10.1016/j.jmmm.2017.09.049,True
Co2FeV3O11,,,-58 K,Triclinic,,,,,7.365 μB/f.u.,0.25 μB/f.u. at 10 K and 10 kOe,,,10.1016/j.jmmm.2017.09.049,True
Ni2FeV3O11,,,-35 K,Triclinic,,,,,7.156 μB/f.u.,0.24 μB/f.u. at 10 K and 10 kOe,,,10.1016/j.jmmm.2017.09.049,True
Fe73.5Cu1Mo3Si13.5B9,593.15,,,bcc α-FeCo,,,,,,,,,10.1016/j.jmmm.2012.09.068,True
CoCl2·H2O,,15.0,14.8 K,,,,,4.0 kG,,,230 emu/mol,2.99 emu-K/mol,10.1016/j.jmmm.2019.03.120,True
NiCl2·H2O,,5.6,30.4 K,,,,,,,,,1.24 emu-K/mol,10.1016/j.jmmm.2019.03.120,True
Co0.9Ni0.1Cl2·H2O,,14.4,13.2 K,,,,,4.5 kG,,,85 emu/mol,2.89 emu-K/mol,10.1016/j.jmmm.2019.03.120,True
Co0.7Ni0.3Cl2·H2O,,14.9,11.8 K,,,,,6.1 kG,,,17 emu/mol,2.78 emu-K/mol,10.1016/j.jmmm.2019.03.120,True
Co0.5Ni0.5Cl2·H2O,,15.0,14.3 K,,,,,7.7 kG,,,16 emu/mol,2.33 emu-K/mol,10.1016/j.jmmm.2019.03.120,True
Co0.3Ni0.7Cl2·H2O,,13.4,21.3 K,,,,,6.4 kG,,,25 emu/mol,2.03 emu-K/mol,10.1016/j.jmmm.2019.03.120,True
Co0.1Ni0.9Cl2·H2O,,9.5,26.8 K,,,,,4.1 kG,,,50 emu/mol,1.58 emu-K/mol,10.1016/j.jmmm.2019.03.120,True
La0.7Sr0.3MnO3,290.0,,,,,,,,,,,,10.1016/S0304-8853(02)01430-0,False
YMn6Sn6,,310.0,,Hexagonal,HfFe6Ge6 type,,P 6/mmm,,,,,,10.1016/j.jmmm.2016.10.037,True
Ni1.92Mn1.56Sn0.52,320.0,,,"Cubic (Austenite), Orthorhombic (Martensite)","L21 (Austenite), Pmma (Martensite)",,,,,,,,10.1016/j.jmmm.2018.07.006,True
Gd2O3,,,-16.0 K,,,,,,7.86 μB,,,Curie–Weiss-like temperature-dependent susceptibility,10.1016/j.jmmm.2005.04.014,True
Fe60Pt15B25,740.0,,,"Amorphous (as-quenched), Tetragonal (annealed)",,,,270 kA/m,"1.05 μB (as-quenched), 0.94 μB (annealed)",,,,10.1016/j.jmmm.2010.05.048,True
Fe60Pt25B15,885.0,,,"Disordered cubic (fcc) (as-quenched), Tetragonal (annealed)",,,,437 kA/m,"1.29 μB (as-quenched), 1.12 μB (annealed)",,57 emu/g,,10.1016/j.jmmm.2010.05.048,True
BaFe12O19,710.0,,,Hexagonal,,,,,,358 emu·cm^−3,,,10.1016/j.jmmm.2008.03.012,True
DyMn6Sn6,397.0,,,HfFe6Ge6-type,Primitive hexagonal,"{'a': '5.521 Å', 'c': '9.014 Å'}",P6/mmm,,"Dy: 9.97 μB, Mn: 12.66 μB",,,,10.1016/j.jmmm.2004.06.027,True
Gd4Sb3,266.0,,304K,anti-Th3P4 type,,{'a': '9.2328(2) Å'},I 4̄ 3 d,negligible,7.37 μB per Gd,,negligible,,10.1016/S0304-8853(01)00391-2,True
Gd4Bi3,332.0,,347K,anti-Th3P4 type,,{'a': '9.3906(3) Å'},I 4̄ 3 d,negligible,7.28 μB per Gd,,negligible,,10.1016/S0304-8853(01)00391-2,True
SrFe12O19,749.15,,,Hexagonal,RSR*S*,,,,,404.76 emu/cm³,,,10.1016/j.jmmm.2006.01.110,True
SrGa5In0.8Fe6.2O19,429.15,,,Hexagonal,RSR*S*,,,,,16 emu/cm³,,,10.1016/j.jmmm.2006.01.110,True
Fe3O4,850.0,,,Inverse Spinel,Cubic,"{'a': '8.396 Å', 'b': '8.396 Å', 'c': '8.396 Å'}",Fd-3m,,,,,,10.1016/j.jmmm.2015.06.034,False
La0.8Ce0.2Fe11.2Co0.3Si1.5C0.2,239.0,,,NaZn13-type,Cubic,{'a': '11.4576 Å'},,,,,,,10.1016/j.jmmm.2017.11.047,True
La0.8Ce0.2Fe11.0Co0.5Si1.5C0.2,253.0,,,NaZn13-type,Cubic,{'a': '11.4544 Å'},,,,,,,10.1016/j.jmmm.2017.11.047,True
La0.8Ce0.2Fe10.8Co0.7Si1.5C0.2,277.0,,,NaZn13-type,Cubic,{'a': '11.4536 Å'},,,,,,,10.1016/j.jmmm.2017.11.047,True
PbMn0.9Fe0.1BO4,34.2,,"{'Theta_a': '43 K', 'Theta_b': '42 K', 'Theta_c': '45 K'}",Orthorhombic,Rhombic,"{'a': '6.77 Å', 'b': '5.94 Å', 'c': '8.58 Å'}",Pnma,220 Oe,"{'mu_a': '4.75 μB', 'mu_b': '4.71 μB', 'mu_c': '4.45 μB'}",2.67 μB/f.u. at T = 4.2 K,,,10.1016/j.jmmm.2019.165997,True
PbMnBO4,30.3,,{'Theta': '49 K'},Orthorhombic,Rhombic,"{'a': '6.77 Å', 'b': '5.94 Å', 'c': '8.58 Å'}",Pnma,50 Oe,,~4 μB/f.u.,,,10.1016/j.jmmm.2019.165997,True
PbFeBO4,,115.0,,Orthorhombic,,,Pnma,,,,,,10.1016/j.jmmm.2019.165997,True
PbCrBO4,,8.3,,,,,,,,,,,10.1016/j.jmmm.2019.165997,False
La0.75Sr0.25MnO3,340.0,,,Rhombohedral,,,,,,,,,10.1016/j.jmmm.2020.166593,False
La0.67Sr0.33Mn0.9Fe0.1O3,266.0,,,,,,,,,,,,10.1016/j.jmmm.2020.166593,False
La0.7Sr0.3Mn0.9Ti0.1O3,210.0,,,,,,,,,,,,10.1016/j.jmmm.2020.166593,False
La0.65Eu0.05Sr0.3Mn0.95Cr0.05O3,338.0,,,,,,,,,,,,10.1016/j.jmmm.2020.166593,False
La0.75Eu0.05Sr0.2MnO3,305.0,,,,,,,,,,,,10.1016/j.jmmm.2020.166593,False
La0.67Ca0.33Mn0.9Co0.1O3,170.0,,,,,,,,,,,,10.1016/j.jmmm.2020.166593,False
Co50Cr22.6Al13.7Si13.9,564.0,,,L21,bcc,,,,2.51 μB/f.u.,,,,10.1016/j.jmmm.2019.166311,True
Co50Cr24.6Al12.5Si12.9,531.0,,,L21,bcc,,,,2.59 μB/f.u.,,,,10.1016/j.jmmm.2019.166311,True
Co50Cr26.2Al11.1Si12.7,509.0,,,L21,bcc,,,,2.56 μB/f.u.,,,,10.1016/j.jmmm.2019.166311,True
Co50.2Cr27.2Al11.1Si11.5,462.0,,,L21,bcc,,,,2.39 μB/f.u.,,,,10.1016/j.jmmm.2019.166311,True
Co49.8Cr28.9Al10.4Si10.9,413.0,,,L21,bcc,,,,2.25 μB/f.u.,,,,10.1016/j.jmmm.2019.166311,True
Co50.6Cr23.0Al13.4Si13.0,540.0,,,L21,bcc,,,,2.57 μB/f.u.,,,,10.1016/j.jmmm.2019.166311,True
Co50.7Cr24.8Al11.8Si12.7,499.0,,,L21,bcc,,,,2.49 μB/f.u.,,,,10.1016/j.jmmm.2019.166311,True
Co51.2Cr27.4Al10.0Si11.4,434.0,,,L21,bcc,,,,2.29 μB/f.u.,,,,10.1016/j.jmmm.2019.166311,True
Co51.9Cr23.6Al12.2Si12.3,503.0,,,L21,bcc,,,,2.58 μB/f.u.,,,,10.1016/j.jmmm.2019.166311,True
Co51.8Cr26.0Al10.8Si11.4,459.0,,,L21,bcc,,,,2.54 μB/f.u.,,,,10.1016/j.jmmm.2019.166311,True
Co53.2Cr21.1Al12.8Si12.9,403.0,,,L21,bcc,,,,2.55 μB/f.u.,,,,10.1016/j.jmmm.2019.166311,True
Co53.0Cr22.1Al13.2Si11.7,468.0,,,L21,bcc,,,,2.47 μB/f.u.,,,,10.1016/j.jmmm.2019.166311,True
Co53.2Cr25.0Al11.1Si10.7,504.0,,,L21,bcc,,,,2.44 μB/f.u.,,,,10.1016/j.jmmm.2019.166311,True
Co52.9Cr27.3Al9.5Si10.3,345.0,,,L21,bcc,,,,2.19 μB/f.u.,,,,10.1016/j.jmmm.2019.166311,True
Co53.7Cr21.8Al12.0Si12.5,457.0,,,L21,bcc,,,,2.53 μB/f.u.,,,,10.1016/j.jmmm.2019.166311,True
Co54.7Cr24.0Al10.9Si10.4,345.0,,,L21,bcc,,,,2.20 μB/f.u.,,,,10.1016/j.jmmm.2019.166311,True
Co54.9Cr21.0Al11.9Si12.2,443.0,,,L21,bcc,,,,2.63 μB/f.u.,,,,10.1016/j.jmmm.2019.166311,True
Co55.1Cr23.1Al11.2Si10.6,429.0,,,L21,bcc,,,,2.42 μB/f.u.,,,,10.1016/j.jmmm.2019.166311,True
Co55.1Cr24.6Al10.7Si9.6,373.0,,,L21,bcc,,,,2.15 μB/f.u.,,,,10.1016/j.jmmm.2019.166311,True
LuFeO3,,130.0,,Hexagonal,Trigonal bipyramidal,"{'a': '5.9417 Å', 'b': '5.9417 Å', 'c': '11.7341 Å'}",P63cm,,,,,,10.1016/j.jmmm.2017.05.052,True
LuFe0.95Ni0.05O3,,130.0,,Hexagonal,Trigonal bipyramidal,"{'a': '5.9573 Å', 'b': '5.9573 Å', 'c': '11.7200 Å'}",P63cm,,,,,,10.1016/j.jmmm.2017.05.052,True
Sr2FeMoO6,415.0,,415 K,Monoclinic,,"{'a': '5.5793 Å', 'b': '5.5750 Å', 'c': '7.9290 Å'}",P21/n,,3.0 μB/f.u.,1.0 μB/f.u. at 5 K,,,10.1016/j.jmmm.2006.07.016,True
Sr2FeMoO6,415.0,,415 K,Tetragonal,,"{'a': '5.57212 Å', 'b': '5.57212 Å', 'c': '7.9053 Å'}",I4/m,,3.0 μB/f.u.,3.0 μB/f.u. at 5 K,,,10.1016/j.jmmm.2006.07.016,True
Mn1.5Mg0.5BO4,,16.0,,Monoclinic,,,P21/n,,6.30 μB/f.u.,,,,10.1016/j.jmmm.2020.166820,True
Mn1.4Mg0.6BO4,,14.0,,Monoclinic,,,P21/n,,6.08 μB/f.u.,,,,10.1016/j.jmmm.2020.166820,True
Mn1.3Mg0.7BO4,,13.0,,Monoclinic,,,P21/n,,5.96 μB/f.u.,,,,10.1016/j.jmmm.2020.166820,True
Mn2BO4,,26.0,,Monoclinic,,,P21/n,,7.68 μB/f.u.,,,,10.1016/j.jmmm.2020.166820,False
Zr16Co77Nb1Si3B3,723.15,,,Rhombohedral,,,,3.3 kOe,,52 emu/g,,,10.1016/j.jmmm.2018.12.112,True
Zr16Co78Si3B3,723.15,,,Rhombohedral,,,,1.75 kOe,,54 emu/g,,,10.1016/j.jmmm.2018.12.112,True
Zr16Co76Nb2Si3B3,723.15,,,Rhombohedral,,,,2.21 kOe,,42 emu/g,,,10.1016/j.jmmm.2018.12.112,True
Zr16Co75Nb3Si3B3,723.15,,,Rhombohedral,,,,1.42 kOe,,40 emu/g,,,10.1016/j.jmmm.2018.12.112,True
Zr2Co11,773.15,,,Rhombohedral,,,,,,,,,10.1016/j.jmmm.2018.12.112,False
La0.2Gd0.5Ba0.3MnO3,,,129 K,Single phase,Orthorhombic,"{'a': '5.503 Å', 'b': '5.504 Å', 'c': '7.780 Å'}",Pbnm,,7.24 μB/f.u.,,,,10.1016/j.jmmm.2017.06.121,True
La0.7Sr0.3MnO3,360.0,,,,,,,,,,,,10.1016/j.jmmm.2017.06.121,False
La0.7Ba0.3MnO3,340.0,,,,,,,,,,,,10.1016/j.jmmm.2017.06.121,False
Nd0.95Dy0.05CrO3,,219.0,-139.62 K,Orthorhombic,Perovskite,"{'a': '5.4149 Å', 'b': '5.4826 Å', 'c': '7.6860 Å'}",Pnma,,5.69 μB,,,,10.1016/j.jmmm.2020.167015,True
Nd0.80Dy0.20CrO3,,206.0,-84.87 K,Orthorhombic,Perovskite,"{'a': '5.3973 Å', 'b': '5.4901 Å', 'c': '7.6729 Å'}",Pnma,,7.38 μB,,,,10.1016/j.jmmm.2020.167015,True
Ni2MnBO5,78.0,,,Ludwigite,Orthorhombic,"{'a': '9.17', 'b': '12.31', 'c': '2.9978'}",Pbam,,,,,,10.1016/j.jmmm.2021.168747,True
Cu2MnBO5,92.0,,,Ludwigite,Orthorhombic,"{'a': '9.39', 'b': '12.02', 'c': '3.14'}",Pbam,,,,,,10.1016/j.jmmm.2021.168747,True
Fe3BO5,93.0,,,Ludwigite,,,,,,,,,10.1016/j.jmmm.2021.168747,False
Co3BO5,42.0,,,Ludwigite,,,,,,,,,10.1016/j.jmmm.2021.168747,False
Fe74.5Nb2Si17.5B5Cu1,745.65,,,,,,,,,,,,10.1016/j.jmmm.2014.12.058,True
Gd5Y2Pd3,262.0,,,Hexagonal,Th7Fe3-type,"{'a': '9.9659', 'c': '6.2735'}",P63mc,,,2.1 μB/Gd,,,10.1016/j.jmmm.2021.168829,True
Gd4Y3Pd3,242.0,,,Hexagonal,Th7Fe3-type,"{'a': '9.9494', 'c': '6.2764'}",P63mc,,,3.3 μB/Gd,,,10.1016/j.jmmm.2021.168829,True
Gd3Y4Pd3,202.0,,,Hexagonal,Th7Fe3-type,"{'a': '9.9407', 'c': '6.2937'}",P63mc,,,3.6 μB/Gd,,,10.1016/j.jmmm.2021.168829,True
Gd2Y5Pd3,153.0,,,Hexagonal,Th7Fe3-type,"{'a': '9.9202', 'c': '6.2909'}",P63mc,,,3.8 μB/Gd,,,10.1016/j.jmmm.2021.168829,True
GdY6Pd3,9.0,,,Cubic,RE5Pd2-type,{'a': '13.6154'},,,,1 μB/Gd,,,10.1016/j.jmmm.2021.168829,True
Gd6YPd3,115.0,,,Hexagonal,Th7Fe3-type,,,,,,,,10.1016/j.jmmm.2021.168829,True
Zn0.0Co1.0Fe2O4,793.0,,,Inverse Spinel,Face-centered cubic,{'a': '8.3900 Å'},Fd3m,,2.7 μB,,,,10.1016/j.jmmm.2018.02.001,True
Zn1.0Co0.0Fe2O4,,9.0,,Normal Spinel,Face-centered cubic,{'a': '8.4300 Å'},Fd3m,,1.8 μB,,,,10.1016/j.jmmm.2018.02.001,True
Pr20Nd80Y10Fe77.97M2.46B5.73,591.0,,,Re2Fe14B,,,,8.85 kOe,,1.50 T,12.84 kGs,,10.1016/j.jmmm.2019.165901,True
Pr20Nd80Y9Ce1Fe77.97M2.46B5.73,589.0,,,Re2Fe14B,,,,,,,,,10.1016/j.jmmm.2019.165901,True
La0.225Pr0.4Ca0.375MnO3,123.0,170.0,183 K,Cubic,Perovskite,,,"502 Oe (easy axis), 752 Oe (hard axis)",,,"412 emu/cm^3 (easy axis), 134 emu/cm^3 (hard axis)",,10.1016/j.jmmm.2016.02.022,True
Nd0.67Ba0.33MnO3,145.0,,143.24 K,Orthorhombic,,"{'a': '5.4950', 'b': '7.7672', 'c': '5.5199'}",I-mma,333.71 Oe,4.21 μB,,,,10.1016/j.jmmm.2021.168980,True
Nd0.67Ba0.33Mn0.9Cr0.1O3,163.0,,163.08 K,Orthorhombic,,"{'a': '5.4886', 'b': '7.7558', 'c': '5.5157'}",I-mma,366.84 Oe,4.03 μB,,,,10.1016/j.jmmm.2021.168980,True
Nd0.67Ba0.33Mn0.9Co0.1O3,137.0,,137.05 K,Orthorhombic,,"{'a': '5.4873', 'b': '7.7534', 'c': '5.5114'}",I-mma,2749.14 Oe,4.09 μB,,,,10.1016/j.jmmm.2021.168980,True
Nd0.67Ba0.33Mn0.9Ni0.1O3,147.0,,147.76 K,Orthorhombic,,"{'a': '5.4826', 'b': '7.7475', 'c': '5.5049'}",I-mma,890.03 Oe,4.16 μB,,,,10.1016/j.jmmm.2021.168980,True
Sr0.8La0.2Fe11.8Co0.2O19,694.15,,,M-type hexaferrite,Hexagonal,"{'a': '5.875 nm', 'c': '22.996 nm'}",,331.7 kA/m,,65.4 emu/g,,,10.1016/j.jmmm.2015.06.005,True
Sr0.7La0.3Fe11.7Co0.3O19,694.15,,,M-type hexaferrite,Hexagonal,"{'a': '5.877 nm', 'c': '22.964 nm'}",,348.2 kA/m,,62.6 emu/g,,,10.1016/j.jmmm.2015.06.005,True
Nd0.67Ba0.33MnO3,110.0,,,Cubic,,"{'a': '3.886', 'b': '3.886', 'c': '3.910'}",,,0.26,,,,10.1016/j.jmmm.2012.12.030,True
Nd0.67Ba0.33MnO3,105.0,,,Cubic,,"{'a': '3.886', 'b': '3.886', 'c': '3.886'}",,,0.36,,,,10.1016/j.jmmm.2012.12.030,True
Nd0.67Ba0.33MnO3,114.6,,,Cubic,,"{'a': '3.886', 'b': '3.886', 'c': '3.923'}",,,0.51,,,,10.1016/j.jmmm.2012.12.030,True
Nd0.67Ba0.33MnO3,108.45,,,Cubic,,"{'a': '3.886', 'b': '3.886', 'c': '3.963'}",,,0.81,,,,10.1016/j.jmmm.2012.12.030,True
CoMnGe0.95Ga0.05B0.015,269.0,,,Hexagonal,Hexagonal-1,"{'a': '4.079', 'b': '4.079', 'c': '5.304'}",P63/mmc,,,,,,10.1016/j.jmmm.2013.11.022,True
CoMnGe0.94Ga0.06B0.015,274.0,,,Hexagonal,Hexagonal-1,"{'a': '4.081', 'b': '4.081', 'c': '5.313'}",P63/mmc,,,,,,10.1016/j.jmmm.2013.11.022,True
CoMnGe0.95Ga0.05,303.0,,,Hexagonal,,,P63/mmc,,,,,,10.1016/j.jmmm.2013.11.022,False
NdYFe17,335.0,,,Rhombohedral,Th2Zn17-type,,R-3m,,,152 emu/g,,,10.1016/j.jmmm.2020.166989,True
Y3Fe5O12,559.0,,,Garnet,Cubic,"{'a': '12.376 Å', 'b': '12.376 Å', 'c': '12.376 Å'}",Ia-3d,,,,,,10.1016/S0304-8853(01)00346-8,True
Gd1.5Y0.5NiSi3,,11.5,8.53 K,AlB2 type,Hexagonal,"{'a': '3.976 Å', 'c': '4.082 Å'}",P6/mmm,,7.82 μB/Gd,,,,10.1016/j.jmmm.2019.04.021,True
GdYNiSi3,,7.2,6.56 K,AlB2 type,Hexagonal,"{'a': '3.971 Å', 'c': '4.070 Å'}",P6/mmm,,7.83 μB/Gd,,,,10.1016/j.jmmm.2019.04.021,True
Gd0.5Y1.5NiSi3,,3.1,-1.32 K,AlB2 type,Hexagonal,"{'a': '3.966 Å', 'c': '4.058 Å'}",P6/mmm,,7.86 μB/Gd,,,,10.1016/j.jmmm.2019.04.021,True
Co2MnSi,985.0,,,L21,,,,,,,,,10.1016/j.jmmm.2006.10.919,True
K2FeCl5⋅H2O,,14.1,,Monoclinic,Orthorhombic,,,,,,,,10.1016/j.jmmm.2022.169302,True
Rb2FeCl5⋅H2O,,10.1,,Monoclinic,Orthorhombic,,,,,,,,10.1016/j.jmmm.2022.169302,True
LaFe11.65Si1.35,213.0,,,NaZn13-type,,,,,,137 emu/g,,,10.1016/j.jmmm.2017.10.123,True
Nd0.5Sr0.5MnO3,197.0,150.0,,Orthorhombic,Pseudocubic,"{'a': '0.543 nm', 'b': '0.548 nm', 'c': '0.764 nm'}",,,0.82 μB/Mn,135 emu/cm^3,,,10.1016/j.jmmm.2019.166116,True
Fe70Al5P11Ga5B4C5,600.0,,,Amorphous,,,,8 A/m,,,,1100,10.1016/j.jmmm.2006.02.162,True
Fe73Al5P11Ga2B4C5,600.0,,,Amorphous,,,,8 A/m,,,,1100,10.1016/j.jmmm.2006.02.162,True
Fe75Al5P11B4C5,600.0,,,Amorphous,,,,8 A/m,,,,1100,10.1016/j.jmmm.2006.02.162,True
Y3Fe5O12,550.0,,,Garnet,Cubic,"{'a': '12.376 Å', 'b': '12.376 Å', 'c': '12.376 Å'}",Ia-3d,,,,,,10.1016/j.jmmm.2018.08.018,False
LaFeO3,,738.0,,Orthorhombic,,"{'a': '5.5506 Å', 'b': '5.5785 Å', 'c': '7.8473 Å'}",Pbnm,,,,,,10.1016/j.jmmm.2017.03.066,True
La2Fe14B,530.15,,,,,,,,,,,,10.1016/j.jmmm.2022.169257,False
Ce2Fe14B,430.15,,,,,,,,,,,,10.1016/j.jmmm.2022.169257,False
Pr2Fe14B,565.15,,,,,,,,,,,,10.1016/j.jmmm.2022.169257,False
Nd2Fe14B,585.15,,,,,,,,,,,,10.1016/j.jmmm.2022.169257,False
La0.125Ca0.875MnO3,,110.0,,,,,,,,,,,10.1016/j.jmmm.2019.04.086,False
La0.67Sr0.33MnO3,369.0,,,,,,,,,,,,10.1016/j.jmmm.2019.04.086,False
La0.45Sr0.55MnO3,200.0,,,,,,,,,,,,10.1016/j.jmmm.2019.04.086,False
La0.35Pr0.275Ca0.375MnO3,215.0,,,,,,,,,,,,10.1016/j.jmmm.2019.04.086,False
Nd0.5Sr0.5MnO3,,155.0,,,,,,,,,,,10.1016/j.jmmm.2019.04.086,False
La0.87Sr0.13MnO3,195.0,,,,,,,,,,,,10.1016/j.jmmm.2019.04.086,False
Li0.6Co0.1Dy0.0Fe2.3O4,884.0,,194.4 K,,,,,,,,,,10.1016/j.jmmm.2004.01.096,True
Li0.6Co0.1Dy0.05Fe2.25O4,840.0,,181.9 K,,,,,,,,,,10.1016/j.jmmm.2004.01.096,True
Li0.6Co0.1Dy0.075Fe2.225O4,859.0,,185.5 K,,,,,,,,,,10.1016/j.jmmm.2004.01.096,True
Li0.6Co0.1Dy0.1Fe2.2O4,820.0,,177 K,,,,,,,,,,10.1016/j.jmmm.2004.01.096,True
Li0.6Co0.1Dy0.125Fe2.175O4,787.0,,171.6 K,,,,,,,,,,10.1016/j.jmmm.2004.01.096,True
Li0.6Co0.1Dy0.15Fe2.15O4,777.0,,167.9 K,,,,,,,,,,10.1016/j.jmmm.2004.01.096,True
Li0.6Co0.1Dy0.175Fe2.125O4,673.0,,145.9 K,,,,,,,,,,10.1016/j.jmmm.2004.01.096,True
CoFe2O4,793.0,,,,,,,,,,,,10.1016/j.jmmm.2004.01.096,False
Ge0.818Sn0.182Mn0.027Te,,,26.6 K,Rhombohedral,R3m,"{'a': '8.451 Å', 'c': '10.66 Å'}",R3m,227 Oe,,,0.23 emu/g,,10.1016/j.jmmm.2021.168695,True
Ge0.77Sn0.183Mn0.047Te,7.8,,25.6 K,Rhombohedral,R3m,"{'a': '8.461 Å', 'c': '10.59 Å'}",R3m,160 Oe,,,0.16 emu/g,,10.1016/j.jmmm.2021.168695,True
Ge0.755Sn0.184Mn0.061Te,13.6,,40.6 K,Rhombohedral and Cubic,R3m and Fm-3m,"{'a': '8.459 Å', 'c': '10.58 Å'}",R3m and Fm-3m,17 Oe,,,4.5 emu/g,,10.1016/j.jmmm.2021.168695,True
Ga0.8Mn0.2As,200.0,,,,,,,,,,,,10.1016/j.jmmm.2021.168695,False
Ge0.8Mn0.2Te,200.0,,,,,,,,,,,,10.1016/j.jmmm.2021.168695,False
FeGe0.95Si0.05,250.0,,,,,,,,,,,,10.1016/j.jmmm.2021.167976,True
Cr86Ru14,,300.0,,,,,,,,,,,10.1016/j.jmmm.2006.10.234,True
Cd0.975Cr0.025Te,409.0,,,Zinc Blende,Cubic,"{'a': '6.48 Å', 'b': '6.48 Å', 'c': '6.48 Å'}",F43m,,"−3.874 μB (Cr), −0.002 μB (Cd), 0.007 μB (Te)",,,,10.1016/j.jmmm.2018.07.033,False
Cd0.97Cr0.03Te,686.0,,,Zinc Blende,Cubic,"{'a': '6.48 Å', 'b': '6.48 Å', 'c': '6.48 Å'}",F43m,,"−3.869 μB (Cr), −0.002 μB (Cd), 0.009 μB (Te)",,,,10.1016/j.jmmm.2018.07.033,False
Cd0.96Cr0.04Te,684.0,,,Zinc Blende,Cubic,"{'a': '6.48 Å', 'b': '6.48 Å', 'c': '6.48 Å'}",F43m,,"−3.858 μB (Cr), −0.003 μB (Cd), 0.012 μB (Te)",,,,10.1016/j.jmmm.2018.07.033,False
Cd0.95Cr0.025V0.025Te,312.0,,,Zinc Blende,Cubic,"{'a': '6.48 Å', 'b': '6.48 Å', 'c': '6.48 Å'}",F43m,,"3.928 μB (Cr), 2.630 μB (V), 0.003 μB (Cd), −0.013 μB (Te)",,,,10.1016/j.jmmm.2018.07.033,False
Cd0.94Cr0.03V0.03Te,354.0,,,Zinc Blende,Cubic,"{'a': '6.48 Å', 'b': '6.48 Å', 'c': '6.48 Å'}",F43m,,"3.922 μB (Cr), 2.630 μB (V), 0.004 μB (Cd), −0.016 μB (Te)",,,,10.1016/j.jmmm.2018.07.033,False
Cd0.92Cr0.04V0.04Te,414.0,,,Zinc Blende,Cubic,"{'a': '6.48 Å', 'b': '6.48 Å', 'c': '6.48 Å'}",F43m,,"3.913 μB (Cr), 2.631 μB (V), 0.005 μB (Cd), −0.022 μB (Te)",,,,10.1016/j.jmmm.2018.07.033,False
Mn2.7Fe0.3Sn2,254.0,,,Orthorhombic,,"{'a': '7.523 Å', 'b': '5.481 Å', 'c': '8.536 Å'}",Pnma,,4.83 μB/f.u.,,,,10.1016/j.jmmm.2021.168466,True
Mn2.3Fe0.7Sn2,261.0,,,Orthorhombic,,"{'a': '7.487 Å', 'b': '5.459 Å', 'c': '8.494 Å'}",Pnma,,4.95 μB/f.u.,,,,10.1016/j.jmmm.2021.168466,True
Gd,295.0,,,,,,,,,,,,10.1016/j.jmmm.2021.168466,False
LaFe11.4Si1.6,207.0,,,,,,,,,,,,10.1016/j.jmmm.2021.168466,False
TbCo1.9Fe0.1,303.0,,,,,,,,,,,,10.1016/j.jmmm.2021.168466,False
NiFeCoCrPd0.25,225.0,,,,,,,,,,,,10.1016/j.jmmm.2021.168466,False
Mn0.94Sb0.06CoGe,263.0,,,,,,,,,,,,10.1016/j.jmmm.2021.168466,False
Mn3Sn2,262.0,,,,,,,,,,,,10.1016/j.jmmm.2021.168466,False
Gd3Fe5O12,562.0,,,Polycrystalline,,,,,,,,,10.1016/j.jmmm.2018.10.083,True
Sm2Co7,670.0,,,,,,,,10.1 μB per formula unit,,,,10.1016/j.jmmm.2020.167208,False
Ce2Co7,50.0,,,,,,,,0.9 μB per formula unit,,,,10.1016/j.jmmm.2020.167208,False
Ga0.987Mn0.013P,35.0,,,,,,,,,,,,10.1016/j.jmmm.2017.11.124,True
Ga0.987Mn0.013P0.991Zn0.009,20.0,,,,,,,,,,,,10.1016/j.jmmm.2017.11.124,True
LaFe11.0Co0.5Si1.5C0.2,275.0,,,Cubic,,,,,,,,,10.1016/j.jmmm.2012.06.032,True
LaFe10.87Co0.63Si1.5C0.2,298.0,,,Cubic,,,,,,,,,10.1016/j.jmmm.2012.06.032,True
LaFe10.7Co0.8Si1.5C0.2,311.0,,,Cubic,,,,,,,,,10.1016/j.jmmm.2012.06.032,True
LaFe10.65Co0.85Si1.5C0.2,321.0,,,Cubic,,,,,,,,,10.1016/j.jmmm.2012.06.032,True
Mn3GaC,250.0,,,Cubic,Antiperovskite,{'a': '3.894 Å'},Pm3m,,,,,,10.1016/j.jmmm.2013.05.057,True
TbCo0.2Ni1.8B2C,,10.2,,AFM,,,,,7.6 μB,4.1 μB (90 kOe),,,10.1016/j.jmmm.2013.01.044,True
TbCo0.4Ni1.6B2C,,7.65,,AFM,,,,,3.7 μB,7.6 μB (90 kOe),,,10.1016/j.jmmm.2013.01.044,True
TbCo0.6Ni1.4B2C,,7.6,,TSDW,,,,,8.5 μB,7.7 μB (90 kOe),,,10.1016/j.jmmm.2013.01.044,True
TbCo0.8Ni1.2B2C,5.9,,,FM,,,,,8.7 μB,7.6 μB (90 kOe),,,10.1016/j.jmmm.2013.01.044,True
TbCo2B2C,6.6,,,FM,,,,,7.6 μB,7.2 μB (90 kOe),,,10.1016/j.jmmm.2013.01.044,True
La0.67Ca0.33MnO3,263.0,,,Orthorhombic,,,,,,,,,10.1016/S0304-8853(01)00155-X,True
La0.67Ca0.33Mn0.95Cr0.05O3,224.0,,,Orthorhombic,,,,,,,,,10.1016/S0304-8853(01)00155-X,True
La0.67Ca0.33Mn0.9Cr0.1O3,208.0,,,Orthorhombic,,,,,,,,,10.1016/S0304-8853(01)00155-X,True
La0.67Ca0.33Mn0.85Cr0.15O3,202.0,,,Orthorhombic,,,,,,,,,10.1016/S0304-8853(01)00155-X,True
La0.67Ca0.33Mn0.8Cr0.2O3,195.0,,,Orthorhombic,,,,,,,,,10.1016/S0304-8853(01)00155-X,True
La0.67Ca0.33Mn0.7Cr0.3O3,175.0,,,Orthorhombic,,,,,,,,,10.1016/S0304-8853(01)00155-X,True
Co0.33Ni0.67O,,418.15,,NaCl-type,,,,370 Oe,,,,,10.1016/j.jmmm.2018.10.102,True
BaFe11.9Al0.1O19,705.0,,,Hexagonal,P63/mmc,"{'a': '5.8899 Å', 'c': '23.1972 Å'}",P63/mmc,,,49.6 emu/g,,,10.1016/j.jmmm.2015.05.076,True
BaFe11.7Al0.3O19,700.0,,,Hexagonal,P63/mmc,"{'a': '5.8854 Å', 'c': '23.1756 Å'}",P63/mmc,,,,,,10.1016/j.jmmm.2015.05.076,True
BaFe11.4Al0.6O19,690.0,,,Hexagonal,P63/mmc,"{'a': '5.8846 Å', 'c': '23.1719 Å'}",P63/mmc,,,,,,10.1016/j.jmmm.2015.05.076,True
BaFe11.1Al0.9O19,680.0,,,Hexagonal,P63/mmc,"{'a': '5.8809 Å', 'c': '23.1686 Å'}",P63/mmc,,,,,,10.1016/j.jmmm.2015.05.076,True
BaFe10.8Al1.2O19,670.0,,,Hexagonal,P63/mmc,"{'a': '5.8700 Å', 'c': '23.1268 Å'}",P63/mmc,,,32 emu/g,,,10.1016/j.jmmm.2015.05.076,True
Gd5Ge4,,127.0,94 K,Orthorhombic,,"{'a': '7.6959 Å', 'b': '14.8290 Å', 'c': '7.7847 Å'}",Pnma,19 kOe,7.45 μB,190 emu/g,,,10.1016/j.jmmm.2013.04.002,True
La0.33Sr0.67MnO3,190.9,,225.19 K,Rhombohedral,Rhombohedral,"{'a': '5.4742 Å', 'b': '5.4742 Å', 'c': '13.3507 Å'}",R-3c,"181.61 Oe (10 K), 6.69 Oe (300 K)",,"38.64 emu/gm (10 K), 17.09 emu/gm (300 K)",,,10.1016/j.jmmm.2014.04.063,True
La0.33Sr0.67Mn0.98Fe0.02O3,183.24,,235.44 K,Rhombohedral,Rhombohedral,"{'a': '5.4764 Å', 'b': '5.4764 Å', 'c': '13.3568 Å'}",R-3c,"228.95 Oe (10 K), 13.85 Oe (300 K)",,"32.17 emu/gm (10 K), 10.14 emu/gm (300 K)",,,10.1016/j.jmmm.2014.04.063,True
La0.9Pb0.1MnO3,225.0,,241.2K,Rhombohedral,R3̄C,"{'a': '0.54nm', 'b': '0.54nm', 'c': '1.33nm'}",167,,,,,,10.1016/S0304-8853(01)00573-X,True
La0.5Pb0.5MnO3,355.0,,,Rhombohedral,R3̄C,"{'a': '0.54nm', 'b': '0.54nm', 'c': '1.33nm'}",167,,,,,,10.1016/S0304-8853(01)00573-X,True
