Repository: MaMMoS-project/ML-models

# ML-models
Collection of various ML models developed for the MaMMoS project

Models are organized in different folders of this repository:


- ./beyond-stoner-wolfarth:

   ML models to replace single-grain micromagnetics simulations by ML predictions for:

   -- ./beyond-stoner-wolfarth/single-grain-easy-axis-model:
      where the H and K1 vector are aligned along the z-axis of the simulation cube
      This model predicts Mr, Hc, and BHmax from a, k1, and Ms
      Current model version: v1.0

   -- ./inverse-beyond-stoner-wolfarth/single-grain-easy-axis-model:
      where the H and K1 vector are aligned along the z-axis of the simulation cube

File: compound-to-experimental-tc/data/MagneticMaterials_All.csv (part 9 of 94)
Material_Name,Curie,Neel,Curie_Weiss,Crystal_Structure,Lattice_Structure,Lattice_Parameters,Space_Group,Coercivity,Magnetic_Moment,Magnetization,Remanence,Susceptibility,DOI,Experimental
La0.67Ca0.33MnO3,261.0,,,Orthorhombic,Orthorhombic,"{'a': '5.4690 Å', 'b': '5.4568 Å', 'c': '7.7044 Å'}",Pbnm,,,,,,10.1016/j.jmmm.2004.04.121,True
La0.64Ho0.03Ca0.33MnO3,226.0,,,Orthorhombic,Orthorhombic,"{'a': '5.4692 Å', 'b': '5.4569 Å', 'c': '7.7057 Å'}",Pbnm,,,,,,10.1016/j.jmmm.2004.04.121,True
Ni0.9385V0.0615,318.0,,,Cubic,,,,,,6-8 emu/g,,,10.1016/j.jmmm.2016.11.049,True
Ni0.722Cu0.278,318.0,,,Cubic,,,,,,6-8 emu/g,,,10.1016/j.jmmm.2016.11.049,True
Ni0.948Mo0.052,318.0,,,Cubic,,,,,,6-8 emu/g,,,10.1016/j.jmmm.2016.11.049,True
Ni0.892Ga0.108,318.0,,,Cubic,,,,,,6-8 emu/g,,,10.1016/j.jmmm.2016.11.049,True
ErFe2,590.0,,,C15 cubic,Cubic,{'a': '7.285'},Fd-3m,,,,,,10.1016/j.jmmm.2020.167018,True
MgFe2O4,563.15,,,Cubic,,{'a': '0.83567 nm'},Fd-3m,9.1 Oe,,5.50 emu/g,0.17 emu/g,,10.1016/j.jmmm.2015.05.029,True
MgFe2O4,603.15,,,Cubic,,{'a': '0.83824 nm'},Fd-3m,12.53 Oe,,16.8 emu/g,0.38 emu/g,,10.1016/j.jmmm.2015.05.029,True
MgFe2O4,633.15,,,Cubic,,{'a': '0.83880 nm'},Fd-3m,82.13 Oe,,18.5 emu/g,1.87 emu/g,,10.1016/j.jmmm.2015.05.029,True
MgFe2O4,638.15,,,Cubic,,{'a': '0.83947 nm'},Fd-3m,98.37 Oe,,33.0 emu/g,4.42 emu/g,,10.1016/j.jmmm.2015.05.029,True
La0.7Ca0.3MnO3,270.0,,,Orthorhombic,Pnma,"{'a': '5.4575 Å', 'b': '7.7057 Å', 'c': '5.4771 Å'}",Pnma,,3.50 μB,,,,10.1016/S0304-8853(01)01002-2,True
La0.7Cd0.3MnO3,90.0,,,Trigonal and Orthorhombic,R-3c and Pnma,"{'a': '5.4832 Å', 'c': '13.3202 Å'}",R-3c and Pnma,,1.59 μB,,,,10.1016/S0304-8853(01)01002-2,True
La1.2Sr1.8Mn2O7,126.0,,,Tetragonal,,"{'a': '0.387 nm', 'b': '0.387 nm', 'c': '2.014 nm'}",I4/mmm,,,,,,10.1016/j.jmmm.2005.09.034,True
Dy,89.0,180.0,,Hexagonal,,"{'a': '3.600 Å', 'b': '3.600 Å', 'c': '5.666 Å'}",P6_3/mmc,,,,,,10.1016/j.jmmm.2016.02.045,True
Dy0.98Y0.02,79.0,175.5,,Hexagonal,,"{'a': '3.606 Å', 'b': '3.606 Å', 'c': '5.676 Å'}",P6_3/mmc,,,,,,10.1016/j.jmmm.2016.02.045,True
Dy0.95Y0.05,65.0,172.0,,Hexagonal,,"{'a': '3.607 Å', 'b': '3.607 Å', 'c': '5.675 Å'}",P6_3/mmc,,,,,,10.1016/j.jmmm.2016.02.045,True
Ho2CoMnO6,83.0,,82 K,Monoclinic,,"{'a': '5.228 Å', 'b': '5.581 Å', 'c': '7.469 Å'}",P21/n,5328 Oe,,11.64 μB/f.u.,2.0 μB/f.u.,,10.1016/j.jmmm.2021.168476,True
Ho1.9Sm0.1CoMnO6,87.0,,86 K,Monoclinic,,"{'a': '5.239 Å', 'b': '5.573 Å', 'c': '7.479 Å'}",P21/n,5160 Oe,,11.0 μB/f.u.,2.2 μB/f.u.,,10.1016/j.jmmm.2021.168476,True
Ho1.8Sm0.2CoMnO6,95.0,,93 K,Monoclinic,,"{'a': '5.251 Å', 'b': '5.572 Å', 'c': '7.494 Å'}",P21/n,5694 Oe,,10.0 μB/f.u.,2.4 μB/f.u.,,10.1016/j.jmmm.2021.168476,True
Ho1.7Sm0.3CoMnO6,100.0,,98 K,Monoclinic,,"{'a': '5.261 Å', 'b': '5.572 Å', 'c': '7.505 Å'}",P21/n,6565 Oe,,9.1 μB/f.u.,2.5 μB/f.u.,,10.1016/j.jmmm.2021.168476,True
Ho1.6Sm0.4CoMnO6,108.0,,107 K,Monoclinic,,"{'a': '5.274 Å', 'b': '5.572 Å', 'c': '7.521 Å'}",P21/n,6632 Oe,,8.8 μB/f.u.,2.6 μB/f.u.,,10.1016/j.jmmm.2021.168476,True
Ho1.5Sm0.5CoMnO6,115.0,,114 K,Monoclinic,,"{'a': '5.286 Å', 'b': '5.572 Å', 'c': '7.534 Å'}",P21/n,9275 Oe,,7.9 μB/f.u.,2.7 μB/f.u.,,10.1016/j.jmmm.2021.168476,True
La2CoMnO6,225.0,,,Monoclinic,,,P21/n,,,,,,10.1016/j.jmmm.2021.168476,False
La2NiMnO6,185.0,,,,,,,,,,,,10.1016/j.jmmm.2021.168476,False
Ho2CoMnO6,78.0,,,,,,,,,,,,10.1016/j.jmmm.2021.168476,False
BaFe2O4,707.5,,,Orthorhombic,,,,50-4000 Oe,,,,,10.1016/j.jmmm.2019.165278,True
La0.7Sr0.3MnO3,370.0,,,Pseudo-cubic perovskite,,,,,,,,,10.1016/j.jmmm.2011.10.033,True
Sr0.7La0.3Fe11.7Co0.3O19,698.15,,,M-type hexaferrite,Hexagonal,"{'a': '5.88 Å', 'b': '5.88 Å', 'c': '23.02 Å'}",P63/mmc,4066.7 Oe,,3847.6 Gs (65.9 emu/g),,,10.1016/j.jmmm.2015.05.007,True
SrFe12O19,724.15,,,M-type hexaferrite,Hexagonal,"{'a': '5.88 Å', 'b': '5.88 Å', 'c': '23.02 Å'}",P63/mmc,3062.2 Oe,,3086.1 Gs (57.6 emu/g),,,10.1016/j.jmmm.2015.05.007,True
NiFe2O4,858.0,,,Spinel,Cubic,"{'a': '8.34 Å', 'b': '8.34 Å', 'c': '8.34 Å'}",Fd-3m,406 Oe,,,,,10.1016/j.jmmm.2017.10.054,True
Y3Fe5O12,560.0,,,Garnet,Cubic,"{'a': '12.376 Å', 'b': '12.376 Å', 'c': '12.376 Å'}",Ia-3d,,,,,,10.1016/j.jmmm.2022.169173,True
In0.8Fe0.2Sb,190.0,,,,,,,,,,,,10.1016/j.jmmm.2019.165321,True
Ga0.8Fe0.2Sb,170.0,,,,,,,,,,,,10.1016/j.jmmm.2019.165321,True
Dy0.33Fe0.67,509.0,,,,,,,22900 Oe,,120 emu/g at 5 K,,,10.1016/S0304-8853(00)00723-X,True
Dy0.33Fe0.67B0.15,437.0,,,,,,,,,83 emu/g at 5 K,,,10.1016/S0304-8853(00)00723-X,True
Co3O4,,40.0,,Cubic Spinel,Cubic,{'a': '0.808 nm'},,,,,,,10.1016/j.jmmm.2020.167479,True
Co1.72Ni1.28O4,,290.0,,Cubic Spinel,Cubic,,,,0.78 μB,,,,10.1016/j.jmmm.2020.167479,True
Co2NiO4,,500.0,,Cubic Spinel,Cubic,{'a': '0.8129 nm'},,,0.88 μB,,,,10.1016/j.jmmm.2020.167479,True
YMnO3,,70.0,-448 K,Hexagonal,Trigonal bipyramids,,P6_3cm,,5.26 μB,,,,10.1016/j.jmmm.2011.09.002,True
YMn0.95Cu0.05O3,,69.0,-380 K,Hexagonal,Trigonal bipyramids,,P6_3cm,,4.96 μB,,,,10.1016/j.jmmm.2011.09.002,True
YMn0.90Cu0.10O3,,59.0,-280 K,Hexagonal,Trigonal bipyramids,,P6_3cm,,4.53 μB,,,,10.1016/j.jmmm.2011.09.002,True
YMn0.85Cu0.15O3,,49.0,-215 K,Hexagonal,Trigonal bipyramids,,P6_3cm,300 Oe,4.32 μB,0.11 μB,,,10.1016/j.jmmm.2011.09.002,True
MnFe0.95P0.585Si0.34B0.075,284.0,,,Fe2P-type,Hexagonal,"{'a': '6.0426 Å', 'c': '3.4074 Å'}",,,"2.9 μB/Mn, 1.5 μB/Fe",,,,10.1016/j.jmmm.2021.168513,True
Mn3Fe2Si3O12,,12.0,-37.2 K,Garnet,Cubic,{'a': '11.82239 Å'},Ia-3d (No. 230),,5.9 μB/ion,,,,10.1016/j.jmmm.2018.09.025,True
Mn3Fe2Si3O13,,2.5,-89.7 K,Amorphous,,,,,4.6 μB/ion,,,,10.1016/j.jmmm.2018.09.025,True
La0.5Ca0.5MnO3,248.0,,,Epitaxial,,{'c': '3.7638 Å (125 nm on STO)'},,,,80 emu/cm³ (125 nm on STO),,,10.1016/j.jmmm.2016.06.081,True
La0.5Ca0.5MnO3,253.0,,,Epitaxial,,{'c': '3.8724 Å (250 nm on LAO)'},,,,,,,10.1016/j.jmmm.2016.06.081,True
La0.5Ca0.5MnO3,250.0,,,Epitaxial,,{'c': '3.8846 Å (125 nm on LAO)'},,,,,,,10.1016/j.jmmm.2016.06.081,True
La0.5Ca0.5MnO3,190.0,,,Epitaxial,,{'c': '3.8928 Å (50 nm on LAO)'},,,,,,,10.1016/j.jmmm.2016.06.081,True
La0.5Ca0.5MnO3,170.0,,,Epitaxial,,,,,,,,,10.1016/j.jmmm.2016.06.081,True
Ce16.28Fe_bal.B7.44Co0.22Al1.43Cu0.15Nb0.14,429.15,,,Lamellar crystalline structure,,,,0.081 kOe,,,3.47 kG,,10.1016/j.jmmm.2023.170743,True
Ni47Mn39Fe1In13,319.0,,,L21-type,Cubic,,,,,,,,10.1016/j.jmmm.2018.06.055,True
Ni47Mn38Fe2In13,319.0,,,L21-type,Cubic,,,,,,,,10.1016/j.jmmm.2018.06.055,True
Fe72B20Si4Nb4,581.0,,,Amorphous,,,,,1.25 μB,123.2 A m^2/kg,,,10.1016/j.jmmm.2013.02.004,True
Fe64.8Ni7.2B20Si4Nb4,598.0,,,Amorphous,,,,,1.14 μB,115.4 A m^2/kg,,,10.1016/j.jmmm.2013.02.004,True
Fe57.6Ni14.4B20Si4Nb4,588.0,,,Amorphous,,,,,1.05 μB,104.9 A m^2/kg,,,10.1016/j.jmmm.2013.02.004,True
Fe50.4Ni21.6B20Si4Nb4,565.0,,,Amorphous,,,,,0.95 μB,95.5 A m^2/kg,,,10.1016/j.jmmm.2013.02.004,True
Fe43.2Ni28.8B20Si4Nb4,525.0,,,Amorphous,,,,,0.81 μB,81.6 A m^2/kg,,,10.1016/j.jmmm.2013.02.004,True
Fe36Ni36B20Si4Nb4,458.0,,,Amorphous,,,,,0.71 μB,70.8 A m^2/kg,,,10.1016/j.jmmm.2013.02.004,True
Nd1.2Fe10.5Mo1.5,400.0,,,ThMn12-type,,,,2660 Oe,,,0.56 T,,10.1016/j.jmmm.2011.08.009,True
La0.67Ca0.33MnO3,272.0,,,Orthorhombic,Polycrystalline,"{'a': '5.499 Å', 'b': '5.546 Å', 'c': '7.820 Å'}",Pbnm,,,,,,10.1016/j.jmmm.2017.06.075,True
Y3Fe5O12,570.0,,,Cubic,,,Ia-3d,"{'Sol Gel': '31 Oe', 'Solid State': '72.5 Oe'}",,"{'Sol Gel': '1070 Oe', 'Solid State': '1125 Oe'}","{'Sol Gel': '150 Oe', 'Solid State': '64 Oe'}",,10.1016/j.jmmm.2017.04.098,True
La2NiMnO6,280.0,,,Perovskite,Pseudocubic,"{'a': '3.88 Å', 'b': '3.88 Å', 'c': '3.88 Å'}",,,4.8 μB/f.u.,,,,10.1016/j.jmmm.2017.08.080,True
LaMnO3,200.0,131.0,,Perovskite,Orthorhombic,"{'a': '3.98 Å', 'b': '3.98 Å', 'c': '3.98 Å'}",,,,,,,10.1016/j.jmmm.2017.08.080,True
HoMn6Sn6,375.0,,,HfFe6Ge6-type,Hexagonal,"{'a': '5.5177 Å', 'c': '9.0011 Å'}",P6/mmm,,,,,,10.1016/j.jmmm.2006.12.029,True
HoMn5.95Co0.05Sn6,370.0,,,HfFe6Ge6-type,Hexagonal,"{'a': '5.5158 Å', 'c': '8.9981 Å'}",P6/mmm,,,,,,10.1016/j.jmmm.2006.12.029,True
HoMn5.9Co0.1Sn6,360.0,325.0,,HfFe6Ge6-type,Hexagonal,"{'a': '5.5139 Å', 'c': '8.9975 Å'}",P6/mmm,,,,,,10.1016/j.jmmm.2006.12.029,True
HoMn5.85Co0.15Sn6,355.0,330.0,,HfFe6Ge6-type,Hexagonal,"{'a': '5.5130 Å', 'c': '8.9950 Å'}",P6/mmm,,,,,,10.1016/j.jmmm.2006.12.029,True
HoMn5.8Co0.2Sn6,,335.0,,HfFe6Ge6-type,Hexagonal,"{'a': '5.5122 Å', 'c': '8.9933 Å'}",P6/mmm,,,,,,10.1016/j.jmmm.2006.12.029,True
HoMn5.75Co0.25Sn6,,330.0,,HfFe6Ge6-type,Hexagonal,"{'a': '5.5114 Å', 'c': '8.9901 Å'}",P6/mmm,,,,,,10.1016/j.jmmm.2006.12.029,True
CoS2,122.0,,,Pyrite,Cubic,,,,0.85 μB/Co,,,,10.1016/j.jmmm.2022.169460,True
BaFe11.9In0.1O19,710.0,,,Hexagonal,P63/mmc,"{'a': '5.889 Å', 'c': '23.197 Å'}",P63/mmc,,,49.8 emu/g,,,10.1016/j.jmmm.2016.05.052,True
BaFe11.7In0.3O19,690.0,,,Hexagonal,P63/mmc,"{'a': '5.885 Å', 'c': '23.175 Å'}",P63/mmc,,,,,,10.1016/j.jmmm.2016.05.052,True
BaFe11.4In0.6O19,670.0,,,Hexagonal,P63/mmc,"{'a': '5.884 Å', 'c': '23.171 Å'}",P63/mmc,,,,,,10.1016/j.jmmm.2016.05.052,True
BaFe11.1In0.9O19,650.0,,,Hexagonal,P63/mmc,"{'a': '5.881 Å', 'c': '23.168 Å'}",P63/mmc,,,,,,10.1016/j.jmmm.2016.05.052,True
BaFe10.8In1.2O19,573.0,,,Hexagonal,P63/mmc,"{'a': '5.870 Å', 'c': '23.126 Å'}",P63/mmc,,,36.6 emu/g,,,10.1016/j.jmmm.2016.05.052,True
Zn0.99Mn0.01O,300.0,,,Hexagonal wurtzite,Hexagonal,{'c': '5.2069 Å'},,"231.059 Oe (700°C), 66.640 Oe (850°C)","0.5284 μB/Mn ion (700°C), 2.5708 μB/Mn ion (850°C)",,"0.144 μB/Mn ion (700°C), 0.406 μB/Mn ion (850°C)",,10.1016/j.jmmm.2009.06.018,True
La0.9Ca0.1MnO3,125.0,,,,,,,,,,,,10.1016/j.jmmm.2008.01.038,True
La0.8Ca0.2MnO3,125.0,,,,,,,,,,,,10.1016/j.jmmm.2008.01.038,True
CoFe2O4,793.0,,,Spinel,fcc,,Fd-3m,1148 Oe,,,21.67 emu/g,,10.1016/j.jmmm.2019.03.057,True
Co78Zr16Si3B3,685.0,,,Rhombohedral,,,,4.6 kOe,,,,,10.1016/j.jmmm.2020.166483,True
Co76Zr16Cr2Si3B3,625.0,,,Rhombohedral,,,,,,,,,10.1016/j.jmmm.2020.166483,True
Co74Zr16Cr4Si3B3,600.0,,,Rhombohedral,,,,7.7 kOe,,,,,10.1016/j.jmmm.2020.166483,True
Cu0.3Zn0.7Fe2O4,272.0,,,Cubic Spinel,,,,200 Oe,,,,,10.1016/j.jmmm.2017.12.084,True
Cu0.2Zn0.8Fe2O4,140.0,,,Cubic Spinel,,,,650 Oe,,,,,10.1016/j.jmmm.2017.12.084,True
ZnFe2O4,,10.0,,Normal Spinel,,,,390 Oe,,,,,10.1016/j.jmmm.2017.12.084,True
La0.8Ca0.2MnO3,236.0,,,Orthorhombic,,,Pnma,,,,,,10.1016/j.jmmm.2014.03.081,True
La0.7□0.1Ca0.2MnO3,237.0,,,Orthorhombic,,,Pnma,,,,,,10.1016/j.jmmm.2014.03.081,True
La0.6□0.2Ca0.2MnO3,240.0,,,Orthorhombic,,,Pnma,,,,,,10.1016/j.jmmm.2014.03.081,True
Sm0.65Sr0.35MnO3,85.0,,100 K,Monoclinic,,"{'a': '0.54381 nm', 'b': '0.54485 nm', 'c': '0.76773 nm'}",P2/c,0.3 kOe,3.4 μB,,10 emu/g,,10.1016/j.jmmm.2006.08.033,True
La0.8Nd0.2Fe78B6,539.0,,,Tetragonal,,"{'a': '8.80', 'c': '12.23'}",P42/mnm,190 kA/m,,1.08 T,,,10.1016/j.jmmm.2018.05.041,True
La0.7Nd0.3Fe78B6,537.0,,,Tetragonal,,"{'a': '8.82', 'c': '12.30'}",P42/mnm,562 kA/m,,,0.71 T,,10.1016/j.jmmm.2018.05.041,True
La0.6Nd0.4Fe78B6,560.0,,,Tetragonal,,"{'a': '8.81', 'c': '12.28'}",P42/mnm,,,,,,10.1016/j.jmmm.2018.05.041,True
La2Fe14B,516.0,,,Tetragonal,,"{'a': '0.883', 'c': '1.236'}",,,,1.1 T,,,10.1016/j.jmmm.2018.05.041,True
Nd2Fe14B,585.0,,,Tetragonal,,,,,,1.61 T,,,10.1016/j.jmmm.2018.05.041,
Pr0.5Sr0.5MnO3,260.0,,,,,,,,,,,,10.1016/j.jmmm.2021.168059,True
Pr0.5Sr0.41Ca0.09MnO3,250.0,,,,,,,,,,,,10.1016/j.jmmm.2021.168059,True
CuO,,230.0,,Monoclinic,,"{'a': '4.690 Å', 'b': '3.430 Å', 'c': '5.138 Å'}",C2/c,,,,,,10.1016/j.jmmm.2020.167263,True
La0.75Ca0.2MnO3,170.0,,,,,,,,,,,,10.1016/S0304-8853(03)00071-4,True
La0.6Ca0.2MnO3,190.0,,,,,,,,,,,,10.1016/S0304-8853(03)00071-4,True
Gd3Fe5O12,560.0,,,Cubic,,{'a': '12.45 Å'},Ia3d,1.2 kOe at Tcomp,,,,,10.1016/j.jmmm.2012.12.031,True
EuTi0.95Al0.05O3,4.5,,3.4 K,,,{'a': '0.3899 nm'},,,7 μB,,,,10.1016/j.jmmm.2019.165684,True
EuTi0.9Al0.1O3,4.0,,2 K,,,{'a': '0.3892 nm'},,,6.96 μB,,,,10.1016/j.jmmm.2019.165684,True
EuTi0.85Al0.15O3,4.0,,2.8 K,,,{'a': '0.3891 nm'},,,6.96 μB,,,,10.1016/j.jmmm.2019.165684,True
EuTiO3,,5.5,,,,,,,7 μB,,,,10.1016/j.jmmm.2019.165684,False
Nd13Fe81B6,588.0,,,,,"{'a': '8.7792 Å', 'c': '12.1868 Å'}",,1220 kA/m,,,0.82 T,,10.1016/j.jmmm.2018.10.049,True
Nd6.5La6.5Fe81B6,561.0,,,,,"{'a': '8.7925 Å', 'c': '12.2442 Å'}",,,,,,,10.1016/j.jmmm.2018.10.049,True
CuMoO4,,,,Triclinic (α-phase),,,,,,,,,10.1016/j.jmmm.2020.166881,True
SmFe10Mo2,530.0,,,Tetragonal,ThMn12-type,"{'a': '8.569 Å', 'c': '4.792 Å'}",I4/mmm,5.5 kOe,,,42 emu/g,,10.1016/j.jmmm.2014.03.030,True
SmFe10.5Mo1.5,530.0,,,Hexagonal,P6/mmm,"{'a': '4.882 Å', 'c': '4.261 Å'}",P6/mmm,5.5 kOe,,,42 emu/g,,10.1016/j.jmmm.2014.03.030,True
SmFe11Mo1,530.0,,,Tetragonal,ThMn12-type,"{'a': '8.548 Å', 'c': '4.772 Å'}",I4/mmm,5.5 kOe,,,42 emu/g,,10.1016/j.jmmm.2014.03.030,True
La0.65Nd0.05Sr0.3MnO3,352.0,,,Perovskite,,,,,,,,,10.1016/j.jmmm.2006.03.068,True
La0.65Nd0.05Sr0.2Ba0.1MnO3,335.0,,,Perovskite,,,,,,,,,10.1016/j.jmmm.2006.03.068,True
La0.65Nd0.05Sr0.15Ba0.15MnO3,327.0,,,Perovskite,,,,,,,,,10.1016/j.jmmm.2006.03.068,True
La0.65Nd0.05Sr0.1Ba0.2MnO3,319.0,,,Perovskite,,,,,,,,,10.1016/j.jmmm.2006.03.068,True
La0.65Nd0.05Ba0.3MnO3,306.0,,,Perovskite,,,,,,,,,10.1016/j.jmmm.2006.03.068,True
Co,,,"-5.2 K (diluted), -8.5 K (arrayed)",Cubic,,,,,,1435 emu/cm^3,,,10.1016/S0304-8853(02)01408-7,True
La0.7Ba0.3MnO3,350.0,,,Rhombohedral,Perovskite,,,,,,,,10.1016/S0304-8853(01)00139-1,True
LuBaCo4O7,,50.0,,Hexagonal,,"{'a': '6.262 Å', 'c': '10.223 Å'}",P63mc,,,,,,10.1016/j.jmmm.2009.03.002,True
YbBaCo4O7,,74.0,,Hexagonal,,,P63mc,,,,,,10.1016/j.jmmm.2009.03.002,True
TmBaCo4O7,,98.0,,Hexagonal,,,P63mc,,,,,,10.1016/j.jmmm.2009.03.002,True
ErBaCo4O7,,98.0,,Hexagonal,,,P63mc,,,,,,10.1016/j.jmmm.2009.03.002,True
YbMn5.75Fe0.25Sn6,267.0,,,Orthorhombic,HoFe6Sn6 type,"{'a': '5.549 Å', 'b': '9.045 Å', 'c': '28.781 Å'}",Immm,,,12.2 μB/f.u.,,,10.1016/j.jmmm.2018.03.006,True
YbMn5.5Fe0.5Sn6,270.0,97.0,,Orthorhombic,HoFe6Sn6 type,"{'a': '5.539 Å', 'b': '9.039 Å', 'c': '28.728 Å'}",Immm,0.4 T,,12.5 μB/f.u.,,,10.1016/j.jmmm.2018.03.006,True
YbMn5.25Fe0.75Sn6,274.0,210.0,,Orthorhombic,HoFe6Sn6 type,"{'a': '5.529 Å', 'b': '9.032 Å', 'c': '28.677 Å'}",Immm,1.4 T,,12.7 μB/f.u.,,,10.1016/j.jmmm.2018.03.006,True
YbMn5Fe1Sn6,279.0,271.0,,Orthorhombic,HoFe6Sn6 type,"{'a': '5.520 Å', 'b': '9.025 Å', 'c': '28.624 Å'}",Immm,2.2 T,,10.9 μB/f.u.,,,10.1016/j.jmmm.2018.03.006,True
La0.67Sr0.33MnO3,369.0,,,Perovskite,Polycrystalline,,,,,187 emu/cm^3 (minimum at ROC = 3.0 mm),"0.5 (IP), increased (OOP)",,10.1016/j.jmmm.2022.169526,True
Ni0.5Co0.5Cr2O4,56.2,,73.3 K,Cubic,Spinel,"{'a': '8.322 Å', 'b': '8.322 Å', 'c': '8.322 Å'}",Fd 3 - m,3.6 T,,,,,10.1016/j.jmmm.2019.166217,True
Ni0.25Co0.75Cr2O4,76.8,,84.9 K,Cubic,Spinel,"{'a': '8.326 Å', 'b': '8.326 Å', 'c': '8.326 Å'}",Fd 3 - m,2.2 T,,,,,10.1016/j.jmmm.2019.166217,True
CoCr2O4,93.7,,95.6 K,Cubic,Spinel,"{'a': '8.326 Å', 'b': '8.326 Å', 'c': '8.326 Å'}",Fd 3 - m,,,,,,10.1016/j.jmmm.2019.166217,True
NiCr2O4,74.0,31.0,,"Cubic (above 310 K), Tetragonal (below 310 K), Orthorhombic (at 65 K)",Spinel,,"Fd 3 - m (Cubic), I 41/amd (Tetragonal), Fddd (Orthorhombic)",,,,,,10.1016/j.jmmm.2019.166217,True
Nd0.8Sr0.2MnO3,180.0,,,Orthorhombic,Perovskite,,Pnma,,,,,,10.1016/j.jmmm.2004.11.288,True
Ce2.1Nd0.9Al,8.0,,9.72 K,Hexagonal,Ni3Sn-type,"{'a': '7.02 Å', 'b': '7.02 Å', 'c': '5.44 Å'}",P63/mmc,,,,,,10.1016/j.jmmm.2020.167184,True
Ce3Al,,2.5,,Hexagonal,Ni3Sn-type,"{'a': '7.02 Å', 'b': '7.02 Å', 'c': '5.47 Å'}",P63/mmc,,,,,,10.1016/j.jmmm.2020.167184,True
Mn2.06V0.95Ga0.99,768.0,,,L21,Face-centered cubic,{'a': '5.92 Å'},,,1.84 μB/f.u.,,,,10.1016/j.jmmm.2015.07.081,True
Mn1.39Co0.54V1.14Ga0.93,478.0,,,L21,Face-centered cubic,{'a': '5.87 Å'},,,0.85 μB/f.u.,,,,10.1016/j.jmmm.2015.07.081,True
Mn0.98Co0.95V1.08Ga0.99,367.0,,,L21,Face-centered cubic,{'a': '5.80 Å'},,,0.30 μB/f.u.,,,,10.1016/j.jmmm.2015.07.081,True
Nd45Co10Fe30Al10B5,555.0,,,Nanocrystalline,,,,"1.63 T (perpendicular), 1.57 T (parallel)",,"29.8 (perpendicular), 31.7 (parallel)","15.9 (perpendicular), 17.7 (parallel)",,10.1016/j.jmmm.2011.11.054,True
Nd40Co15Fe30Al10B5,583.0,,,Nanocrystalline,,,,"1.53 T (perpendicular), 1.45 T (parallel)",,"33.0 (perpendicular), 37.0 (parallel)","17.2 (perpendicular), 19.6 (parallel)",,10.1016/j.jmmm.2011.11.054,True
Nd35Co20Fe30Al10B5,612.0,,,Nanocrystalline,,,,"1.46 T (perpendicular), 1.37 T (parallel)",,"41.4 (perpendicular), 48.5 (parallel)","21.3 (perpendicular), 24.5 (parallel)",,10.1016/j.jmmm.2011.11.054,True
Co2TiGa,243.0,,,L21,Cubic,{'a': '5.87 Å'},,,0.97 μB,,,,10.1016/j.jmmm.2016.12.102,False
Co2VGa,469.0,,,L21,Cubic,{'a': '5.80 Å'},,,1.96 μB,,,,10.1016/j.jmmm.2016.12.102,False
Co2CrGa,485.0,,,L21,Cubic,{'a': '5.75 Å'},,,2.99 μB,,,,10.1016/j.jmmm.2016.12.102,False
Co2MnGa,662.0,,,L21,Cubic,{'a': '5.75 Å'},,,4.09 μB,,,,10.1016/j.jmmm.2016.12.102,False
Co2FeGa,1317.0,,,L21,Cubic,{'a': '5.75 Å'},,,4.99 μB,,,,10.1016/j.jmmm.2016.12.102,False
Fe41Ni40Zr7B12,625.15,,,Amorphous,,,,,,,,,10.1016/j.jmmm.2006.02.148,True
Fe21Ni60Zr7B12,450.15,,,Amorphous,,,,,,,,,10.1016/j.jmmm.2006.02.148,True
La0.6Ca0.4MnO3,255.0,,,Rhombohedral,a = b ≠ c,"{'a': '5.44215 Å', 'b': '5.44215 Å', 'c': '13.32140 Å'}",R-3c,,,Higher than La0.6Sr0.4MnO3,,,10.1016/j.jmmm.2015.09.082,True
La0.6Sr0.4MnO3,355.0,,,Orthorhombic,a ≠ b ≠ c,"{'a': '5.50255 Å', 'b': '5.45739 Å', 'c': '7.72742 Å'}",Pbnm,,,Lower than La0.6Ca0.4MnO3,,,10.1016/j.jmmm.2015.09.082,True
Y3Fe5O12,554.0,,,Polycrystalline,Cubic,{'a': '12.249 Å'},,95 Oe,,116 emu/cm³,,,10.1016/j.jmmm.2018.05.003,True
Y3Fe5O12,,,,Polycrystalline,Cubic,{'a': '12.336 Å'},,83 Oe,,154 emu/cm³,,,10.1016/j.jmmm.2018.05.003,True
Y3Fe5O12,,,,Polycrystalline,Cubic,{'a': '12.359 Å'},,85 Oe,,362 emu/cm³,,,10.1016/j.jmmm.2018.05.003,True
Ce17Fe77Ti1B6,423.0,,,,,"{'a': '8.729', 'c': '12.082'}",,5.45 kOe,,,4.8 kG,,10.1016/j.jmmm.2020.166564,True
Ce17Fe73Ti5B6,403.0,,,,,"{'a': '8.723', 'c': '12.075'}",,3.75 kOe,,,4.5 kG,,10.1016/j.jmmm.2020.166564,True
Sm3Sb3Zn2O14,,,-1.4 K,Trigonal,Trigonal,"{'a': '7.43117 Å', 'b': '7.43117 Å', 'c': '17.2897 Å'}",R-3m,,0.43 μB,,,,10.1016/j.jmmm.2022.169145,True
Fe0.90Cr0.10Si6B14,401.0,,,Amorphous,,,,,,,,,10.1016/j.jmmm.2013.07.048,True
Fe0.88Cr0.12Si6B14,345.0,,,Amorphous,,,,,,,,,10.1016/j.jmmm.2013.07.048,True
Fe0.86Cr0.14Si6B14,291.0,,,Amorphous,,,,,,87 Am^2/kg,,,10.1016/j.jmmm.2013.07.048,True
La0.825Sr0.175MnO3,290.0,,,Cubic perovskite,Rhombohedral to Orthorhombic,,,,3.8 μB/f.u.,,,,10.1016/j.jmmm.2018.05.022,True
La0.7Sr0.3MnO3,345.0,,,Pseudocubic,Tetragonal,"{'a': '3.85 Å', 'b': '3.85 Å', 'c': '3.85 Å'}",,,,,,,10.1016/j.jmmm.2020.167324,True
La0.85Ag0.15Co0.95Mn0.05O3,11.5,,,Rhombohedral,R3̄c,"{'a': '5.4653 Å', 'b': '5.4653 Å', 'c': '13.1387 Å'}",R3̄c,1.11 kOe,,,,,10.1016/j.jmmm.2018.12.016,True
La0.85Ag0.15Co0.90Mn0.10O3,21.0,,25.3 K,Rhombohedral,R3̄c,"{'a': '5.4693 Å', 'b': '5.4693 Å', 'c': '13.1591 Å'}",R3̄c,5.11 kOe,5.05 μB,,,,10.1016/j.jmmm.2018.12.016,True
La0.85Ag0.15Co0.85Mn0.15O3,57.2,,43.3 K,Rhombohedral,R3̄c,"{'a': '5.4716 Å', 'b': '5.4716 Å', 'c': '13.1626 Å'}",R3̄c,11.31 kOe,5.68 μB,,,,10.1016/j.jmmm.2018.12.016,True
La0.85Ag0.15Co0.80Mn0.20O3,94.5,,89.6 K,Rhombohedral,R3̄c,"{'a': '5.4944 Å', 'b': '5.4944 Å', 'c': '13.2099 Å'}",R3̄c,9.61 kOe,5.65 μB,,,,10.1016/j.jmmm.2018.12.016,True
La0.85Ag0.15Co0.70Mn0.30O3,149.5,,192.5 K,Rhombohedral,R3̄c,"{'a': '5.5086 Å', 'b': '5.5086 Å', 'c': '13.2551 Å'}",R3̄c,9.31 kOe,3.94 μB,,,,10.1016/j.jmmm.2018.12.016,True
La0.85Ag0.15Co0.60Mn0.40O3,211.0,,211.4 K,Orthorhombic,Pbnm,"{'a': '5.4858 Å', 'b': '5.5231 Å', 'c': '7.7704 Å'}",Pbnm,8.81 kOe,4.66 μB,,,,10.1016/j.jmmm.2018.12.016,True
La0.5Sr0.5CoO3,235.0,,,,,,,,,,,,10.1016/j.jmmm.2018.12.016,False
Ni0.93Co0.02Mn0.05Fe1.95O4,783.15,,,Cubic Spinel,,,,42 Oe,,45.6 emu/g,,,10.1016/j.jmmm.2009.07.029,True
Bi0.95Nd0.05FeO3,,619.15,,Rhombohedral,Hexagonal,"{'a': '5.5023 Å', 'c': '13.7338 Å'}",,,,,,,10.1016/j.jmmm.2008.05.005,True
Bi0.9Nd0.1FeO3,,604.15,,Tetragonal,,"{'a': '5.5434 Å', 'c': '11.8172 Å'}",,,,,,,10.1016/j.jmmm.2008.05.005,True
Bi0.85Nd0.15FeO3,,633.15,,Tetragonal,,"{'a': '3.9354 Å', 'c': '8.3733 Å'}",,,,,,,10.1016/j.jmmm.2008.05.005,True
BaFe12O19,713.15,,,Hexagonal,,{'a': '0.5893 nm'},,,,,"2451 G (out-of-plane), 1692 G (in-plane)",,10.1016/j.jmmm.2016.04.010,True
La0.75Ca0.20Sr0.05MnO3,264.0,,,Perovskite,,,,,,,,,10.1016/j.jmmm.2004.06.008,True
La0.72Ca0.20Sr0.08MnO3,300.0,,,Perovskite,,,,,,,,,10.1016/j.jmmm.2004.06.008,True
La0.70Ca0.20Sr0.10MnO3,310.0,,,Perovskite,,,,,,,,,10.1016/j.jmmm.2004.06.008,True
La0.80Ca0.20MnO3,230.0,,,Perovskite,,,,,,,,,10.1016/j.jmmm.2004.06.008,
La0.67Ca0.33MnO3,257.0,,,Perovskite,,,,,,,,,10.1016/j.jmmm.2004.06.008,
La0.60Ca0.40MnO3,260.0,,,Perovskite,,,,,,,,,10.1016/j.jmmm.2004.06.008,
Y3Fe5O12,842.15,,,Garnet,Cubic,{'a': '12.404 Å'},,30.1 Oe,,23.23 emu/g,4.52 emu/g,,10.1016/j.jmmm.2018.12.090,True
Ce17Fe78B6,424.5,,,,,,,352 kA/m,,0.82 T,,,10.1016/j.jmmm.2017.08.068,True
Ce17Fe77.5B6Hf0.5,420.0,,,,,,,,,0.69 T,,,10.1016/j.jmmm.2017.08.068,True
Ce17Fe77B6Hf1.0,409.1,,,,,,,420 kA/m,,0.67 T,,,10.1016/j.jmmm.2017.08.068,True
Ce17Fe77.5B6Zr0.5,420.5,,,,,,,430 kA/m,,,,,10.1016/j.jmmm.2017.08.068,False
Fe3C,483.0,,,Orthorhombic,,,Pnma,,,,,,10.1016/j.jmmm.2005.03.083,False
SrFe12O19,743.15,,,Hexagonal,,,,2937–5607 Oe,,64.72–84.15 emu/g,,,10.1016/j.jmmm.2007.06.009,True
Tb2Ti2O7,,,-14.75 K,Pyrochlore,Cubic,{'a': '10.154713 Å'},Fd-3m,,9.29 μB,,,,10.1016/j.jmmm.2019.165512,True
Tb1.5Eu0.5Ti2O7,,,-19.8 K,Pyrochlore,Cubic,{'a': '10.162961 Å'},Fd-3m,,8.66 μB,,,,10.1016/j.jmmm.2019.165512,True
Tb1.0Eu1.0Ti2O7,,,-24.12 K,Pyrochlore,Cubic,{'a': '10.175296 Å'},Fd-3m,,7.313 μB,,,,10.1016/j.jmmm.2019.165512,True
Tb0.2Eu1.8Ti2O7,,,-0.811 K,Pyrochlore,Cubic,{'a': '10.191189 Å'},Fd-3m,,5.25 μB,,,,10.1016/j.jmmm.2019.165512,True
Tb0.1Eu1.9Ti2O7,,,-0.85 K,Pyrochlore,Cubic,{'a': '10.19969 Å'},Fd-3m,,4.704 μB,,,,10.1016/j.jmmm.2019.165512,True
Eu2Ti2O7,,,-1.35 K,Pyrochlore,Cubic,{'a': '10.20912 Å'},Fd-3m,,0.679 μB,,,,10.1016/j.jmmm.2019.165512,True
La0.7Sr0.3MnO3,369.0,,,Hexagonal,R3̄c,"{'a': '5.50211 Å', 'c': '13.34104 Å'}",R3̄c,,,,,,10.1016/j.jmmm.2008.02.106,True
La0.7Sr0.3Mn0.9Ti0.1O3,266.0,140.0,312 K,Hexagonal,R3̄c,"{'a': '5.4916 Å', 'c': '13.2900 Å'}",R3̄c,,3.2340 μB,,,,10.1016/j.jmmm.2008.02.106,True
La0.7Sr0.3Mn0.8Ti0.2O3,172.0,90.0,282 K,Hexagonal,R3̄c,"{'a': '5.4974 Å', 'c': '13.3913 Å'}",R3̄c,,2.3536 μB,,,,10.1016/j.jmmm.2008.02.106,True
La0.7Sr0.3Mn0.7Ti0.3O3,142.0,30.0,245 K,Hexagonal,R3̄c,"{'a': '5.5108 Å', 'c': '13.4320 Å'}",R3̄c,,1.2444 μB,,,,10.1016/j.jmmm.2008.02.106,True
LaMnO3,,139.5,,Orthorhombic,Pnma,,Pnma,,,,,,10.1016/j.jmmm.2018.06.070,False
La0.67Sr0.33MnO3,283.0,,,Perovskite,Cubic,,,431 Oe,,,,,10.1016/j.jmmm.2022.169077,True
La0.67Sr0.33MnO3,228.0,,,Perovskite,Cubic,,,817 Oe,,,,,10.1016/j.jmmm.2022.169077,True
La0.67Sr0.33MnO3,123.0,,,Perovskite,Cubic,,,1346 Oe,,,,,10.1016/j.jmmm.2022.169077,True
MnCoGe,345.0,,,TiNiSi-type orthorhombic,Orthorhombic,,,,,,,,10.1016/j.jmmm.2021.168639,True
Tb2In,158.0,,,Hexagonal,Ni2In-type,,P63/mmc,,,,,,10.1016/j.jmmm.2023.170409,True
Tb2In0.7Al0.3,113.0,,,Hexagonal,Ni2In-type,,P63/mmc,,,,,,10.1016/j.jmmm.2023.170409,True
Tb2In0.6Al0.4,83.0,,,Orthorhombic,Co2Si-type,,,,,,,,10.1016/j.jmmm.2023.170409,True
La0.3Eu0.2Ca0.3Sr0.2MnO3,75.0,,,Orthorhombic,Distorted,,Pnma,,,,,,10.1016/j.jmmm.2003.12.1217,True
La0.4Tb0.1Ca0.3Sr0.2MnO3,140.0,,,Orthorhombic,Distorted,,Pnma,,,,,,10.1016/j.jmmm.2003.12.1217,True
La0.25Nd0.25Ca0.25Sr0.25MnO3,210.0,,,Orthorhombic,Distorted,,Pnma,,,,,,10.1016/j.jmmm.2003.12.1217,True
Mn0.99V0.01CoGe,318.0,,,Hexagonal (Ni2In-type) to Orthorhombic (TiNiSi-type),,,P63/mmc to Pnma,,,,,,10.1016/j.jmmm.2013.07.066,True
MnNiGe,,346.0,,Hexagonal (Ni2In-type) to Orthorhombic (TiNiSi-type),,,P63/mmc to Pnma,,,,,,10.1016/j.jmmm.2013.07.066,False
MnCoGe,345.0,,,Hexagonal (Ni2In-type) to Orthorhombic (TiNiSi-type),,,P63/mmc to Pnma,,,,,,10.1016/j.jmmm.2013.07.066,False
Gd,294.0,,,,,,,,,,,,10.1016/j.jmmm.2012.08.044,False
CuO,,111.625,,Monoclinic,,,,"408 Oe (5 K, 50h milled), 259 Oe (300 K, 50h milled)",,"0.0022 emu/g (5 K, 10h milled), 0.0067 emu/g (5 K, 50h milled)",,,10.1016/j.jmmm.2004.01.074,True
NiFe2O4,855.0,,,Cubic Spinel,Cubic,{'a': '0.833 - 0.845 nm'},,170 Oe,,50 emu/g,,,10.1016/j.jmmm.2013.04.064,True
Nd9Fe85B6,586.15,,,Nanostructured,,,,4266.5 Oe,,133.5 emu/g,0.70,,10.1016/S0304-8853(02)00485-7,True
Nd9Fe84MnB6,576.15,,,Nanostructured,,,,5002.5 Oe,,133.9 emu/g,0.72,,10.1016/S0304-8853(02)00485-7,True
Nd2Fe14B,581.15,,,,,,,,,,,,10.1016/S0304-8853(02)00485-7,True
Ni0.20Cu0.20Zn0.60Fe2O4,385.15,,,Spinel,Cubic,,,,,,,,10.1016/j.jmmm.2011.08.040,True
Ni0.20Cu0.20Zn0.62Fe1.98O3.99,385.15,,,Spinel,Cubic,,,,,,,,10.1016/j.jmmm.2011.08.040,True
Ni0.20Cu0.20Zn0.66Fe1.94O3.97,343.15,,,Spinel,Cubic,,,,,,,,10.1016/j.jmmm.2011.08.040,True
GaCMn3,250.0,,,Cubic antiperovskite,Cubic,,Pm3m,,,,,,10.1016/j.jmmm.2011.02.046,True
Ga0.95Al0.05CMn3,258.0,,,Cubic antiperovskite,Cubic,,Pm3m,,,,,,10.1016/j.jmmm.2011.02.046,True
Ga0.93Al0.07CMn3,281.0,,,Cubic antiperovskite,Cubic,,Pm3m,,,,,,10.1016/j.jmmm.2011.02.046,True
Ga0.88Al0.12CMn3,296.0,,,Cubic antiperovskite,Cubic,,Pm3m,,,,,,10.1016/j.jmmm.2011.02.046,True
Ga0.85Al0.15CMn3,312.0,,,Cubic antiperovskite,Cubic,,Pm3m,,,,,,10.1016/j.jmmm.2011.02.046,True
C32H16CoN8,,,-2.5 K,Monoclinic,,"{'a': '1.4542 nm', 'b': '0.4773 nm', 'c': '1.9352 nm'}",P21/c,,2.16 μB per Co2+,12.16 emu/g,,,10.1016/j.jmmm.2016.01.033,True
Ga0.942Mn0.058As,120.0,,,Zincblende,Cubic,,,,,,,,10.1016/j.jmmm.2006.06.007,True
Ni50Mn32.7Cu2In15.9,290.0,,,Austenite,bcc,{'a': '5.975 Å'},,,,,,,10.1016/j.jmmm.2014.05.021,True
Ni50Mn34.3Cu1.7In15.2,293.0,,,Austenite,bcc,{'a': '5.987 Å'},,,,,,,10.1016/j.jmmm.2014.05.021,True
Ni50Mn34In16,305.0,,,,,,,,,,,,10.1016/j.jmmm.2014.05.021,False
GdMnO3,,44.0,-1.77 K,Orthorhombic,Perovskite,"{'a': '5.3 Å', 'b': '5.7 Å', 'c': '7.4 Å'}",Pbnm,465.6 Oe,,79.5 emu/g,,,10.1016/j.jmmm.2016.10.065,True
Pr10Fe76V6B8,574.15,,,Pr2Fe14B-type,,,,0.45 kOe,,,6.34 kG,,10.1016/j.jmmm.2003.11.020,True
Pr10Fe76V8B6,593.15,,,ThMn12-type,,,,0.30 kOe,,,6.16 kG,,10.1016/j.jmmm.2003.11.020,True
Pr8Nd2Fe76V13B1,613.15,,,ThMn12-type,,,,,,,,,10.1016/j.jmmm.2003.11.020,True
ErCu2,,11.0,,Cubic,Simple cubic,{'a': '0.3 nm'},,,1 μB,343 emu/cm^3,,,10.1016/j.jmmm.2021.169018,False
Ga0.947Mn0.053As,110.0,,,,,,,,,,,,10.1016/S0304-8853(01)01210-0,True
Ga0.91Mn0.09N,940.0,,,,,,,,,,,,10.1016/S0304-8853(01)01210-0,
Fe84Zr11B5Co5,396.0,,,Amorphous,,,,12.3 A/m,,0.8 T,,,10.1016/j.jmmm.2009.08.013,True
Fe79Zr11B10Co5,476.0,,,Amorphous,,,,10.35 A/m,,1.2 T,,,10.1016/j.jmmm.2009.08.013,True
Fe84Zr11B5Mn5,258.0,,,Amorphous,,,,,,0.3 T,,,10.1016/j.jmmm.2009.08.013,True
Ni,631.0,,,Face-Centered Cubic (FCC),Cubic,"{'a': '2.033 Å', 'b': '2.033 Å', 'c': '2.033 Å'}",,,,,,,10.1016/j.jmmm.2006.02.091,True
LaFe11.4Si1.6,208.0,,,NaZn13-type,Cubic,,,,,,,,10.1016/S0304-8853(03)00207-5,False
LaFe11.2Co0.7Si1.1,274.0,,,NaZn13-type,Cubic,,,,,,,,10.1016/S0304-8853(03)00207-5,False
Co2FeAl,1359.0,,,L21,fcc,{'a': '5.720'},,,5.02,,,,10.1016/j.jmmm.2015.08.125,False
LaFe11.44Si1.56,200.0,,,Cubic,NaZn13-type,{'a': '11.46884 Å'},,,,,,,10.1016/j.jmmm.2006.11.211,True
La0.9Er0.1Fe11.44Si1.56,207.0,,,Cubic,NaZn13-type,{'a': '11.46882 Å'},,,,,,,10.1016/j.jmmm.2006.11.211,True
La0.7Er0.3Fe11.44Si1.56,214.0,,,Cubic,NaZn13-type,{'a': '11.459 Å'},,,,,,,10.1016/j.jmmm.2006.11.211,True
Ni,682.0,,,Polycrystalline,,,,,,,,,10.1016/j.jmmm.2009.11.017,True
Ni53Mn24Ga23,365.0,,,Martensite and Austenite,,,,,,,,,10.1016/j.jmmm.2015.08.102,True
BaFe12O19,722.15,,,Hexagonal,,,,,,3.8 kG,,,10.1016/j.jmmm.2017.07.090,True
BaAl2.0Fe10.0O19,605.15,,,Hexagonal,,,,,,1.9 kG,,,10.1016/j.jmmm.2017.07.090,True
Yb0.05Mn0.95S,,140.0,,Cubic,NaCl-type,,,,,,,,10.1016/j.jmmm.2020.167104,True
La0.7Sr0.3Mn0.7Ga0.3O3,50.0,,,,,,R-3c,,,,,,10.1016/j.jmmm.2003.12.751,True
La0.8Ce0.2Fe11.4Si1.6,184.0,,,NaZn13-type,,,,,,,,,10.1016/j.jmmm.2008.03.004,True
La0.8Ce0.2Fe11.2Co0.2Si1.6,208.0,,,NaZn13-type,,,,,,,,,10.1016/j.jmmm.2008.03.004,True
La0.8Ce0.2Fe11.0Co0.4Si1.6,224.0,,,NaZn13-type,,,,,,,,,10.1016/j.jmmm.2008.03.004,True
La0.8Ce0.2Fe10.8Co0.6Si1.6,252.0,,,NaZn13-type,,,,,,,,,10.1016/j.jmmm.2008.03.004,True
La0.8Ce0.2Fe10.6Co0.8Si1.6,272.0,,,NaZn13-type,,,,,,,,,10.1016/j.jmmm.2008.03.004,True
La0.8Ce0.2Fe10.4Co1.0Si1.6,294.0,,,NaZn13-type,,,,,,,,,10.1016/j.jmmm.2008.03.004,True
BaCe0.0Fe12.0O19,720.0,,,Hexagonal,Hexagonal,"{'a': '5.891 Å', 'c': '23.208 Å'}",P63/mmc,18.99 kOe,,,,,10.1016/j.jmmm.2014.10.166,True
Fe2P,230.0,,,Hexagonal,,"{'a': '5.852 Å', 'c': '3.453 Å'}",P6̅2m,,,,,,10.1016/j.jmmm.2015.10.028,True
La0.95La0.05MnO3,248.0,,,Hexagonal,Perovskite,"{'a': '5.5294 Å', 'c': '13.3574 Å'}",R-3c,3 Oe,,92 emu/g,,,10.1016/j.jmmm.2021.168111,True
La0.95Na0.05MnO3,250.0,,,Hexagonal,Perovskite,"{'a': '5.5365 Å', 'c': '13.365 Å'}",R-3c,8 Oe,,82 emu/g,,,10.1016/j.jmmm.2021.168111,True
La0.95Sr0.05MnO3,255.0,,,Hexagonal,Perovskite,"{'a': '5.505 Å', 'c': '13.3608 Å'}",R-3c,10 Oe,,89 emu/g,,,10.1016/j.jmmm.2021.168111,True
La0.95Dy0.05MnO3,235.0,,,Hexagonal,Perovskite,"{'a': '5.5296 Å', 'c': '13.3600 Å'}",R-3c,2 Oe,,63 emu/g,,,10.1016/j.jmmm.2021.168111,True
La0.95Er0.05MnO3,230.0,,,Hexagonal,Perovskite,"{'a': '5.523 Å', 'c': '13.3828 Å'}",R-3c,60 Oe,,87 emu/g,,,10.1016/j.jmmm.2021.168111,True
La0.95Ce0.05MnO3,255.0,,,Hexagonal,Perovskite,"{'a': '5.5268 Å', 'c': '13.3587 Å'}",R-3c,10 Oe,,89 emu/g,,,10.1016/j.jmmm.2021.168111,True
La0.9Er0.1MnO3,216.0,,,Hexagonal,Perovskite,"{'a': '5.521 Å', 'c': '13.37 Å'}",R-3c,58 Oe,,84 emu/g,,,10.1016/j.jmmm.2021.168111,True
La0.7Er0.3MnO3,228.0,,,Hexagonal,Perovskite,"{'a': '5.53 Å', 'c': '13.34 Å'}",R-3c,46 Oe,,74 emu/g,,,10.1016/j.jmmm.2021.168111,True
C12H22FeO14,,,-2.6 K,Crystalline,,,,,,,,,10.1016/j.jmmm.2020.166815,True
HoFe11Ti,518.0,,,Tetragonal,ThMn12,"{'a': '8.491 Å', 'c': '4.784 Å'}",I4/mmm,2.42 T,1.86 μB,11.04 μB/f.u.,,,10.1016/j.jmmm.2006.11.216,True
HoFe10Co1Ti,623.0,,,Tetragonal,ThMn12,"{'a': '8.482 Å', 'c': '4.777 Å'}",I4/mmm,1.61 T,1.94 μB,11.96 μB/f.u.,,,10.1016/j.jmmm.2006.11.216,True
HoFe8Co3Ti,757.0,,,Tetragonal,ThMn12,"{'a': '8.462 Å', 'c': '4.763 Å'}",I4/mmm,1.21 T,1.95 μB,12.04 μB/f.u.,,,10.1016/j.jmmm.2006.11.216,True
HoFe6Co5Ti,883.0,,,Tetragonal,ThMn12,"{'a': '8.441 Å', 'c': '4.750 Å'}",I4/mmm,1.00 T,1.82 μB,10.62 μB/f.u.,,,10.1016/j.jmmm.2006.11.216,True
HoFe4Co7Ti,954.0,,,Tetragonal,ThMn12,"{'a': '8.422 Å', 'c': '4.736 Å'}",I4/mmm,2.00 T,1.72 μB,9.43 μB/f.u.,,,10.1016/j.jmmm.2006.11.216,True
HoFe2Co9Ti,984.0,,,Tetragonal,ThMn12,"{'a': '8.402 Å', 'c': '4.723 Å'}",I4/mmm,,1.57 μB,7.89 μB/f.u.,,,10.1016/j.jmmm.2006.11.216,True
HoCo11Ti,987.0,,,Tetragonal,ThMn12,"{'a': '8.382 Å', 'c': '4.709 Å'}",I4/mmm,,1.38 μB,5.84 μB/f.u.,,,10.1016/j.jmmm.2006.11.216,True
CoFe2O4,,,-4 K,,,,,22.7 kOe,,,,,10.1016/j.jmmm.2004.07.042,True
SrFe12O19,740.0,,,Hexagonal,,,P63/mmc,,,67.5 emu/g,,,10.1016/j.jmmm.2019.165731,True
SrFe11.9In0.1O19,725.0,,,Hexagonal,,,P63/mmc,,,,,,10.1016/j.jmmm.2019.165731,True
SrFe11.8In0.2O19,710.0,,,Hexagonal,,,P63/mmc,,,,,,10.1016/j.jmmm.2019.165731,True
SrFe11.7In0.3O19,695.0,,,Hexagonal,,,P63/mmc,,,,,,10.1016/j.jmmm.2019.165731,True
SrFe11.6In0.4O19,680.0,,,Hexagonal,,,P63/mmc,,,,,,10.1016/j.jmmm.2019.165731,True
SrFe11.5In0.5O19,665.0,,,Hexagonal,,,P63/mmc,,,73.87 emu/g,,,10.1016/j.jmmm.2019.165731,True
SrFe11In1O19,610.0,,,Hexagonal,,,P63/mmc,,,,,,10.1016/j.jmmm.2019.165731,True
SrFe10In2O19,592.0,,,Hexagonal,,,P63/mmc,,,,,,10.1016/j.jmmm.2019.165731,True
Zn0.5Fe0.5Fe2O4,364.0,,,FCC spinel,,{'a': '8.445'},,0,,70 emu/gm,0,,10.1016/S0304-8853(02)00652-2,True
Zn0.7Fe0.3Fe2O4,347.0,,,FCC spinel,,{'a': '8.445'},,0,,46 emu/gm,0,,10.1016/S0304-8853(02)00652-2,True
Ni0.5Zn0.5Fe2O4,351.0,,,Spinel,Cubic,,,,,,,1.256,10.1016/j.jmmm.2011.01.010,True
ZnFe2O4,351.0,,,Spinel,Cubic,,,,,,,1.006,10.1016/j.jmmm.2011.01.010,True
Ni0.25Zn0.75Fe2O4,351.0,,,Spinel,Cubic,,,,,,,1.143,10.1016/j.jmmm.2011.01.010,True
Ni0.75Zn0.25Fe2O4,351.0,,,Spinel,Cubic,,,,,,,1.054,10.1016/j.jmmm.2011.01.010,True
NiFe2O4,351.0,,,Spinel,Cubic,,,,,,,1.002,10.1016/j.jmmm.2011.01.010,True
Al1.05Si0.15Fe2B2,300.0,,,Orthorhombic,Cmmm,"{'a': '2.924 Å', 'b': '11.0311 Å', 'c': '2.8654 Å'}",Cmmm,,2.45 μB/f.u.,,,,10.1016/j.jmmm.2023.170576,True
Al1.1Fe2B2,275.0,,,Orthorhombic,Cmmm,"{'a': '2.924 Å', 'b': '11.0311 Å', 'c': '2.8654 Å'}",Cmmm,,2.29 μB/f.u.,,,,10.1016/j.jmmm.2023.170576,True
AlFe2B2,282.0,,,Orthorhombic,Cmmm,"{'a': '2.923 Å', 'b': '11.0337 Å', 'c': '2.8703 Å'}",Cmmm,,1.32 μB/Fe atom,68.7 emu/g,,,10.1016/j.jmmm.2023.170576,True
La0.5Sm0.2Sr0.3MnO3,278.0,,283 K,Orthorhombic,,"{'a': '5.5019 Å', 'b': '7.7321 Å', 'c': '5.4696 Å'}",Pnma,,,,,,10.1016/j.jmmm.2018.12.007,True
La0.5Sm0.2Sr0.3Mn0.95Fe0.05O3,253.0,,272 K,Orthorhombic,,"{'a': '5.5036 Å', 'b': '7.7252 Å', 'c': '5.4678 Å'}",Pnma,,,,,,10.1016/j.jmmm.2018.12.007,True
La0.5Sm0.2Sr0.3Mn0.90Fe0.10O3,136.0,,202 K,Orthorhombic,,"{'a': '5.5027 Å', 'b': '7.7403 Å', 'c': '5.4740 Å'}",Pnma,,,,,,10.1016/j.jmmm.2018.12.007,True
La0.5Sm0.2Sr0.3Mn0.85Fe0.15O3,94.0,,171 K,Orthorhombic,,"{'a': '5.5038 Å', 'b': '7.7388 Å', 'c': '5.4746 Å'}",Pnma,,,,,,10.1016/j.jmmm.2018.12.007,True
Gd,294.0,,,,,,,,,,,,10.1016/j.jmmm.2018.12.007,False
La0.7Sr0.3MnO3,374.0,,,,,,,,,,,,10.1016/j.jmmm.2018.12.007,False
Sm0.6Sr0.4MnO3,118.0,,,,,,,,,,,,10.1016/j.jmmm.2018.12.007,False
In1.9Mn0.1O3,46.0,,12.896 K,Cubic,,{'a': '9.875 Å'},,5000 Oe,2.87 μB,,,5.951×10^−4,10.1016/j.jmmm.2005.07.004,True
GdMnO3,,38.0,-31.0 K,Orthorhombic,Pbnm,,Pbnm,,9.05 μB,23 emu/g at 2 K,,,10.1016/j.jmmm.2020.167009,True
Gd0.75Al0.25MnO3,,40.0,-22.9 K,"Rhombohedral, Orthorhombic, Monoclinic","R-3c, Pbam, C2/m",,"R-3c, Pbam, C2/m",,7.79 μB,,,,10.1016/j.jmmm.2020.167009,True
Gd0.25Al0.75MnO3,,95.0,-37.3 K,"Rhombohedral, Orthorhombic, Monoclinic","R-3c, Pbam, C2/m",,"R-3c, Pbam, C2/m",,5.49 μB,,,,10.1016/j.jmmm.2020.167009,True
AlMnO3,,165.0,-155 K,"Monoclinic, Tetragonal, Rhombohedral","C2/m, I41/amd, R-3c",,"C2/m, I41/amd, R-3c",,4.24 μB,8 emu/g at 2 K,,,10.1016/j.jmmm.2020.167009,True
Gd2Ni0.5Cu1.5Mg,,57.0,,,,,,,,,,,10.1016/j.jmmm.2020.167009,
Gd2NiCuMg,,55.2,,,,,,,,,,,10.1016/j.jmmm.2020.167009,
GdCd0.9Ru0.1,,149.0,,,,,,,,,,,10.1016/j.jmmm.2020.167009,
GdCd0.85Ru0.15,,108.0,,,,,,,,,,,10.1016/j.jmmm.2020.167009,
GdCd0.8Ru0.2,,73.0,,,,,,,,,,,10.1016/j.jmmm.2020.167009,
GdCr2Si2,,4.5,,,,,,,,,,,10.1016/j.jmmm.2020.167009,
GdNiBC,,15.0,,,,,,,,,,,10.1016/j.jmmm.2020.167009,
GdCo2B2,,25.0,,,,,,,,,,,10.1016/j.jmmm.2020.167009,
GdCo3B2,,54.0,,,,,,,,,,,10.1016/j.jmmm.2020.167009,
Gd5Ir2Sn,,154.0,,,,,,,,,,,10.1016/j.jmmm.2020.167009,
Gd53Al24Co20Zr3,,96.0,,,,,,,,,,,10.1016/j.jmmm.2020.167009,
Gd55Al20Co20Ni5,,105.0,,,,,,,,,,,10.1016/j.jmmm.2020.167009,
Pr0.8Pb0.2MnO3,170.0,,180 K,Cubic,,,,,"4.76 μB (expt.), 4.85 μB (calc.)",,,,10.1016/j.jmmm.2006.04.018,True
Pr0.77Pb0.23MnO3,173.0,,180 K,Cubic,,,,,"4.82 μB (expt.), 5.11 μB (calc.)",,,,10.1016/j.jmmm.2006.04.018,True
Pr0.7Pb0.3MnO3,200.0,,220 K,Cubic,,,,,"5.32 μB (expt.), 5.53 μB (calc.)",,,,10.1016/j.jmmm.2006.04.018,True
Sm2Fe17N3,750.0,,,,,,,,,,,,10.1016/j.jmmm.2018.07.021,True
Mn2Co0.5V0.5Ga,634.0,,,Heusler,Cubic,{'a': '5.875 Å'},Fm-3m (225),1080 Oe,,,,,10.1016/j.jmmm.2022.169808,True
Mn1.8Co0.6V0.6Ga,600.0,,,Heusler,Cubic,{'a': '5.860 Å'},Fm-3m (225),930 Oe,,,,,10.1016/j.jmmm.2022.169808,True
Mn1.6Co0.7V0.7Ga,544.0,,,Heusler,Cubic,{'a': '5.844 Å'},Fm-3m (225),3350 Oe,,,0.004 μB/f.u.,,10.1016/j.jmmm.2022.169808,True
Mn1.5Co0.75V0.75Ga,468.0,,,Heusler,Cubic,{'a': '5.831 Å'},Fm-3m (225),390 Oe,,,,,10.1016/j.jmmm.2022.169808,True
Mn1.4Co0.8V0.8Ga,442.0,,,Heusler,Cubic,{'a': '5.829 Å'},Fm-3m (225),910 Oe,,,,,10.1016/j.jmmm.2022.169808,True
Mn1.2Co0.9V0.9Ga,351.0,,,Heusler,Cubic,{'a': '5.816 Å'},Fm-3m (225),310 Oe,,,0.003 μB/f.u.,,10.1016/j.jmmm.2022.169808,True
MnCoVGa,122.0,,,Heusler,Cubic,{'a': '5.812 Å'},Fm-3m (225),105 Oe,,,,,10.1016/j.jmmm.2022.169808,True
MgFe2O4,681.0,,,Cubic Spinel,Cubic,{'a': '8.384 Å'},,,,"148 kA/m at 300 K, 171 kA/m at 200 K, 192 kA/m at 100 K",,,10.1016/j.jmmm.2011.10.030,True
Mg0.5Cu0.5Cr0.5Fe1.5O4,591.0,,,Cubic Spinel,Cubic,{'a': '8.349 Å'},,,,"55 kA/m at 300 K, 80 kA/m at 200 K, 106 kA/m at 100 K",,,10.1016/j.jmmm.2011.10.030,True
CaBaCo4O7,70.0,,-1133 K,Orthorhombic,,"{'a': '6.2871 Å', 'b': '10.9985 Å', 'c': '10.1929 Å'}",Pbn21,2 T,10.94 μB/f.u.,0.64 μB/f.u.,0.46 μB/f.u.,,10.1016/j.jmmm.2016.08.062,True
CaBaCo3.95Fe0.05O7,,88.0,-1517 K,Orthorhombic,,"{'a': '6.2894 Å', 'b': '11.0008 Å', 'c': '10.1940 Å'}",Pbn21,,11.66 μB/f.u.,0.119 μB/f.u.,,,10.1016/j.jmmm.2016.08.062,True
CaBaCo3.8Fe0.2O7,,100.0,-1539 K,Orthorhombic,,"{'a': '6.2967 Å', 'b': '10.9998 Å', 'c': '10.1991 Å'}",Pbn21,,11.46 μB/f.u.,0.085 μB/f.u.,,,10.1016/j.jmmm.2016.08.062,True
CaBaCo3FeO7,,139.0,-2645 K,Hexagonal,,"{'a': '6.3396 Å', 'b': '6.3396 Å', 'c': '10.2364 Å'}",P63mc,,14.88 μB/f.u.,,,,10.1016/j.jmmm.2016.08.062,True
CaBaCo2Fe2O7,,159.0,-2180 K,Hexagonal,,"{'a': '6.3540 Å', 'b': '6.3540 Å', 'c': '10.2661 Å'}",P63mc,,14.17 μB/f.u.,,,,10.1016/j.jmmm.2016.08.062,True
Fe40Ni40P14B6,540.0,,,,,,,1.6 A/m,,0.84 T,,,10.1016/j.jmmm.2020.166972,True
Fe55Co25P14B6,705.0,,,,,,,,,1.52 T,,,10.1016/j.jmmm.2020.166972,True
Sr2Ru0.6Mn0.4O4,,,4 K,Tetragonal,,"{'a': '3.8837', 'c': '12.5462'}",I4/mmm,,,,,,10.1016/j.jmmm.2013.04.028,True
SrRuO3,160.0,,,Orthorhombic,,,Pbnm,,,,,,10.1016/j.jmmm.2013.04.028,
Sr3Ru2O7,100.0,,,Orthorhombic,,,,,,,,,10.1016/j.jmmm.2013.04.028,
Gd0.8Tb0.2,270.0,,,,,,,,,,,,10.1016/j.jmmm.2017.06.115,True
Gd0.5Tb0.5,264.0,,,,,,,,,,,,10.1016/j.jmmm.2017.06.115,True
Gd,294.0,,,,,,,,,,,,10.1016/j.jmmm.2017.06.115,True
Tb,222.0,,,,,,,,,,,,10.1016/j.jmmm.2017.06.115,True
La0.7Ba0.3MnO3,340.0,,339.68 K,Rhombohedral,Hexagonal,,R-3C,,4.53 μB,,,,10.1016/j.jmmm.2017.05.073,True
La0.6Sm0.1Ba0.3MnO3,290.0,,290.51 K,Orthorhombic,,,Imma,,4.02 μB,,,,10.1016/j.jmmm.2017.05.073,True
La0.5Sm0.2Ba0.3MnO3,225.0,,253.81 K,Orthorhombic,,,Imma,,2.99 μB,,,,10.1016/j.jmmm.2017.05.073,True
BaCo0.8Ti0.8Fe10.4O19,624.15,,,Hexagonal,,,,134 kA/m,,92.96×10^-6 Tm^3/kg,45.57×10^-6 Tm^3/kg,,10.1016/S0304-8853(01)01139-8,True
Zn0.935Mn0.065O,375.0,,,Wurtzite,Hexagonal,"{'a': '0.3249 nm', 'c': '0.5205 nm'}",P63mc,234 Oe,0.0048 μB,0.013 emu/g,0.003 emu/g,,10.1016/j.jmmm.2006.04.004,True
Zn0.982Mn0.018O,311.0,,,Wurtzite,Hexagonal,"{'a': '0.3249 nm', 'c': '0.5205 nm'}",P63mc,30 Oe,0.0021 μB,0.003 emu/g,0.0002 emu/g,,10.1016/j.jmmm.2006.04.004,True
Zn0.909Mn0.091O,375.0,,,Wurtzite,Hexagonal,"{'a': '0.3249 nm', 'c': '0.5205 nm'}",P63mc,50 Oe,0.0041 μB,0.033 emu/g,0.0029 emu/g,,10.1016/j.jmmm.2006.04.004,True
Ni,623.15,,,FCC,Cubic,{'a': '3.518 Å'},,,,54.5 emu/g,,,10.1016/S0304-8853(01)01336-1,True
Sm15Co70Fe10B5Al0,1175.15,,,TbCu7-type,,,,,,,,,10.1016/j.jmmm.2019.165450,True
Sm15Co65Fe10B5Al5,1103.15,,,TbCu7-type,,,,,,,,,10.1016/j.jmmm.2019.165450,True
Sm15Co60Fe10B5Al10,1103.15,,,TbCu7-type,,,,,,,,,10.1016/j.jmmm.2019.165450,True
Sm15Co55Fe10B5Al15,1050.15,,,TbCu7-type,,,,"15,409.0 ± 2075.2 Oe",,,,,10.1016/j.jmmm.2019.165450,True
Sm15Co50Fe10B5Al20,1001.15,,,TbCu7-type,,,,,,,,,10.1016/j.jmmm.2019.165450,True
La0.6Sr0.4Mn0.8Cr0.1Fe0.1O3,250.0,,,Rhombohedral,R3̄c,"{'a': '5.4846 Å', 'c': '13.3425 Å'}",R3̄c,0 T,1.94 μB/f.u.,,,,10.1016/j.jmmm.2010.06.038,True
La0.6Sr0.4Mn0.7Cr0.15Fe0.15O3,185.0,,,Rhombohedral,R3̄c,"{'a': '5.4832 Å', 'c': '13.3361 Å'}",R3̄c,0.037 T,1.82 μB/f.u.,,,,10.1016/j.jmmm.2010.06.038,True
La0.6Sr0.4Mn0.6Cr0.2Fe0.2O3,165.0,,,Rhombohedral,R3̄c,"{'a': '5.4986 Å', 'c': '13.3468 Å'}",R3̄c,0.120 T,0.78 μB/f.u.,,,,10.1016/j.jmmm.2010.06.038,True
La0.6Sr0.4Mn0.5Cr0.25Fe0.25O3,110.0,,,Rhombohedral,R3̄c,"{'a': '5.4839 Å', 'c': '13.3338 Å'}",R3̄c,0.151 T,0.68 μB/f.u.,,,,10.1016/j.jmmm.2010.06.038,True
La0.67Ca0.33Mn0.5Co0.5O3,,,185 K,Pseudo-cubic perovskite with slight rhombohedral distortions,Hexagonal,"{'a': '5.5088 Å', 'c': '13.2229 Å'}",R-3c,,4.40 μB,,,,10.1016/j.jmmm.2006.10.915,True
La0.67Ca0.33Mn1.0Co0.0O3,,,-50 K,Pseudo-cubic perovskite with slight rhombohedral distortions,Hexagonal,"{'a': '5.4571 Å', 'c': '13.15562 Å'}",R-3c,,3.9 μB,,,,10.1016/j.jmmm.2006.10.915,True
Y0.00Fe3.00O4,793.15,,,Cubic inverse spinel,FCC,,,,,,,,10.1016/j.jmmm.2014.11.061,True
Fe52Pt28B20,660.0,,,L10 tetragonal,,,,823 kA/m,1.09 μB,,0.66 T,,10.1016/j.jmmm.2017.03.047,True
Fe42Co10Pt28B20,660.0,,,L10 tetragonal,,,,970 kA/m,,,0.56 T,,10.1016/j.jmmm.2017.03.047,True
Fe34Co18Pt28B20,660.0,,,L10 tetragonal,,,,953 kA/m,,,0.54 T,,10.1016/j.jmmm.2017.03.047,True
Fe26Co26Pt28B20,660.0,,,L10 tetragonal,,,,829 kA/m,,,0.53 T,,10.1016/j.jmmm.2017.03.047,True
