Repository: MaMMoS-project/ML-models

# ML-models
Collection of various ML models developed for the MaMMoS project

Models are organized in different folders of this repository:


- ./beyond-stoner-wolfarth:

   ML models to replace single-grain micromagnetics simulations by ML predictions for:

   -- ./beyond-stoner-wolfarth/single-grain-easy-axis-model:
      where the H and K1 vector are aligned along the z-axis of the simulation cube
      This model predicts Mr, Hc, and BHmax from a, k1, and Ms
      Current model version: v1.0

   -- ./inverse-beyond-stoner-wolfarth/single-grain-easy-axis-model:
      where the H and K1 vector are aligned along the z-axis of the simulation cube

File: compound-to-experimental-tc/data/MagneticMaterials_All.csv (part 10 of 94)
Material_Name,Curie,Neel,Curie_Weiss,Crystal_Structure,Lattice_Structure,Lattice_Parameters,Space_Group,Coercivity,Magnetic_Moment,Magnetization,Remanence,Susceptibility,DOI,Experimental
Fe60Pt25B15,740.0,,,L10 tetragonal,,,,437 kA/m,1.29 μB,,0.87 T,,10.1016/j.jmmm.2017.03.047,True
Fe50Co10Pt25B15,760.0,,,L10 tetragonal,,,,438 kA/m,,,0.80 T,,10.1016/j.jmmm.2017.03.047,True
Fe30Co30Pt25B15,760.0,,,L10 tetragonal,,,,439 kA/m,,,0.68 T,,10.1016/j.jmmm.2017.03.047,True
Fe20Co40Pt25B15,860.0,,,L10 tetragonal,,,,360 kA/m,,,0.63 T,,10.1016/j.jmmm.2017.03.047,True
La0.8Ba0.2CoO3,185.0,,,Rhombohedral,R-3c,"{'a': '5.4686 Å', 'c': '13.288 Å'}",R-3c,,,,,,10.1016/j.jmmm.2021.168378,True
La0.7Ba0.3CoO3,200.0,,,Rhombohedral,R-3c,"{'a': '5.4752 Å', 'c': '13.351 Å'}",R-3c,,,,,,10.1016/j.jmmm.2021.168378,True
La0.6Ba0.4CoO3,192.0,,,Rhombohedral,R-3c,"{'a': '5.4819 Å', 'c': '13.415 Å'}",R-3c,,,,,,10.1016/j.jmmm.2021.168378,True
La0.8Sr0.2CoO3,182.0,,,,,,,,,,,,10.1016/j.jmmm.2021.168378,False
La0.7Sr0.3CoO3,229.0,,,,,,,,,,,,10.1016/j.jmmm.2021.168378,False
La0.6Sr0.4CoO3,237.0,,,,,,,,,,,,10.1016/j.jmmm.2021.168378,False
La0.5Sr0.5CoO3,253.0,,,,,,,,,,,,10.1016/j.jmmm.2021.168378,False
Pr0.6Sr0.4CoO3,204.0,,,,,,,,,,,,10.1016/j.jmmm.2021.168378,False
Pr0.5Sr0.5CoO3,218.0,,,,,,,,,,,,10.1016/j.jmmm.2021.168378,False
Cr0.718Te,175.0,,,NiAs,Hexagonal,,,,,,,,10.1016/j.jmmm.2022.169084,True
Cr0.927Te,290.0,,,NiAs,Hexagonal,,,,,,,,10.1016/j.jmmm.2022.169084,True
FeMnGe,163.0,,,Hexagonal Ni2In-type,Hexagonal,"{'a': '4.1118', 'c': '5.2268'}",P63/mmc,,,1.638 μB/f.u.,,,10.1016/j.jmmm.2012.09.014,True
FeMn0.8Ni0.2Ge,268.0,,,Hexagonal Ni2In-type,Hexagonal,"{'a': '4.0964', 'c': '5.2189'}",P63/mmc,,,2.693 μB/f.u.,,,10.1016/j.jmmm.2012.09.014,True
FeMn0.6Ni0.4Ge,304.0,,,Hexagonal Ni2In-type,Hexagonal,"{'a': '4.0931', 'c': '5.2118'}",P63/mmc,,,2.806 μB/f.u.,,,10.1016/j.jmmm.2012.09.014,True
FeMn0.4Ni0.6Ge,243.0,,,Hexagonal Ni2In-type,Hexagonal,"{'a': '4.0802', 'c': '5.1777'}",P63/mmc,,,2.222 μB/f.u.,,,10.1016/j.jmmm.2012.09.014,True
Zn0.98Mn0.02O,,,-92 K,Wurtzite,Hexagonal,,,,,,,,10.1016/j.jmmm.2006.01.108,True
Sn0.95Fe0.05O2,431.0,,-14.6 K,Tetragonal (rutile cassiterite),Tetragonal,"{'a': '4.738 Å', 'b': '4.738 Å', 'c': '3.187 Å'}",P42/mnm,420 Oe,,16×10^-3 emu/g,6.3×10^-4 emu/g,,10.1016/j.jmmm.2010.12.018,True
Sn0.90Fe0.10O2,464.0,,-6.9 K,Tetragonal (rutile cassiterite),Tetragonal,"{'a': '4.748 Å', 'b': '4.748 Å', 'c': '3.197 Å'}",P42/mnm,352 Oe,,2.5×10^-3 emu/g,2.1×10^-3 emu/g,,10.1016/j.jmmm.2010.12.018,True
Sn0.95CMn3.05,270.0,,,Antiperovskite,Cubic,,Pm-3m,,,,,,10.1016/j.jmmm.2011.09.014,True
Sn0.93CMn3.07,266.0,,,Antiperovskite,Cubic,,Pm-3m,,,,,,10.1016/j.jmmm.2011.09.014,True
Sn0.90CMn3.10,248.0,,,Antiperovskite,Cubic,,Pm-3m,,,,,,10.1016/j.jmmm.2011.09.014,True
Sn0.85CMn3.15,271.0,,,Antiperovskite,Cubic,,Pm-3m,,,,,,10.1016/j.jmmm.2011.09.014,True
Sn0.80CMn3.20,284.0,,,Antiperovskite,Cubic,,Pm-3m,,,,,,10.1016/j.jmmm.2011.09.014,True
Sn0.75CMn3.25,304.0,,,Antiperovskite,Cubic,,Pm-3m,,,,,,10.1016/j.jmmm.2011.09.014,True
Sn0.70CMn3.30,325.0,,,Antiperovskite,Cubic,,Pm-3m,,,,,,10.1016/j.jmmm.2011.09.014,True
Sn0.60CMn3.40,352.0,,,Antiperovskite,Cubic,,Pm-3m,,,,,,10.1016/j.jmmm.2011.09.014,True
Fe2MnAl,406.0,,,W-type,,,Im-3m,,,,,,10.1016/j.jmmm.2015.06.036,True
Fe2Mn0.9Cu0.1Al,413.0,,,W-type,,,Im-3m,,,,,,10.1016/j.jmmm.2015.06.036,True
Fe2Mn0.7Cu0.3Al,449.0,,,W-type,,,Im-3m,,,,,,10.1016/j.jmmm.2015.06.036,True
Ni49Mn39Sb12,347.0,,,,,,,,,,,,10.1016/j.jmmm.2015.06.036,
Ni0.5Mn0.3Sb0.2,342.0,,,,,,,,,,,,10.1016/j.jmmm.2015.06.036,
La1.2Sr1.8Mn2O7,122.5,,,Double Perovskite,,"{'a': '3.875 Å', 'c': '20.13 Å'}",,,,,,,10.1016/S0304-8853(01)01000-9,True
La1.4Sr1.6Mn2O7,106.0,,,Double Perovskite,,,,,,,,,10.1016/S0304-8853(01)01000-9,True
NiFe2O4,843.15,,,Cubic Spinel,Cubic,{'a': '8.3416'},,22.9 G,1.86 μB,44.4 emu/g,0.0172 emu/g,,10.1016/j.jmmm.2016.07.031,True
Ni0.8Mg0.2Fe2O4,823.15,,,Cubic Spinel,Cubic,{'a': '8.3541'},,28.6 G,1.51 μB,36.98 emu/g,0.0225 emu/g,,10.1016/j.jmmm.2016.07.031,True
Ni0.6Mg0.4Fe2O4,808.15,,,Cubic Spinel,Cubic,{'a': '8.3629'},,6.3 G,1.39 μB,35.1 emu/g,0.0026 emu/g,,10.1016/j.jmmm.2016.07.031,True
Ni0.5Mg0.5Fe2O4,778.15,,,Cubic Spinel,Cubic,{'a': '8.3670'},,12.8 G,1.29 μB,33.2 emu/g,0.0101 emu/g,,10.1016/j.jmmm.2016.07.031,True
Ni0.4Mg0.6Fe2O4,718.15,,,Cubic Spinel,Cubic,{'a': '8.3861'},,6.3 G,1.05 μB,27.3 emu/g,0.0026 emu/g,,10.1016/j.jmmm.2016.07.031,True
Ni0.2Mg0.8Fe2O4,683.15,,,Cubic Spinel,Cubic,{'a': '8.3974'},,23.4 G,0.91 μB,24.5 emu/g,0.0217 emu/g,,10.1016/j.jmmm.2016.07.031,True
MgFe2O4,638.15,,,Cubic Spinel,Cubic,{'a': '8.4109'},,0.8 G,0.086 μB,2.4 emu/g,0.00048 emu/g,,10.1016/j.jmmm.2016.07.031,True
CoCl2·2H2O,,17.0,,Monoclinic,,,,,,,,,10.1016/j.jmmm.2014.03.021,False
Ca3Co2O6,,25.0,,Hexagonal,,,,,,,,,10.1016/j.jmmm.2014.03.021,False
Mn2.50Fe0.50Sn,155.0,,,,,,,,,,,,10.1016/j.jmmm.2017.08.028,True
Mn2.00Fe1.00Sn,415.0,,,,,,,,,,,,10.1016/j.jmmm.2017.08.028,True
Fe3.00Sn,759.0,,,,,,,,,,,,10.1016/j.jmmm.2017.08.028,True
Cu0.80Zn0.20Cr2Se4,,20.0,,,,,,,,,,,10.1016/j.jmmm.2003.11.342,True
Cu0.90Zn0.10Cr2Se4,,20.0,,,,,,,,,,,10.1016/j.jmmm.2003.11.342,True
Cu0.905Zn0.095Cr2Se4,,20.0,,,,,,,,,,,10.1016/j.jmmm.2003.11.342,True
Cu0.91Zn0.09Cr2Se4,,20.0,,,,,,,,,,,10.1016/j.jmmm.2003.11.342,True
Cu0.92Zn0.08Cr2Se4,,20.0,,,,,,,,,,,10.1016/j.jmmm.2003.11.342,True
ZnCr2Se4,,20.0,,,,,,,,,,,10.1016/j.jmmm.2003.11.342,False
Nd2Fe14B,578.75,,,Tetragonal,,"{'a': '8.769 Å', 'b': '8.769 Å', 'c': '12.154 Å'}",,16.35 kOe,,,11.98 kGs,,10.1016/j.jmmm.2021.168651,True
Nd2Fe14B,576.35,,,Tetragonal,,"{'a': '8.799 Å', 'b': '8.799 Å', 'c': '12.204 Å'}",,15.11 kOe,,,12.38 kGs,,10.1016/j.jmmm.2021.168651,True
La0.65Ca0.35MnO3,262.0,,,Orthorhombic,,"{'a': '5.469', 'b': '5.432', 'c': '7.740'}",Pbnm,0.064T,,,6.67 emu/g,,10.1016/j.jmmm.2017.01.097,True
La0.65Ca0.35Mn0.5V0.5O3,208.0,,,Orthorhombic,,"{'a': '5.494', 'b': '5.477', 'c': '7.741'}",Pbnm,0.064T,,,28 emu/g,,10.1016/j.jmmm.2017.01.097,True
Nd60Fe30Al10,500.0,,,Amorphous,,,,0.3375 T,,"0.5231 T (50 K), 0.2843 T (293 K)",0.1160 T,,10.1016/j.jmmm.2012.03.048,True
Nd58Fe30Al10Dy2,500.0,,,Amorphous,,,,0.4265 T,,"0.4990 T (50 K), 0.2457 T (293 K)",0.0963 T,,10.1016/j.jmmm.2012.03.048,True
Nd56Fe30Al10Dy4,500.0,,,Amorphous,,,,0.5365 T,,"0.4377 T (50 K), 0.2151 T (293 K)",0.0757 T,,10.1016/j.jmmm.2012.03.048,True
Fe87.2Ga12.8,1030.15,,,bcc A2,bcc,,,,,,,,10.1016/j.jmmm.2014.02.004,True
Fe82.5Ga17.5,1005.15,,,bcc A2,bcc,,,,,,,,10.1016/j.jmmm.2014.02.004,True
Fe80.5Ga19.5,1002.15,,,bcc A2,bcc,,,,,,,,10.1016/j.jmmm.2014.02.004,True
Fe77.5Ga22.5,991.15,,,bcc A2,bcc,,,,,,,,10.1016/j.jmmm.2014.02.004,True
Fe72.5Ga27.5,960.15,,,bcc A2,bcc,,,,,,,,10.1016/j.jmmm.2014.02.004,True
NdMn2Ge2,336.0,415.0,,ThCr2Si2-type,Tetragonal,"{'a': '4.105 Å', 'c': '10.907 Å'}",I4/mmm,,,,,,10.1016/j.jmmm.2004.02.021,True
Nd0.9Er0.1Mn2Ge2,334.0,,,ThCr2Si2-type,Tetragonal,"{'a': '4.094 Å', 'c': '10.902 Å'}",I4/mmm,,,,,,10.1016/j.jmmm.2004.02.021,True
Nd0.8Er0.2Mn2Ge2,338.0,,,ThCr2Si2-type,Tetragonal,"{'a': '4.081 Å', 'c': '10.897 Å'}",I4/mmm,,,,,,10.1016/j.jmmm.2004.02.021,True
Nd0.72Er0.28Mn2Ge2,337.0,,,ThCr2Si2-type,Tetragonal,"{'a': '4.069 Å', 'c': '10.891 Å'}",I4/mmm,,,,,,10.1016/j.jmmm.2004.02.021,True
Nd0.6Er0.4Mn2Ge2,333.0,240.0,,ThCr2Si2-type,Tetragonal,"{'a': '4.054 Å', 'c': '10.887 Å'}",I4/mmm,,,,,,10.1016/j.jmmm.2004.02.021,True
Nd0.5Er0.5Mn2Ge2,,315.0,,ThCr2Si2-type,Tetragonal,"{'a': '4.033 Å', 'c': '10.872 Å'}",I4/mmm,,,,,,10.1016/j.jmmm.2004.02.021,True
ErMn2Ge2,5.5,390.0,,ThCr2Si2-type,Tetragonal,"{'a': '3.962 Å', 'c': '10.830 Å'}",I4/mmm,,,,,,10.1016/j.jmmm.2004.02.021,True
CoFe2O4,735.0,,,Cubic Spinel,Cubic,{'a': '8.35'},,,,,,,10.1016/j.jmmm.2006.08.005,True
Co0.9Zn0.1Fe2O4,698.0,,,Cubic Spinel,Cubic,{'a': '8.37'},,,,,,,10.1016/j.jmmm.2006.08.005,True
Co0.8Zn0.2Fe2O4,678.0,,,Cubic Spinel,Cubic,{'a': '8.37'},,,,,,,10.1016/j.jmmm.2006.08.005,True
Co0.7Zn0.3Fe2O4,643.0,,,Cubic Spinel,Cubic,{'a': '8.38'},,,,,,,10.1016/j.jmmm.2006.08.005,True
Co0.6Zn0.4Fe2O4,554.0,,,Cubic Spinel,Cubic,{'a': '8.40'},,,,,,,10.1016/j.jmmm.2006.08.005,True
Co0.5Zn0.5Fe2O4,420.0,,,Cubic Spinel,Cubic,{'a': '8.42'},,,,,,,10.1016/j.jmmm.2006.08.005,True
Co0.4Zn0.6Fe2O4,288.0,,,Cubic Spinel,Cubic,{'a': '8.43'},,,,,,,10.1016/j.jmmm.2006.08.005,True
NiO,780.0,525.0,,fcc,,{'a': '4.17 Å'},,155 Oe,,1.96 emu/g,,,10.1016/j.jmmm.2019.165784,True
Co66Nb9Cu1Si12B12,187.888888888889,,,"HCP-Co, FCC-Co, Co2Si",,,,,,,,,10.1016/S0304-8853(01)00255-4,True
CeNiSn0.9Ge0.1,,16.9,13.4 K,Orthorhombic,,,Pnma,,,,,,10.1016/j.jmmm.2006.10.509,True
CeNiSn0.1Ge0.9,,15.7,7.1 K,Orthorhombic,,,Pnma,,,,,,10.1016/j.jmmm.2006.10.509,True
LaFe11.5Si1.5,194.08,,,Cubic,NaZn13-type,,,,,87.77 emu/g,,,10.1016/j.jmmm.2018.01.063,True
La0.95Tb0.05Fe11.5Si1.5,194.06,,,Cubic,NaZn13-type,,,,,99.79 emu/g,,,10.1016/j.jmmm.2018.01.063,True
La0.9Tb0.1Fe11.5Si1.5,194.04,,,Cubic,NaZn13-type,,,,,91.43 emu/g,,,10.1016/j.jmmm.2018.01.063,True
La0.8Tb0.2Fe11.5Si1.5,194.8,,,Cubic,NaZn13-type,,,,,81.06 emu/g,,,10.1016/j.jmmm.2018.01.063,True
La0.7Tb0.3Fe11.5Si1.5,197.07,,,Cubic,NaZn13-type,,,,,62.19 emu/g,,,10.1016/j.jmmm.2018.01.063,True
NiFe2O4,831.0,,,Cubic Spinel,,{'a': '0.8317 nm'},Fd3m,2100 A/m,1.42 μB,33.9 A·m·kg−1,177 mT,,10.1016/j.jmmm.2018.04.025,True
NiCr0.1Fe1.9O4,814.0,,,Cubic Spinel,,{'a': '0.8309 nm'},Fd3m,2525 A/m,1.30 μB,31.0 A·m·kg−1,102 mT,,10.1016/j.jmmm.2018.04.025,True
NiCr0.2Fe1.8O4,784.0,,,Cubic Spinel,,{'a': '0.8301 nm'},Fd3m,2848 A/m,1.12 μB,26.8 A·m·kg−1,86 mT,,10.1016/j.jmmm.2018.04.025,True
NiCr0.3Fe1.7O4,753.0,,,Cubic Spinel,,{'a': '0.8293 nm'},Fd3m,3179 A/m,0.96 μB,22.9 A·m·kg−1,71 mT,,10.1016/j.jmmm.2018.04.025,True
NiCr0.4Fe1.6O4,719.0,,,Cubic Spinel,,{'a': '0.8287 nm'},Fd3m,3618 A/m,0.61 μB,14.7 A·m·kg−1,44 mT,,10.1016/j.jmmm.2018.04.025,True
NiCr0.5Fe1.5O4,685.0,,,Cubic Spinel,,{'a': '0.8287 nm'},Fd3m,3971 A/m,0.32 μB,7.7 A·m·kg−1,22 mT,,10.1016/j.jmmm.2018.04.025,True
Nd0.7Sr0.3MnO3,205.0,,,Orthorhombic,Distorted Perovskite,"{'a': '5.449', 'b': '5.456', 'c': '7.688'}",,,,,,,10.1016/j.jmmm.2004.11.298,True
Nd0.5Sr0.3MnO3,250.0,,,Orthorhombic,Distorted Perovskite,"{'a': '5.426', 'b': '5.462', 'c': '7.684'}",,,,,,,10.1016/j.jmmm.2004.11.298,True
La0.67Sr0.33MnO3,375.0,,,Perovskite,,,,,,,,,10.1016/j.jmmm.2003.10.026,True
La0.67Sr0.23Cu0.10MnO3,333.0,,,Perovskite,,,,,,,,,10.1016/j.jmmm.2003.10.026,True
La0.67Sr0.18Cu0.15MnO3,321.0,,,Perovskite,,,,,,,,,10.1016/j.jmmm.2003.10.026,True
La0.67Sr0.20Cu0.10MnO3,335.0,,,Perovskite,,,,,,,,,10.1016/j.jmmm.2003.10.026,True
La0.67Sr0.15Cu0.15MnO3,305.0,,,Perovskite,,,,,,,,17%/T,10.1016/j.jmmm.2003.10.026,True
CeScGe,,47.0,,CeScSi-type,Tetragonal,,I4/mmm,,,,,,10.1016/j.jmmm.2020.166614,True
GdFeSi,118.0,,,CeFeSi-type,Tetragonal,,,,,,,,10.1016/j.jmmm.2020.166614,True
GdCoSi,,220.0,,CeFeSi-type,Tetragonal,,,,,,,,10.1016/j.jmmm.2020.166614,True
Co2FeSi,854.0,,,A2,Cubic,{'a': '5.63'},,26 Oe,5.01 μB/f.u. at 100K,4.83 μB/f.u. at RT,,,10.1016/j.jmmm.2016.01.102,True
Co2FeGa,941.0,,,A2,Cubic,{'a': '5.73'},,3 Oe,4.49 μB/f.u. at 100K,4.29 μB/f.u. at RT,,,10.1016/j.jmmm.2016.01.102,True
Al0.99982Zn0.00018N,300.0,,,Hexagonal wurtzite,Hexagonal,"{'a': '3.1114 Å', 'c': '4.9792 Å'}",P63mc,,,,,,10.1016/j.jmmm.2018.04.040,True
Al0.99975Zn0.00025N,300.0,,,Hexagonal wurtzite,Hexagonal,"{'a': '3.1114 Å', 'c': '4.9792 Å'}",P63mc,,,,,,10.1016/j.jmmm.2018.04.040,True
Al0.99951Zn0.00049N,300.0,,,Hexagonal wurtzite,Hexagonal,"{'a': '3.1114 Å', 'c': '4.9792 Å'}",P63mc,150 Oe,,,,,10.1016/j.jmmm.2018.04.040,True
LaFeO3,,740.0,,Orthorhombic,,"{'a': '5.5 Å', 'b': '5.5 Å', 'c': '7.8 Å'}",Pbnm,,,,,,10.1016/j.jmmm.2018.07.040,True
SrFeO3,,134.0,,Cubic,,,Pm-3m,,,,,,10.1016/j.jmmm.2018.07.040,True
YFeO3,,140.0,,Orthorhombic,,"{'a': '5.5914 Å', 'b': '7.6037 Å', 'c': '5.2814 Å'}",Pnma,,,,,,10.1016/j.jmmm.2016.02.029,True
YCrO3,,138.0,,Orthorhombic,,"{'a': '5.5206 Å', 'b': '7.5359 Å', 'c': '5.2446 Å'}",Pnma,,,,,,10.1016/j.jmmm.2016.02.029,True
Fe86Mn4Zr10,222.0,,,Amorphous,,,,,,62.5 emu/g at 5 K,,,10.1016/S0304-8853(02)00760-6,True
Fe84Mn6Zr10,200.0,,,Amorphous,,,,,,,,,10.1016/S0304-8853(02)00760-6,True
Fe82Mn8Zr10,176.0,,,Amorphous,,,,,,,,,10.1016/S0304-8853(02)00760-6,True
Fe80Mn10Zr10,176.0,,,Amorphous,,,,,,40.3 emu/g at 5 K,,,10.1016/S0304-8853(02)00760-6,True
La0.7Sr0.3Cu0.05Mn0.95O3,358.0,,,Rhombohedral,,"{'a': '5.500 Å', 'c': '13.338 Å'}",R3c,,,,,,10.1016/j.jmmm.2017.07.046,True
La0.7Sr0.3Cu0.10Mn0.90O3,341.0,,,Rhombohedral,,"{'a': '5.498 Å', 'c': '13.334 Å'}",R3c,,,,,,10.1016/j.jmmm.2017.07.046,True
La0.7Sr0.3Cu0.15Mn0.85O3,328.0,,,Rhombohedral,,"{'a': '5.487 Å', 'c': '13.331 Å'}",R3c,,,,,,10.1016/j.jmmm.2017.07.046,True
NiFe2O4,430.0,,,Spinel,Cubic,{'a': '8.427'},,3270 G,,,,,10.1016/S0304-8853(00)00578-3,True
Mn0.85Ni0.85Fe0.30Si0.85Ga0.15,504.0,,,Orthorhombic,TiNiSi-type,,Pnma,,,91 Am^2/kg,,,10.1016/j.jmmm.2017.02.046,True
La1.4Sr1.6Mn2O7,113.0,,,Tetragonal,I4/mmm,,I4/mmm,,,,,,10.1016/j.jmmm.2006.02.094,True
La1.34Sr1.66Mn2O7,118.0,,,Tetragonal,I4/mmm,,I4/mmm,,,,,,10.1016/j.jmmm.2006.02.094,True
La1.2Sr1.8Mn2O7,125.0,,,Tetragonal,I4/mmm,,I4/mmm,,,,,,10.1016/j.jmmm.2006.02.094,True
La0.85Sr0.15MnO3,232.0,,,,,,,,,,,,10.1016/j.jmmm.2005.10.164,True
La0.8Sr0.2MnO3,308.0,,,Pnma-R3c,,,,,,,,,10.1016/j.jmmm.2005.10.164,True
La0.75Sr0.25MnO3,341.0,,,,,,,,,,,,10.1016/j.jmmm.2005.10.164,True
ErMn6Sn6,338.0,,,Hexagonal,HfFe6Ge6-type,"{'a': '5.52743 Å', 'c': '9.02036 Å'}",P6/mmm,,,,,,10.1016/j.jmmm.2014.02.074,True
Er0.8Gd0.2Mn6Sn6,381.0,,,Hexagonal,HfFe6Ge6-type,"{'a': '5.52835 Å', 'c': '9.01982 Å'}",P6/mmm,,,,,,10.1016/j.jmmm.2014.02.074,True
Er0.4Gd0.6Mn6Sn6,412.0,,,Hexagonal,HfFe6Ge6-type,"{'a': '5.53266 Å', 'c': '9.02602 Å'}",P6/mmm,,,,,,10.1016/j.jmmm.2014.02.074,True
GdMn6Sn6,434.0,,,Hexagonal,HfFe6Ge6-type,"{'a': '5.54671 Å', 'c': '9.04348 Å'}",P6/mmm,,,,,,10.1016/j.jmmm.2014.02.074,True
HoCo11Ti,,276.0,,Tetragonal,ThMn12-type,"{'a': '8.382', 'c': '4.709'}",I4/mmm,,,,,,10.1016/j.jmmm.2014.12.052,True
Fe0.9Zn0.1PO4,,97.0,,Orthorhombic,,"{'a': '9.838 Å', 'b': '5.806 Å', 'c': '4.781 Å'}",Pnma,,,,,,10.1016/j.jmmm.2019.02.083,True
Fe0.8Zn0.2PO4,,82.0,,Orthorhombic,,"{'a': '9.876 Å', 'b': '5.829 Å', 'c': '4.779 Å'}",Pnma,,,,,,10.1016/j.jmmm.2019.02.083,True
Fe0.7Zn0.3PO4,,63.0,,Orthorhombic,,"{'a': '9.917 Å', 'b': '5.850 Å', 'c': '4.775 Å'}",Pnma,,,,,,10.1016/j.jmmm.2019.02.083,True
Fe0.5Zn0.5PO4,,62.0,,Orthorhombic,,"{'a': '9.933 Å', 'b': '5.859 Å', 'c': '4.774 Å'}",Pnma,,,,,,10.1016/j.jmmm.2019.02.083,True
Pr5Co19C0,690.0,,,Rhombohedral (3R),Ce5Co19-type,"{'a': '5.0672 Å', 'c': '48.755 Å'}",R3̄m,15 kOe,,83 Am^2/kg,50 Am^2/kg,,10.1016/j.jmmm.2018.07.022,True
Pr5Co19C0.5,713.0,,,Rhombohedral (3R),Ce5Co19-type,"{'a': '5.0714 Å', 'c': '48.7869 Å'}",R3̄m,10 kOe,,59 Am^2/kg,28 Am^2/kg,,10.1016/j.jmmm.2018.07.022,True
Pr5Co19C1,723.0,,,Rhombohedral (3R),Ce5Co19-type,"{'a': '5.0772 Å', 'c': '48.995 Å'}",R3̄m,8.3 kOe,,71 Am^2/kg,26 Am^2/kg,,10.1016/j.jmmm.2018.07.022,True
Pr5Co19C1.5,760.0,,,Rhombohedral (3R),Ce5Co19-type,"{'a': '5.0813 Å', 'c': '49.524 Å'}",R3̄m,8 kOe,,60 Am^2/kg,24 Am^2/kg,,10.1016/j.jmmm.2018.07.022,True
CuGa0.75Mn0.25Te2,240.0,,,Tetragonal,,,,,,,,,10.1016/j.jmmm.2008.03.056,True
Nd2Fe14B,585.0,,,,,,,,,,,,10.1016/j.jmmm.2016.06.048,False
Y3Fe4.5Al0.5O12,477.0,,,Cubic,bcc,{'a': '12.30 Å'},Ia3d,,,6.97 emu/g,,,10.1016/j.jmmm.2008.12.025,True
Y3Fe3Al2O12,311.0,,,Cubic,bcc,{'a': '12.21 Å'},Ia3d,,,0.308 emu/g,,,10.1016/j.jmmm.2008.12.025,True
SmCrO3,,196.0,,Orthorhombic,Pbnm,"{'a': '5.360 Å', 'b': '5.497 Å', 'c': '7.633 Å'}",Pbnm,,,,,,10.1016/j.jmmm.2015.12.047,True
SmCr0.9Mn0.1O3,,179.0,-506 K,Orthorhombic,Pbnm,,Pbnm,,5.1 μB,,,,10.1016/j.jmmm.2015.12.047,True
SmCr0.85Mn0.15O3,,170.0,-320 K,Orthorhombic,Pbnm,,Pbnm,,4.6 μB,,,,10.1016/j.jmmm.2015.12.047,True
SmCr0.8Mn0.2O3,,163.0,-380 K,Orthorhombic,Pbnm,,Pbnm,,4.7 μB,,,,10.1016/j.jmmm.2015.12.047,True
SmCr0.7Mn0.3O3,,143.0,-117 K,Orthorhombic,Pbnm,,Pbnm,,4.5 μB,,,,10.1016/j.jmmm.2015.12.047,True
SmCr0.6Mn0.4O3,,75.0,-56 K,Orthorhombic,Pbnm,,Pbnm,,4.2 μB,,,,10.1016/j.jmmm.2015.12.047,True
SmCr0.5Mn0.5O3,70.0,,4 K,Orthorhombic,Pbnm,,Pbnm,,4.1 μB,,,,10.1016/j.jmmm.2015.12.047,True
Ca3Co2O6,25.0,9.1,31 K,Rhombohedral,K4CdCl6 type,"{'a': '9.078 Å', 'c': '10.382 Å'}",R-3c,3.4 T,5.6 μB,,,,10.1016/j.jmmm.2021.168141,True
Ca2.9Dy0.1Co2O6,23.0,7.8,25 K,Rhombohedral,K4CdCl6 type,"{'a': '9.070 Å', 'c': '10.401 Å'}",R-3c,3.2 T,6.6 μB,,,,10.1016/j.jmmm.2021.168141,True
Ca2.8Dy0.2Co2O6,20.0,5.3,14 K,Rhombohedral,K4CdCl6 type,"{'a': '9.058 Å', 'c': '10.430 Å'}",R-3c,3 T,7.5 μB,,,,10.1016/j.jmmm.2021.168141,True
Ca2.7Dy0.3Co2O6,18.0,4.5,2 K,Rhombohedral,K4CdCl6 type,"{'a': '9.052 Å', 'c': '10.461 Å'}",R-3c,,8.5 μB,,,,10.1016/j.jmmm.2021.168141,True
Co11Pd89,347.0,,,fcc,,,,10-180 mT,,0.3 T,,,10.1016/j.jmmm.2015.06.033,True
La0.67Sr0.33MnO3,360.0,,,,,,R-3c,,,,,,10.1016/j.jmmm.2017.10.063,True
Fe1.4Ti0.6O3,,380.0,,Ilmenite,Hexagonal,,R-3,,1.8 μB per formula unit,,,,10.1016/j.jmmm.2008.06.010,True
Fe1.2Ti0.8O3,,160.0,,Ilmenite,Hexagonal,,R-3,,2.5 μB per formula unit,,,,10.1016/j.jmmm.2008.06.010,True
Ce17FeCo2Nb1.5B6,441.0,,,,,,,,,,,,10.1016/j.jmmm.2018.12.041,True
Pr0.2Nd0.8FeHf0.5B6,580.0,,,,,,,,,,,,10.1016/j.jmmm.2018.12.041,True
Pr0.2Nd0.8CeFeB,493.0,,,,,,,,,,,,10.1016/j.jmmm.2018.12.041,True
Pd0.75Mn0.25B0.025,325.0,,,α-Pd-type,Cubic,{'a': '3.916'},Fm-3m,,,0.07 μB/Mn,,,10.1016/j.jmmm.2018.07.087,True
Pd0.75Mn0.25B0.05,340.0,,,α-Pd-type,Cubic,{'a': '3.925'},Fm-3m,,,0.87 μB/Mn,,,10.1016/j.jmmm.2018.07.087,True
Pd0.75Mn0.25B0.075,339.0,,,α-Pd-type,Cubic,{'a': '3.936'},Fm-3m,,,1.53 μB/Mn,,,10.1016/j.jmmm.2018.07.087,True
Pd0.75Mn0.25B0.1,374.0,,,α-Pd-type,Cubic,{'a': '3.988'},Fm-3m,,,2.50 μB/Mn,,,10.1016/j.jmmm.2018.07.087,True
Pd0.75Mn0.25B0.125,390.0,,,α-Pd-type,Cubic,{'a': '4.008'},Fm-3m,,,2.68 μB/Mn,,,10.1016/j.jmmm.2018.07.087,True
Pd0.75Mn0.25B0.15,330.0,,,α-Pd-type,Cubic,{'a': '4.026'},Fm-3m,,,2.18 μB/Mn,,,10.1016/j.jmmm.2018.07.087,True
Pd0.75Mn0.25B0.175,252.0,,,α-Pd-type,Cubic,{'a': '4.031'},Fm-3m,,,,,,10.1016/j.jmmm.2018.07.087,True
Pd0.75Mn0.25B0.25,256.0,,,α-Pd-type,Cubic,{'a': '4.020'},Fm-3m,,,,,,10.1016/j.jmmm.2018.07.087,True
Mn5Si3C0.75,350.0,,,,,,,,1 μB/Mn,,,,10.1016/j.jmmm.2018.07.087,False
Zn0.95Co0.05O,569.0,260.0,,Wurtzite,Hexagonal-close-packed,,P63mc,250 Oe,2.02 μB/Co at 5 K,,0.0012 emu/g,9.46 × 10^-6 μB/Oe.Co at 5 K,10.1016/j.jmmm.2016.10.159,True
Zn0.99Fe0.01O,571.0,,,,,,,,,,,,10.1016/j.jmmm.2016.10.159,
Zn0.91Fe0.09O,734.0,,,,,,,,,,,,10.1016/j.jmmm.2016.10.159,
Zn0.99Eu0.01O,643.0,,,,,,,,,,,,10.1016/j.jmmm.2016.10.159,
Zn0.97Eu0.03O,726.0,,,,,,,,,,,,10.1016/j.jmmm.2016.10.159,
Ni52Mn32In16,312.0,,,,,,,,,,,,10.1016/j.jmmm.2011.08.031,True
Ni0.4Zn0.45Ce0.15Fe2O4,606.55,,,Spinel,Face-centered cubic,{'a': '0.8384 nm'},,,,,,,10.1016/j.jmmm.2018.11.110,True
La0.7Ca0.3Mn0.98Ni0.02O3,250.0,,,Orthorhombic,Perovskite,,Pbnm,,,,,,10.1016/j.jmmm.2018.09.036,True
La0.7Ca0.3Mn0.9Ni0.1O3,180.0,,,Orthorhombic,Perovskite,,Pbnm,,,,,,10.1016/j.jmmm.2018.09.036,True
FeCu0.5C0.5,2.67,,,,,,,,,,,,10.1016/j.jmmm.2017.01.101,False
FeCu0.1C0.9,2.4,,,,,,,,,,,,10.1016/j.jmmm.2017.01.101,False
FeCu0.3C0.7,2.6,,,,,,,,,,,,10.1016/j.jmmm.2017.01.101,False
FeCu0.9C0.1,2.8,,,,,,,,,,,,10.1016/j.jmmm.2017.01.101,False
La1.4Sr1.6Mn2O7,140.0,,,Ruddlesden–Popper,,,I4/mmm,,,,,,10.1016/j.jmmm.2003.12.735,True
La1Sr2Mn2O7,,210.0,,Ruddlesden–Popper,,,I4/mmm,,,,,,10.1016/j.jmmm.2003.12.735,True
Ni2Mn1.4Ga0.6,165.0,,,L10 martensitic,Tetragonal,"{'a': '7.6328 Å', 'b': '7.6328 Å', 'c': '6.7836 Å'}",,,,,,,10.1016/j.jmmm.2015.11.086,True
Mn0.5Zn0.5Ho0.1Fe1.9O4,354.0,,,Cubic Spinel,Cubic,{'a': '8.424 Å'},,,,310 emu/cc,,,10.1016/j.jmmm.2006.10.1197,True
Sm2Fe17N3,740.0,,,Th2Zn17-type,,,,0.72 MA/m,,,96.4 Am2/kg,,10.1016/j.jmmm.2014.06.034,True
SmFe7Nx,740.0,,,TbCu7-type,,,,0.72 MA/m,,,96.4 Am2/kg,,10.1016/j.jmmm.2014.06.034,True
Ag0.875Co0.125,725.55,,,fcc,,,,18.5 kA/m,,0.2 Am^2/kg,0.04 Am^2/kg,,10.1016/j.jmmm.2017.03.020,True
Ag0.28Co0.72,733.55,,,fcc,,,,11.5 kA/m,,20.7 Am^2/kg,2.74 Am^2/kg,,10.1016/j.jmmm.2017.03.020,True
Ag0.726Co0.274,731.75,,,fcc,,,,12.9 kA/m,,3.4 Am^2/kg,0.48 Am^2/kg,,10.1016/j.jmmm.2017.03.020,True
Ag0.265Co0.735,739.65,,,fcc,,,,16.4 kA/m,,22.3 Am^2/kg,2.80 Am^2/kg,,10.1016/j.jmmm.2017.03.020,True
Ag0.113Co0.887,770.85,,,fcc,,,,15.7 kA/m,,40.2 Am^2/kg,4.60 Am^2/kg,,10.1016/j.jmmm.2017.03.020,True
La1.374Sr1.626Mn2O7,76.0,,,Tetragonal,,,I4/mmm,,,,,,10.1016/j.jmmm.2005.10.238,True
La1.37Sr1.63Mn2O7,107.0,,,Tetragonal,,,I4/mmm,,,,,,10.1016/j.jmmm.2005.10.238,True
La1.364Sr1.636Mn2O7,116.0,,,Tetragonal,,,I4/mmm,,,,,,10.1016/j.jmmm.2005.10.238,True
La1.36Sr1.64Mn2O7,120.0,,,Tetragonal,,,I4/mmm,,,,,,10.1016/j.jmmm.2005.10.238,True
La1.3Sr1.7Mn2O7,125.0,,,Tetragonal,,,I4/mmm,,,,,,10.1016/j.jmmm.2005.10.238,True
MnCl2·H2O,,2.17,-4.9 K,,,,,,,,,0.304 emu/mol,10.1016/j.jmmm.2010.01.014,True
NiCl2·H2O,,5.65,30.4 K,,,,,,,,,,10.1016/j.jmmm.2010.01.014,True
Mn0.95Ni0.05Cl2·H2O,,2.13,,,,,,,,,,0.347 emu/mol,10.1016/j.jmmm.2010.01.014,True
Sr2CrWO6,458.0,,,Cubic,,{'a': '7.832'},Fm-3m,,2.0 μB/f.u.,,,,10.1016/j.jmmm.2017.09.015,True
Sr2CrReO6,620.0,,,Tetragonal,,{'a': '7.818'},I4/m,,1.0 μB/f.u.,,,,10.1016/j.jmmm.2017.09.015,True
Ba0.99Nd0.118Co0.041Fe11.86O19,725.15,,,Magnetoplumbite,,"{'a': '0.5889 nm', 'c': '2.318 nm'}",,479.2 kA/m (5.99 kOe),,80.7 × 10^-6 Wb/m/kg (64.2 emu/g),,,10.1016/j.jmmm.2004.12.038,True
Bi0.05SnSe2,65.0,,,CdI2-type layered structure,Hexagonal,"{'a': '0.370 nm', 'b': '0.370 nm', 'c': '0.606 nm'}",,4.4 kOe,0.007 μB/f.u.,0.133 emu/g,,,10.1016/j.jmmm.2019.165269,True
CrI3,45.0,,,,,,,,,,,,10.1016/j.jmmm.2019.165269,False
Gr2Ge2Te6,30.0,,,,,,,,,,,,10.1016/j.jmmm.2019.165269,False
La0.723Ca0.277Mn0.963O3,259.0,,,Cubic Perovskite,Cubic,{'a': '3.843 Å'},,,,96.7 emu/g,,,10.1016/j.jmmm.2007.09.016,True
La0.762Ca0.238Mn0.924O3,142.0,,,Cubic Perovskite,Cubic,{'a': '3.862 Å'},,,,61.5 emu/g,,,10.1016/j.jmmm.2007.09.016,True
Tb2.1Co17,1100.0,,,Th2Ni17,Hexagonal,"{'a': 8.347, 'c': 8.1435}",,,15 μB,,,,10.1016/j.jmmm.2005.10.067,True
Tb2.1Co16Si1,1023.0,,,Disordered Th2Ni17,Hexagonal,"{'a': 8.3196, 'c': 8.1033}",,,11 μB,,,,10.1016/j.jmmm.2005.10.067,True
Tb2.1Co15Si2,808.0,,,Disordered Th2Ni17,Hexagonal,"{'a': 8.3033, 'c': 8.1342}",,,12.8 μB,,,,10.1016/j.jmmm.2005.10.067,True
Tb2.1Co14Si3,623.0,,,TbCu7,Disordered Th2Ni17,"{'a': 4.8187, 'c': 4.0602}",,,10.4 μB,,,,10.1016/j.jmmm.2005.10.067,True
SrFe12O19,731.75,,,Hexagonal,Magnetoplumbite,"{'a': '5.862 Å', 'c': '23.066 Å'}",P63/mmc (194),3918 Oe,,72.35 emu/g,44.71 emu/g,,10.1016/j.jmmm.2018.01.062,True
SrFe11.9Cu0.1O19,730.85,,,Hexagonal,Magnetoplumbite,"{'a': '5.856 Å', 'c': '23.064 Å'}",P63/mmc (194),1982 Oe,,66.46 emu/g,34.34 emu/g,,10.1016/j.jmmm.2018.01.062,True
SrFe11.8Cu0.2O19,729.25,,,Hexagonal,Magnetoplumbite,"{'a': '5.858 Å', 'c': '23.061 Å'}",P63/mmc (194),1674 Oe,,64.55 emu/g,29.14 emu/g,,10.1016/j.jmmm.2018.01.062,True
SrFe11.7Cu0.3O19,728.15,,,Hexagonal,Magnetoplumbite,"{'a': '5.856 Å', 'c': '23.064 Å'}",P63/mmc (194),1558 Oe,,63.48 emu/g,28.17 emu/g,,10.1016/j.jmmm.2018.01.062,True
SrFe11.6Cu0.4O19,728.35,,,Hexagonal,Magnetoplumbite,"{'a': '5.862 Å', 'c': '23.054 Å'}",P63/mmc (194),1252 Oe,,61.76 emu/g,26.37 emu/g,,10.1016/j.jmmm.2018.01.062,True
SrFe11.5Cu0.5O19,728.15,,,Hexagonal,Magnetoplumbite,"{'a': '5.862 Å', 'c': '23.054 Å'}",P63/mmc (194),1240 Oe,,59.90 emu/g,25.33 emu/g,,10.1016/j.jmmm.2018.01.062,True
Sr0.9La0.1Fe11.9Cu0.1O19,725.05,,,Hexagonal,Magnetoplumbite,"{'a': '5.874 Å', 'c': '23.011 Å'}",P63/mmc (194),4391 Oe,,74.74 emu/g,45.00 emu/g,,10.1016/j.jmmm.2018.01.062,True
Sr0.8La0.2Fe11.8Cu0.2O19,716.85,,,Hexagonal,Magnetoplumbite,"{'a': '5.873 Å', 'c': '22.990 Å'}",P63/mmc (194),3693 Oe,,74.13 emu/g,44.26 emu/g,,10.1016/j.jmmm.2018.01.062,True
Sr0.7La0.3Fe11.7Cu0.3O19,711.85,,,Hexagonal,Magnetoplumbite,"{'a': '5.874 Å', 'c': '22.987 Å'}",P63/mmc (194),3046 Oe,,71.03 emu/g,41.26 emu/g,,10.1016/j.jmmm.2018.01.062,True
Sr0.6La0.4Fe11.6Cu0.4O19,706.55,,,Hexagonal,Magnetoplumbite,"{'a': '5.874 Å', 'c': '22.982 Å'}",P63/mmc (194),3302 Oe,,69.19 emu/g,40.43 emu/g,,10.1016/j.jmmm.2018.01.062,True
Sr0.5La0.5Fe11.5Cu0.5O19,702.75,,,Hexagonal,Magnetoplumbite,"{'a': '5.874 Å', 'c': '22.970 Å'}",P63/mmc (194),2998 Oe,,68.53 emu/g,40.10 emu/g,,10.1016/j.jmmm.2018.01.062,True
Mn54Al46C0,640.0,,,τ-phase,,,,,,35 Am^2/kg,,,10.1016/j.jmmm.2017.11.094,True
Mn54Al46C1,590.0,,,τ-phase,,,,,,6.3 Am^2/kg,,,10.1016/j.jmmm.2017.11.094,True
Mn54Al46C2,570.0,,,τ-phase,,,,,,3 Am^2/kg,,,10.1016/j.jmmm.2017.11.094,True
Mn54Al46C3,565.0,,,τ-phase,,,,,,3 Am^2/kg,,,10.1016/j.jmmm.2017.11.094,True
Mn54Al46C4,580.0,,,τ-phase,,,,,,3 Am^2/kg,,,10.1016/j.jmmm.2017.11.094,True
Mn54Al46C5,580.0,,,τ-phase,,,,,,3 Am^2/kg,,,10.1016/j.jmmm.2017.11.094,True
Mn3GaN,,290.0,,Cubic,Cubic,{'a': '3.8854 Å'},Pm-3m,,,,,,10.1016/j.jmmm.2020.167137,True
Mn3Ga0.8Ag0.2N,,276.0,,Cubic,Cubic,,Pm-3m,,,,,,10.1016/j.jmmm.2020.167137,True
Mn3Ga0.6Ag0.4N,,261.0,,Cubic,Cubic,,Pm-3m,,,,,,10.1016/j.jmmm.2020.167137,True
Mn3Ga0.5Ag0.5N,,253.0,,Cubic,Cubic,,Pm-3m,,,,,,10.1016/j.jmmm.2020.167137,True
Mn3Ga0.4Ag0.6N,,254.0,,Cubic,Cubic,,Pm-3m,,,,,,10.1016/j.jmmm.2020.167137,True
Mn3Ga0.2Ag0.8N,,263.0,,Cubic,Cubic,,Pm-3m,,,,,,10.1016/j.jmmm.2020.167137,True
Mn3AgN,,281.0,,Cubic,Cubic,{'a': '4.0115 Å'},Pm-3m,,,,,,10.1016/j.jmmm.2020.167137,True
La0.85Sr0.15CoO3,65.0,,,,,,,,,,,,10.1016/j.jmmm.2005.03.028,True
Ba2FeMo0.5Re0.5O6,370.0,,,Double Perovskite,Cubic,"{'a': '8.0436 Å', 'b': '8.0436 Å', 'c': '8.0436 Å'}",Fm3m,,,,,,10.1016/S0304-8853(02)00370-0,True
Ba2FeMoO6,334.0,,,Double Perovskite,Cubic,"{'a': '8.059 Å', 'b': '8.059 Å', 'c': '8.059 Å'}",Fm3m,,,,,,10.1016/S0304-8853(02)00370-0,True
Ba2FeReO6,320.0,,,Double Perovskite,Cubic,"{'a': '8.0436 Å', 'b': '8.0436 Å', 'c': '8.0436 Å'}",Fm3m,,,,,,10.1016/S0304-8853(02)00370-0,True
Sr2FeMoO6,422.0,,,Double Perovskite,Cubic,,,,,,,,10.1016/S0304-8853(02)00370-0,False
La0.5Ca0.5MnO3,235.0,120.0,,Orthorhombic,,,Pnma,,,,,,10.1016/j.jmmm.2014.04.032,True
La0.4Bi0.4Ca0.2MnO3,77.0,,110 K,Orthorhombic,,"{'a': '5.5348 Å', 'b': '5.5070 Å', 'c': '7.7741 Å'}",Pbnm,1.116 kOe,5.20 μB,43 emu/g,20.70 emu/g,,10.1016/j.jmmm.2017.12.038,True
La0.4Bi0.4Ca0.2Mn0.9Co0.1O3,77.0,,130 K,Rhombohedral,,"{'a': '5.5204 Å', 'b': '5.5204 Å', 'c': '13.4441 Å'}",R-3c,3.689 kOe,3.73 μB,27 emu/g,11.51 emu/g,,10.1016/j.jmmm.2017.12.038,True
La0.4Bi0.4Ca0.2Mn0.8Co0.2O3,74.0,,158 K,Rhombohedral,,"{'a': '5.5172 Å', 'b': '5.5172 Å', 'c': '13.4581 Å'}",R-3c,3.895 kOe,3.46 μB,18 emu/g,7.46 emu/g,,10.1016/j.jmmm.2017.12.038,True
La0.4Bi0.4Ca0.2Mn0.7Co0.3O3,72.0,,142 K,Rhombohedral,,"{'a': '5.5148 Å', 'b': '5.5148 Å', 'c': '13.3570 Å'}",R-3c,4.880 kOe,3.25 μB,14 emu/g,4.20 emu/g,,10.1016/j.jmmm.2017.12.038,True
In0.998Mn0.002As0.89P0.11,280.0,,,Hexagonal,,,,,,,,,10.1016/j.jmmm.2008.10.024,True
In0.965Mn0.035As0.88P0.12,280.0,,,Hexagonal,,,,,,,,,10.1016/j.jmmm.2008.10.024,True
In0.961Mn0.039As0.88P0.12,280.0,,,Hexagonal,,,,,,,,,10.1016/j.jmmm.2008.10.024,True
In0.991Mn0.009As0.80P0.20,280.0,,,Hexagonal,,,,,,,,,10.1016/j.jmmm.2008.10.024,True
In0.98Mn0.02As0.80P0.20,280.0,,,Hexagonal,,,,,,,,,10.1016/j.jmmm.2008.10.024,True
In0.96Mn0.04As0.79P0.21,280.0,,,Hexagonal,,,,,,,,,10.1016/j.jmmm.2008.10.024,True
In0.957Mn0.043As0.79P0.21,280.0,,,Hexagonal,,,,,,,,,10.1016/j.jmmm.2008.10.024,True
TmCrO3,,125.0,,Orthorhombic,Pnma,"{'a': '5.504 Å', 'b': '7.500 Å', 'c': '5.209 Å'}",Pnma,,424.4 emu/mol,,,,10.1016/j.jmmm.2022.169881,True
TmCr0.9Fe0.1O3,,135.0,,Orthorhombic,Pnma,"{'a': '5.511 Å', 'b': '7.507 Å', 'c': '5.212 Å'}",Pnma,,276.3 emu/mol,,,,10.1016/j.jmmm.2022.169881,True
TmCr0.7Fe0.3O3,,168.0,,Orthorhombic,Pnma,"{'a': '5.523 Å', 'b': '7.523 Å', 'c': '5.220 Å'}",Pnma,,165.1 emu/mol,,,,10.1016/j.jmmm.2022.169881,True
TmCr0.4Fe0.6O3,,343.0,,Orthorhombic,Pnma,"{'a': '5.5459 Å', 'b': '7.549 Å', 'c': '5.233 Å'}",Pnma,,,,,,10.1016/j.jmmm.2022.169881,True
TmFeO3,,630.0,,Orthorhombic,Pnma,"{'a': '5.570 Å', 'b': '7.579 Å', 'c': '5.246 Å'}",Pnma,,,,,,10.1016/j.jmmm.2022.169881,True
Zn0.935Nd0.065O,860.0,,-590 K,Wurtzite,Hexagonal,"{'a': '3.244 Å', 'c': '5.199 Å'}",P63mc,,2.67 μB/Nd,,,,10.1016/j.jmmm.2017.08.058,True
Pr14Tb2Fe56Co20C6B2,736.15,,,Tetragonal,,,,,,,,,10.1016/j.jmmm.2005.09.025,True
Mg0.2Cr1.1Fe0.7O3,,,-354 K,Corundum,Hexagonal,"{'a': '5.001', 'b': '5.001', 'c': '13.622'}",,,,,,,10.1016/j.jmmm.2012.10.045,True
Mg0.2Cr0.9Fe0.9O3,,,-722 K,Corundum,Hexagonal,"{'a': '4.962', 'b': '4.962', 'c': '13.586'}",,,,,,,10.1016/j.jmmm.2012.10.045,True
Co68.15Fe4.35Si12.5B15,616.15,,,Amorphous,,,,,,9000 G,,,10.1016/j.jmmm.2013.01.038,True
LaSr2Mn2O7,135.0,210.0,,Tetragonal,,,I4/mmm,,,,,,10.1016/j.jmmm.2016.03.049,True
La0.96Sr2.04Mn2O7,,210.0,,Tetragonal,,,I4/mmm,,,,,,10.1016/j.jmmm.2016.03.049,True
La1.2Sr1.8Mn2O7,125.0,,,Tetragonal,,,I4/mmm,,,,,,10.1016/j.jmmm.2016.03.049,True
LaSr2Mn1.95Cu0.05O7,,185.0,,Tetragonal,,,I4/mmm,,,,,,10.1016/j.jmmm.2016.03.049,True
LaSr2Mn1.9Cu0.1O7,,175.0,,Tetragonal,,,I4/mmm,,,,,,10.1016/j.jmmm.2016.03.049,True
LaSr2Mn1.85Cu0.15O7,,162.0,,Tetragonal,,,I4/mmm,,,,,,10.1016/j.jmmm.2016.03.049,True
LaSr2Mn1.8Cu0.2O7,,135.0,,Tetragonal,,,I4/mmm,,,,,,10.1016/j.jmmm.2016.03.049,True
Hf0.75Mn0.25O2,694.0,,,Cubic,Fluorite,,,,"3.35 μB (CPA), 3.41 μB (Supercell)","2.37 μB (CPA), 2.99 μB (Supercell)",,,10.1016/j.jmmm.2008.11.054,False
Hf0.75Mn0.25O2,578.0,,,Cubic,Fluorite,,,,"3.35 μB (CPA), 3.41 μB (Supercell)","2.37 μB (CPA), 2.99 μB (Supercell)",,,10.1016/j.jmmm.2008.11.054,False
Hf0.75Mn0.25O2,682.0,,,Cubic,Fluorite,,,,"3.35 μB (CPA), 3.41 μB (Supercell)","2.37 μB (CPA), 2.99 μB (Supercell)",,,10.1016/j.jmmm.2008.11.054,False
UCu4.1Al7.9,,36.0,,ThMn12-type,Tetragonal,,,,2.9 μB,,,,10.1016/S0304-8853(00)00744-7,True
La0.827K0.035MnO2.873,240.1,,,Rhombohedral,R-3c,"{'a': '5.530(7) Å', 'c': '13.362(4) Å'}",R-3c,,,,,,10.1016/j.jmmm.2004.01.086,True
La0.692Nd0.099K0.050MnO3.450,215.0,,,Rhombohedral,R-3c,"{'a': '5.526(6) Å', 'c': '13.362(7) Å'}",R-3c,,,,,,10.1016/j.jmmm.2004.01.086,True
La0.608Nd0.197K0.032MnO2.896,195.1,,,Rhombohedral & Orthorhombic,R-3c & Pbnm,"{'a': 'R:5.515(8) Å, O:5.523(4) Å', 'b': 'O:5.484(4) Å', 'c': 'R:13.443(2) Å, O:7.760(8) Å'}",R-3c & Pbnm,,,,,,10.1016/j.jmmm.2004.01.086,True
La0.498Nd0.290K0.050MnO3.340,175.0,,,Orthorhombic,Pbnm,"{'a': '5.511(8) Å', 'b': '5.483(5) Å', 'c': '7.754(0) Å'}",Pbnm,,,,,,10.1016/j.jmmm.2004.01.086,True
La0.406Nd0.385K0.030MnO2.850,155.0,,,Orthorhombic,Pbnm,"{'a': '5.490(8) Å', 'b': '5.483(1) Å', 'c': '7.749(3) Å'}",Pbnm,,,,,,10.1016/j.jmmm.2004.01.086,True
Nd0.83KyMnO3,,87.0,,Orthorhombic,Pbnm,"{'a': '5.429(9) Å', 'b': '5.567(2) Å', 'c': '7.653(0) Å'}",Pbnm,,,,,,10.1016/j.jmmm.2004.01.086,True
FeTa2O6,,9.5,,Tetragonal,,,P42/mnm,,,,,,10.1016/j.jmmm.2008.02.027,True
CoTa2O6,,7.1,,Tetragonal,,,P42/mnm,,,,,,10.1016/j.jmmm.2008.02.027,True
NiTa2O6,,10.5,,Tetragonal,,,P42/mnm,,,,,,10.1016/j.jmmm.2008.02.027,True
MnAlGe,503.0,,,Tetragonal,Cu2Sb-type,,P4/nmm,,1.69 μB/Mn,,,,10.1016/j.jmmm.2018.02.022,True
Mn0.8Cr0.2AlGe,601.0,,,Tetragonal,Cu2Sb-type,,,,1.74 μB/f.u.,,,,10.1016/j.jmmm.2018.02.022,True
CrAlGe,80.0,,,Orthorhombic,TiSi2-type,,Fddd,,0.41 μB/f.u.,,,,10.1016/j.jmmm.2018.02.022,True
Sn0.96Mn0.04Te,6.0,,,Cubic (rock salt),Cubic,{'a': '6.308–6.333 Å'},,,5 μB (Bohr magnetons),,,,10.1016/S0304-8853(02)00288-3,True
Pb0.5Sn0.5Mn0.005Te,30.0,,,,,,,,,,,,10.1016/S0304-8853(02)00288-3,False
Fe1.9Zn0.1MoO4,348.0,,,Spinel,Inverse Spinel,,,,,,,,10.1016/S0304-8853(00)00590-4,True
Fe1.8Zn0.2MoO4,348.0,,,Spinel,Inverse Spinel,,,,,,,,10.1016/S0304-8853(00)00590-4,True
Fe1.6Zn0.4MoO4,348.0,,,Spinel,Inverse Spinel,,,,,,,,10.1016/S0304-8853(00)00590-4,True
Fe1.4Zn0.6MoO4,348.0,,,Spinel,Inverse Spinel,,,,,,,,10.1016/S0304-8853(00)00590-4,True
Fe1.2Zn0.8MoO4,348.0,,,Spinel,Inverse Spinel,,,,,,,,10.1016/S0304-8853(00)00590-4,True
FeZnMoO4,348.0,,,Spinel,Inverse Spinel,,,,,,,,10.1016/S0304-8853(00)00590-4,True
Bi0.98Sm0.02FeO3,,615.0,,Rhombohedral,R 3 c,"{'a': '5.58 Å', 'c': '13.86 Å'}",R 3 c,,,,,,10.1016/j.jmmm.2022.170148,True
Bi0.96Sm0.04FeO3,,563.0,,Rhombohedral,R 3 c,"{'a': '5.58 Å', 'c': '13.86 Å'}",R 3 c,,,,,,10.1016/j.jmmm.2022.170148,True
Bi0.94Sm0.06FeO3,,534.0,,Rhombohedral,R 3 c,"{'a': '5.57 Å', 'c': '13.86 Å'}",R 3 c,,,,,,10.1016/j.jmmm.2022.170148,True
Bi0.92Sm0.08FeO3,,510.0,,Rhombohedral,R 3 c,"{'a': '5.57 Å', 'c': '13.87 Å'}",R 3 c,,,,,,10.1016/j.jmmm.2022.170148,True
Pr0.6Sr0.4MnO3,310.0,,312 K,Orthorhombic,,"{'a': '5.4422 Å', 'b': '7.6744 Å', 'c': '5.4856 Å'}",Pnma,,5.4 μB,,,,10.1016/j.jmmm.2013.09.057,True
Pr0.6Sr0.35K0.05MnO3,301.0,,303 K,Orthorhombic,,"{'a': '5.4426 Å', 'b': '7.6775 Å', 'c': '5.4838 Å'}",Pnma,,6.58 μB,,,,10.1016/j.jmmm.2013.09.057,True
Pr0.6Sr0.3K0.1MnO3,296.0,,295 K,Orthorhombic,,"{'a': '5.4427 Å', 'b': '7.6783 Å', 'c': '5.4839 Å'}",Pnma,,6.47 μB,,,,10.1016/j.jmmm.2013.09.057,True
Pr0.6Sr0.25K0.15MnO3,287.0,,284 K,Orthorhombic,,"{'a': '5.4434 Å', 'b': '7.6784 Å', 'c': '5.4844 Å'}",Pnma,,6.45 μB,,,,10.1016/j.jmmm.2013.09.057,True
Pr0.6Sr0.2K0.2MnO3,269.0,,275 K,Orthorhombic,,"{'a': '5.4437 Å', 'b': '7.6848 Å', 'c': '5.4811 Å'}",Pnma,,6.43 μB,,,,10.1016/j.jmmm.2013.09.057,True
La0.8Sr0.2CoO3,182.0,,196 K,Rhombohedral,Rhombohedral,"{'a': '5.451 Å', 'c': '13.180 Å'}",R-3c,,3.36 μB,,,,10.1016/j.jmmm.2019.01.010,True
La0.7Sr0.3CoO3,229.0,,235 K,Rhombohedral,Rhombohedral,"{'a': '5.446 Å', 'c': '13.205 Å'}",R-3c,,3.65 μB,,,,10.1016/j.jmmm.2019.01.010,True
La0.6Sr0.4CoO3,237.0,,245 K,Rhombohedral,Rhombohedral,"{'a': '5.436 Å', 'c': '13.226 Å'}",R-3c,,3.82 μB,,,,10.1016/j.jmmm.2019.01.010,True
La0.5Sr0.5CoO3,253.0,,254 K,Rhombohedral,Rhombohedral,"{'a': '5.425 Å', 'c': '13.227 Å'}",R-3c,,4.16 μB,,,,10.1016/j.jmmm.2019.01.010,True
LaMn2Si2,300.0,,,ThCr2Si2-type,Tetragonal,,I4/mmm,,,,,,10.1016/j.jmmm.2016.09.012,True
TbMn2Si2,,525.5,,ThCr2Si2-type,Tetragonal,,I4/mmm,,,,,,10.1016/j.jmmm.2016.09.012,True
Zn0.989Fe0.011O,,,0 K,Hexagonal wurtzite,,,,,,,,,10.1016/j.jmmm.2011.09.032,True
Zn0.968Fe0.032O,,,0 K,Hexagonal wurtzite,,,,,,,,,10.1016/j.jmmm.2011.09.032,True
Zn0.959Fe0.041O,,,0 K,Hexagonal wurtzite,,,,,,,,,10.1016/j.jmmm.2011.09.032,True
Zn0.944Fe0.066O,,,0 K,Hexagonal wurtzite,,,,,,,,,10.1016/j.jmmm.2011.09.032,True
Zn0.922Fe0.078O,,,0 K,Hexagonal wurtzite,,,,,,,,,10.1016/j.jmmm.2011.09.032,True
SrFe12O19,700.0,,,M-type hexaferrite,Hexagonal,"{'a': '5.88 Å', 'b': '5.88 Å', 'c': '23.05 Å'}",P63/mmc,2.56 kOe,,49 emu/g,35 emu/g,0.00079 Oe⋅g/emu,10.1016/j.jmmm.2021.168195,True
Ni5W,365.0,,,Face Centered Cubic (fcc),,,,"{'700 °C': '1.05 Oe', '800 °C': '0.6 Oe', '900 °C': '0.15 Oe', '1000 °C': '6.35 Oe', 'Cold rolled': '18.68 Oe'}",,25 cm³/g,,,10.1016/j.jmmm.2018.09.029,True
HoFe11Ti,516.0,,,Tetragonal,ThMn12,,I4/mmm,,10.2 μB/f.u.,,,,10.1016/j.jmmm.2014.03.056,True
HoFe10.7Co0.3Ti,548.0,,,Tetragonal,ThMn12,,I4/mmm,,,,,,10.1016/j.jmmm.2014.03.056,True
HoFe10CoTi,623.0,,,Tetragonal,ThMn12,,I4/mmm,,10.9 μB/f.u.,,,,10.1016/j.jmmm.2014.03.056,True
HoFe8Co3Ti,757.0,,,Tetragonal,ThMn12,,I4/mmm,,12.5 μB/f.u.,,,,10.1016/j.jmmm.2014.03.056,True
HoFe6Co5Ti,883.0,,,Tetragonal,ThMn12,,I4/mmm,,13.0 μB/f.u.,,,,10.1016/j.jmmm.2014.03.056,True
HoFe4Co7Ti,954.0,,,Tetragonal,ThMn12,,I4/mmm,,13.2 μB/f.u.,,,,10.1016/j.jmmm.2014.03.056,True
HoFe2Co9Ti,984.0,,,Tetragonal,ThMn12,,I4/mmm,,11.5 μB/f.u.,,,,10.1016/j.jmmm.2014.03.056,True
HoCo11Ti,987.0,,,Tetragonal,ThMn12,,I4/mmm,,8.6 μB/f.u.,,,,10.1016/j.jmmm.2014.03.056,True
La0.55Sr0.45MnO3,354.0,,,Rhombohedral,,"{'a': '5.48559 Å', 'b': '5.48559 Å', 'c': '13.3583 Å'}",R-3c,,,,,,10.1016/j.jmmm.2022.169462,True
La0.55Ca0.05Sr0.40MnO3,342.0,,,Rhombohedral,,"{'a': '5.47843 Å', 'b': '5.47843 Å', 'c': '13.3411 Å'}",R-3c,,,,,,10.1016/j.jmmm.2022.169462,True
La0.55Ca0.10Sr0.35MnO3,336.0,,,Rhombohedral,,"{'a': '5.47801 Å', 'b': '5.47801 Å', 'c': '13.3285 Å'}",R-3c,,,,,,10.1016/j.jmmm.2022.169462,True
La0.55Ca0.25Sr0.20MnO3,311.0,,,Rhombohedral,,"{'a': '5.47248 Å', 'b': '5.47248 Å', 'c': '13.2978 Å'}",R-3c,,,,,,10.1016/j.jmmm.2022.169462,True
La0.6Sr0.4MnO3,361.0,,,,,,,,,,,,10.1016/j.jmmm.2022.169462,False
La0.7Sr0.3MnO3,369.0,,,,,,,,,,,,10.1016/j.jmmm.2022.169462,False
La0.67Sr0.33MnO3,361.0,,,,,,,,,,,,10.1016/j.jmmm.2022.169462,False
La0.6Eu0.1Sr0.3MnO3,343.0,,,,,,,,,,,,10.1016/j.jmmm.2022.169462,False
La0.5Eu0.2Sr0.3MnO3,281.0,,,,,,,,,,,,10.1016/j.jmmm.2022.169462,False
La0.4Eu0.3Sr0.3MnO3,272.0,,,,,,,,,,,,10.1016/j.jmmm.2022.169462,False
Ni50Mn37Sn13,350.0,,,10M modulated orthorhombic,Orthorhombic,"{'a': '4.3 Å', 'b': '5.6 Å', 'c': '21.8 Å'}",,,,,,,10.1016/j.jmmm.2007.06.016,True
Ni50Mn36Sn14,350.0,,,Cubic Heusler L21,Cubic,{'a': '5.990 Å'},,,,,,,10.1016/j.jmmm.2007.06.016,True
Ni50Mn35Sn15,350.0,,,Cubic Heusler L21,Cubic,{'a': '5.994 Å'},,,,,,,10.1016/j.jmmm.2007.06.016,True
Ni50Mn34Sn16,350.0,,,Cubic Heusler L21,Cubic,{'a': '5.998 Å'},,,,,,,10.1016/j.jmmm.2007.06.016,True
Zn0.99Mn0.01O,300.0,,,Hexagonal Wurtzite,,,,90.1 Oe,,0.1164 μB/Mn ion,0.0189 μB/Mn ion,,10.1016/j.jmmm.2013.01.026,True
Zn0.97Mn0.03O,300.0,,,Hexagonal Wurtzite,,,,162.2 Oe,,0.434 μB/Mn ion,0.073 μB/Mn ion,,10.1016/j.jmmm.2013.01.026,True
Zn0.95Mn0.05O,300.0,,,Hexagonal Wurtzite,,,,50.5 Oe,,3.523 μB/Mn ion,0.1178 μB/Mn ion,,10.1016/j.jmmm.2013.01.026,True
Zn0.93Mn0.07O,300.0,,,Hexagonal Wurtzite,,,,122.6 Oe,,1.764 μB/Mn ion,0.3089 μB/Mn ion,,10.1016/j.jmmm.2013.01.026,True
Sn0.95Eu0.05Te,,10.0,-0.20 K,Face-centered cubic,Cubic,,,,,,,,10.1016/S0304-8853(02)00177-4,True
Sn0.97Eu0.03Te,,10.0,-0.67 K,Face-centered cubic,Cubic,,,,,,,,10.1016/S0304-8853(02)00177-4,True
Fe3N,400.0,,,hcp,slightly distorted hcp,,,< 500 Oe,,1146 emu/cc,,,10.1016/j.jmmm.2018.05.017,True
Fe2.82N,320.0,,,hcp,slightly distorted hcp,,,< 500 Oe,,,,,10.1016/j.jmmm.2018.05.017,True
Fe2.64N,170.0,,,hcp,slightly distorted hcp,,,< 500 Oe,,,,,10.1016/j.jmmm.2018.05.017,True
Fe2.46N,90.0,,,hcp,slightly distorted hcp,,,< 500 Oe,,,,,10.1016/j.jmmm.2018.05.017,True
CuGa0.75Mn0.25Se2,114.0,,,Chalcopyrite,Body-centered tetragonal,"{'a': '5.69 Å', 'b': '5.69 Å', 'c': '11.24 Å'}",,,4 μB per Mn,,,,10.1016/S0304-8853(02)00042-2,False
CuGa0.5Mn0.5Se2,142.0,,,Chalcopyrite,Body-centered tetragonal,"{'a': '5.69 Å', 'b': '5.69 Å', 'c': '11.24 Å'}",,,4 μB per Mn,,,,10.1016/S0304-8853(02)00042-2,False
CuMnSe2,160.0,,,Chalcopyrite,Body-centered tetragonal,"{'a': '5.69 Å', 'b': '5.69 Å', 'c': '11.24 Å'}",,,4 μB per Mn,,,,10.1016/S0304-8853(02)00042-2,False
Zn0.75Mn0.25GeP2,,47.0,,Chalcopyrite,Body-centered tetragonal,,,,,,,,10.1016/S0304-8853(02)00042-2,
Ni50Mn40Sn10,240.0,,,,,,,,,near zero emu/g,,,10.1016/j.jmmm.2014.08.061,True
Ni50Mn10Sn40,360.0,,,,,,,,,below 10 emu/g,,,10.1016/j.jmmm.2014.08.061,True
La0.7Sr0.3MnO3,376.0,,,Rhombohedral,R 3 c,"{'a': '5.499 Å', 'b': '5.499 Å', 'c': '13.359 Å'}",R-3c,,,67.3 emu/g,,,10.1016/j.jmmm.2023.170542,True
La0.65Gd0.05Sr0.3MnO3,356.0,,,Rhombohedral,R 3 c,"{'a': '5.460 Å', 'b': '5.460 Å', 'c': '13.479 Å'}",R-3c,,,65.4 emu/g,,,10.1016/j.jmmm.2023.170542,True
La0.6Gd0.1Sr0.3MnO3,335.0,,,Rhombohedral + Orthorhombic,R 3 c + Pbnm,"{'a': '5.454 Å', 'b': '5.454 Å', 'c': '13.365 Å'}",R-3c + Pbnm,,,52.9 emu/g,,,10.1016/j.jmmm.2023.170542,True
La0.55Gd0.15Sr0.3MnO3,311.0,,,Rhombohedral + Orthorhombic,R 3 c + Pbnm,"{'a': '5.586 Å', 'b': '5.586 Å', 'c': '14.868 Å'}",R-3c + Pbnm,,,27.4 emu/g,,,10.1016/j.jmmm.2023.170542,True
La0.5Gd0.2Sr0.3MnO3,238.0,,,Orthorhombic,Pbnm,"{'a': '5.459 Å', 'b': '5.449 Å', 'c': '7.723 Å'}",Pbnm,,,6.52x10^-8 m^3/kg,,,10.1016/j.jmmm.2023.170542,True
Gd3Ru0.95Co0.05,60.0,,,Fe3C-type,Orthorhombic,"{'a': '7.3223 Å', 'b': '9.3588 Å', 'c': '6.3420 Å'}",Pnma,,8.38 μB/Gd,218.7 emu/g,,,10.1016/j.jmmm.2017.09.052,True
Gd3Ru0.90Co0.10,75.0,,,Fe3C-type,Orthorhombic,"{'a': '7.3120 Å', 'b': '9.3657 Å', 'c': '6.3419 Å'}",Pnma,,,,,,10.1016/j.jmmm.2017.09.052,True
Gd3Ru0.85Co0.15,84.0,,,Fe3C-type,Orthorhombic,"{'a': '7.3018 Å', 'b': '9.3759 Å', 'c': '6.3416 Å'}",Pnma,,,,,,10.1016/j.jmmm.2017.09.052,True
Gd3Ru0.80Co0.20,92.0,,,Fe3C-type,Orthorhombic,"{'a': '7.2996 Å', 'b': '9.3765 Å', 'c': '6.3357 Å'}",Pnma,,,,,,10.1016/j.jmmm.2017.09.052,True
Dy12Co7,64.0,,,,,,,,,,,,10.1016/j.jmmm.2017.09.052,False
GdCuAl,81.0,,,,,,,,,,,,10.1016/j.jmmm.2017.09.052,False
Ho0.9Tb0.1Co2,97.0,,,,,,,,,,,,10.1016/j.jmmm.2017.09.052,False
HoCo2,78.0,,,,,,,,,,,,10.1016/j.jmmm.2017.09.052,False
Zn0.95Co0.05O,,,-66 K,Wurtzite,,,,100 Oe,0.03 μB/Co,,,,10.1016/j.jmmm.2004.11.174,True
Zn0.90Co0.10O,,,-66 K,Wurtzite,,,,,,,,,10.1016/j.jmmm.2004.11.174,True
