Repository: MaMMoS-project/ML-models

# ML-models
Collection of various ML models developed for the MaMMoS project

Models are organized in different folders of this repository:


- ./beyond-stoner-wolfarth:

   ML models to replace single-grain micromagnetics simulations by ML predictions for:

   -- ./beyond-stoner-wolfarth/single-grain-easy-axis-model:
      where the H and K1 vector are aligned along the z-axis of the simulation cube
      This model predicts Mr, Hc, and BHmax from a, k1, and Ms
      Current model version: v1.0

   -- ./inverse-beyond-stoner-wolfarth/single-grain-easy-axis-model:
      where the H and K1 vector are aligned along the z-axis of the simulation cube

File: compound-to-experimental-tc/data/MagneticMaterials_All.csv (part 11 of 94)
Material_Name,Curie,Neel,Curie_Weiss,Crystal_Structure,Lattice_Structure,Lattice_Parameters,Space_Group,Coercivity,Magnetic_Moment,Magnetization,Remanence,Susceptibility,DOI,Experimental
Y2.6Fe5.4O12,,560.15,,Garnet,Cubic,{'a': '1.2376 - 1.2372 nm'},,,,1800 Gs,,,10.1016/j.jmmm.2022.169215,True
La0.6Sr0.4MnO3,304.0,,,Rhombohedral,,"{'a': '5.5488 Å', 'b': '5.5488 Å', 'c': '13.4725 Å'}",R-3c,,,,,,10.1016/j.jmmm.2015.04.025,True
La0.3Bi0.3Sr0.4MnO3,187.0,,,Rhombohedral,,"{'a': '5.4990 Å', 'b': '5.4990 Å', 'c': '13.43895 Å'}",R-3c,,,,,,10.1016/j.jmmm.2015.04.025,True
CuFe2O4,538.5,,,,,,,61 Oe,,72.42 emu/g,,,10.1016/S0304-8853(02)00037-9,True
Cu0.75Zn0.25Fe2O4,544.5,,,,,,,64 Oe,,83.64 emu/g,,,10.1016/S0304-8853(02)00037-9,True
Cu0.5Zn0.5Fe2O4,542.5,,,,,,,68 Oe,,190.93 emu/g,,,10.1016/S0304-8853(02)00037-9,True
Cu0.25Zn0.75Fe2O4,560.6,,,,,,,72 Oe,,233.45 emu/g,,,10.1016/S0304-8853(02)00037-9,True
ZnFe2O4,480.0,,,,,,,65 Oe,,21.40 emu/g,,,10.1016/S0304-8853(02)00037-9,True
Fe85B15,558.15,,,Amorphous,,,,,,,,,10.1016/S0304-8853(02)01209-X,True
Fe77.5Cr7.5B15,413.15,,,Amorphous,,,,,,,,,10.1016/S0304-8853(02)01209-X,True
Fe75.4Cr9.6B15,351.15,,,Amorphous,,,,,,,,,10.1016/S0304-8853(02)01209-X,True
Mn2.5Ga,600.0,,,Tetragonal,D022,"{'a': '3.81 Å', 'c': '7.175 Å'}",,2.3 T,,250 emu/cm^3,2.15×10^−5 emu,,10.1016/j.jmmm.2014.01.059,True
Fe78Al22,907.0,,,A2,bcc,{'a': '0.2911 nm'},Im3-m,0.94 kA/m,,174.69 Am^2/kg,0.88 Am^2/kg,,10.1016/j.jmmm.2018.07.065,True
Fe72Al22Ti7,929.0,,,A2,bcc,{'a': '0.2903 nm'},Im3-m,15.65 kA/m,,84.55 Am^2/kg,13.57 Am^2/kg,,10.1016/j.jmmm.2018.07.065,True
Ca0.76Sr0.62Zn1.21Fe16.01O26.62,623.15,,,Hexagonal,W-type,"{'a': '5.918 Å', 'c': '32.85 Å'}",,,34.7 μB,130.7 A m²/kg,,,10.1016/j.jmmm.2023.170670,True
Ca0.71Sr0.71Zn1.16Fe15.99O26.57,623.15,,,Hexagonal,W-type,"{'a': '5.922 Å', 'c': '32.85 Å'}",,,,,,,10.1016/j.jmmm.2023.170670,True
Ca0.55Sr0.45Zn0.88Fe11.6O27,623.15,,,Hexagonal,W-type,,,,,,,,10.1016/j.jmmm.2023.170670,True
Bi0.85Ba0.15FeO3,1189.0,,,Hexagonal,,"{'a': '5.616', 'c': '13.655'}",R3c,2.93 kOe,,2.95 emu/g,1.47 emu/g,,10.1016/j.jmmm.2015.12.020,True
Bi0.75Ba0.25FeO3,,834.0,,Hexagonal,,"{'a': '5.630', 'c': '13.786'}",R3c,2.89 kOe,,4.63 emu/g,2.30 emu/g,,10.1016/j.jmmm.2015.12.020,True
Fe79Mo2B18Cu1,725.15,,,Amorphous,,,,540 A/m,,186 A·m²/kg,,,10.1016/j.jmmm.2019.165952,True
Fe79Mo4B16Cu1,714.15,,,Amorphous,,,,,,,,,10.1016/j.jmmm.2019.165952,True
Fe79Mo6B14Cu1,726.15,,,Amorphous,,,,,,,,,10.1016/j.jmmm.2019.165952,True
Fe79Mo8B12Cu1,747.15,,,Amorphous,,,,22 A/m,,,,,10.1016/j.jmmm.2019.165952,True
Fe79Mo10B10Cu1,756.15,,,Amorphous,,,,95 A/m,,105 A·m²/kg,,,10.1016/j.jmmm.2019.165952,True
Ga0.9Mn0.1As,135.0,,,,,,,,1x10^-5 to 5x10^-5 emu,,,,10.1016/j.jmmm.2005.10.140,True
MnAs,300.0,,,,,,,,,,,,10.1016/j.jmmm.2005.10.140,True
Zn0.85Co0.15O,398.0,,,Hexagonal Wurtzite,Hexagonal,"{'a': '3.249', 'b': '3.249', 'c': '5.205'}",,,,,,,10.1016/j.jmmm.2018.04.041,False
CuGa0.95Mn0.05Se2,20.0,,259.86 K,Chalcopyrite,Tetragonal,,,,,,,,10.1016/j.jmmm.2012.09.026,True
CuGa0.90Mn0.10Se2,80.0,,262.13 K,Chalcopyrite,Tetragonal,,,,,,,,10.1016/j.jmmm.2012.09.026,True
CuGa0.85Mn0.15Se2,115.0,,251.15 K,Chalcopyrite,Tetragonal,,,,,,,,10.1016/j.jmmm.2012.09.026,True
CuGa0.80Mn0.20Se2,120.0,,250.40 K,Chalcopyrite,Tetragonal,,,,,,,,10.1016/j.jmmm.2012.09.026,True
CuGa0.75Mn0.25Se2,120.0,,255.24 K,Chalcopyrite,Tetragonal,,,,,,,,10.1016/j.jmmm.2012.09.026,True
DySi,,40.0,,Orthorhombic,CrB-type,"{'a': '10.48440(2) Å', 'b': '4.25118(1) Å', 'c': '3.80545(1) Å'}",Cmcm (No. 63),,7.7(1) μB,,,,10.1016/j.jmmm.2010.11.026,True
DySi,,40.0,,Orthorhombic,FeB-type,"{'a': '7.86619(1) Å', 'b': '3.80309(0) Å', 'c': '5.66678(0) Å'}",Pnma (No. 62),,8.0(1) μB,,,,10.1016/j.jmmm.2010.11.026,True
La0.67Pb0.33MnO3,361.0,,376 K,Rhombohedral,R3̄c,"{'a': '5.5302 Å', 'c': '13.4640 Å'}",R3̄c,,5.65 μB,,,,10.1016/j.jmmm.2011.06.028,True
La0.67Pb0.28Ag0.05MnO3,332.0,,342 K,Rhombohedral,R3̄c,"{'a': '5.5076 Å', 'c': '13.4635 Å'}",R3̄c,,4.97 μB,,,,10.1016/j.jmmm.2011.06.028,True
La0.67Pb0.23Ag0.10MnO3,311.0,,320 K,Rhombohedral,R3̄c,"{'a': '5.5002 Å', 'c': '13.4631 Å'}",R3̄c,,4.87 μB,,,,10.1016/j.jmmm.2011.06.028,True
La0.67Pb0.18Ag0.15MnO3,290.0,,280 K,Rhombohedral,R3̄c,"{'a': '5.4964 Å', 'c': '13.4626 Å'}",R3̄c,,4.84 μB,,,,10.1016/j.jmmm.2011.06.028,True
Ni0.1Zn0.9Fe2O4,,87.0,,Spinel,Cubic,"{'a': '8.4271', 'b': '8.4271', 'c': '8.4271'}",,0 G,,23.95 emu/g,0 emu/g,,10.1016/j.jmmm.2009.12.006,True
Ni0.3Zn0.7Fe2O4,,138.0,,Spinel,Cubic,"{'a': '8.4100', 'b': '8.4100', 'c': '8.4100'}",,0 G,,31.72 emu/g,0 emu/g,,10.1016/j.jmmm.2009.12.006,True
NiMnSb,750.0,,706 K,C1b type,FCC,{'a': '0.593 nm'},,,,,,0.71/(T - 706),10.1016/j.jmmm.2004.09.107,True
Cu0.1Ni0.9MnSb,,,770 K,Cubic,FCC,{'a': '0.5945 nm'},,,,,,0.81/(T - 770),10.1016/j.jmmm.2004.09.107,True
Cu0.2Ni0.8MnSb,,,741 K,Cubic,FCC,{'a': '0.597 nm'},,,,,,0.85/(T - 741),10.1016/j.jmmm.2004.09.107,True
Cu0.3Ni0.7MnSb,,,720 K,Cubic,FCC,{'a': '0.5985 nm'},,,,,,0.88/(T - 720),10.1016/j.jmmm.2004.09.107,True
Cu0.4Ni0.6MnSb,,,655 K,Cubic,FCC,{'a': '0.600 nm'},,,,,,0.96/(T - 655),10.1016/j.jmmm.2004.09.107,True
Cu0.5Ni0.5MnSb,,,583 K,Cubic,FCC,{'a': '0.6015 nm'},,,,,,1.045/(T - 583),10.1016/j.jmmm.2004.09.107,True
Cu0.6Ni0.4MnSb,,,491.5 K,Cubic,FCC,{'a': '0.603 nm'},,,,,,1.06/(T - 491.5),10.1016/j.jmmm.2004.09.107,True
Cu0.7Ni0.3MnSb,,,397 K,Cubic,FCC,{'a': '0.6045 nm'},,,,,,1.127/(T - 397),10.1016/j.jmmm.2004.09.107,True
Cu0.8Ni0.2MnSb,,,277 K,Cubic,FCC,{'a': '0.606 nm'},,,,,,1.28/(T - 277),10.1016/j.jmmm.2004.09.107,True
Cu0.87Ni0.13MnSb,,,166.6 K,Cubic,FCC,{'a': '0.60705 nm'},,,,,,1.11/(T - 166.6),10.1016/j.jmmm.2004.09.107,True
Cu0.9Ni0.1MnSb,,,156.4 K,Cubic,FCC,{'a': '0.6075 nm'},,,,,,1.23/(T - 156.4),10.1016/j.jmmm.2004.09.107,True
Cu0.97Ni0.03MnSb,,,30.56 K,Cubic,FCC,{'a': '0.60855 nm'},,,,,,1.2/(T - 30.56),10.1016/j.jmmm.2004.09.107,True
CuMnSb,,55.0,27.1 K,C1b type,FCC,{'a': '0.608 nm'},,,,,,1.28/(T - 27.1),10.1016/j.jmmm.2004.09.107,True
Cd0.35Zn0.65Cr2Se4,74.0,,,Face-centered cubic,,{'a': '10.707 Å'},Fd-3m: 227,,2.82 ± 0.05 μB/Cr.at,61.03 emu/g,,,10.1016/j.jmmm.2018.12.063,True
Cd0.45Zn0.55Cr2Se4,54.0,,,Face-centered cubic,,{'a': '10.649 Å'},Fd-3m: 227,,2.80 ± 0.05 μB/Cr.at,61.23 emu/g,,,10.1016/j.jmmm.2018.12.063,True
Cd0.55Zn0.45Cr2Se4,40.0,,,Face-centered cubic,,{'a': '10.620 Å'},Fd-3m: 227,,2.83 ± 0.05 μB/Cr.at,62.57 emu/g,,,10.1016/j.jmmm.2018.12.063,True
CdCr2Se4,129.0,,,Face-centered cubic,,{'a': '10.736 Å'},Fd-3m: 227,,2.81 ± 0.05 μB/Cr.at,59.00 emu/g,,,10.1016/j.jmmm.2018.12.063,True
Ho2In,92.0,,,Hexagonal,,,P63/mmc,,,,,,10.1016/j.jmmm.2021.168305,True
Ho2In0.9Al0.1,68.0,,,Hexagonal,,,,,,,,,10.1016/j.jmmm.2021.168305,True
Ho2In0.8Al0.2,44.0,,,Orthorhombic,,,,,,,,,10.1016/j.jmmm.2021.168305,True
Ho2In0.7Al0.3,40.0,,,Orthorhombic,,,,,,,,,10.1016/j.jmmm.2021.168305,True
GdCo9Si4,47.0,,,Body centered tetragonal,,,,,,,,,10.1016/j.jmmm.2010.04.039,True
GdCo9.2Si3.8,60.0,,,Body centered tetragonal,,,,,,,,,10.1016/j.jmmm.2010.04.039,True
GdCo8.8Si4.2,28.0,,,Body centered tetragonal,,,,,,,,,10.1016/j.jmmm.2010.04.039,True
Gd70Y30,277.0,,,Hexagonal,,"{'a': '3.6342 Å', 'c': '5.7856 Å'}",P63/mmc,,,238 emu/g,,,10.1016/j.jmmm.2018.05.082,True
Gd70Y20Fe10,283.0,,,Hexagonal,,"{'a': '3.6343 Å', 'c': '5.7847 Å'}",P63/mmc,,,241 emu/g,,,10.1016/j.jmmm.2018.05.082,True
Gd70Y10Fe20,291.0,,,Hexagonal,,"{'a': '3.6343 Å', 'c': '5.7841 Å'}",P63/mmc,,,197 emu/g,,,10.1016/j.jmmm.2018.05.082,True
Gd,293.0,,,,,,,,,,,,10.1016/j.jmmm.2018.05.082,
Gd65Fe20Al15,175.0,,,,,,,,,,,,10.1016/j.jmmm.2018.05.082,
ErCrO3,,136.5,,Orthorhombic,Perovskite,,Pbnm,,,4.5 emu/g,,,10.1016/j.jmmm.2023.170572,True
ErCr0.9Fe0.1O3,,,-22.04 K,Orthorhombic,Perovskite,,Pbnm,,9.40 μB,,,,10.1016/j.jmmm.2023.170572,True
ErCr0.8Fe0.2O3,,,-20.16 K,Orthorhombic,Perovskite,,Pbnm,,9.04 μB,,,,10.1016/j.jmmm.2023.170572,True
ErCr0.7Fe0.3O3,,,-8.48 K,Orthorhombic,Perovskite,,Pbnm,,8.79 μB,,,,10.1016/j.jmmm.2023.170572,True
ErCr0.6Fe0.4O3,,,26.52 K,Orthorhombic,Perovskite,,Pbnm,,8.75 μB,,,,10.1016/j.jmmm.2023.170572,True
ErCr0.5Fe0.5O3,,259.5,44.03 K,Orthorhombic,Perovskite,,Pbnm,,8.75 μB,0.75 emu/g,,,10.1016/j.jmmm.2023.170572,True
LiMnO2,,60.0,-790 K,Orthorhombic,Ordered rock salt,"{'a': '0.2805 nm', 'b': '0.5751 nm', 'c': '0.4573 nm'}",Pmnm,,5.26 μB,,,Field dependent down to 4.2 K,10.1016/j.jmmm.2019.04.091,True
CuMnO2,,40.0,-200 K,Crednerite,,,,,4.7 μB,,,,10.1016/j.jmmm.2019.04.091,False
Mn0.95Yb0.05S,,126.0,,NaCl-type,fcc,{'a': '5.222 Å'},,,,,,,10.1016/j.jmmm.2013.09.061,True
Ni0.1Mn0.3Zn0.6Fe2O4,643.15,,,spinel,,,,1.05 Oe,,46 emu/gm,,,10.1016/j.jmmm.2004.04.115,True
Ni0.2Mn0.2Zn0.6Fe2O4,688.15,,,spinel,,,,0.35 Oe,,51 emu/gm,,,10.1016/j.jmmm.2004.04.115,True
Ni0.3Mn0.1Zn0.6Fe2O4,730.15,,,spinel,,,,0.54 Oe,,57 emu/gm,,,10.1016/j.jmmm.2004.04.115,True
Ni0.4Mn0.0Zn0.6Fe2O4,763.15,,,spinel,,,,0.78 Oe,,52 emu/gm,,,10.1016/j.jmmm.2004.04.115,True
EuO1−x,105.0,,,,,,,,,,,,10.1016/j.jmmm.2021.168964,True
Cu6Ge6O18·6H2O,,38.5,,,,,C3i^2 (No. 148),,,,,,10.1016/j.jmmm.2004.01.016,True
Cu6Ge6O18,,73.5,,,,,C3i^2 (No. 148),,,,,,10.1016/j.jmmm.2004.01.016,True
Nd0.6Sr0.4CoO3,10.0,,,Orthorhombic,Pbnm,"{'a': '5.3632 Å', 'b': '5.3266 Å', 'c': '7.5499 Å'}",62,,,,,,10.1016/j.jmmm.2018.02.087,True
Nd0.6Sr0.4Mn0.3Co0.7O3,165.0,,,Orthorhombic,Pbnm,"{'a': '5.4524 Å', 'b': '5.4094 Å', 'c': '7.6682 Å'}",62,,,,,,10.1016/j.jmmm.2018.02.087,True
Nd0.6Sr0.4Mn0.7Co0.3O3,130.0,,,Orthorhombic,Pbnm,"{'a': '5.4605 Å', 'b': '5.4035 Å', 'c': '7.6944 Å'}",62,,,,,,10.1016/j.jmmm.2018.02.087,True
Nd0.6Sr0.4MnO3,45.0,,,Orthorhombic,Pbnm,"{'a': '5.4646 Å', 'b': '5.4107 Å', 'c': '7.6519 Å'}",62,,,,,,10.1016/j.jmmm.2018.02.087,True
La0.65Ca0.35Mn0.9Ti0.1O3,103.0,,,,,,,,,,,,10.1016/j.jmmm.2018.02.087,
La0.8Ba0.1Ca0.1Mn0.85Co0.15O3,205.0,,,,,,,,,,,,10.1016/j.jmmm.2018.02.087,
La0.67Sr0.33Mn0.9Cr0.1O3,328.0,,,,,,,,,,,,10.1016/j.jmmm.2018.02.087,
DyNiSi,8.8,,,,,,,,,,,,10.1016/j.jmmm.2018.02.087,
Mn0.89Fe0.11NiGe,203.0,,,,,,,,,,,,10.1016/j.jmmm.2018.02.087,
TmFeO3,17.0,,,,,,,,,,,,10.1016/j.jmmm.2018.02.087,
Pr0.6Pb0.4MnO3,240.0,,,,,,,,,,,,10.1016/j.jmmm.2018.02.087,
Pr1.75Sr1.25Mn2O7,305.0,,,,,,,,,,,,10.1016/j.jmmm.2018.02.087,
LaSrCoO4,150.0,,,K2NiF4,,,,,,,,,10.1016/j.jmmm.2003.11.357,True
La0.9Sr1.1CoO4,150.0,,92 K,K2NiF4,,,,,2.72 μB,,,,10.1016/j.jmmm.2003.11.357,True
La0.8Sr1.2CoO4,150.0,,133 K,K2NiF4,,,,,2.93 μB,,,,10.1016/j.jmmm.2003.11.357,True
La0.7Sr1.3CoO4,150.0,,169 K,K2NiF4,,,,,2.90 μB,,,,10.1016/j.jmmm.2003.11.357,True
La0.6Sr1.4CoO4,150.0,,200 K,K2NiF4,,,,,2.91 μB,,,,10.1016/j.jmmm.2003.11.357,True
Ni0.8Zn0.2Fe2O4,778.15,,,Cubic Spinel,,{'a': '8.3333'},Fd3m,,,41.1 emu/g,,,10.1016/j.jmmm.2021.168043,True
Ni0.6Zn0.2Mn0.2Fe2O4,693.15,,,Cubic Spinel,,{'a': '8.3558'},Fd3m,,,62.8 emu/g,,,10.1016/j.jmmm.2021.168043,True
Ni0.4Zn0.4Mn0.2Fe2O4,576.15,,,Cubic Spinel,,{'a': '8.4102'},Fd3m,,,46.1 emu/g,,,10.1016/j.jmmm.2021.168043,True
Ni0.2Zn0.6Mn0.2Fe2O4,563.15,,,Cubic Spinel,,{'a': '8.3816'},Fd3m,,,55.6 emu/g,,,10.1016/j.jmmm.2021.168043,True
Ni0.2Zn0.4Mn0.4Fe2O4,644.15,,,Cubic Spinel,,{'a': '8.3681'},Fd3m,,,64.3 emu/g,,,10.1016/j.jmmm.2021.168043,True
Ba2FeMoO6,330.0,,,Cubic,,"{'a': '8.075 Å', 'b': '8.075 Å', 'c': '8.075 Å'}",Fm3m,,4 μB/f.u.,,,,10.1016/j.jmmm.2003.12.430,True
Ba1.9La0.1FeMoO6,332.0,,,Cubic,,"{'a': '8.065 Å', 'b': '8.065 Å', 'c': '8.065 Å'}",Fm3m,,3.8 μB/f.u.,,,,10.1016/j.jmmm.2003.12.430,True
Ba1.8La0.2FeMoO6,334.0,,,Cubic,,"{'a': '8.045 Å', 'b': '8.045 Å', 'c': '8.045 Å'}",Fm3m,,3.5 μB/f.u.,,,,10.1016/j.jmmm.2003.12.430,True
NiBr2,,46.0,51.0 K,CdCl2,Rhombohedral,"{'a': '3.74 Å', 'b': '3.74 Å', 'c': '18.14 Å'}",R-3m,,3.23 μB/f.u.,,,,10.1016/j.jmmm.2022.169452,True
Ni0.945Fe0.055Br2,,,41.5 K,CdCl2,Rhombohedral,"{'a': '3.75 Å', 'b': '3.75 Å', 'c': '18.16 Å'}",R-3m,,3.39 μB/f.u.,,,,10.1016/j.jmmm.2022.169452,True
Ni0.93Fe0.07Br2,,,39.8 K,CdCl2,Rhombohedral,"{'a': '3.76 Å', 'b': '3.76 Å', 'c': '18.18 Å'}",R-3m,,3.51 μB/f.u.,,,,10.1016/j.jmmm.2022.169452,True
Ni0.905Fe0.095Br2,,,35.9 K,CdCl2,Rhombohedral,"{'a': '3.77 Å', 'b': '3.77 Å', 'c': '18.20 Å'}",R-3m,,3.62 μB/f.u.,,,,10.1016/j.jmmm.2022.169452,True
Ni0.83Fe0.17Br2,,,38.4 K,CdCl2,Rhombohedral,,R-3m,,3.75 μB/f.u.,,,,10.1016/j.jmmm.2022.169452,True
La0.5Sr0.5Co1−xFexO3,250.0,,,Cubic,,,,,,,,,10.1016/j.jmmm.2004.11.313,True
La0.5Sr0.5Co0.9Fe0.1O3,240.0,,,Cubic,,,,,,,,,10.1016/j.jmmm.2004.11.313,True
La0.5Sr0.5Co0.8Fe0.2O3,230.0,,,Cubic,,,,,,,,,10.1016/j.jmmm.2004.11.313,True
La0.5Sr0.5Co0.7Fe0.3O3,190.0,,,Cubic,,,,,,,,,10.1016/j.jmmm.2004.11.313,True
La0.5Sr0.5Co0.6Fe0.4O3,166.0,,,Cubic,,,,,,,,,10.1016/j.jmmm.2004.11.313,True
HoCrO3,,141.0,,Orthorhombic,Perovskite-like,,Pnma (Nr. 62),,,,,,10.1016/j.jmmm.2018.10.086,True
YCrO3,,141.0,,Orthorhombic,Perovskite-like,,Pnma (Nr. 62),,,,,,10.1016/j.jmmm.2018.10.086,True
Ho0.8Y0.2CrO3,,141.0,,Orthorhombic,Perovskite-like,,Pnma (Nr. 62),,,,,,10.1016/j.jmmm.2018.10.086,True
Ho0.6Y0.4CrO3,,141.0,,Orthorhombic,Perovskite-like,,Pnma (Nr. 62),,,,,,10.1016/j.jmmm.2018.10.086,True
Ho0.4Y0.6CrO3,,141.0,,Orthorhombic,Perovskite-like,,Pnma (Nr. 62),,,,,,10.1016/j.jmmm.2018.10.086,True
Ho0.2Y0.8CrO3,,141.0,,Orthorhombic,Perovskite-like,,Pnma (Nr. 62),,,,,,10.1016/j.jmmm.2018.10.086,True
Ni48Mn39In13,320.0,,,7 M modulated martensite,,"{'a': '4.487 Å', 'b': '30.875 Å', 'c': '5.567 Å'}",,,,,,,10.1016/j.jmmm.2011.07.022,True
Ni47Mn40In13,320.0,,,7 M modulated martensite and cubic L21,,{'a': '5.983 Å'},,,,,,,10.1016/j.jmmm.2011.07.022,True
Ni46Mn41In13,317.0,,,Cubic L21,,{'a': '5.983 Å'},,,,,,,10.1016/j.jmmm.2011.07.022,True
Ni45Mn42In13,315.0,,,Cubic L21,,{'a': '6.011 Å'},,,,,,,10.1016/j.jmmm.2011.07.022,True
MnCo2O4,166.0,,,Cubic,Spinel,{'a': '8.25710'},Fd-3m,0.01 T,,,,,10.1016/j.jmmm.2019.01.089,True
Mn0.95Ir0.05Co2O4,164.0,,,Cubic,Spinel,{'a': '8.26064'},Fd-3m,0.4 T,,,,,10.1016/j.jmmm.2019.01.089,True
Mn0.9Ir0.1Co2O4,158.0,133.0,,Cubic,Spinel,{'a': '8.26697'},Fd-3m,0.42 T,,,,,10.1016/j.jmmm.2019.01.089,True
Mn0.8Ir0.2Co2O4,163.0,,,Cubic,Spinel,{'a': '8.28000'},Fd-3m,0.82 T,,,,,10.1016/j.jmmm.2019.01.089,True
Mn0.7Ir0.3Co2O4,160.0,147.0,,Cubic,Spinel,{'a': '8.29224'},Fd-3m,0.56 T,,,,,10.1016/j.jmmm.2019.01.089,True
NiFe2O4,,823.15,,Spinel,Cubic,,,,,,,,10.1016/j.jmmm.2010.05.010,True
NiFe1.8Sn0.1Cu0.1O4,,803.15,,Spinel,Cubic,,,,,,,,10.1016/j.jmmm.2010.05.010,True
NiFe1.6Sn0.2Cu0.2O4,,783.15,,Spinel,Cubic,,,,,,,,10.1016/j.jmmm.2010.05.010,True
NiFe1.4Sn0.3Cu0.3O4,,683.15,,Spinel,Cubic,,,,,,,,10.1016/j.jmmm.2010.05.010,True
La0.7Sr0.2Sm0.1MnO3,303.0,,,Rhombohedral,,"{'a': '0.5485 nm', 'b': '0.5485 nm', 'c': '1.3348 nm'}",R3c,,,,,,10.1016/j.jmmm.2020.167283,True
La0.65Sr0.2Sm0.15MnO3,266.0,,,,,,,,,,,,10.1016/j.jmmm.2020.167283,True
La0.6Sr0.2Sm0.2MnO3,234.0,,,,,,,,,,,,10.1016/j.jmmm.2020.167283,True
La0.6Sr0.3Dy0.1MnO3,307.0,,,,,,,,,,,,10.1016/j.jmmm.2020.167283,False
La0.67Ba0.33MnO3,292.0,,,,,,,,,,,,10.1016/j.jmmm.2020.167283,False
La0.75Eu0.05Sr0.2MnO3,305.0,,,,,,,,,,,,10.1016/j.jmmm.2020.167283,False
La0.75Gd0.05Sr0.2MnO3,275.0,,,,,,,,,,,,10.1016/j.jmmm.2020.167283,False
La0.75Sm0.05Sr0.2MnO3,310.0,,,,,,,,,,,,10.1016/j.jmmm.2020.167283,False
La0.65Sr0.35MnO3,377.0,,,,,,,,,,,,10.1016/j.jmmm.2020.167283,False
La0.55Pr0.1Sr0.35MnO3,353.0,,,,,,,,,,,,10.1016/j.jmmm.2020.167283,False
Fe3Si,800.15,,,DO3-type,fcc,,F m -3 m,,,,,,10.1016/j.jmmm.2017.06.010,True
La0.7Pr0.3Fe11.5Si1.5,186.0,,,Cubic,NaZn13-type,,,,,,,,10.1016/j.jmmm.2009.02.027,True
La0.7Pr0.3Fe11Si2.0,218.0,,,Cubic,NaZn13-type,,,,,,,,10.1016/j.jmmm.2009.02.027,True
La0.5Na0.5MnO3,334.0,,,Distorted Orthorhombic,Pbnm,,Pbnm,10 Oe,1.37 μB/Mn,34.4 emu/g,,,10.1016/j.jmmm.2015.04.092,True
La0.4Na0.6MnO3,323.0,,,Distorted Orthorhombic,Pbnm,,Pbnm,10 Oe,1.08 μB/Mn,29.5 emu/g,,,10.1016/j.jmmm.2015.04.092,True
La0.3Na0.7MnO3,318.0,,,Distorted Orthorhombic,Pbnm,,Pbnm,10 Oe,0.76 μB/Mn,22.4 emu/g,,,10.1016/j.jmmm.2015.04.092,True
La0.2Na0.8MnO3,308.0,,,Distorted Orthorhombic,Pbnm,,Pbnm,10 Oe,0.62 μB/Mn,17.6 emu/g,,,10.1016/j.jmmm.2015.04.092,True
La0.1Na0.9MnO3,303.0,,,Distorted Orthorhombic,Pbnm,,Pbnm,10 Oe,0.34 μB/Mn,10.1 emu/g,,,10.1016/j.jmmm.2015.04.092,True
La0.9Ca0.1MnO3,145.0,76.0,,,,,,,,,,,10.1016/S0304-8853(01)00993-3,True
La0.8Ca0.2MnO3,180.0,68.0,,,,,,,,,,,10.1016/S0304-8853(01)00993-3,True
MnCoSi,,400.0,,Orthorhombic,TiNiSi-type,"{'a': '5.8631 Å', 'b': '3.6893 Å', 'c': '6.8595 Å'}",Pnma,,,,,,10.1016/j.jmmm.2015.04.005,True
MnCo0.9Fe0.1Si,361.0,,,Orthorhombic,TiNiSi-type,"{'a': '5.8442 Å', 'b': '3.6966 Å', 'c': '6.8720 Å'}",Pnma,,,,,,10.1016/j.jmmm.2015.04.005,True
MnCo0.85Fe0.15Si,347.0,,,Orthorhombic,TiNiSi-type,"{'a': '5.8342 Å', 'b': '3.6975 Å', 'c': '6.8731 Å'}",Pnma,,,,,,10.1016/j.jmmm.2015.04.005,True
MnCo0.8Fe0.2Si,327.0,,,Orthorhombic,TiNiSi-type,"{'a': '5.8287 Å', 'b': '3.7017 Å', 'c': '6.8838 Å'}",Pnma,,,,,,10.1016/j.jmmm.2015.04.005,True
MnCo0.7Fe0.3Si,307.0,,,Orthorhombic,TiNiSi-type,"{'a': '5.8185 Å', 'b': '3.7073 Å', 'c': '6.9061 Å'}",Pnma,,,,,,10.1016/j.jmmm.2015.04.005,True
MnCo0.6Fe0.4Si,284.0,,,Orthorhombic,TiNiSi-type,"{'a': '5.8005 Å', 'b': '3.7071 Å', 'c': '6.9261 Å'}",Pnma,,,,,,10.1016/j.jmmm.2015.04.005,True
MnCo0.5Fe0.5Si,296.0,,,Orthorhombic,TiNiSi-type,"{'a': '5.8086 Å', 'b': '3.7124 Å', 'c': '6.9405 Å'}",Pnma,,,,,,10.1016/j.jmmm.2015.04.005,True
La1.4Ca1.6Mn2O7,135.0,,,Tetragonal,Sr3Ti2O7-type,,,,,,,,10.1016/j.jmmm.2004.11.528,True
La1.4Ca1.4Ba0.2Mn2O7,144.0,,,Tetragonal,Sr3Ti2O7-type,,,,,,,,10.1016/j.jmmm.2004.11.528,True
La1.4Ca1.2Ba0.4Mn2O7,163.0,,,Tetragonal,Sr3Ti2O7-type,,,,,,,,10.1016/j.jmmm.2004.11.528,True
La1.4Ca1.0Ba0.6Mn2O7,185.0,,,Tetragonal,Sr3Ti2O7-type,,,,,,,,10.1016/j.jmmm.2004.11.528,True
Cd0.9983Fe0.0017S,,,-505 K,Cubic Zinc-Blende,,,,,,,,0.66 x 10^-7 emu/gm-Oe,10.1016/j.jmmm.2015.12.067,True
Cd0.9924Fe0.0076S,,,-295 K,Cubic Zinc-Blende,,,,,,,,0.67 x 10^-7 emu/gm-Oe,10.1016/j.jmmm.2015.12.067,True
Cd0.977Fe0.023S,,,-177 K,Cubic Zinc-Blende,,,,,,,,0.73 x 10^-7 emu/gm-Oe,10.1016/j.jmmm.2015.12.067,True
Cd0.967Fe0.033S,,,20 K,Cubic Zinc-Blende,,,,,,,,0.77 x 10^-7 emu/gm-Oe,10.1016/j.jmmm.2015.12.067,True
MnCoGe1.017,342.0,,,TiNiSi,Orthorhombic,"{'a': '5.9471 Å', 'b': '3.8190 Å', 'c': '7.0357 Å'}",,,,,,,10.1016/j.jmmm.2017.05.021,True
MnCoGe1.02,272.0,,,Ni2In,Hexagonal,"{'a': '4.0868 Å', 'c': '5.3312 Å'}",,,,,,,10.1016/j.jmmm.2017.05.021,True
La0.7Ca0.3MnO3,229.0,,,,,,,,,,,,10.1016/j.jmmm.2013.10.033,True
La0.6Pr0.1Ca0.3MnO3,202.0,,,,,,,,,,,,10.1016/j.jmmm.2013.10.033,True
La0.5Pr0.2Ca0.3MnO3,175.0,,,,,,,,,,,,10.1016/j.jmmm.2013.10.033,True
La0.4Pr0.3Ca0.3MnO3,148.0,,,,,,,,,,,,10.1016/j.jmmm.2013.10.033,True
SiMn,30.0,,,,,,,,,12.8 emu/cm3,,,10.1016/j.jmmm.2004.04.055,True
Si3Mn5,,95.0,,,,,,,,,,,10.1016/j.jmmm.2004.04.055,True
Co36Fe36Si3Al1B20Nb4,1060.0,,,bcc,,,,18 A/m,,,,,10.1016/j.jmmm.2009.08.048,True
Co36Fe36Si4B20Nb4,950.0,,,bcc,,,,18 A/m,,,,,10.1016/j.jmmm.2009.08.048,True
Pr0.7Sr0.3MnO3,255.0,,,Orthorhombic,Orthorhombic,"{'a': '5.484(9) Å', 'b': '5.462(7) Å', 'c': '7.722(8) Å'}",Pbnm,,5.501 μB,,,,10.1016/j.jmmm.2020.167011,True
Pr0.5Nd0.2Sr0.3MnO3,242.0,,261.738 K,Orthorhombic,Orthorhombic,"{'a': '5.477(8) Å', 'b': '5.458(4) Å', 'c': '7.721(2) Å'}",Pbnm,,5.507 μB,,,,10.1016/j.jmmm.2020.167011,True
Pr0.5Sm0.2Sr0.3MnO3,179.0,,222.067 K,Orthorhombic,Orthorhombic,"{'a': '5.466(2) Å', 'b': '5.456(7) Å', 'c': '7.707(8) Å'}",Pbnm,,5.277 μB,,,,10.1016/j.jmmm.2020.167011,True
Pr0.5Gd0.2Sr0.3MnO3,137.0,,188.537 K,Orthorhombic,Orthorhombic,"{'a': '5.463(4) Å', 'b': '5.456(7) Å', 'c': '7.705(1) Å'}",Pbnm,,6.349 μB,,,,10.1016/j.jmmm.2020.167011,True
CrO2,667.15,,,Rutile,Tetragonal,"{'a': '4.413 Å', 'b': '4.472 Å', 'c': '2.915 Å'}",,,,460 emu/cc,,,10.1016/j.jmmm.2017.11.106,True
Cr0.99Ti0.01O2,643.15,,,Rutile,Tetragonal,"{'a': '4.404 Å', 'b': '4.543 Å', 'c': '2.917 Å'}",,,,224 emu/cc,,,10.1016/j.jmmm.2017.11.106,True
Cr0.94Ti0.06O2,625.15,,,Rutile,Tetragonal,"{'a': '4.406 Å', 'b': '4.528 Å', 'c': '2.958 Å'}",,,,185 emu/cc,,,10.1016/j.jmmm.2017.11.106,True
Bi2Te3,10.0,,,,,,,,,,,,10.1016/j.jmmm.2006.02.041,False
Sb2Te3,17.0,,,,,,,,,,,,10.1016/j.jmmm.2006.02.041,False
Bi2Te3,12.0,,,,,,,,,,,,10.1016/j.jmmm.2006.02.041,False
Sb2Te3,22.0,,,,,,,,,,,,10.1016/j.jmmm.2006.02.041,False
Ti0.98V0.02O2,,,-24 K,Anatase,Tetragonal,{'c': '9.472 Å'},,"50 Oe (300 K), 70 Oe (10 K)",,0.0026 emu/g (300 K),,,10.1016/j.jmmm.2007.05.009,True
Ti0.92V0.08O2,,,-70 K,Anatase,Tetragonal,{'c': '9.493 Å'},,"80 Oe (300 K), 105 Oe (10 K)",,0.0054 emu/g (300 K),,,10.1016/j.jmmm.2007.05.009,True
Ba2Fe1.0Mo1.0O6,340.0,,,Cubic,,,Fm3m,Below 40 Oe,3.49 μB per formula unit,37.3 emu/g at 173 K,,,10.1016/j.jmmm.2004.04.036,True
Ba2Fe1.1Mo0.9O6,340.0,,,Cubic,,,Fm3m,Below 40 Oe,,,,,10.1016/j.jmmm.2004.04.036,True
Ba2Fe1.2Mo0.8O6,340.0,,,Cubic,,,Fm3m,Below 40 Oe,,,,,10.1016/j.jmmm.2004.04.036,True
Ba2Fe1.3Mo0.7O6,340.0,,,Cubic,,,Fm3m,Below 40 Oe,2.78 μB per formula unit,30.4 emu/g at 173 K,,,10.1016/j.jmmm.2004.04.036,True
Fe0.7Si0.3,690.0,,,Cubic,DO3-type,{'a': '2.829'},,,,112 emu/g,,,10.1016/j.jmmm.2005.05.002,True
Fe0.4Si0.3Co0.3,972.0,,,Cubic,DO3-type,{'a': '2.821'},,,,83 emu/g,,,10.1016/j.jmmm.2005.05.002,True
DyFe11.5Ta0.5,540.0,,,ThMn12-type,Body-centered tetragonal,,I4/mmm,,2.04 μB,,,,10.1016/j.jmmm.2019.01.041,True
DyFe11.4Ta0.6,539.5,,,ThMn12-type,Body-centered tetragonal,,I4/mmm,,2.05 μB,,,,10.1016/j.jmmm.2019.01.041,True
DyFe11.35Ta0.65,538.8,,,ThMn12-type,Body-centered tetragonal,,I4/mmm,,2.04 μB,,,,10.1016/j.jmmm.2019.01.041,True
DyFe11.3Ta0.7,540.3,,,ThMn12-type,Body-centered tetragonal,,I4/mmm,,2.02 μB,,,,10.1016/j.jmmm.2019.01.041,True
FeCr2S4,186.0,,,Spinel,Cubic,,,,,,,,10.1016/S0304-8853(00)00756-3,False
Si0.99Cr0.01C,760.0,,,Cubic,F 4 ̄ 3 m,,F 4 ̄ 3 m,64 Oe,,0.04 emu/g,0.002 memu/g,1.30 x 10^-6 emu/gOe,10.1016/j.jmmm.2019.165505,True
Si0.97Cr0.03C,760.0,,,Cubic,F 4 ̄ 3 m,,F 4 ̄ 3 m,8 Oe,,0.09 emu/g,0.006 memu/g,70.02 x 10^-6 emu/gOe,10.1016/j.jmmm.2019.165505,True
Si0.95Cr0.05C,760.0,,,Cubic,F 4 ̄ 3 m,,F 4 ̄ 3 m,70 Oe,,0.02 emu/g,0.001 memu/g,536 x 10^-6 emu/gOe,10.1016/j.jmmm.2019.165505,True
Ni50Mn36.5Sb13.5,335.0,,,Heusler,Cubic,{'a': '5.979 Å'},,,,45.5 emu/g at 5K,,,10.1016/j.jmmm.2021.168200,True
Ni50Mn36.5Sb13.0Si0.5,338.0,,,Heusler,Cubic,{'a': '5.958 Å'},,,,41.4 emu/g at 5K,,,10.1016/j.jmmm.2021.168200,True
Ni50Mn36.5Sb12.5Si1.0,344.0,,,Heusler,Cubic,{'a': '5.945 Å'},,,,39.1 emu/g at 5K,,,10.1016/j.jmmm.2021.168200,True
Ni50Mn36.5Sb12.0Si1.5,351.0,,,Heusler,Cubic,{'a': '5.940 Å'},,,,37.6 emu/g at 5K,,,10.1016/j.jmmm.2021.168200,True
Ni50Mn36.5Sb11.5Si2.0,351.0,,,Heusler,Cubic,{'a': '5.936 Å'},,,,36.4 emu/g at 5K,,,10.1016/j.jmmm.2021.168200,True
Ni50Mn36.5Sb11.0Si2.5,354.0,,,Heusler,Cubic,{'a': '5.942 Å'},,,,35.1 emu/g at 5K,,,10.1016/j.jmmm.2021.168200,True
La0.85Sr0.15MnO3,320.0,,,Perovskite,,,,,,,,,10.1016/j.jmmm.2013.07.045,True
La0.67Sr0.33MnO3,350.0,,,Perovskite,,,,,,,,,10.1016/j.jmmm.2013.07.045,True
La0.55Sr0.45MnO3,350.0,,,Perovskite,,,,,,,,,10.1016/j.jmmm.2013.07.045,True
GaMnAs,172.0,,,,,,,,,,,,10.1016/j.jmmm.2006.11.209,True
Ni2.9Co0.1V2O8,,8.5,,Orthorhombic,Kagomé-staircase,"{'a': '5.9233 Å', 'b': '11.3727 Å', 'c': '8.2259 Å'}",Cmca,,"μ_a = (0, 0.1(2), -0.2(2)) μ_B at 4a, μ_e = (1.46(8), 0.2(2), 0.1(2)) μ_B at 8e",,,,10.1016/j.jmmm.2015.08.106,True
Ni2.5Co0.5V2O8,,8.5,,Orthorhombic,Kagomé-staircase,"{'a': '5.9382 Å', 'b': '11.3890 Å', 'c': '8.2374 Å'}",Cmca,,"μ_a = (0, -0.1(0), 0.1(2)) μ_B at 4a, μ_e = (1.3(1), 0.0(0), 0.35(8)) μ_B at 8e",,,,10.1016/j.jmmm.2015.08.106,True
Ni3V2O8,,9.1,,Orthorhombic,Kagomé-staircase,,Cmca,,1.4 μ_B,,,,10.1016/j.jmmm.2015.08.106,False
BiNi0.125Fe0.875O3,,598.15,,Rhombohedral,P1 symmetry,,R3c,,4.09 μB,,,,10.1016/j.jmmm.2017.09.063,False
BiNi0.25Fe0.75O3,,598.15,,Rhombohedral,P1 symmetry,,R3c,,4.00 μB,8.91 emu/g,,,10.1016/j.jmmm.2017.09.063,False
BiNi0.5Fe0.5O3,,598.15,,Rhombohedral,P1 symmetry,,R3c,,1.67-1.68 μB,,,,10.1016/j.jmmm.2017.09.063,False
GdCrO3,,174.0,-33 K,Orthorhombic,Pbnm,"{'a': '5.3129 Å', 'b': '5.5210 Å', 'c': '7.6040 Å'}",Pbnm,,7.37 μB,,,,10.1016/j.jmmm.2018.04.052,True
Gd0.9Y0.1CrO3,,,-35 K,Orthorhombic,Pbnm,,Pbnm,,7.99 μB,,,,10.1016/j.jmmm.2018.04.052,True
Gd0.7Y0.3CrO3,,,-37 K,Orthorhombic,Pbnm,,Pbnm,,7.17 μB,,,,10.1016/j.jmmm.2018.04.052,True
Gd0.5Y0.5CrO3,,,-40 K,Orthorhombic,Pbnm,,Pbnm,,6.46 μB,,,,10.1016/j.jmmm.2018.04.052,True
Gd0.3Y0.7CrO3,,,-45 K,Orthorhombic,Pbnm,,Pbnm,,4.94 μB,,,,10.1016/j.jmmm.2018.04.052,True
YCrO3,,142.0,-465 K,Orthorhombic,Pbnm,"{'a': '5.2428 Å', 'b': '5.5208 Å', 'c': '7.5340 Å'}",Pbnm,,4.60 μB,,,,10.1016/j.jmmm.2018.04.052,True
La0.9Bi0.1MnO3,120.0,,,Orthorhombic,,,,,,,,,10.1016/j.jmmm.2004.11.293,True
La0.6Bi0.4MnO3,115.0,,,Pseudo-cubic,,,,,,24 emu/g,,,10.1016/j.jmmm.2004.11.293,True
Ni40.5Co14.1Mn31.6Ti13.8,342.0,,,5M and B2,,,,,,,,,10.1016/j.jmmm.2019.03.119,True
Ni39.3Co16.1Mn32.1Ti12.5,225.0,,,5M and B2,,,,,,,,,10.1016/j.jmmm.2019.03.119,True
Tb0.2Dy0.5Gd0.3Co2,270.0,,,Cubic,Laves phase,,Fd-3m,,,,,,10.1016/j.jmmm.2017.11.016,True
Tb0.2Dy0.4Gd0.4Co2,285.0,,,Cubic,Laves phase,,Fd-3m,,,,,,10.1016/j.jmmm.2017.11.016,True
Tb0.2Dy0.3Gd0.5Co2,315.0,,,Cubic,Laves phase,,Fd-3m,,,,,,10.1016/j.jmmm.2017.11.016,True
Tb0.2Dy0.4Gd0.4Co1.9Al0.1,285.0,,,Cubic,Laves phase,,Fd-3m,,,,,,10.1016/j.jmmm.2017.11.016,True
Tb0.2Dy0.3Gd0.5Co1.9Al0.1,315.0,,,Cubic,Laves phase,,Fd-3m,,,,,,10.1016/j.jmmm.2017.11.016,True
Ni0.98Mn0.02O,653.0,,,fcc,,{'a': '4.1817'},Fm-3m,155 Oe,,2.433 emu/g,0.595 emu/g,,10.1016/j.jmmm.2015.08.082,True
NiO,,523.0,,fcc,,{'a': '4.1836'},Fm-3m,109 Oe,,0.180 emu/g,0.003 emu/g,,10.1016/j.jmmm.2015.08.082,True
Fe58Y42,210.0,,,Amorphous,,,,,,,,,10.1016/j.jmmm.2007.12.009,True
Fe48Y52,100.0,,,Amorphous,,,,,,,,,10.1016/j.jmmm.2007.12.009,True
Fe42Y58,66.0,,,Amorphous,,,,,,,,,10.1016/j.jmmm.2007.12.009,True
Dy0.5Eu1.5Ti2O7,,,-0.074 K,Pyrochlore,Face centered cubic,,Fd-3m,,5.21 μB,,,,10.1016/j.jmmm.2020.167364,True
Dy0.2Eu1.8Ti2O7,,,-0.0826 K,Pyrochlore,Face centered cubic,,Fd-3m,,3.088 μB,,,,10.1016/j.jmmm.2020.167364,True
Dy0.1Eu1.9Ti2O7,,,-0.099 K,Pyrochlore,Face centered cubic,,Fd-3m,,2.13 μB,,,,10.1016/j.jmmm.2020.167364,True
Eu2Ti2O7,,,-1.35 K,Pyrochlore,Face centered cubic,,Fd-3m,,0.679 μB,,,,10.1016/j.jmmm.2020.167364,True
Li0.39Zn0.2Ni0.02Fe2.39O4,857.15,,,Spinel,Cubic,{'a': '8.437'},,,,94 emu/gm,,,10.1016/j.jmmm.2009.04.011,True
Li0.38Zn0.2Ni0.04Fe2.38O4,846.15,,,Spinel,Cubic,{'a': '8.493'},,,,80 emu/gm,,,10.1016/j.jmmm.2009.04.011,True
Li0.37Zn0.2Ni0.06Fe2.37O4,844.15,,,Spinel,Cubic,{'a': '8.457'},,,,102 emu/gm,,,10.1016/j.jmmm.2009.04.011,True
Li0.36Zn0.2Ni0.08Fe2.36O4,839.15,,,Spinel,Cubic,{'a': '8.414'},,,,78 emu/gm,,,10.1016/j.jmmm.2009.04.011,True
Li0.35Zn0.2Ni0.1Fe2.35O4,836.15,,,Spinel,Cubic,{'a': '8.407'},,,,79 emu/gm,,,10.1016/j.jmmm.2009.04.011,True
BaFe12O19,770.15,,,Hexagonal,,,,2.95 kOe,,54.4 emu/g,33.3 emu/g,,10.1016/j.jmmm.2017.05.087,True
BaFe10Al2O19,710.15,,,Hexagonal,,,,3.68 kOe,,31.3 emu/g,22.3 emu/g,,10.1016/j.jmmm.2017.05.087,True
Gd,239.0,,,,,,,,7.69 μB,,,,10.1016/j.jmmm.2020.166882,False
HoMn6Sn5.86Ga0.14,386.0,,,HfFe6Ge6-type,Hexagonal,"{'a': '5.513 Å', 'c': '8.997 Å'}",,0.2 kOe,,3.2 μB/f.u.,,,10.1016/S0304-8853(03)00550-X,True
HoMn6Sn5.72Ga0.28,394.0,,,HfFe6Ge6-type,Hexagonal,"{'a': '5.503 Å', 'c': '8.980 Å'}",,0.2 kOe,,3.5 μB/f.u.,,,10.1016/S0304-8853(03)00550-X,True
HoMn6Sn5.55Ga0.45,393.0,,,HfFe6Ge6-type,Hexagonal,"{'a': '5.498 Å', 'c': '8.970 Å'}",,0.2 kOe,,3.2 μB/f.u.,,,10.1016/S0304-8853(03)00550-X,True
HoMn6Sn5.43Ga0.57,387.0,,,HfFe6Ge6-type,Hexagonal,"{'a': '5.496 Å', 'c': '8.963 Å'}",,1.2 kOe,,3.2 μB/f.u.,,,10.1016/S0304-8853(03)00550-X,True
HoMn6Sn4.89Ga1.11,363.0,,,HfFe6Ge6-type,Hexagonal,"{'a': '5.465 Å', 'c': '8.912 Å'}",,0.8 kOe,,3.4 μB/f.u.,,,10.1016/S0304-8853(03)00550-X,True
HoMn6Sn4.11Ga1.89,308.0,,,HfFe6Ge6-type,Hexagonal,"{'a': '5.438 Å', 'c': '8.876 Å'}",,1.1 kOe,,2.9 μB/f.u.,,,10.1016/S0304-8853(03)00550-X,True
La0.7Ca0.3MnO3,205.0,,,Orthorhombic,,"{'a': '5.476 Å', 'b': '7.761 Å', 'c': '5.472 Å'}",Pnma,,,,,,10.1016/j.jmmm.2014.12.047,True
La0.68Ca0.22Ba0.1MnO3,225.0,,,Orthorhombic,,"{'a': '5.475 Å', 'b': '7.767 Å', 'c': '5.471 Å'}",Pnma,,,,,,10.1016/j.jmmm.2014.12.047,True
La0.69Ca0.12Ba0.19MnO3,245.0,,,Orthorhombic,,"{'a': '5.478 Å', 'b': '7.771 Å', 'c': '5.473 Å'}",Pnma,,,,,,10.1016/j.jmmm.2014.12.047,True
YFe7Mn5,150.0,,,ThMn12-type,Tetragonal,,,,,,,,10.1016/j.jmmm.2011.11.018,True
YFe7.4Mn4.6,197.0,,,ThMn12-type,Tetragonal,,,,,,,,10.1016/j.jmmm.2011.11.018,True
YFe7.8Mn4.2,225.0,,,ThMn12-type,Tetragonal,,,,,32.69 emu/g,,,10.1016/j.jmmm.2011.11.018,True
YFe8Mn4,226.0,,,ThMn12-type,Tetragonal,,,,,38.55 emu/g,,,10.1016/j.jmmm.2011.11.018,True
YFe8.4Mn3.6,240.0,,,ThMn12-type,Tetragonal,,,,,41.76 emu/g,,,10.1016/j.jmmm.2011.11.018,True
YFe8.6Mn3.4,272.0,,,ThMn12-type,Tetragonal,,,,,49.92 emu/g,,,10.1016/j.jmmm.2011.11.018,True
YFe8.8Mn3.2,290.0,,,ThMn12-type,Tetragonal,,,,,51.54 emu/g,,,10.1016/j.jmmm.2011.11.018,True
Co90Cr10,1369.5,,,fcc-Co(Cr),,,,12.5 kA/m,,1.17 T (144 Am^2/kg),,,10.1016/j.jmmm.2013.10.042,True
Sr0.8La0.2Co0.2Fe11.8O19,704.0,,,Hexagonal,Magnetoplumbite,"{'a': '5.876 Å', 'c': '23.030 Å'}",,6398.8 Oe,,65.67 emu/g,37.05 emu/g,,10.1016/j.jmmm.2018.08.043,True
Sr0.8La0.2Co0.2Fe11.6Al0.2O19,707.0,,,Hexagonal,Magnetoplumbite,"{'a': '5.874 Å', 'c': '23.018 Å'}",,7123.7 Oe,,61.78 emu/g,35.18 emu/g,,10.1016/j.jmmm.2018.08.043,True
Fe61Pt39,570.0,,,L10,Tetragonal,,,,,,,,10.1016/j.jmmm.2009.02.126,True
Fe62Pt38,460.0,,,L10,Tetragonal,,,,,,,,10.1016/j.jmmm.2009.02.126,True
Fe68V32,334.0,,,σ-phase,,,,,"{'A': '0.61 μB', 'B': '0.52 μB', 'C': '1.28 μB', 'D': '0.87 μB', 'E': '0.97 μB', 'Average': '0.94 μB'}",,,,10.1016/j.jmmm.2020.166567,True
Fe65.6V34.4,315.3,,,σ-phase,,,,,,,,,10.1016/j.jmmm.2020.166567,False
CoMnGe,345.0,,,Orthorhombic,,,Pnma,,"μMn ∼ 2.9 μB, μCo ∼ 0.9 μB",,,,10.1016/j.jmmm.2008.03.003,True
CoMnGe,283.0,,,Hexagonal,,,P63/mmc,,,,,,10.1016/j.jmmm.2008.03.003,True
CoMnSn,145.0,,,Hexagonal,,,P63/mmc,,,,,,10.1016/j.jmmm.2008.03.003,True
Cu50Ni50,574.15,,,Single phase Cu-rich solid solution,,{'a': '0.3625 nm'},,212.12 Oe,,15.30 emu/gm,2.78 emu/gm,,10.1016/j.jmmm.2006.07.011,True
Cu50Ni25Fe25,744.15,,,Cu-Ni solid solution with FeNi phase,,{'a': '0.361 nm'},,136.36 Oe,,42.94 emu/gm,8.38 emu/gm,,10.1016/j.jmmm.2006.07.011,True
Ni48Co4Mn36Sn9Fe3,350.0,,,4O martensitic,,,,,,,,,10.1016/j.jmmm.2020.167540,True
Ni48Co4Mn35Sn9Fe4,350.0,,,"L21 austenite, 4O martensitic, fcc γ phase",,,,,,4.6 emu/g,,,10.1016/j.jmmm.2020.167540,True
Ni48Co4Mn34Sn9Fe5,350.0,,,"L21 austenite, fcc γ phase",,,,,,2.6 emu/g,,,10.1016/j.jmmm.2020.167540,True
Bi0.95Tb0.05FeO3,,643.0,,Hexagonal,R3c,"{'a': '5.5701', 'c': '13.8268'}",R3c,,0.15 μB,,,,10.1016/j.jmmm.2022.169947,True
Bi0.90Tb0.10FeO3,,643.0,,Hexagonal + Orthorhombic,R3c + Pnma,"{'a': '5.5641', 'b': '7.859', 'c': '13.7984'}",R3c + Pnma,,0.2 μB,,,,10.1016/j.jmmm.2022.169947,True
Bi0.85Tb0.15FeO3,,643.0,,Hexagonal + Orthorhombic,R3c + Pnma,"{'a': '5.5620', 'b': '7.797', 'c': '13.7978'}",R3c + Pnma,,0.5 μB,,,,10.1016/j.jmmm.2022.169947,True
Bi0.80Tb0.20FeO3,,643.0,,Hexagonal + Orthorhombic,R3c + Pnma,"{'a': '5.5562', 'b': '7.7766', 'c': '13.7824'}",R3c + Pnma,,0.7 μB,,,,10.1016/j.jmmm.2022.169947,True
Zn0.98Mn0.02O,300.0,,,Wurtzite,Hexagonal,{'a': '3.31 Å'},,50 Oe,4.8 μB/Mn,,,,10.1016/j.jmmm.2005.05.039,True
Zn0.95Mn0.05O,300.0,,,Wurtzite,Hexagonal,{'a': '3.31 Å'},,50 Oe,4.8 μB/Mn,,,,10.1016/j.jmmm.2005.05.039,True
Zn0.94Mn0.06O,300.0,,,Wurtzite,Hexagonal,{'a': '3.31 Å'},,50 Oe,2.2 μB/Mn,,,,10.1016/j.jmmm.2005.05.039,True
Sn0.95Eu0.05Te,,10.0,-0.20 K,Face-centered cubic,Cubic,,,,,,,,10.1016/S0304-8853(02)00145-2,True
Sn0.97Eu0.03Te,,10.0,-0.67 K,Face-centered cubic,Cubic,,,,,,,,10.1016/S0304-8853(02)00145-2,True
Mn2CoAl,745.0,,,Hg2CuTi,fcc,{'a': '5.854 Å'},216,,2.00 μB/f.u.,1.93 μB/f.u.,,,10.1016/j.jmmm.2018.11.115,True
Mn2Co0.9V0.1Al,712.0,,,Hg2CuTi,fcc,,216,,1.61 μB/f.u.,1.58 μB/f.u.,,,10.1016/j.jmmm.2018.11.115,True
Mn2Co0.7V0.3Al,699.0,,,Hg2CuTi,fcc,,216,,0.81 μB/f.u.,0.86 μB/f.u.,,,10.1016/j.jmmm.2018.11.115,True
Mn2Co0.5V0.5Al,671.0,,,Hg2CuTi,fcc,{'a': '5.879 Å'},216,,0.02 μB/f.u.,0.29 μB/f.u.,,,10.1016/j.jmmm.2018.11.115,True
La0.9Ca0.1CoO3,,,-29 K,Pseudocubic perovskite with slight rhombohedral distortions,Hexagonal,"{'a': '5.44266', 'c': '13.10672'}",R-3c,,,,,,10.1016/j.jmmm.2004.08.018,True
La0.85Ca0.15CoO3,,,+33 K,Pseudocubic perovskite with slight rhombohedral distortions,Hexagonal,"{'a': '5.44198', 'c': '13.09317'}",R-3c,,,,,,10.1016/j.jmmm.2004.08.018,True
La0.8Ca0.2CoO3,,,45-50 K,Pseudocubic perovskite with slight rhombohedral distortions,Hexagonal,"{'a': '5.44067', 'c': '13.09517'}",R-3c,,,,,,10.1016/j.jmmm.2004.08.018,True
La0.98Ca0.02Mn0.9Cu0.1O3,168.63,,187.16 K,Perovskite,,,Pnma,,5.45 μB,,,,10.1016/j.jmmm.2019.165611,True
La0.95Ca0.05Mn0.9Cu0.1O3,164.13,,183.60 K,Perovskite,,,Pnma,,5.25 μB,,,,10.1016/j.jmmm.2019.165611,True
La0.9Ca0.1Mn0.9Cu0.1O3,152.73,,180.13 K,Perovskite,,,Pnma,,6.09 μB,,,,10.1016/j.jmmm.2019.165611,True
La0.8Ca0.2Mn0.9Cu0.1O3,138.67,,179.14 K,Perovskite,,,Pnma,,6.65 μB,,,,10.1016/j.jmmm.2019.165611,True
La0.7Ca0.3Mn0.9Cu0.1O3,120.62,,182.49 K,Perovskite,,,Pnma,,6.65 μB,,,,10.1016/j.jmmm.2019.165611,True
La0.6Ca0.4Mn0.9Cu0.1O3,100.65,,172.06 K,Perovskite,,,Pnma,,6.02 μB,,,,10.1016/j.jmmm.2019.165611,True
Ag2MnO2,,30.8,-429 K,Monoclinic,,"{'a': '0.5178 nm', 'b': '0.2875 nm', 'c': '0.8815 nm'}",,,4.90 μB,,,,10.1016/j.physb.2008.11.175,True
Ag2NiO2,,56.0,,,,,,,,,,,10.1016/j.physb.2008.11.175,False
NaNiO2,,20.0,,,,,,,,,,,10.1016/j.physb.2008.11.175,False
AgNiO2,,21.0,,,,,,,,,,,10.1016/j.physb.2008.11.175,False
Ag2MnSn3S8,,,-10 K,Cubic,Fd3̄m,{'a': '10.6984'},Fd3̄m,,5.80 μB,,,,10.1016/S0022-4596(03)00240-8,True
Ag3Mg2RuO6,,24.0,-108.1 K,Delafossite,Monoclinic,"{'a': '5.293 Å', 'b': '9.167 Å', 'c': '6.471 Å'}",C 2/m,,3.871 μB,,,,10.1016/j.jssc.2021.122171,True
Ag42In42Gd16,,,-73.6 K,YbCd6-type,Cubic,{'a': '15.207 Å'},Im-3 (No. 204),,7.86 μB per Gd atom,,,1.68 × 10^-6 emu/g,10.1016/j.jallcom.2010.09.214,True
AgGdS2,,5.4,-13.1 K,Monoclinic,Cation-ordered NaCl-type,"{'a': '7.7127 Å', 'b': '7.7140 Å', 'c': '12.1573 Å'}",P21,,7.92 μB,,,,10.1016/j.jssc.2019.121012,True
AgDyS2,,2.0,-12.8 K,Monoclinic,Cation-ordered NaCl-type,"{'a': '7.6529 Å', 'b': '7.6561 Å', 'c': '12.0010 Å'}",P21,,10.45 μB,,,,10.1016/j.jssc.2019.121012,True
AgHoS2,,3.1,-8.6 K,Monoclinic,Cation-ordered NaCl-type,"{'a': '7.6293 Å', 'b': '7.6326 Å', 'c': '11.9515 Å'}",P21,,10.63 μB,,,,10.1016/j.jssc.2019.121012,True
AgYbS2,,6.5,-74.2 K,Monoclinic,Cation-ordered NaCl-type,"{'a': '7.5662 Å', 'b': '7.5693 Å', 'c': '11.7892 Å'}",P21,,4.62 μB,,,,10.1016/j.jssc.2019.121012,True
AgFeO2,,9.5,,Delafossite,"Rhombohedral (3R), Hexagonal (2H)","{'a': '3.035(1) Å (3R), 3.035(1) Å (2H)', 'c': '18.592(4) Å (3R), 12.394(3) Å (2H)'}","R-3m (3R), P63/mmc (2H)",,,,,,10.1016/j.jallcom.2016.08.092,True
AgFeP2O7,,,-165.9 K,Monoclinic,,"{'a': '7.3298 Å', 'b': '7.9702 Å', 'c': '9.5653 Å'}",P21/c,,,,,,10.1016/j.jssc.2010.03.042,True
LiFeP2O7,,,-73 K,,,,P21,,,,,,10.1016/j.jssc.2010.03.042,False
NaFeP2O7,,,-53 K,,,,P21/c,,,,,,10.1016/j.jssc.2010.03.042,False
KFeP2O7,,,-90 K,,,,P21/c,,,,,,10.1016/j.jssc.2010.03.042,False
CsFeP2O7,,,-64.9 K,,,,P21/c,,,,,,10.1016/j.jssc.2010.03.042,False
KFeAs2O7,,,-41.5 K,,,,P-1,,,,,,10.1016/j.jssc.2010.03.042,False
Ni61Co35Al4,987.15,,,,,,,,,,,,10.1016/j.jallcom.2018.11.103,True
Ni50Co40Al10,967.15,,,,,,,,,,,,10.1016/j.jallcom.2018.11.103,True
Ni40Co50Al10,994.15,,,,,,,,,,,,10.1016/j.jallcom.2018.11.103,True
Ni30Co60Al10,1012.15,,,,,,,,,,,,10.1016/j.jallcom.2018.11.103,True
Ni20Co70Al10,1072.15,,,,,,,,,,,,10.1016/j.jallcom.2018.11.103,True
Ni39Co49Al12,1028.15,,,,,,,,,,,,10.1016/j.jallcom.2018.11.103,True
Ni75Co10Al15,606.15,,,,,,,,,,,,10.1016/j.jallcom.2018.11.103,True
Ni58Co22Al20,967.15,,,,,,,,,,,,10.1016/j.jallcom.2018.11.103,True
Ni50Co30Al20,989.15,,,,,,,,,,,,10.1016/j.jallcom.2018.11.103,True
Ni40Co40Al20,992.15,,,,,,,,,,,,10.1016/j.jallcom.2018.11.103,True
Ni30Co50Al20,997.15,,,,,,,,,,,,10.1016/j.jallcom.2018.11.103,True
Ni20Co60Al20,991.15,,,,,,,,,,,,10.1016/j.jallcom.2018.11.103,True
Ni50Co25Al25,995.15,,,,,,,,,,,,10.1016/j.jallcom.2018.11.103,True
Ni5Co70Al25,1065.15,,,,,,,,,,,,10.1016/j.jallcom.2018.11.103,True
Ni40Co30Al30,968.15,,,,,,,,,,,,10.1016/j.jallcom.2018.11.103,True
Ni30Co40Al30,1014.15,,,,,,,,,,,,10.1016/j.jallcom.2018.11.103,True
Ni20Co50Al30,1002.15,,,,,,,,,,,,10.1016/j.jallcom.2018.11.103,True
Ni50Co50,1146.15,,,,,,,,,,,,10.1016/j.jallcom.2018.11.103,True
Pure Co,1397.15,,,,,,,,,,,,10.1016/j.jallcom.2018.11.103,True
Pure Ni,622.15,,,,,,,,,,,,10.1016/j.jallcom.2018.11.103,True
AlFeO3,,250.0,,Orthorhombic,Pna 2_1,"{'a': '4.9806 Å', 'b': '8.5511 Å', 'c': '9.2403 Å'}",Pna 2_1,,"7.80 μB (Ordered), 22.87 μB (Disordered)",,,,10.1016/j.jssc.2010.12.025,True
GaFeO3,,210.0,,Orthorhombic,Pna 2_1,"{'a': '5.0814 Å', 'b': '8.7436 Å', 'c': '9.3910 Å'}",Pna 2_1,,,,,,10.1016/j.jssc.2010.12.025,True
Al0.5Ga0.5FeO3,,220.0,,Orthorhombic,Pna 2_1,"{'a': '5.0306 Å', 'b': '8.6461 Å', 'c': '9.3175 Å'}",Pna 2_1,,,,,,10.1016/j.jssc.2010.12.025,True
Al0.9375Mn0.0625N,340.0,,,Wurtzite,Hexagonal,"{'a': '3.137 Å', 'c': '5.023 Å'}",,,3.05 μB per Mn atom,4.0 μB per supercell,,,10.1016/j.physb.2008.02.021,False
Al13Fe4,,,-12.0 K,Monoclinic,,"{'a': '15.503 Å', 'b': '8.063 Å', 'c': '12.464 Å'}",C2/m,,1.42 μB per Fe atom,,,2.62 × 10^-5 cm³/g,10.1016/j.jallcom.2014.08.225,True
Al20V2Eu,,4.0,,Fd-3m,,,227,,8.3 μB per Eu,,,,10.1016/j.physb.2007.10.308,True
Al2Mn2Si3,,71.0,-32 K,Hexagonal,Hexagonal,"{'a': '0.96121 nm', 'c': '0.35640 nm'}","P6, No 174",,0.85 μB per Mn,,,,10.1016/S0925-8388(01)01895-3,True
Al3Co7Fe7,1254.0,,,BCC,BCC/B2,,,143 - 303 A/m,,107.4 - 167.5 Am2/kg,,,10.1016/j.actamat.2024.119686,True
Al3Co6Fe6Cr2,1052.0,,,BCC,BCC/B2,,,143.3 - 1950.2 A/m,,127.0 - 132.0 Am2/kg,,,10.1016/j.actamat.2024.119686,True
Fe73.5Si13.5Nb3B9Cu1,850.0,,,BCC,,,,0.5 A/m,,1.2 T,,,10.1016/j.actamat.2024.119686,False
Fe44Co44Zr7B4Cu1,1253.0,,,BCC,,,,160 A/m,,2.0 T,,,10.1016/j.actamat.2024.119686,False
Co27.7Fe32.6Ni27.7Ta5.0Al7.0,694.0,,,FCC,,,,78 A/m,,100 Am2/kg,,,10.1016/j.actamat.2024.119686,False
Al69.8Pd12.1Mn18.1,,11.0,-10 K,Decagonal,,,,,,,,,10.1016/j.jnoncrysol.2003.11.058,True
Al6Cr37Fe24Co21Ni12,913.15,,,BCC,,,,10 kA/m,,60 Am^2/kg,,,10.1016/j.jallcom.2023.168794,True
Al19.6Cr20.1Fe20.4Co20.3Ni19.8,913.15,,,BCC/B2,,,,10 kA/m,,55 Am^2/kg,,,10.1016/j.jallcom.2023.168794,True
AlCrFeCoNi,503.15,,,FCC + σ + BCC/B2,,,,,,10-20 Am^2/kg,,,10.1016/j.jallcom.2023.168794,True
Al70.5Pd22Mn7.5,,,126.7 K,Icosahedral,Face centered,,,,4.85 μB,,,4.6 × 10^−6 emu/g Oe,10.1016/j.jnoncrysol.2006.02.006,True
AlC0.0625N0.9375,875.0,,,Zincblende,Cubic,{'a': '4.3800 Å'},,,1.0 μβ per cell,,,,10.1016/j.physb.2018.09.036,False
AlC0.125N0.875,875.0,,,Zincblende,Cubic,,,,2.0 μβ per cell,,,,10.1016/j.physb.2018.09.036,False
AlCoCrFeNi,890.15,,,BCC,"cP2, cP4, tP30",{'a': '2.88 Å'},,51.40 Oe,,70.05 emu/g,2.97 emu/g,,10.1016/j.jallcom.2020.154826,True
AlCoCrFeNiMn,540.0,,,BCC and FCC,BCC and FCC,"{'a': '2.893 Å (ordered BCC), 2.8809 Å (disordered BCC)'}","I m 3̅ m (BCC), F m 3̅ m (FCC)",≤ 5 Oe,,50 to 63 emu/g,,,10.1016/j.jallcom.2019.153228,True
AlFe2B2,285.0,,,Orthorhombic,Cmmm,"{'a': '2.929 Å', 'b': '11.034 Å', 'c': '2.866 Å'}",Cmmm,,1.12 μB per Fe atom,78 emu/g,,,10.1016/j.jallcom.2018.02.205,True
Al7.5Ni13Ti6.0Cu3.0Nb1.2Co34Fe35.3,1117.0,,,bcc,,,,1.52 kOe,,,9.43 kGs,,10.1016/j.jallcom.2020.157586,True
Al7.5Ni13Ti6.0Cu3.0Nb1.2Co34Fe34.7Ta0.6,1130.0,,,bcc,,,,1.83 kOe,,,9.22 kGs,,10.1016/j.jallcom.2020.157586,True
EuTiO3,5.5,,8.7 K,Amorphous,,,,,6.7 μB/Eu,,,,10.1016/j.jnoncrysol.2010.05.014,True
Eu0.14Si0.31O0.55,,,1 K,,,,,,,,,,10.1016/j.jnoncrysol.2010.05.014,False
Au51Al34Yb15,,,-148 K,Icosahedral Quasicrystal,,,,,3.71 μB,,,,10.1016/j.jallcom.2013.10.073,True
Au64Al22Gd14,27.0,,+28.3 K,Tsai-type 1/1 quasicrystal approximant,bcc,{'a': '1.472 nm'},Im3̅,,7.83 μB,,,4.90 × 10^−4 emu/mol,10.1016/j.jallcom.2021.160669,True
Au64Al22Tb14,15.0,,+18.7 K,Tsai-type 1/1 quasicrystal approximant,bcc,{'a': '1.468 nm'},Im3̅,,9.92 μB,,,2.35 × 10^−4 emu/mol,10.1016/j.jallcom.2021.160669,True
Au64Al22Dy14,9.5,,+13.6 K,Tsai-type 1/1 quasicrystal approximant,bcc,{'a': '1.467 nm'},Im3̅,,10.8 μB,,,4.80 × 10^−4 emu/mol,10.1016/j.jallcom.2021.160669,True
TbNi2,37.0,,,Laves phase,,,,,,,,,10.1016/j.jallcom.2021.160669,
DyNi2,27.0,,,Laves phase,,,,,,,,,10.1016/j.jallcom.2021.160669,
HoNi2,13.0,,,Laves phase,,,,,,,,,10.1016/j.jallcom.2021.160669,
