Repository: MaMMoS-project/ML-models

# ML-models
Collection of various ML models developed for the MaMMoS project

Models are organized in different folders of this repository:


- ./beyond-stoner-wolfarth:

   ML models to replace single-grain micromagnetics simulations by ML predictions for:

   -- ./beyond-stoner-wolfarth/single-grain-easy-axis-model:
      where the H and K1 vector are aligned along the z-axis of the simulation cube
      This model predicts Mr, Hc, and BHmax from a, k1, and Ms
      Current model version: v1.0

   -- ./inverse-beyond-stoner-wolfarth/single-grain-easy-axis-model:
      where the H and K1 vector are aligned along the z-axis of the simulation cube

File: compound-to-experimental-tc/data/MagneticMaterials_All.csv (part 12 of 94)
Material_Name,Curie,Neel,Curie_Weiss,Crystal_Structure,Lattice_Structure,Lattice_Parameters,Space_Group,Coercivity,Magnetic_Moment,Magnetization,Remanence,Susceptibility,DOI,Experimental
AuMnSn,600.0,,,Cubic,f.c.c.,{'a': '632.33 pm'},F43m,,3.8 μB per Mn atom,,,,10.1016/S0925-8388(98)00545-3,True
Co,1395.0,,,,,,,,,,,,10.1016/j.jnoncrysol.2007.05.179,True
BeF3@GaN,38.37,,,Hexagonal honeycomb,,{'a': '12.98 Å'},,,1 μB,,,,10.1016/j.physb.2023.415419,False
BeCl3@GaN,35.27,,,Hexagonal honeycomb,,{'a': '12.96 Å'},,,1 μB,,,,10.1016/j.physb.2023.415419,False
BeBr3@GaN,32.46,,,Hexagonal honeycomb,,{'a': '12.95 Å'},,,1 μB,,,,10.1016/j.physb.2023.415419,False
MgF3@GaN,38.0,,,Hexagonal honeycomb,,{'a': '12.97 Å'},,,1 μB,,,,10.1016/j.physb.2023.415419,False
MgCl3@GaN,36.02,,,Hexagonal honeycomb,,{'a': '12.95 Å'},,,1 μB,,,,10.1016/j.physb.2023.415419,False
MgBr3@GaN,34.31,,,Hexagonal honeycomb,,{'a': '12.95 Å'},,,1 μB,,,,10.1016/j.physb.2023.415419,False
CaF3@GaN,36.71,,,Hexagonal honeycomb,,{'a': '12.95 Å'},,,1 μB,,,,10.1016/j.physb.2023.415419,False
CaCl3@GaN,37.7,,,Hexagonal honeycomb,,{'a': '12.94 Å'},,,1 μB,,,,10.1016/j.physb.2023.415419,False
CaBr3@GaN,178.95,,,Hexagonal honeycomb,,{'a': '12.94 Å'},,,1 μB,,,,10.1016/j.physb.2023.415419,False
Bi0.55Ca0.45MnO3,,132.8,66.4 K,Monoclinic,,,,453 Oe,4.451 μB/Mn,,0.0088 μB/Mn,,10.1016/j.physb.2012.05.001,True
Bi0.55Sr0.45MnO3,,168.7,77.5 K,Tetragonal,,,,,5.757 μB/Mn,,,,10.1016/j.physb.2012.05.001,True
Bi0.95Ce0.05MnO3,,175.5,46.1 K,Triclinic,,,,0.6 T,3.594 μB/Mn,,,,10.1016/j.physb.2012.05.001,True
Bi0.5Pb0.5CrO3,,37.5,,"Orthorhombic (Pnma) at room temperature, Monoclinic (P21/m) below 150 K","Orthorhombic, Monoclinic","{'a': '5.4768 Å (room temperature), 5.4173 Å (14 K)', 'b': '7.7450 Å (room temperature), 7.7286 Å (14 K)', 'c': '5.4574 Å (room temperature), 5.4930 Å (14 K)'}","Pnma (room temperature), P21/m (14 K)",300 Oe,,,0.08 μB,,10.1016/j.jssc.2014.10.027,True
BiCrO3,,120.0,,"Monoclinic (high temperature), Triclinic (low temperature)","Monoclinic, Triclinic",,,,,,,,10.1016/j.jssc.2014.10.027,False
PbCrO3,,240.0,,Cubic,Cubic,{'a': '4.00 Å'},,,,,,,10.1016/j.jssc.2014.10.027,False
Bi0.5Sr0.5MnO3,,150.0,,Pbnm,Orthorhombic,,,,,,,,10.1016/S0022-4596(02)00192-5,True
Bi0.75Sr0.25MnO3,,130.0,,Orthorhombic,,,I bmm (No. 74),,5.26 μB/Mn,,,,10.1016/j.physb.2004.04.056,True
Bi0.875Sm0.125FeO3,,643.15,,Rhombohedral R3c,Triclinic,"{'a': '3.9400 Å', 'b': '3.9344 Å', 'c': '3.9132 Å'}",R3c,,,,,,10.1016/j.jallcom.2012.06.094,True
Bi0.95Sm0.05FeO3,,643.15,,Rhombohedral R3c,Triclinic,"{'a': '3.9550 Å', 'b': '3.9466 Å', 'c': '3.9481 Å'}",R3c,,,,,,10.1016/j.jallcom.2012.06.094,True
Bi0.85Sm0.15FeO3,,643.15,,Orthorhombic Pbam,,,Pbam,,,,,,10.1016/j.jallcom.2012.06.094,True
Bi0.90Sr0.10FeO3,,618.85,,Rhombohedral,R3c,,R3c,,,,,,10.1016/j.jallcom.2022.166107,True
Bi0.95Pb0.05Fe0.85Mn0.15O3,1103.15,670.15,,Rhombohedral perovskite,Distorted cubic perovskite,,R3c,,,,,,10.1016/j.jnoncrysol.2018.05.040,True
Bi0.9La0.1Fe0.9Mn0.1O3,890.0,363.0,,Rhombohedral,,,R3c,,,,,,10.1016/j.physb.2023.415192,False
La0.8Sr0.2MnO3,352.0,,,,,,,,,,,,10.1016/j.physb.2023.415192,False
Bi0.85Ca0.15Fe0.6Mn0.4O3,,319.0,,Rhombohedral,Perovskite,"{'a': '5.5328 Å', 'c': '13.6559 Å'}",R3c,,"1.35 μB per Fe/Mn atom at room temperature, 2.67 μB per Fe/Mn atom at 5 K",Up to 4 emu/g at 2 K,,,10.1016/j.physb.2021.413509,True
BiMnO3,100.0,,,Perovskite,,,,,,,,,10.1016/j.physb.2021.413509,
Bi1.6Pb0.4Sr2Co2Oy,4.5,,,,,,,,,,,,10.1016/j.physb.2008.11.176,True
Bi2Sr2Co2Oy,1.0,,,,,,,,,,,,10.1016/j.physb.2008.11.176,True
Bi1.9Co0.05Sb0.05Se3,,,6.4 K,Rhombohedral,,,R-3m,,5.1 to 2.5 μB,,,,10.1016/j.jallcom.2018.10.107,True
Bi25FeO39,,,3.6 K,Cubic,Sillenite,{'a': '10.1730 Å'},I23,,5.04 μB,5.04 μB per formula unit at 5K in a magnetic field of 10T,,,10.1016/j.jssc.2014.01.019,True
Bi2CuO4,,45.0,,Tetragonal,Tetragonal,"{'a': '8.475 Å', 'b': '8.475 Å', 'c': '5.806 Å'}",P 4/ncc,,,,,,10.1016/j.jssc.2006.01.018,True
Bi2CuO4,,45.0,,Orthorhombic,Orthorhombic,"{'a': '5.45 Å', 'b': '4.91 Å', 'c': '14.42 Å'}",,,,,,,10.1016/j.jssc.2006.01.018,True
Bi2FeCrO6,,600.0,,Rhombohedral,Simple cubic,"{'a': '3.932 Å', 'b': '3.932 Å', 'c': '3.932 Å'}",,,,,,,10.1016/j.tsf.2021.138977,False
Bi2FeNbO7,,8.3,,Cubic,,{'a': '10.4634'},Fd-3m,,3.58 μB,,,,10.1016/j.physb.2011.12.029,True
Bi2FeTaO7,,8.5,,Cubic,,{'a': '10.4634'},Fd-3m,,3.95 μB,,,,10.1016/j.physb.2011.12.029,True
Bi2FeSbO7,,10.0,,Cubic,,{'a': '10.4634'},Fd-3m,,4.76 μB,,,,10.1016/j.physb.2011.12.029,True
Bi2MnMoO6,44.0,,,Distorted Cubic,,"{'a': '5.779 Å', 'b': '5.779 Å', 'c': '14.073 Å'}",R3 (#146),,3 μB,,,,10.1016/j.jallcom.2016.12.380,True
Mn2ScSbO6,42.0,,,R3,Monoclinic,"{'a': '5.3419 Å', 'b': '5.2909 Å', 'c': '14.0603 Å'}",P21/n,,0.6 μB/f.u. at 2 K,,,,10.1016/j.jallcom.2017.12.282,True
Mn2CrSbO6,,55.0,,P21/n,Monoclinic,"{'a': '5.2180 Å', 'b': '5.3710 Å', 'c': '7.5874 Å'}",P21/n,,,,,,10.1016/j.jallcom.2017.12.282,True
Mn2FeSbO6,,270.0,,R3,Monoclinic,"{'a': '5.226 Å', 'c': '14.325 Å'}",R3,,3.7 μB/f.u.,,,,10.1016/j.jallcom.2017.12.282,True
Mn2InSbO6,,,-64 K,R3,Trigonal,"{'a': '8.9313 Å', 'c': '10.7071 Å'}",R3,,,,,,10.1016/j.jallcom.2017.12.282,True
Mn2FeReO6,520.0,,,P21/n,Monoclinic,"{'a': '5.20098 Å', 'b': '5.36399 Å', 'c': '7.58904 Å'}",P21/n,,,,,,10.1016/j.jallcom.2017.12.282,True
Mn2MnReO6,,110.0,,P21/n,Monoclinic,"{'a': '5.275 Å', 'b': '5.400 Å', 'c': '7.710 Å'}",P21/n,,,,,,10.1016/j.jallcom.2017.12.282,True
Sc2NiMnO6,,35.0,-61.2 K,P21/n,Monoclinic,"{'a': '4.99860 Å', 'b': '5.35281 Å', 'c': '7.34496 Å'}",P21/n,,,,,,10.1016/j.jallcom.2017.12.282,True
In2NiMnO6,,,58.3 K,P21/n,Monoclinic,"{'a': '5.13520 Å', 'b': '5.33728 Å', 'c': '7.54559 Å'}",P21/n,,,,,,10.1016/j.jallcom.2017.12.282,True
Bi2Sr3Fe2O9,,355.0,-19 K,Orthorhombic,,"{'a': '5.461 Å (annealed), 5.486 Å (quenched)', 'b': '5.517 Å (annealed), 5.550 Å (quenched)', 'c': '31.59 Å (annealed), 31.90 Å (quenched)'}",,,2.25 μB,,,2.48×10^−3 emu/mol Oe,10.1016/S0921-4526(98)01155-7,True
Bi3Fe3.34Ga1.66O12,316.0,,,Garnet,"Rhombohedral (111), Tetragonal (001)","{'a': '12.448 Å (111)', 'c': '12.581 Å (001)'}",,"6.76 kA/m (001), 24.03 kA/m (111), 151.20 kA/m (85 K)",,,"0.77 × 10^4 deg/cm (001), 1.05 × 10^4 deg/cm (111)",,10.1016/j.tsf.2020.137894,True
Bi3Mn3O11,150.0,,,KSbO3-type,Cubic,,Pn-3,,,,,,10.1016/j.jssc.2012.07.038,False
Bi3Mn3O10.5,,45.0,,KSbO3-type,Cubic,,Pn-3,,,,,,10.1016/j.jssc.2012.07.038,False
Bi4.25Gd0.75Fe0.5Co0.5Ti3O15,370.0,,370.2 K,Orthorhombic,,"{'a': '5.4291 Å', 'b': '5.4095 Å', 'c': '41.3689 Å'}",A21am,80 Oe,7.10 μB,,18.5 m emu/g,,10.1016/j.jallcom.2016.11.161,True
Bi4.2La0.8Fe0.5Co0.5Ti3O15,530.15,,,Orthorhombic,Aurivillius phase,,A21am,223 Oe,,1.1 emu/g,0.38 emu/g,,10.1016/j.jallcom.2023.169538,True
Bi4.25La0.75Fe0.5Co0.5Ti3O15,487.15,,,,,,,210 Oe,,0.09 emu/g,0.025 emu/g,,10.1016/j.jallcom.2023.169538,
Bi4Cu3V2O14,,6.0,-48.1 K,Triclinic,,"{'a': '5.317 Å', 'b': '7.916 Å', 'c': '8.095 Å'}",P1̄,,,,,,10.1016/j.physb.2004.01.021,True
Bi5Ti3Co0.5Fe0.5O15,618.15,,"{'1073K': '-33 K', '1173K': '-187 K'}",Aurivillius,,,,"{'1073K': '1033 Oe', '1173K': '1495 Oe', '1273K': '1819 Oe'}",,"{'1073K': '0.109 μB/f.u.', '1173K': '0.104 μB/f.u.', '1273K': '0.100 μB/f.u.'}","{'1073K': '0.055 μB/f.u.', '1173K': '0.065 μB/f.u.', '1273K': '0.067 μB/f.u.'}",,10.1016/j.jallcom.2017.12.060,True
Bi5Ti3FeO15,,80.0,,,,{'c': '4.119 nm'},,,,,,,10.1016/j.jssc.2014.02.020,True
Bi6Ti3Fe2O18,,160.0,,,,{'c': '4.934 nm'},,,,,,,10.1016/j.jssc.2014.02.020,True
Bi7Ti3Fe3O21,,190.0,,,,{'c': '5.755 nm'},,,,,,,10.1016/j.jssc.2014.02.020,True
Bi8Ti3Fe4O24,,220.0,,,,,,,,,,,10.1016/j.jssc.2014.02.020,True
BiFe0.5Mn1.5O5,,20.0,,Orthorhombic,,"{'a': '7.5635 Å', 'b': '8.5598 Å', 'c': '5.7738 Å'}",Pbam,,,,,,10.1016/j.jssc.2011.07.009,True
BiFeMnO5,,40.0,,Orthorhombic,,"{'a': '7.6165 Å', 'b': '8.5352 Å', 'c': '5.8201 Å'}",Pbam,,,,,,10.1016/j.jssc.2011.07.009,True
BiFe0.95Sc0.05O3,,595.0,,Rhombohedral + Monoclinic,,"{'a': '5.5885 Å', 'c': '13.9027 Å'}",R3c + Cm,,,,,,10.1016/j.jallcom.2015.03.259,True
BiFe0.90Sc0.10O3,,538.0,,Rhombohedral + Monoclinic,,"{'a': '5.6553 Å', 'b': '5.6220 Å', 'c': '3.9555 Å'}",R3c + Cm,,,,,,10.1016/j.jallcom.2015.03.259,True
BiFe0.85Sc0.15O3,,510.0,,Rhombohedral + Monoclinic,,"{'a': '5.5992 Å', 'b': '5.5804 Å', 'c': '13.9375 Å'}",R3c + Cm,,,,,,10.1016/j.jallcom.2015.03.259,True
Nd2Fe14B,450.0,,,Tetragonal,,,P 42/mnm,,,,,,10.1016/j.physb.2017.11.078,True
Er2Fe14B,314.0,,,Tetragonal,,"{'a': '8.744', 'b': '8.744', 'c': '11.968'}",P 42/mnm,,,,,,10.1016/j.physb.2017.11.078,True
LiMn2O4,80.0,,,Orthorhombic,,"{'a': '24.663', 'b': '24.891', 'c': '8.271'}",Fddd,,1.0 μB/f.u.,,,,10.1016/j.physb.2017.11.078,True
Cr2O3,,325.0,,Rhombohedral,Rhombohedral,"{'a': '0.496', 'b': '0.496', 'c': '1.355'}",R 3 c,,,,,,10.1016/j.jallcom.2022.167274,True
BiGdO3,,2.0,-4.4 K,FCC,Cubic,{'a': '5.478 Å'},F m 3̄ m,,7.936 μB/Gd³⁺ ion,,,,10.1016/j.jallcom.2020.156221,True
TmAgAl,3.3,,,,,,,,,,,,10.1016/j.jallcom.2020.156221,
TmZnAl,2.8,,,,,,,,,,,,10.1016/j.jallcom.2020.156221,
ErRu2Si2,5.5,,,,,,,,,,,,10.1016/j.jallcom.2020.156221,
ErNi0.6Cu0.4Al,4.0,,,,,,,,,,,,10.1016/j.jallcom.2020.156221,
HoCu2,10.0,,,,,,,,,,,,10.1016/j.jallcom.2020.156221,
HoNi2B2C,5.0,,,,,,,,,,,,10.1016/j.jallcom.2020.156221,
Ho2Cu2O5,13.5,,,,,,,,,,,,10.1016/j.jallcom.2020.156221,
Dy2Cu2O5,10.3,,,,,,,,,,,,10.1016/j.jallcom.2020.156221,
GdMnO3,4.0,,,,,,,,,,,,10.1016/j.jallcom.2020.156221,
GdAlO3,3.9,,,,,,,,,,,,10.1016/j.jallcom.2020.156221,
BiMn,720.0,,,NiAs-type,Hexagonal,,P63/mmc,,,,,,10.1016/j.actamat.2022.118496,False
BiMn1.08,470.0,,,NiIn2-type,Hexagonal,,,,,,,,10.1016/j.actamat.2022.118496,False
Mn,,95.0,,Cbcc,Cubic,,A12,,0.22,,,,10.1016/j.actamat.2022.118496,False
BiMn0.95Fe0.05O3,109.0,,"134.0 K (300–380 K), 121.5 K (430–600 K)",Monoclinic,Perovskite-type,"{'a': '9.5355 Å', 'b': '5.6103 Å', 'c': '9.8530 Å'}",,25×10^-4 T,3.35 μB per formula unit,,6.9×10^-2 μB per formula unit,,10.1016/j.jssc.2007.10.006,True
BiMnO3,101.0,,,Monoclinic,Perovskite-type,,,3×10^-4 T,3.92 μB per formula unit,,1.3×10^-2 μB per formula unit,,10.1016/j.jssc.2007.10.006,True
LaMnO3,,140.0,,,,,,,,,,,10.1016/j.jssc.2007.10.006,False
BiMnO3,100.0,,,Monoclinic,C2/c,,C2/c,,,,,,10.1016/j.physb.2021.413242,False
BiMnO3,105.0,,,Monoclinic,,,C2,,,,,,10.1016/j.tsf.2022.139362,True
BiMnO2.93,37.0,,,Monoclinic,,,C2,,,,,,10.1016/j.tsf.2022.139362,True
BiNiO3,,300.0,-262 K,Triclinic,,"{'a': '5.39747 Å (300 K), 5.38815 Å (5 K)', 'b': '5.65737 Å (300 K), 5.64727 Å (5 K)', 'c': '7.71662 Å (300 K), 7.69618 Å (5 K)'}",P1̄,,"1.76 μB (5 K), 1.73 μB (100 K), 1.54 μB (200 K), 0.49 μB (300 K)",,,,10.1016/j.jssc.2007.12.037,True
MnSe2,300.0,,,Hexagonal,Hexagonal,{'a': '3.65 Å'},P3̅m1 (No. 164),,"3.95 μB (Mn), -0.37 μB (Se)",,,,10.1016/j.physb.2023.415642,False
C27H27N4O3Cl3Dy,,,30 K,,,,,,,,,,10.1016/j.jnoncrysol.2009.05.020,True
C39H47GdN9O6,,,-0.42 K,,,,,,,,,,10.1016/j.jnoncrysol.2009.05.020,True
C13H16N3O4,0.65,,,,,,,,,,,,10.1016/S0921-4526(02)01688-5,True
C13H23O2NO2,,0.38,,,,,,,,,,,10.1016/S0921-4526(02)01688-5,True
C8N3F4S2,36.0,,,,,,,,,,,,10.1016/S0921-4526(02)01688-5,True
CH3NH3Pb0.5Cr0.5Br2Cl,,38.0,-128 K,Cubic,Pm-3m,{'a': '5.9142 Å'},Pm-3m,,3.60 μB,,,,10.1016/j.jallcom.2019.153414,True
DyVO3,,105.0,-22.8 K,Orthorhombic,Pbnm,"{'a': '5.5969 Å', 'b': '5.2953 Å', 'c': '7.6006 Å'}",Pbnm,,11.4 μB/f.u.,,,,10.1016/j.jallcom.2013.01.075,True
Dy0.95Ca0.05VO3,,91.0,-27.8 K,Orthorhombic,Pbnm,"{'a': '5.5926 Å', 'b': '5.2961 Å', 'c': '7.5949 Å'}",Pbnm,,11.2 μB/f.u.,,,,10.1016/j.jallcom.2013.01.075,True
Dy0.90Ca0.10VO3,,,-29.9 K,Orthorhombic,Pbnm,"{'a': '5.5810 Å', 'b': '5.2968 Å', 'c': '7.5930 Å'}",Pbnm,,10.8 μB/f.u.,,,,10.1016/j.jallcom.2013.01.075,True
Dy0.85Ca0.15VO3,,,-33.1 K,Orthorhombic,Pbnm,"{'a': '5.5750 Å', 'b': '5.2981 Å', 'c': '7.5880 Å'}",Pbnm,,10.6 μB/f.u.,,,,10.1016/j.jallcom.2013.01.075,True
Dy0.80Ca0.20VO3,,,-41.2 K,Orthorhombic,Pbnm,"{'a': '5.5711 Å', 'b': '5.2985 Å', 'c': '7.5849 Å'}",Pbnm,,10.3 μB/f.u.,,,,10.1016/j.jallcom.2013.01.075,True
Ca0.85Eu0.15MnO3,,90.0,90 K,Orthorhombic,Pnma,"{'a': '5.283 Å', 'b': '7.513 Å', 'c': '5.300 Å'}",,380 Oe,"0.12 μB/Mn ion (ZFC), 0.18 μB/Mn ion (FC)",,,,10.1016/j.physb.2012.08.043,True
CaMnO3,,122.0,,,,,,,,,,,10.1016/j.physb.2005.11.015,True
Ca0.85Sm0.15MnO3,125.0,,,,,,,,,,,,10.1016/j.physb.2005.11.015,True
Ca0.7Sm0.3MnO3,,130.0,,,,"{'a': '5.350 Å', 'b': '7.509 Å', 'c': '5.324 Å'}",,,,,,,10.1016/j.physb.2005.11.015,True
Ca0.90Ce0.10MnO3,,155.0,,Monoclinic,Pseudocubic with orthorhombic distortions,"{'a': '5.326 Å', 'b': '7.502 Å', 'c': '5.300 Å'}",P21/m,,2.05 μB/Mn,,,,10.1016/j.jallcom.2012.11.119,True
Ca0.88Ce0.12MnO3,,153.0,,Monoclinic,Pseudocubic with orthorhombic distortions,"{'a': '5.336 Å', 'b': '7.509 Å', 'c': '5.310 Å'}",P21/m,,2.44 μB/Mn,,,,10.1016/j.jallcom.2012.11.119,True
Ca0.85Sm0.15MnO3,,115.0,,Monoclinic,,,,,,,,,10.1016/j.jallcom.2012.11.119,
Ca0.88Dy0.12MnO3,100.0,,,Orthorhombic,Perovskite-type,"{'a': '5.2878 Å', 'b': '7.4761 Å', 'c': '5.3034 Å'}",Pnma,,,,,,10.1016/j.jallcom.2016.01.155,True
Ca1.2La0.8FeIrO6,,,130 K,Monoclinic,,"{'a': '5.515(1) Å', 'b': '5.514(1) Å', 'c': '7.811(1) Å'}",P21/n,,3.8 μB/Fe,,,,10.1016/j.physb.2009.07.096,True
Sr1.2La0.8FeIrO6,700.0,,,Monoclinic,,"{'a': '5.5566(4) Å', 'b': '5.5870(6) Å', 'c': '7.8513(7) Å'}",P21/n,,,,,,10.1016/j.physb.2009.07.096,True
Ca1.5La0.5MnIrO6,140.0,,172 K,Perovskite,Orthorhombic,"{'a': '0.54942 nm', 'b': '0.7668 nm', 'c': '0.54161 nm'}",Pnma,,3.60 μB,,,,10.1016/j.jallcom.2004.12.131,True
Ca1.9La0.1MnIrO6,110.0,,95 K,Perovskite,Orthorhombic,"{'a': '0.54241 nm', 'b': '0.75907 nm', 'c': '0.53575 nm'}",Pnma,,3.09 μB,,,,10.1016/j.jallcom.2004.12.131,True
Ca14MnP11,,,-2.13 K,Tetragonal,I41/acd,"{'a': '15.3255 Å', 'c': '20.7565 Å'}",I41/acd,,5.80 μB,,,-9×10^-5 emu/mol,10.1016/j.jssc.2005.03.041,True
Ca14MnSb11,65.0,,,,,,,,,,,,10.1016/j.jssc.2005.03.041,False
Ca14MnBi11,55.0,,,,,,,,,,,,10.1016/j.jssc.2005.03.041,False
Eu21Zn4Sb18,,8.0,,Orthorhombic,,"{'a': '17.1256', 'b': '17.9312', 'c': '34.996'}",Cmce (No. 64),,7.88 μB,,,,10.1016/j.jssc.2015.03.031,True
SrLaCrSnO6,,,-360 K,Orthorhombic,Pbnm,"{'a': '5.61732 Å', 'b': '5.60122 Å', 'c': '7.92122 Å'}",Pbnm,,2.24 μB at 3.5 K,0.14 μB at 5 K and 50 kOe,,,10.1016/j.jssc.2018.10.037,True
Ca2CeCr2TiO9,,,-466 K,Orthorhombic,Pbnm,"{'a': '5.35343 Å', 'b': '5.45709 Å', 'c': '7.62924 Å'}",Pbnm,2.45 kOe at 2 K,1.974 μB at 1.6 K,,0.034 μB at 2 K,,10.1016/j.jssc.2018.10.037,True
LaSr2Cr2SbO9,150.0,,,,,,,,,,,,10.1016/j.jssc.2018.10.037,False
Ca2CrSbO6,14.0,,,,,,,,,,,,10.1016/j.jssc.2018.10.037,False
CaCoSi2O6,,9.75,,Monoclinic,,"{'a': '9.806 Å', 'b': '8.950 Å', 'c': '5.243 Å'}",C 12/c1,,2.67 μB/atom,12.00 μB/cell,,,10.1016/j.jssc.2023.124463,True
Ca2CoSi2O7,,5.6,,Tetragonal,,"{'a': '7.859 Å', 'b': '7.859 Å', 'c': '5.026 Å'}",P −4 21 m,,2.65 μB/atom,6.00 μB/cell,,,10.1016/j.jssc.2023.124463,True
Ca2Cr0.5Ga1.5O5,,,-1.99 K,Brownmillerite,Orthorhombic,"{'a': '5.368 Å', 'b': '14.547 Å', 'c': '5.593 Å'}",Pnma,,,,,0.176 cm³ K mol⁻¹,10.1016/j.jssc.2014.11.011,True
Sr2CrOsO6,660.0,,,R3̄,Rhombohedral,"{'a': '5.5200 Å (5 K), 5.5300 Å (500 K)', 'c': '13.4403 Å (5 K), 13.5242 Å (500 K)'}",R3̄,,"2.24 μB (500 K), 4.01 μB (5 K)",0.22 μB/f.u.,,,10.1016/j.jssc.2016.02.025,True
Ca2CrOsO6,490.0,,,P21/n,Monoclinic,"{'a': '5.3513 Å (10 K), 5.36287 Å (300 K)', 'b': '5.4561 Å (10 K), 5.4541 Å (300 K)', 'c': '7.6204 Å (10 K), 7.6321 Å (300 K)'}",P21/n,,"1.26 μB (10 K), 0.55 μB (300 K)",0.2 μB/f.u.,,,10.1016/j.jssc.2016.02.025,True
Ca2Fe0.875Cr0.125GaO5,,582.0,-8.6 K,Orthorhombic,Brownmillerite,"{'a': '5.3931(2) Å', 'b': '14.6810(7) Å', 'c': '5.6009(4) Å'}",Pnma,700 Oe,"{'Octahedral_Site': '3.15(2) μB/cation', 'Tetrahedral_Site': '0.93(4) μB/cation'}",,,,10.1016/j.jssc.2018.06.013,True
Ca2Fe2O5,,725.0,,Orthorhombic,Brownmillerite,,Pnma,,,,,,10.1016/j.jssc.2018.06.013,False
Ca2Cr2O5,,220.0,,Orthorhombic,Brownmillerite,,I2mb,,1.7(1) μB at 10 K,,,,10.1016/j.jssc.2018.06.013,False
Ca2Cr0.5Fe1.5O5,,455.0,,Orthorhombic,Brownmillerite,,Pnma,,"{'Octahedral_Site': '3.23(4) μB', 'Tetrahedral_Site': '3.95(5) μB'}",,,,10.1016/j.jssc.2018.06.013,False
Ca2FeGaO5,,315.0,,Orthorhombic,Brownmillerite,,Pnma,,,,,,10.1016/j.jssc.2018.06.013,False
Sr2FeIrO6,,120.0,,Monoclinic,,"{'a': '5.550(1) Å', 'b': '5.578(1) Å', 'c': '7.842(1) Å'}",P21/n,,,,,,10.1016/j.jssc.2014.01.007,True
Sr1.2La0.8FeIrO6,700.0,,,Monoclinic,,"{'a': '5.568(1) Å', 'b': '5.573(1) Å', 'c': '7.892(1) Å'}",P21/n,,,,,,10.1016/j.jssc.2014.01.007,True
Ca2FeMoO6,318.0,,,Monoclinic,,"{'a': '5.048', 'b': '5.524', 'c': '7.705'}",,,3.1 μB,,,,10.1016/S0921-4526(02)02568-1,True
Sr2FeMoO6,393.0,,,Tetragonal,,"{'a': '5.585', 'b': '5.585', 'c': '7.914'}",,,2.4 μB,,,,10.1016/S0921-4526(02)02568-1,True
Sr2MnSbO6,,,71 K,I4/m,Tetragonal,"{'a': '5.5419 Å', 'c': '8.0947 Å'}",I4/m,,5.68 μB,,,,10.1016/j.jssc.2008.04.038,True
Sr2MnTaO6,,,107 K,Fm3m,Cubic,{'a': '7.9431 Å'},Fm3m,,5.39 μB,,,,10.1016/j.jssc.2008.04.038,True
Ca2MnSbO6,,,66 K,P21/m,Monoclinic,,P21/m,,5.22 μB,,,,10.1016/j.jssc.2008.04.038,True
Ca2MnTaO6,,,64 K,P21/m,Monoclinic,,P21/m,,5.04 μB,,,,10.1016/j.jssc.2008.04.038,True
Ca2NiWO6,,52.5,-75 K,Monoclinic,Monoclinic,"{'a': '5.4061 Å', 'b': '5.5389 Å', 'c': '7.6895 Å'}",P21/n,,2.85 μB,,,,10.1016/j.physb.2007.04.073,True
Ca2PrCr2NbO9,,110.0,-198 K,Orthorhombic,Pnma,"{'a': '5.4895 Å', 'b': '7.7187 Å', 'c': '5.4363 Å'}",Pnma,3.79 kOe,1.80 μB,,0.047 μB,-0.152 cm³/mol,10.1016/j.jssc.2018.09.012,True
Ca2PrCr2TaO9,,130.0,-171 K,Orthorhombic,Pnma,"{'a': '5.4916 Å', 'b': '7.7224 Å', 'c': '5.4386 Å'}",Pnma,3.03 kOe,2.00 μB,,0.057 μB,-1.716 cm³/mol,10.1016/j.jssc.2018.09.012,True
Ca2RuO4,,113.0,,Orthorhombic,,,Pbca,,,,,,10.1016/j.physb.2005.01.353,True
Ca1.94Sr0.06RuO4,,150.0,,Orthorhombic,,,Pbca,,,,,,10.1016/j.physb.2005.01.353,True
Ca3CoMnO6,,13.0,-45.6 K,Rhombohedral,Triangular lattice in ab-plane,"{'a': '9.1376 Å', 'c': '10.5876 Å'}",R-3c,,,,,,10.1016/j.jallcom.2022.167748,True
Ca3Co0.95Ni0.05MnO6,,13.0,-46.4 K,Rhombohedral,Triangular lattice in ab-plane,"{'a': '9.1394 Å', 'c': '10.5889 Å'}",R-3c,,,,,,10.1016/j.jallcom.2022.167748,True
Ca3Co0.9Ni0.1MnO6,,13.0,-50.1 K,Rhombohedral,Triangular lattice in ab-plane,"{'a': '9.1403 Å', 'c': '10.5889 Å'}",R-3c,,,,,,10.1016/j.jallcom.2022.167748,True
Ca3Co0.85Ni0.15MnO6,,13.0,-56.5 K,Rhombohedral,Triangular lattice in ab-plane,"{'a': '9.1368 Å', 'c': '10.5847 Å'}",R-3c,,,,,,10.1016/j.jallcom.2022.167748,True
Ca3Co2O6,,25.1,24.914 K,Rhombohedral,R-3c,"{'a': '9.080 Å', 'c': '10.394 Å'}",R-3c,,,,,,10.1016/j.jallcom.2020.156897,True
Ca3Co1.9Fe0.1O6,,22.35,15.835 K,Rhombohedral,R-3c,"{'a': '9.089 Å', 'c': '10.398 Å'}",R-3c,,,,,,10.1016/j.jallcom.2020.156897,True
Ca3Co1.8Fe0.2O6,,19.38,-3.674 K,Rhombohedral,R-3c,"{'a': '9.092 Å', 'c': '10.398 Å'}",R-3c,,,,,,10.1016/j.jallcom.2020.156897,True
Ca3Co1.7Fe0.3O6,,17.25,-64.318 K,Rhombohedral,R-3c,"{'a': '9.098 Å', 'c': '10.403 Å'}",R-3c,,,,,,10.1016/j.jallcom.2020.156897,True
Ca3Co2O6,24.0,,,Rhombohedral,Hexagonal,"{'a': '9.0850 Å', 'c': '10.3917 Å'}",R-3c,,,,,,10.1016/j.physb.2023.415429,True
Ca3Co1.98Al0.02O6,24.0,,,Rhombohedral,Hexagonal,"{'a': '9.0799 Å', 'c': '10.3846 Å'}",R-3c,,,,,,10.1016/j.physb.2023.415429,True
Ca3Co1.96Al0.04O6,24.0,,,Rhombohedral,Hexagonal,"{'a': '9.0847 Å', 'c': '10.3895 Å'}",R-3c,,,,,,10.1016/j.physb.2023.415429,True
Ca3Co1.94Al0.06O6,24.0,,,Rhombohedral,Hexagonal,"{'a': '9.0788 Å', 'c': '10.3826 Å'}",R-3c,,,,,,10.1016/j.physb.2023.415429,True
Ca3Co1.92Al0.08O6,24.0,,,Rhombohedral,Hexagonal,"{'a': '9.0837 Å', 'c': '10.3892 Å'}",R-3c,,,,,,10.1016/j.physb.2023.415429,True
Ca3Co1.90Al0.10O6,24.0,,,Rhombohedral,Hexagonal,"{'a': '9.0836 Å', 'c': '10.3876 Å'}",R-3c,,,,,,10.1016/j.physb.2023.415429,True
Ca3Co2O6,100.0,24.0,,Trigonal prisms and octahedra,Triangular lattice,,,,"0.08(4) μB (LS Co3+), 3.00(5) μB (HS Co3+)",,,,10.1016/j.physb.2008.11.114,True
Ca3CoIrO6,100.0,30.0,170 K,Trigonal prisms and octahedra,,,,,,,,,10.1016/j.physb.2008.11.114,True
Ca3CoMnO6,,13.0,-73.8 K,Rhombohedral,,,R-3c,,,,,,10.1016/j.jallcom.2023.172357,True
Ca3CoMn0.95Al0.05O6,,13.0,-53 K,Rhombohedral,,,R-3c,,,,,,10.1016/j.jallcom.2023.172357,True
Ca3CoMn0.85Al0.15O6,,13.0,-49.8 K,Rhombohedral,,,R-3c,,,,,,10.1016/j.jallcom.2023.172357,True
Ca3CoMn0.8Al0.2O6,,13.0,-35.2 K,Rhombohedral,,,R-3c,,,,,,10.1016/j.jallcom.2023.172357,True
Ca3CoRhO6,,,140 K,Rhombohedral,K4CdCl6-type,,,,5.1 μB/f.u.,,,,10.1016/j.physb.2007.10.166,True
Ca2.85Y0.15CoRhO6,,,122 K,Rhombohedral,K4CdCl6-type,,,,,,,,10.1016/j.physb.2007.10.166,True
Ca2.7Y0.3CoRhO6,,,106 K,Rhombohedral,K4CdCl6-type,,,,,,,,10.1016/j.physb.2007.10.166,True
Ca2.5Y0.5CoRhO6,,,75 K,Rhombohedral,K4CdCl6-type,,,,4.8 μB/f.u.,,,,10.1016/j.physb.2007.10.166,True
Ca3CuRhO6,,,21 K,Monoclinic,Distorted K4CdCl6,"{'a': '9.004(2) Å', 'b': '9.218(2) Å', 'c': '6.453(1) Å'}",C2/c,,1.42 μB,,,8.38 × 10^4 emu mol^−1,10.1016/S0022-4596(03)00102-6,True
Ca3Co1.34Rh0.66O6,,,139 K,Trigonal (Rhombohedral),K4CdCl6,"{'a': '9.161(1) Å', 'c': '10.601(2) Å'}",R3̄c,,6.76 μB,,,,10.1016/S0022-4596(03)00102-6,True
Ca3FeRhO6,,13.0,-30 K,Trigonal (Rhombohedral),K4CdCl6,"{'a': '9.1884(3) Å', 'c': '10.7750(4) Å'}",R3̄c,,,,,,10.1016/S0022-4596(03)00102-6,True
Ca3CuRuO6,,40.0,-277K,Monoclinic,K4CdCl6-derived,,,,4.02 μB/f.u.,,,,10.1016/j.physb.2006.01.529,True
Ca3Fe2WO9,340.0,,,Monoclinic,Perovskite,"{'a': '5.4180 Å', 'b': '5.5093 Å', 'c': '7.7031 Å'}",P121/n1,,"Fe1: 3.85 μB, Fe2: -3.23 μB",0.01 μB/Fe,,,10.1016/j.jssc.2005.08.012,True
Ba3Fe2WO9,330.0,,,Hexagonal,Perovskite,,P63/mmc,,,,,,10.1016/j.jssc.2005.08.012,False
Pb3Fe2WO9,340.0,,,Cubic,Perovskite,,Pm3m,,,,,,10.1016/j.jssc.2005.08.012,False
Sr3Fe2WO9,373.0,,,Tetragonal,Perovskite,,I4/m,,,,,,10.1016/j.jssc.2005.08.012,False
Ca3Mn2WO9,30.0,,+1.4K,Monoclinic,Monoclinic,"{'a': '5.41726 Å', 'b': '5.51132 Å', 'c': '7.6681 Å'}",P21/n,,4.98 μB/Mn,,,,10.1016/j.jssc.2013.10.039,True
Ca3Mn2NbO9,40.0,,-99K,Monoclinic,Monoclinic,"{'a': '5.4021 Å', 'b': '5.4766 Å', 'c': '7.6074 Å'}",P21/n,,4.40 μB/Mn,,,,10.1016/j.jssc.2013.10.039,True
Sr3Fe2MoO9,280.0,,,,,,,,,,,,10.1016/j.jssc.2013.10.039,
Ca3Fe2WO9,310.0,,,,,,,,,,,,10.1016/j.jssc.2013.10.039,
Sr3Fe2UO9,330.0,,,,,,,,,,,,10.1016/j.jssc.2013.10.039,
Sr3Fe2TeO9,717.0,,,,,,,,,,,,10.1016/j.jssc.2013.10.039,
Sr3ZnRhO6,,,-100 K,Rhombohedral,,,,,2.12 μB,,,,10.1016/j.jssc.2004.05.050,True
Ca3NiMnO6,,17.0,-380 K,,,,,,6 μB,,,,10.1016/j.jssc.2004.05.050,True
Ca3OsO6,,50.0,-151 K,Monoclinic,Double-perovskite,"{'a': '5.5403 Å', 'b': '5.8049 Å', 'c': '7.9761 Å'}",P21/n,,1.99 μB,,,,10.1016/j.jssc.2013.02.037,True
Sr2CrOsO6,725.0,,,,,,,,,,,,10.1016/j.jssc.2013.02.037,
Ca3Ru2O7,,56.0,,Double-layered perovskite-like,,,,"6 T (easy axis), 37 T (hard axis)","1.7 μB/Ru (easy axis), 0.7 μB/Ru (hard axis)",,,,10.1016/S0921-4526(98)00042-8,True
Ca2.70Y0.30Co2O6,,,31 K,K4CdCl6-type,Rhombohedral,"{'a': '9.0793', 'c': '10.381'}",R3̄c,,"0.03(4) μB (Co1), 2.96(5) μB (Co2)",,,,10.1016/j.jssc.2006.10.037,True
Ca2.70Pr0.30Co2O6,,,12 K,K4CdCl6-type,Rhombohedral,"{'a': '9.0973', 'c': '10.4907'}",R3̄c,,"0.12(3) μB (Co1), 2.74(4) μB (Co2)",,,,10.1016/j.jssc.2006.10.037,True
Ca2.70Nd0.30Co2O6,,,10 K,K4CdCl6-type,Rhombohedral,"{'a': '9.0932', 'c': '10.4891'}",R3̄c,,"-0.02(7) μB (Co1), 2.64(8) μB (Co2)",,,,10.1016/j.jssc.2006.10.037,True
Ca2.70Tb0.30Co2O6,,,4 K,K4CdCl6-type,Rhombohedral,"{'a': '9.0621', 'c': '10.4678'}",R3̄c,,"0.06(6) μB (Co1), 2.69(7) μB (Co2)",,,,10.1016/j.jssc.2006.10.037,True
Ca2.70Ho0.30Co2O6,,,4 K,K4CdCl6-type,Rhombohedral,"{'a': '9.0560', 'c': '10.4663'}",R3̄c,,"-0.02(6) μB (Co1), 2.69(7) μB (Co2)",,,,10.1016/j.jssc.2006.10.037,True
Ca6.3Mn3Ga4.4Al1.3O18,,,-60K,Tetrahedral framework,Face-centered cubic,{'a': '15.07001'},F432,,10.57 μB per formula unit,,,Curie-Weiss behavior above 50K,10.1016/j.jssc.2005.07.028,True
CaB6,650.0,,,Cubic,Hexaboride,,,,,,,,10.1016/j.jssc.2003.02.014,True
YbB6,150.0,,,Cubic,Hexaboride,,,,,,,,10.1016/j.jssc.2003.02.014,True
CaCo2As2,,80.0,82 K,Tetragonal,Body-centered,"{'a': '3.986 Å', 'b': '3.986 Å', 'c': '10.338 Å'}",I4/mmm,,,,,,10.1016/j.physb.2022.414214,True
CaCo1.9As2,,,79 K,Tetragonal,Body-centered,,I4/mmm,,,,,,10.1016/j.physb.2022.414214,True
CaCo1.8As2,,18.0,19 K,Tetragonal,Body-centered,"{'a': '3.993 Å', 'b': '3.993 Å', 'c': '10.255 Å'}",I4/mmm,,,,,,10.1016/j.physb.2022.414214,True
CaCo1.7As2,,,-184 K,Tetragonal,Body-centered,,I4/mmm,,,,,,10.1016/j.physb.2022.414214,True
CaCo2O4,,,1.3 K,Orthorhombic,Pnma,"{'a': '8.789 Å', 'b': '2.9006 Å', 'c': '10.282 Å'}",Pnma,,,,,2.2(1)×10^−4 emu/Co mol,10.1016/j.jssc.2007.07.008,True
CaCo2P2,,113.0,,ThCr2Si2 type,Tetragonal,"{'a': '386.21 pm', 'c': '963.6 pm'}",I4/mmm,,0.32 μB,,,,10.1016/S0925-8388(97)00486-6,True
CeCo2P2,,440.0,,ThCr2Si2 type,Tetragonal,"{'a': '389.19 pm', 'c': '979.1 pm'}",I4/mmm,,0.94 μB,,,,10.1016/S0925-8388(97)00486-6,True
SrCrO3,,,-315 K,Cubic,Pm-3m,"{'a': '3.8198', 'b': '3.8198', 'c': '3.8198'}",Pm-3m,,2.98 μB,,,,10.1016/j.jssc.2008.01.022,True
CaCrO3,,91.5,-550 K,Orthorhombic,Pbnm,"{'a': '5.2911', 'b': '5.3192', 'c': '7.4893'}",Pbnm,,3.52 μB,,,,10.1016/j.jssc.2008.01.022,True
Sr0.2Ca0.8CrO3,,91.5,-330 K,Orthorhombic,Pbnm,"{'a': '5.3308', 'b': '5.3307', 'c': '7.5468'}",Pbnm,,2.60 μB,,,,10.1016/j.jssc.2008.01.022,True
Sr0.4Ca0.6CrO3,,,-315 K,Orthorhombic,Pbnm,"{'a': '5.3553', 'b': '5.3663', 'c': '7.5742'}",Pbnm,,3.13 μB,,,,10.1016/j.jssc.2008.01.022,True
Sr0.5Ca0.5CrO3,,,-540 K,Tetragonal,I4/mcm,"{'a': '5.3754', 'b': '5.3754', 'c': '7.6063'}",I4/mcm,,3.62 μB,,,,10.1016/j.jssc.2008.01.022,True
Sr0.6Ca0.4CrO3,,,-470 K,Tetragonal,I4/mcm,"{'a': '5.3870', 'b': '5.3870', 'c': '7.6208'}",I4/mcm,,3.30 μB,,,,10.1016/j.jssc.2008.01.022,True
Sr0.8Ca0.2CrO3,,,-900 K,Cubic,Pm-3m,"{'a': '3.8128', 'b': '3.8128', 'c': '3.8128'}",Pm-3m,,4.54 μB,,,,10.1016/j.jssc.2008.01.022,True
CaCu3Cr2Nb2O12,197.0,,211.86 K,Perovskite,Cubic,{'a': '7.4870 Å'},Im3̄,,7.731 μB,1.83 μB/f.u. at 5 K,,,10.1016/j.physb.2022.414376,True
LaMn3Ni2Mn2O12,34.0,46.0,,Perovskite,Cubic,,,,,,,,10.1016/j.physb.2022.414376,False
CaCu3Fe3Re2O12,560.0,,,Perovskite,Cubic,,,,8.7 μB/f.u.,,,,10.1016/j.physb.2022.414376,False
CaFe2As2,,170.0,,Orthorhombic,,"{'a': '3.8908 Å', 'c': '11.775 Å'}",,,0.78 μB,,,,10.1016/j.jallcom.2015.10.128,True
CaFe2As2,,170.0,,Orthorhombic,,"{'a': '3.8980 Å', 'c': '11.799 Å'}",,,0.78 μB,,,,10.1016/j.jallcom.2015.10.128,True
CaFe2As2,,170.0,,Orthorhombic,,"{'a': '3.8894 Å', 'c': '11.797 Å'}",,,0.78 μB,,,,10.1016/j.jallcom.2015.10.128,True
CaFe2Ge2,44.0,,104 K,ThCr2Si2,Tetragonal,"{'a': '3.99366 Å', 'b': '3.99366 Å', 'c': '10.7060 Å'}",I4/mmm,263 Oe,3.63 μB/Fe atom,0.8 μB per formula unit,0.29 μB/f.u.,,10.1016/j.jssc.2019.05.032,True
NaFe4Sb12,85.0,,,,,,,,0.25 μB/Fe,,,,10.1016/j.physb.2006.01.091,
CaLa2FeCoSbO9,250.0,,,Monoclinic,Pseudocubic perovskite,"{'a': '5.5646 Å', 'b': '5.6187 Å', 'c': '7.8918 Å'}",P21/n,5.0 kOe,"2.56 μB (2d site), 0.94 μB (2c site)",2.43 μB,1.0 μB,,10.1016/j.jssc.2020.121226,True
CaLa2FeNiSbO9,350.0,,,Monoclinic,Pseudocubic perovskite,"{'a': '5.5543 Å', 'b': '5.5976 Å', 'c': '7.8759 Å'}",P21/n,0.3 kOe,"0.8 μB (2d site), 0.4 μB (2c site)",1.0 μB,0.24 μB,,10.1016/j.jssc.2020.121226,True
SrLa2FeNiSbO9,350.0,,,Monoclinic,Pseudocubic perovskite,"{'a': '5.6091 Å', 'b': '5.6017 Å', 'c': '7.9204 Å'}",P21/n,0.7 kOe,"0.6 μB (2d site), 0.4 μB (2c site)",1.2 μB,0.35 μB,,10.1016/j.jssc.2020.121226,True
BaLa2FeNiSbO9,350.0,,,Monoclinic,Pseudocubic perovskite,"{'a': '5.6588 Å', 'b': '5.6358 Å', 'c': '7.9648 Å'}",P21/n and I2/m,0.5 kOe,"0.8 μB (2d site), 0.4 μB (2c site)",0.9 μB,0.21 μB,,10.1016/j.jssc.2020.121226,True
CaLa2Ni2WO9,,,+119 K,Monoclinic,Perovskite-like,"{'a': '5.5320 Å', 'b': '5.5697 Å', 'c': '7.8379 Å'}",P21/n,1.5 kOe,2.23 μB,,0.04 μB,,10.1016/j.jssc.2017.04.023,True
CaPr2Ni2WO9,,,+61 K,Monoclinic,Perovskite-like,"{'a': '5.4681 Å', 'b': '5.5989 Å', 'c': '7.7800 Å'}",P21/n,0.75 kOe,1.66 μB,,0.036 μB,,10.1016/j.jssc.2017.04.023,True
CaNd2Ni2WO9,,,+63 K,Monoclinic,Perovskite-like,"{'a': '5.4441 Å', 'b': '5.6097 Å', 'c': '7.7597 Å'}",P21/n,0.4 kOe,1.71 μB,,0.05 μB,,10.1016/j.jssc.2017.04.023,True
CaLaMnMoO6,,92.0,112 K,Monoclinic,P21/n,"{'a': '5.56961 Å', 'b': '5.71514 Å', 'c': '7.9358 Å'}",P21/n,,1.2 μB,,,,10.1016/j.jssc.2006.03.049,True
BaLaMnMoO6,145.0,,,Pseudo-cubic,Fm-3m,,Fm-3m,,1.4 μB,,,,10.1016/j.jssc.2006.03.049,False
CaMn0.96Mo0.04O3,,93.0,0 K,Orthorhombic,Orthorhombic,"{'a': '5.291 Å', 'b': '7.483 Å', 'c': '5.293 Å'}",Pnma,,4.99 μB,17 emu/g at 5 K,,,10.1016/j.jallcom.2014.06.179,True
CaMnO3,,120.0,,Orthorhombic,Orthorhombic,,Pnma,,,,,,10.1016/j.jallcom.2014.06.179,False
CaMnO3,,120.0,,Pseudo-cubic,Perovskite,,,,,,,,10.1016/j.jallcom.2006.09.155,False
CaMn7O12,49.0,90.0,-4.4 K,Trigonal,Hexagonal,"{'a': '10.45308 Å', 'b': '10.45308 Å', 'c': '6.34203 Å'}",R-3,,,,,,10.1016/j.physb.2003.10.013,True
Mn3O4,42.0,,,,,,,,1.89 μB,,,,10.1016/j.physb.2003.10.013,False
CaMnBi2,,259.0,,Tetragonal,Tetragonal,"{'a': '4.50 Å', 'b': '4.50 Å', 'c': '11.07 Å'}",P 4/nmm (no.129),,3.95556 μB (AFM),,,,10.1016/j.physb.2023.415518,False
SrMnBi2,,294.0,,Tetragonal,Tetragonal,"{'a': '4.58 Å', 'b': '4.58 Å', 'c': '23.14 Å'}",I 4/mmm (no.139),,4.02198 μB (AFM),,,,10.1016/j.physb.2023.415518,False
CaSb0.1Mn0.9O3,,,-26.78 K,Orthorhombic,GdFeO3-type,"{'a': '5.3096 Å', 'b': '7.5095 Å', 'c': '5.3316 Å'}",Pnma,,4.27 μB,,,,10.1016/j.jssc.2003.11.002,True
CaSb0.2Mn0.8O3,,125.0,-278.74 K,Monoclinic,,,P21/m,,5.86 μB,,,,10.1016/j.jssc.2003.11.002,True
CaSb0.25Mn0.75O3,,113.0,-206.30 K,Monoclinic,,,P21/m,,5.73 μB,,,,10.1016/j.jssc.2003.11.002,True
CaSb0.33Mn0.67O3,,,-78.63 K,Monoclinic,,"{'a': '5.348 Å', 'b': '7.777 Å', 'c': '5.363 Å'}",P21/m,,5.41 μB,,,,10.1016/j.jssc.2003.11.002,True
CaSb0.5Mn0.5O3,,,60.35 K,Monoclinic,,,P21/m,,5.18 μB,,,,10.1016/j.jssc.2003.11.002,True
Ce2RhIn8,,2.8,,Tetragonal,P4/mmm,"{'a': '4.662 Å', 'c': '12.24 Å'}",P4/mmm,,,,,,10.1016/j.physb.2009.07.030,True
Cd0.75Ti0.25S,95.11,,,Zinc-blend,Cubic,{'a': '5.89 Å'},P-43m (no. 215),,2.000 μB,,,,10.1016/j.jallcom.2017.02.097,False
Cd0.75Ti0.25Se,0.4585,,,Zinc-blend,Cubic,{'a': '6.06 Å'},P-43m (no. 215),,2.000 μB,,,,10.1016/j.jallcom.2017.02.097,False
Cd0.75Ti0.25Te,0.4616,,,Zinc-blend,Cubic,{'a': '6.47 Å'},P-43m (no. 215),,2.000 μB,,,,10.1016/j.jallcom.2017.02.097,False
Cd2.76Mn0.24As2,47.0,,,α''-Cd3As2,Tetragonal,"{'a': '8.942', 'c': '12.630'}",P42/nmc,,,,,,10.1016/j.jallcom.2021.162082,True
CdCr1.7In0.3S4,,,-9 K,,,,,,,,,,10.1016/S0921-4526(02)02228-7,True
CdCr2S4,84.0,,135 K,Cubic Spinel,,,,,6 μB,,,,10.1016/j.physb.2006.01.407,True
CdCr2Se4,125.0,,,,,,,,,,,,10.1016/j.physb.2006.01.407,True
CdCr2Se4,130.0,,200 K,Cubic,Spinel,{'a': '10.736'},Fd3̄m (#227),,5.4–5.98 μB per Cr atom,,,,10.1016/j.jssc.2009.09.002,
Cd0.95Mn0.03Cr2.00Se4,130.0,,183 K,Cubic,,{'a': '10.75268 Å'},F d 3 ̄ m,17 Oe,5.259 μB/f.u.,5.3 μB/f.u.,0.07 μB/f.u.,,10.1016/j.jallcom.2017.11.160,True
Cd0.90Mn0.06Cr2.00Se4,130.0,,162 K,Cubic,,{'a': '10.7533 Å'},F d 3 ̄ m,18 Oe,5.383 μB/f.u.,5.5 μB/f.u.,0.08 μB/f.u.,,10.1016/j.jallcom.2017.11.160,True
Cd0.86Mn0.12Cr2.04Se4,130.0,,158 K,Cubic,,{'a': '10.75343 Å'},F d 3 ̄ m,18 Oe,5.568 μB/f.u.,5.8 μB/f.u.,0.10 μB/f.u.,,10.1016/j.jallcom.2017.11.160,True
Cd0.81Mn0.16Cr2.06Se4,130.0,,156 K,Cubic,,{'a': '10.75161 Å'},F d 3 ̄ m,18 Oe,5.805 μB/f.u.,6.2 μB/f.u.,0.09 μB/f.u.,,10.1016/j.jallcom.2017.11.160,True
CdCr2Se4,129.0,,166 K,Cubic,,{'a': '10.721–10.750 Å'},F d 3 ̄ m,,5.46 μB/f.u.,5.5 μB/f.u.,,,10.1016/j.jallcom.2017.11.160,False
Cd0.95Mn0.05Te,2.0,,,,,,,,,,,Enhanced and diverges as temperature decreases to Tc,10.1016/S0022-0248(98)01444-4,True
Cd0.958Gd0.028□0.014MoO4,,,3.8 K,Tetragonal scheelite-type,Tetragonal,"{'a': '5.1569 Å', 'b': '5.1569 Å', 'c': '11.1888 Å'}",I 41/a,0,1.233 μB/f.u.,,0,,10.1016/j.jallcom.2014.01.076,True
MnTe,,67.0,,Zincblende,fcc,,,,,,,,10.1016/S0921-4526(98)00671-1,True
Isolated spin on top of MnTe,,13.2,,,,,,,,,,,10.1016/S0921-4526(98)00671-1,True
Ce,,,<10K,FCC,,,,,1.5±0.1 μB,,,,10.1016/S0921-4526(98)01089-8,True
Ce17Fe74.5Co2B6,,,,2:14:1 phase,,,,227 kA/m - 476 kA/m,,,0.37 T - 0.47 T,,10.1016/j.jallcom.2018.10.114,True
Ce0.70Pr0.30B6,,4.1,,,,,,,,,,,10.1016/j.physb.2006.03.048,True
Ce0.87La0.13Ru2Si2,,4.4,,Tetragonal,,,,,1.05 μB,,,,10.1016/S0921-4526(01)01504-6,True
Ce0.8Y0.2Ni0.8Pt0.2,7.8,,,,,,,,,,,"Field dependent, χ3−1/T^2.1",10.1016/S0921-4526(98)00951-X,True
CeNi0.9Pt0.1,8.8,,,,,,,,,,,,10.1016/S0921-4526(98)00951-X,True
CeAl2,,3.8,,Cubic Laves phase,,,,,,,,,10.1016/j.physb.2017.09.075,False
ErAl2,14.0,,,Cubic Laves phase,,,,,,,,,10.1016/j.physb.2017.09.075,False
Ce0.9La0.1RhIn5,,2.7,,Tetragonal,HoCoGa5,"{'a': '4.643 Å', 'c': '7.530 Å'}",P4/mmm,,0.38 μB,,,,10.1016/S0921-4526(01)01082-1,True
CeRhIn5,,3.8,,Tetragonal,HoCoGa5,,P4/mmm,,0.374 μB,,,,10.1016/S0921-4526(01)01082-1,True
Ce0.67Pd2Al5,,,-24.9 K,Sc0.67Fe2Si5-type,Hexagonal,"{'a': '4.3385 Å', 'c': '16.5255 Å'}",P63/mmc,,2.53 μB,,,,10.1016/j.jallcom.2022.165670,True
Ce1.33Pd3Al8,,2.3,-12.0 K,Gd1.33Pt3Al8-type,Rhombohedral,"{'a': '4.3796 Å', 'c': '39.1683 Å'}",R3̄m,,2.44 μB,,,,10.1016/j.jallcom.2022.165670,True
Ce1.74Pd5.29Al11.71,,,-22.4 K,Th2Ni17-type,Hexagonal,"{'a': '9.1961 Å', 'c': '8.8861 Å'}",P63/mmc,,2.32 μB,,,,10.1016/j.jallcom.2022.165670,True
Ce0Y2Co17,1185.0,,,Rhombohedral,Th2Zn17-type,,,,27.0,,,,10.1016/S0925-8388(00)00818-5,True
Ce0.5Y1.5Co17,1165.0,,,Rhombohedral,Th2Zn17-type,,,,26.7,,,,10.1016/S0925-8388(00)00818-5,True
Ce1Y1Co17,1150.0,,,Rhombohedral,Th2Zn17-type,,,,26.4,,,,10.1016/S0925-8388(00)00818-5,True
Ce1.3Y0.7Co17,1100.0,,,Hexagonal,Th2Ni17-type,,,,25.8,,,,10.1016/S0925-8388(00)00818-5,True
Ce1.5Y0.5Co17,1090.0,,,Hexagonal,Th2Ni17-type,,,,24.9,,,,10.1016/S0925-8388(00)00818-5,True
Ce1.7Y0.3Co17,1080.0,,,Hexagonal,Th2Ni17-type,,,,24.2,,,,10.1016/S0925-8388(00)00818-5,True
Ce2Y0Co17,1065.0,,,Rhombohedral,Th2Zn17-type,,,,23.7,,,,10.1016/S0925-8388(00)00818-5,True
Ce1.6Nd0.4Fe17,273.0,,,Rhombohedral,Th2Zn17-type 2:17R,"{'a': '8.505 Å', 'c': '12.410 Å'}",R-3m,,"{'Total': '37.94 μB/f.u.', 'Ce': '-1.186 μB', 'Fe-6c': '2.681 μB', 'Fe-9d': '2.208 μB', 'Fe-18f': '2.482 μB', 'Fe-18h': '2.440 μB'}",,,,10.1016/j.jallcom.2021.163418,True
Ce1.6Nd0.4Fe16.67Si0.33,297.0,,,Rhombohedral,Th2Zn17-type 2:17R,"{'a': '8.493 Å', 'c': '12.419 Å'}",R-3m,,"{'Total': '35.69 μB/f.u.', 'Ce': '-1.162 μB', 'Nd': '-3.318 μB', 'Fe-6c': '2.652 μB', 'Fe-9d': '2.159 μB', 'Fe-18f': '2.451 μB', 'Fe-18h': '2.394 μB'}",,,,10.1016/j.jallcom.2021.163418,True
Ce2Fe17,233.0,157.0,,Rhombohedral,Th2Zn17-type 2:17R,"{'a': '8.445 Å', 'c': '12.510 Å'}",R-3m,,"{'Total': '37.94 μB/f.u.', 'Ce': '-1.186 μB', 'Fe-6c': '2.681 μB', 'Fe-9d': '2.208 μB', 'Fe-18f': '2.482 μB', 'Fe-18h': '2.440 μB'}",,,,10.1016/j.jallcom.2021.163418,True
Ce11Ni4In9,16.5,,-58 K,Orthorhombic,Nd11Pd4In9-type,"{'a': '14.8503 Å', 'b': '22.220 Å', 'c': '3.7801 Å'}",Cmmm,1 kOe,0.7 μB,7.6 μB/f.u. at 1.9 K and 90 kOe,,,10.1016/j.jallcom.2013.12.012,True
Ce13Fe81B6,442.0,,,R2Fe14B,,"{'a': '8.78 Å', 'c': '12.16 Å'}",,4.43 kOe,,,,,10.1016/j.jallcom.2017.09.243,True
Ce12Gd1Fe81B6,463.0,,,R2Fe14B,,"{'a': '8.75 Å', 'c': '12.11 Å'}",,5.88 kOe,,,,,10.1016/j.jallcom.2017.09.243,True
Ce8Gd5Fe81B6,545.0,,,R2Fe14B,,"{'a': '8.76 Å', 'c': '12.10 Å'}",,5.40 kOe,,,,,10.1016/j.jallcom.2017.09.243,True
Gd13Fe81B6,609.0,,,R2Fe14B,,"{'a': '8.77 Å', 'c': '12.10 Å'}",,3.19 kOe,,,,,10.1016/j.jallcom.2017.09.243,True
Ce14Fe80B6,270.0,,,Amorphous,,,,,,930 × 10^3 Am^−1,,,10.1016/j.actamat.2017.07.054,True
Ce17Fe74.5B6Nb0.5Cu0.5Ga0.5Co2.0,437.8,,,Tetragonal,2:14:1,"{'a': '8.80 Å', 'c': '12.20 Å'}",,486 kA/m,,,0.43 T,,10.1016/j.jallcom.2019.151998,True
Ce17Fe78B6,424.5,,,Tetragonal,2:14:1,"{'a': '8.77 Å', 'c': '12.14 Å'}",,,,,,,10.1016/j.jallcom.2019.151998,True
Ce17Fe76.5B6Nb0.5Cu0.5Ga0.5,421.8,,,Tetragonal,2:14:1,"{'a': '8.77 Å', 'c': '12.14 Å'}",,475 kA/m,,,0.41 T,,10.1016/j.jallcom.2019.151998,True
Ce0.15Yb0.85Fe4Sb12,,,-85 K,,,,,,,,,,10.1016/j.physb.2005.01.326,True
Yb0.92Fe4Sb12,,,55 K,,,,,,,,,,10.1016/j.physb.2005.01.326,True
LaFe4Sb12,,,-70 K,,,,,,,,,,10.1016/j.physb.2005.01.326,True
BaFe4Sb12,,,29 K,,,,,,,,,,10.1016/j.physb.2005.01.326,True
NaFe4Sb12,85.0,,85 K,,,,,,,,,,10.1016/j.physb.2005.01.326,True
KFe4Sb12,85.0,,85 K,,,,,,,,,,10.1016/j.physb.2005.01.326,True
Ce2AgGe3,,6.4,7 K,α-ThSi2,Tetragonal,"{'a': '4.2754 Å', 'b': '4.2754 Å', 'c': '14.6855 Å'}",I 41/amd,,2.53 μB/Ce,,,,10.1016/j.jssc.2015.06.003,True
Pr2AgGe3,,,4 K,α-ThSi2,Tetragonal,"{'a': '4.2401 Å', 'b': '4.2401 Å', 'c': '14.611 Å'}",I 41/amd,,4.33 μB/Pr,,,,10.1016/j.jssc.2015.06.003,True
Nd2AgGe3,,7.65,12 K,α-ThSi2,Tetragonal,"{'a': '4.1886 Å', 'b': '4.1886 Å', 'c': '14.557 Å'}",I 41/amd,,3.47 μB/Nd,,,,10.1016/j.jssc.2015.06.003,True
Ce2CoSn2,,6.0,7.2 K,Face-Centered Cubic,FCC,{'a': '31.97 Å'},Fm-3m,0.3 T,1.06 μB/Ce atom,,,1.1·10^−2 emu/mol Ce,10.1016/S0925-8388(00)01386-4,True
Ce2Cu2In,,5.5,-7 K to -15 K,Mo2FeB2-type,Tetragonal,"{'a': '0.77497 nm', 'c': '0.39252 nm'}",P4/mbm,,2.39 μB,,,,10.1016/j.jallcom.2012.12.012,True
Ce2Cu2InH2.37,,,-7 K to -15 K,Mo2FeB2-type,Tetragonal,"{'a': '0.78052 nm', 'c': '0.41055 nm'}",P4/mbm,,2.39 μB,,,,10.1016/j.jallcom.2012.12.012,True
Ce2Cu2InH2.78,,,-7 K to -15 K,Mo2FeB2-type,Tetragonal,"{'a': '0.78216 nm', 'c': '0.41248 nm'}",P4/mbm,,2.39 μB,,,,10.1016/j.jallcom.2012.12.012,True
Ce2CuGe6,,14.47,-52 K,Orthorhombic,Ce2(GaGe)7-type,"{'a': '8.4229 Å', 'b': '8.1408 Å', 'c': '21.5820 Å'}",Cmca,600 Oe,2.36 μB/Ce,1.4 μB/f.u. at 12 kOe,0.05 μB/f.u. at 5 kOe,,10.1016/j.jallcom.2019.07.196,True
Ce2CuIn3,,,-12 K,Hexagonal,CaIn2 type,"{'a': '4.822 Å', 'c': '7.680 Å'}",P63/mmc,,2.59 μB,1 μB/molCe,,,10.1016/j.physb.2006.01.312,True
Ce2CuSi3,,,"{'a-axis': 25.9, 'c-axis': -89.6}",Hexagonal,AlB2-type,,,,"{'a-axis': 2.39, 'c-axis': 2.22}","{'a-axis': 1.0, 'c-axis': 0.5}",,,10.1016/S0921-4526(99)01086-8,True
Ce2Fe17,94.0,206.0,,Rhombohedral,Th2Zn17-type,"{'a': '8.492 Å', 'c': '12.408 Å'}",,,,,,,10.1016/S0925-8388(00)01039-2,True
Ce2RhIn8,,3.0,,,,,,,,,,,10.1016/S0921-4526(02)02495-X,True
CeMg2Si2,,4.5,-18 K,Tetragonal,ThCr2Si2-type,"{'a': '4.269 Å', 'c': '5.809 Å'}",P4/mmm,,2.33 μB,3050 emu/mol,,,10.1016/S0925-8388(96)02706-5,True
Ce2MgSi2,,12.0,-19 K,Tetragonal,Mo2FeB2-type,"{'a': '7.430 Å', 'c': '4.391 Å'}",P4/mbm,,2.47 μB,300 emu/mol,,,10.1016/S0925-8388(96)02706-5,True
Ce2Ni2Sn,,4.7,,W2CoB2-type,Orthorhombic,"{'a': '4.4089 Å', 'b': '5.7192 Å', 'c': '8.512 Å'}",Immm,,0.41-0.53 μB/Ce3+,,,,10.1016/S0921-4526(98)00734-0,True
CeNiGe3,,5.5,-17 K,Orthorhombic,,,,,2.47 μB,,,,10.1016/S0921-4526(01)01312-6,True
Ce2Ni3Ge5,,4.75,-42 K,,,,,,2.50 μB,,,,10.1016/S0921-4526(01)01312-6,True
Ce3NiGe2,5.2,6.2,-38 K,,,,,,2.56 μB,0.7 μB per Ce-atom,,,10.1016/S0921-4526(01)01312-6,True
Ce3Ni2Ge7,,7.5,-18 K,,,,,,2.23 μB,,,,10.1016/S0921-4526(01)01312-6,True
Nd2Ni7P4,18.0,,,Orthorhombic,,"{'a': '3.7643', 'b': '9.22281', 'c': '10.4096'}",Pmn21,,,,,,10.1016/S0925-8388(01)01209-9,True
Ce2Ni7P4,,,3 K,Orthorhombic,,"{'a': '3.7746', 'b': '9.230', 'c': '10.409'}",Pmn21,,0.8 μB,,,,10.1016/S0925-8388(01)01209-9,True
Ce2NiGe3,,3.2,-5.7 K,Hexagonal,Hexagonal,"{'a': '8.3414 Å', 'c': '8.5174 Å'}",P6̄2c,,2.48 μB,1 μB/Ce at 90 kOe and 2 K,,,10.1016/j.jssc.2014.05.018,True
Ce2CuGe6,,,-8 K,Base-centered orthorhombic,,,Amm2,,,,,,10.1016/S0921-4526(01)01195-4,True
Ce2NiGe6,,,-16 K,Base-centered orthorhombic,,,Amm2,,,,,,10.1016/S0921-4526(01)01195-4,True
Ce2Cu0.2Ni0.8Ge6,,10.5,,Base-centered orthorhombic,,,Amm2,,,,,,10.1016/S0921-4526(01)01195-4,True
Ce2Cu0.4Ni0.6Ge6,,,6.90 K,Base-centered orthorhombic,,,Amm2,,,,,,10.1016/S0921-4526(01)01195-4,True
Ce2Cu0.8Ni0.2Ge6,,,2.15 K,Base-centered orthorhombic,,,Amm2,,,,,,10.1016/S0921-4526(01)01195-4,True
Ce2CuNiGe6,,15.0,,Base-centered orthorhombic,,,Amm2,,,,,,10.1016/S0921-4526(01)01195-4,True
Ce2O2Bi,,6.2,-15 K,Tetragonal,Anti-ThCr2Si2-type,"{'a': '4.0442 Å', 'c': '13.765 Å'}",I4/mmm (No.139),0.5 T,1 μB,,,0.14 emu/mol-Ce,10.1016/j.jallcom.2020.155229,True
Ce2Pd2In,4.6,,,Primitive tetragonal,Mo2FeB2-type,"{'a': '0.7794 nm', 'c': '0.3917 nm'}",P 4/mbm,,,,,,10.1016/j.jallcom.2010.10.150,True
Ce2Pd2InH0.95,2.8,,θp = -9 K,Primitive tetragonal,Mo2FeB2-type,,P 4/mbm,,2.46 μB,2.8 emu/g,,,10.1016/j.jallcom.2010.10.150,True
Ce2Pd2InH1.48,,4.6,θp = -15 K,Primitive tetragonal,Mo2FeB2-type,,P 4/mbm,,2.42 μB,,,,10.1016/j.jallcom.2010.10.150,True
Ce2Pd2InH1.95,,4.6,θp = -13 K,Primitive tetragonal,Mo2FeB2-type,,P 4/mbm,,2.43 μB,,,,10.1016/j.jallcom.2010.10.150,True
Ce2Pd2InH2.49,,4.6,,Primitive tetragonal,Mo2FeB2-type,,P 4/mbm,,,,,,10.1016/j.jallcom.2010.10.150,True
