Repository: MaMMoS-project/ML-models

# ML-models
Collection of various ML models developed for the MaMMoS project

Models are organized in different folders of this repository:


- ./beyond-stoner-wolfarth:

   ML models to replace single-grain micromagnetics simulations by ML predictions for:

   -- ./beyond-stoner-wolfarth/single-grain-easy-axis-model:
      where the H and K1 vector are aligned along the z-axis of the simulation cube
      This model predicts Mr, Hc, and BHmax from a, k1, and Ms
      Current model version: v1.0

   -- ./inverse-beyond-stoner-wolfarth/single-grain-easy-axis-model:
      where the H and K1 vector are aligned along the z-axis of the simulation cube

File: compound-to-experimental-tc/data/MagneticMaterials_All.csv (part 13 of 94)
Material_Name,Curie,Neel,Curie_Weiss,Crystal_Structure,Lattice_Structure,Lattice_Parameters,Space_Group,Coercivity,Magnetic_Moment,Magnetization,Remanence,Susceptibility,DOI,Experimental
Ce2Pd2Sn,2.2,,4.5 K,Tetragonal,Mo2FeB2-type,,,30 Oe,2.6 μB/Ce,1.1 μB/Ce,,,10.1016/j.physb.2009.07.036,True
Ce2Pd3Si5,,8.4,,Orthorhombic,,,,,,,,,10.1016/j.physb.2007.10.171,True
Ce2PdGa12,,11.0,,Tetragonal,,"{'a': '6.1040 Å', 'c': '15.5490 Å'}",P4/nbm,,"2.54 μB (ab-plane), 2.59 μB (c-axis)",,,,10.1016/j.jssc.2005.09.013,True
CePdGa6,,5.5,,,,,,,"2.48 μB (ab-plane), 2.45 μB (c-axis)",,,,10.1016/j.jssc.2005.09.013,True
Ce2PtSi3,,5.5,,Hexagonal,AlB2-derived,,,500 Oe,,,,,10.1016/j.physb.2006.01.310,True
Ce1.8La0.2PtSi3,,,-10 K,Hexagonal,AlB2-derived,,,,,,,,10.1016/j.physb.2006.01.310,True
Ce1.5La0.5PtSi3,,,-10 K,Hexagonal,AlB2-derived,,,,,,,,10.1016/j.physb.2006.01.310,True
Ce1.0La1.0PtSi3,,,-16 K,Hexagonal,AlB2-derived,,,,,,,,10.1016/j.physb.2006.01.310,True
Ce0.5La1.5PtSi3,,,-18 K,Hexagonal,AlB2-derived,,,,,,,,10.1016/j.physb.2006.01.310,True
Ce1.8Y0.2PtSi3,,,-12 K,Hexagonal,AlB2-derived,,,,,,,,10.1016/j.physb.2006.01.310,True
Ce1.5Y0.5PtSi3,,,-20 K,Hexagonal,AlB2-derived,,,,,,,,10.1016/j.physb.2006.01.310,True
Ce1.0Y1.0PtSi3,,,-20 K,Hexagonal,AlB2-derived,,,,,,,,10.1016/j.physb.2006.01.310,True
Ce0.5Y1.5PtSi3,,1.0,-30 K,Hexagonal,AlB2-derived,,,,,,,,10.1016/j.physb.2006.01.310,True
Ce2Ni2Sn,,4.7,,,,,,,,,,,10.1016/j.jallcom.2020.155570,
Ce2RhIn8,,2.8,,Ho2CoGa8-type,Tetragonal,"{'a': '4.664 Å', 'c': '12.25 Å'}",,,,,,,10.1016/S0921-4526(02)02498-5,True
CeIn3,,10.0,,,,,,,,,,,10.1016/S0921-4526(02)02498-5,False
CeRhIn5,,3.8,,,,,,,,,,,10.1016/S0921-4526(02)02498-5,False
Ce2Ru3Ga9,,,-193 K,Orthorhombic,Y2Co3Ga9-type,"{'a': '12.9716 Å', 'b': '7.6384 Å', 'c': '9.7224 Å'}",Cmcm,,2.23 μB/Ce,,,,10.1016/j.jallcom.2018.09.131,True
Ce2RuGe,8.5,12.0,,Orthorhombic,Primitive,"{'a': '4.38235 Å', 'b': '4.31818 Å', 'c': '9.91496 Å'}",Pmmn (No. 59),,0.8 μB,12.2 emu/g,,,10.1016/j.jallcom.2019.06.214,True
Ce3Si2,,8.5,-59.2 K,U3Si2-type,,"{'a': '7.814 Å', 'c': '4.339 Å'}",,,2.56 μB,,,,10.1016/S0921-4526(99)00203-3,True
Ce2YSi2,,4.8,-38.7 K,U3Si2-type,,"{'a': '7.659 Å', 'c': '4.380 Å'}",,,2.55 μB,,,,10.1016/S0921-4526(99)00203-3,True
Ce2ScSi2,,2.6,-46.1 K,U3Si2-type,,"{'a': '7.474 Å', 'c': '4.423 Å'}",,,2.58 μB,,,,10.1016/S0921-4526(99)00203-3,True
Ce2Sc3Si4,,5.6,-70.6 K,Sm5Ge4-type,,"{'a': '7.146 Å', 'b': '14.060 Å', 'c': '7.443 Å'}",,,2.68 μB,,,,10.1016/S0921-4526(99)00203-3,True
Ce3Al11,5.5,,,Orthorhombic,,,,"280 Oe at 2 K, 112 Oe at 5 K",,,,,10.1016/j.physb.2008.04.024,True
Ce3AlC0.65,,,-43.1 K,Cubic,Pm-3m,{'a': '5.0309'},Pm-3m,,0.45 μB,,,4.31 x 10^-4 emu/mole,10.1016/j.physb.2017.06.080,True
Pr3AlC0.8,,4.4,-6.7 K,Cubic,Pm-3m,{'a': '5.0485'},Pm-3m,,1.4 μB,,,4.84 x 10^-4 emu/mole,10.1016/j.physb.2017.06.080,True
Pr3AlC,5.3,1.4,,Cubic,Pm-3m,{'a': '5.0603'},Pm-3m,,1.21 μB,,,6.77 x 10^-4 emu/mole,10.1016/j.physb.2017.06.080,True
Nd3Al,74.0,,70.7 K,Hexagonal,P63/mmc,"{'a': '7.015', 'c': '5.424'}",P63/mmc,68.4 Oe,1.81 μB,,0.2 μB,8.9 x 10^-4 emu/mole,10.1016/j.physb.2017.06.080,True
Nd3AlC0.6,74.2,13.3,23.9 K,Cubic,Pm-3m,{'a': '5.0012'},Pm-3m,,1.32 μB,,,1.40 x 10^-4 emu/mole,10.1016/j.physb.2017.06.080,True
Nd3AlC0.8,,14.5,-0.4 K,Cubic,Pm-3m,{'a': '5.0305'},Pm-3m,,0.86 μB,,,1.69 x 10^-4 emu/mole,10.1016/j.physb.2017.06.080,True
Nd3AlC,,21.4,10.95 K,Cubic,Pm-3m,{'a': '5.0327'},Pm-3m,,0.91 μB,,,3.76 x 10^-4 emu/mole,10.1016/j.physb.2017.06.080,True
Ce3Bi4Pt3,,,-121 K,Cubic,Y3Sb4Au3-type,"{'a': '9.999', 'b': '9.999', 'c': '9.999'}",I 4̄3 d,,2.53 μB,,,,10.1016/S0925-8388(97)00583-5,True
Ce3Co2Sn7,,4.6,14 K,Orthorhombic,,"{'a': '4.556 Å', 'b': '27.345 Å', 'c': '4.562 Å'}",Cmmm (no. 65),,1.47 μB per Ce atom,16.4 JT−1 mol−1 at 5 T,,,10.1016/j.jallcom.2017.02.053,True
Ce3Ni2Ge7,,7.5,,,,"{'a': '4.5650 Å', 'b': '27.3041 Å', 'c': '4.5690 Å'}",,,1.98 μB,,,,10.1016/j.jallcom.2017.02.053,False
Ce3Ni2Sn7,,3.8,,,,,,,1.89 μB,,,,10.1016/j.jallcom.2017.02.053,False
Ce3Co4Sn13,,,-37 K,Yb3Rh4Sn13-type,Cubic,{'a': '9.6022'},Pm-3n,,2.56 μB/Ce,,,,10.1016/j.jssc.2006.02.024,True
La6Co13Sn,190.0,,,,,,,,1.1 μB,,,,10.1016/j.jssc.2006.02.024,False
Ce3Cu4Sn4,,10.4,-12.5 K,Orthorhombic,Gd3Cu4Ge4-type,"{'a': '15.098 Å', 'b': '7.022 Å', 'c': '4.597 Å'}",Immm,,2.60 μB/Ce-ion,,,,10.1016/S0925-8388(99)00661-1,True
Gd3Cu4Sn4,,13.0,-39.5 K,Orthorhombic,Gd3Cu4Ge4-type,"{'a': '14.789 Å', 'b': '6.956 Å', 'c': '4.500 Å'}",Immm,,7.81 μB/Gd-ion,1.4 μB/Gd at 5.5 tesla,,,10.1016/S0925-8388(99)00661-1,True
CeCu2Sn2,,1.6,,Tetragonal,CaBe2Ge2-type,,,,,,,,10.1016/S0925-8388(99)00661-1,False
CeCu5Sn,,10.0,,,CeCu6-type,,,,,,,,10.1016/S0925-8388(99)00661-1,False
CeCuSn,,9.0,,,CaIn2-type,,,,,,,,10.1016/S0925-8388(99)00661-1,False
Gd3Ga9Ge,,26.1,-49 K,Orthorhombic,Orthorhombic,"{'a': '8.4420 Å', 'b': '22.6640 Å', 'c': '10.6337 Å'}",Cmma,,8.39 BM,,,,10.1016/S0022-4596(03)00057-4,True
Ce3Ga9Ge,,,-7.7 K,Orthorhombic,Orthorhombic,"{'a': '8.680 Å', 'b': '23.090 Å', 'c': '10.836 Å'}",Cmma,,2.53 BM,,,,10.1016/S0022-4596(03)00057-4,True
Ce3Ge1.47Se7,,,-12.9 K,Hexagonal,Hexagonal,"{'a': '10.684 Å', 'c': '6.0611 Å'}",P 63 (No. 173),,2.40 μB per Ce-atom,14.3 emu/g at 5 T,,Curie-Weiss type,10.1016/j.jallcom.2010.08.097,True
Ce3Ge2S8I,,,0(1) K,Monoclinic,C2/c,"{'a': '16.054(2) Å', 'b': '7.9233(11) Å', 'c': '10.9624(15) Å'}",C 2/c (No. 15),,4.51(1) μB/f.u.,,,,10.1016/j.jssc.2019.03.034,True
Pr3Ge2S8I,,,9(1) K,Monoclinic,C2/c,"{'a': '15.9760(9) Å', 'b': '7.8786(5) Å', 'c': '10.9281(6) Å'}",C 2/c (No. 15),,6.20(1) μB/f.u.,,,,10.1016/j.jssc.2019.03.034,True
Ce3Ir4Sn13,,0.6,,Cubic,,,Pm-3n,,2.52 μB per Ce,,,,10.1016/j.physb.2005.01.052,True
Ce3MnBi5,,,-53 K,Ga4Ti5,Hexagonal,"{'a': '9.627', 'c': '6.456'}",P63/mcm,,5.85 μB,,,,10.1016/S0925-8388(99)00002-X,True
Ce3MoO7,,,-155 K,Orthorhombic,,"{'a': '7.5395 Å', 'b': '7.6769 Å', 'c': '10.9769 Å'}",P212121,,2.49 μB per Ce atom,,,,10.1016/j.jssc.2009.01.038,True
Nd3MoO7,,2.5,,,,,,,,,,,10.1016/j.jssc.2009.01.038,False
Pr3MoO7,,8.0,,,,,,,,,,,10.1016/j.jssc.2009.01.038,False
Sm3MoO7,,2.5,,,,,,,,,,,10.1016/j.jssc.2009.01.038,False
Ce3Ni2Si8,,,-22 K,Orthorhombic,,"{'a': '4.09 Å', 'b': '25.92 Å', 'c': '4.18 Å'}",Cmmm,,2.1 μB/Ce,0.45 μB/Ce at 30 T,,,10.1016/S0921-4526(99)00818-2,True
Nd3Ni7As5,24.0,,4 K,Orthorhombic,,"{'a': '1.2133 nm', 'b': '0.41002 nm', 'c': '0.9616 nm'}",Pmmn,,3.60 μB,,,,10.1016/S0022-4596(03)00084-7,True
Sm3Ni7As5,6.0,18.0,-10 K,Orthorhombic,,"{'a': '1.2137 nm', 'b': '0.4102 nm', 'c': '0.9620 nm'}",Pmmn,,3.80 μB,,,,10.1016/S0022-4596(03)00084-7,True
Ce3PbC,,8.4,-25.2 K,CaTiO3-type,Face-centered cubic,{'a': '5.115 Å'},4/mmm,"Hc1=1.8 T, Hc2=5.2 T, Hc3=9.0 T",2.57 μB/Ce,1.05 μB/Ce at H=28 T,,,10.1016/S0921-4526(01)01094-8,True
Ce3PdIn11,,,-48.4 K,Own type,Tetragonal,"{'a': '4.6846 Å', 'c': '16.846 Å'}",P4/mmm,,2.55 μB,,,,10.1016/j.jssc.2012.12.037,True
Ce5Pd2In19,,,-48.1 K,Own type,Tetragonal,"{'a': '4.7012 Å', 'c': '29.1359 Å'}",P4/mmm,,2.48 μB,,,,10.1016/j.jssc.2012.12.037,True
Ce3PtIn11,,2.08,-70.1 K,Tetragonal,tP15,"{'a': '4.6934 Å', 'b': '4.6934 Å', 'c': '16.8306 Å'}",P4/mmm,,2.64 μB,,,,10.1016/j.physb.2020.412724,True
CeIn3,,10.0,,Cubic,,"{'a': '4.6874 Å', 'b': '4.6874 Å', 'c': '4.6874 Å'}",,,,,,,10.1016/j.physb.2020.412724,False
Ce3Rh4Sn7,,2.31,,Monoclinic,,"{'a': '9.8708 Å', 'b': '4.5779 Å', 'c': '14.2381 Å'}",P21/m (No. 11),,,,,,10.1016/j.jallcom.2022.166941,True
Ce3Rh5Si,,,2.5 K,Orthorhombic,oP36,"{'a': '1.52632 nm', 'b': '0.55092 nm', 'c': '0.75302 nm'}",Pnma,,0.06 μB per formula unit,0.44 emu/g at 5 T,,8.24 × 10^−4 emu/(mol Ce),10.1016/j.jallcom.2012.02.100,True
Ce3RuSn6,3.3,,-14.9 K,Orthorhombic,,,Cmcm,,2.58 μB/Ce,,,,10.1016/j.physb.2017.08.055,True
Ce3NbO7,,,-13.6 K,Orthorhombic,,,Pnma,,1.77 μB,,,,10.1016/j.jssc.2017.07.022,True
Ce3TaO7,,,-12.6 K,Orthorhombic,,,Cmcm,,1.71 μB,,,,10.1016/j.jssc.2017.07.022,True
Ce4Ge3,,9.0,-16K,Cubic,Th3P4-type,{'a': '0.9127 nm'},,,1.55 μB/Ce,"0.35 μB/Ce at 2T, 0.94 μB/Ce at 9T",,,10.1016/j.jallcom.2009.06.191,True
Ce4LiGe4,11.0,,,Orthorhombic,Gd5Si4-type,"{'a': '7.4865 Å', 'b': '15.3092 Å', 'c': '8.0652 Å'}",Pnma,,2.6 μB/Ce atom,0.9 μB/Ce atom at 50 kOe,,,10.1016/j.jssc.2013.06.027,True
Sm4LiGe4,,50.0,,Orthorhombic,Gd5Si4-type,"{'a': '7.2810 Å', 'b': '14.9430 Å', 'c': '7.8520 Å'}",Pnma,,0.26 μB/Sm atom,0.017 μB/Sm atom at 50 kOe,,,10.1016/j.jssc.2013.06.027,True
Ce4Pt9Al13,,,41.6 K,Orthorhombic,oP52,"{'a': '4.1826 Å', 'b': '11.4424 Å', 'c': '19.8475 Å'}",Pmmn (No. 59),,2.62 μB per Ce atom,,,,10.1016/j.jallcom.2018.07.146,True
Ce50Al50,,,-26 K,Amorphous,,,,,2.18 μB/Ce-atom,,,Curie-Weiss behavior in the high-temperature region (T > 90 K),10.1016/j.physb.2017.09.111,True
CeAl2,,3.8,,,,,,,,,,,10.1016/j.physb.2017.09.111,False
Ce3Al11,4.7,3.2,,,,,,,,,,,10.1016/j.physb.2017.09.111,False
CeCu2,,3.5,,,,,,,,,,,10.1016/j.physb.2017.09.111,False
Ce5CuPb3,46.0,,-21.8 K,Hexagonal,Hf5CuSn3-type,"{'a': '9.551 Å', 'c': '6.776 Å'}",P63/mcm,,0.36 μB,,,,10.1016/j.jssc.2007.07.019,True
Dy5CuPb3,45.0,,,Hexagonal,Hf5CuSn3-type,,P63/mcm,,,,,,10.1016/j.jssc.2007.07.019,False
Ce5Ge3,6.4,,-30.9 K,,,,,1.2 kOe,0.44 μB/Ce,0.9 μB/Ce at 145 kOe,0.24 μB,,10.1016/S0921-4526(98)01041-2,True
Ce5Ni2Si3,,7.3,-61.3 K,Ce2NiSi-type,Hexagonal,"{'a': '15.998 Å', 'c': '4.309 Å'}",P63/m,,2.42 μB/Ce,,,,10.1016/j.physb.2005.01.115,True
UNi4B,,20.0,,,,,,,,,,,10.1016/j.physb.2005.01.115,False
Ce5Si2.69,,12.0,,Tetragonal,,,I4/mcm,,,"0.88 μB (H‖a at 1.3 K, 150 kOe), 0.65 μB (H‖c at 1.3 K, 150 kOe)",,,10.1016/S0921-4526(98)00857-6,True
Ce5Si4,,5.6,-4 K,Zr5Si4-type,Tetragonal,"{'a': '7.936', 'c': '15.03'}",,,2.6 μB,,,,10.1016/j.physb.2006.01.286,True
Ce5SiBi2,,3.0,9.2 K,β-Yb5Sb3-type,Orthorhombic,"{'a': '12.6368', 'b': '9.5556', 'c': '8.3736'}",Pnma,,2.59 μB/Ce,,,0.00238 emu/mol,10.1016/j.jssc.2010.10.007,True
Ce5GeBi2,,2.0,4.3 K,β-Yb5Sb3-type,Orthorhombic,"{'a': '12.6354', 'b': '9.5752', 'c': '8.3316'}",Pnma,,2.51 μB/Ce,,,0.0081 emu/mol,10.1016/j.jssc.2010.10.007,True
Pr5SiBi2,,8.0,27.3 K,β-Yb5Sb3-type,Orthorhombic,"{'a': '12.528', 'b': '9.449', 'c': '8.248'}",Pnma,,3.91 μB/Pr,,,0.0186 emu/mol,10.1016/j.jssc.2010.10.007,True
Pr5GeBi2,,20.5,37.7 K,β-Yb5Sb3-type,Orthorhombic,"{'a': '12.445', 'b': '9.439', 'c': '8.236'}",Pnma,,3.50 μB/Pr,,,0.0071 emu/mol,10.1016/j.jssc.2010.10.007,True
Ce6MnSb15,,,-17.5 K,Orthorhombic,,"{'a': '15.1643 Å', 'b': '19.3875 Å', 'c': '4.2794 Å'}",Imm2,,8.0 μB/f.u.,,,,10.1016/j.physb.2006.01.311,True
Ce6Pd12In5,,1.6,-28.7 K,Hexagonal,,"{'a': '8.2841 Å', 'c': '16.0465 Å'}",P63/mcm,,2.3 μB/Ce,,,,10.1016/j.jallcom.2014.05.077,True
CePdIn,,1.65,,Hexagonal,,,P6̄2m,,,,,,10.1016/j.jallcom.2014.05.077,False
Ce7Ni3,,3.23,,Th7Fe3-type,,,,,,,,,10.1016/S0921-4526(98)00704-2,True
Ce7Ni4.73Ge3.27In6,,,-12.6 K,New structure type,Hexagonal,"{'a': '11.385 Å', 'c': '4.212 Å'}",P6/m,,2.28 μB per Ce atom,,,3.0(1)×10^−4 emu/(mole Ce-atom),10.1016/j.jssc.2010.10.005,True
Ce2Pd2In,4.0,,,,,,,,,,,,10.1016/j.jssc.2010.10.005,False
Ce8Pd24Ge0.25,,6.0,,,,,,,,,,,10.1016/j.physb.2005.01.110,True
Ce8Pd24Ge2,,3.0,,,,{'a': '85.06 nm'},,,,,,,10.1016/j.physb.2005.01.110,True
Ce8Sb2S15,,,-22.79 K,Tetragonal,,"{'a': '15.7871', 'c': '19.7992'}",I41cd (No. 110),,7.57 μB,,,,10.1016/j.jssc.2017.04.011,True
CeAg0.72Al3.28,3.0,,-62.01 K,Tetragonal,,"{'a': '4.3 Å', 'c': '10.7 Å'}",I4/mmm (No. 139),,2.35 μB,0.68 μB,,,10.1016/j.physb.2007.10.033,True
CeAg0.675Ga3.325,3.0,,-81.31 K,Tetragonal,,"{'a': '4.3 Å', 'c': '10.7 Å'}",I4/mmm (No. 139),,2.98 μB,0.62 μB,,,10.1016/j.physb.2007.10.033,True
CeAg0.65Ga3.35,3.0,,,ThCr2Si2,,,,,,,,,10.1016/j.physb.2007.10.033,False
CeAg0.75Ga3.25,5.0,,,ThCr2Si2,,,,,,,,,10.1016/j.physb.2007.10.033,False
CeAg0.68Si1.32,8.0,3.3,-1.768 K,Hexagonal-AlB2,Hexagonal,"{'a': '0.4208 nm', 'c': '0.4156 nm'}",P6/mmm,0.019 T,0.957 μB/Ce,,1.793 emu/g,,10.1016/j.physb.2019.411679,True
CeAg2Ge2,,4.6,,Tetragonal,ThCr2Si2-type,,,,1.6 μB/Ce,,,,10.1016/j.physb.2007.10.244,True
CeAg2Si2,,8.6,,Tetragonal,ThCr2Si2,,I4/mmm,,,,,,10.1016/j.physb.2017.09.120,True
PrAgAs2,,4.6,,Orthorhombic,Twofold superstructure,"{'a': '4.017(1) Å', 'b': '4.062(1) Å', 'c': '21.027(4) Å'}",Pmcn,,,,,,10.1016/j.jssc.2009.12.021,True
NdAgAs2,,2.7,,Orthorhombic,Twofold superstructure,"{'a': '4.032(1) Å', 'b': '4.032(1) Å', 'c': '20.977(4) Å'}",Pmcn,,,,,,10.1016/j.jssc.2009.12.021,True
SmAgAs2,,17.0,,Orthorhombic,Twofold superstructure,"{'a': '3.995(1) Å', 'b': '4.013(1) Å', 'c': '20.872(1) Å'}",Pmcn,,,,,,10.1016/j.jssc.2009.12.021,True
NdAuAs2,,3.4,,Orthorhombic,Twofold superstructure,"{'a': '4.058(1) Å', 'b': '4.059(1) Å', 'c': '20.435(4) Å'}",Pmcn,,,,,,10.1016/j.jssc.2009.12.021,True
SmAuAs2,,12.4,,Orthorhombic,Twofold superstructure,"{'a': '4.019(1) Å', 'b': '4.049(1) Å', 'c': '20.331(4) Å'}",Pmcn,,,,,,10.1016/j.jssc.2009.12.021,True
CeAgSb2,,9.5,,Tetragonal,,,P4/nmm,,1.37 μB per Ce atom,,,,10.1016/S0921-4526(98)00786-8,True
CeAu0.28Ge1.72,8.0,,34 K,ThSi2 type,Tetragonal,"{'a': '4.2415 Å', 'b': '4.2415 Å', 'c': '14.640 Å'}",I41/amd,,2.48 μB/Ce,,,Curie-Weiss behavior above 50 K,10.1016/j.jssc.2010.02.003,True
CeAuGe,10.0,,,NdPtSb type,,,,,,,,,10.1016/j.jssc.2010.02.003,False
CeAu2Ge2,,16.0,,ThCr2Si2 type,,,,,,,,,10.1016/j.jssc.2010.02.003,False
CeAu0.75Ge1.25,6.0,,,AlB2 related,,,,,,,,,10.1016/j.jssc.2010.02.003,False
CeAuAl3,,1.32,,Tetragonal,,,,,"2.62 μB (H ‖ a), 2.80 μB (H ‖ c)",,,,10.1016/S0921-4526(98)00814-X,True
CeCuAs2,,,-4.3 K,Tetragonal HfCuSi2-type,,,,,0.65 μB,,,,10.1016/j.jallcom.2007.04.108,True
CeAgAs2,,6.0,-22.3 K,Tetragonal HfCuSi2-type with orthorhombic distortion,,,,,0.85 μB,,,,10.1016/j.jallcom.2007.04.108,True
CeAuAs2,,4.0,4.7 K,Tetragonal HfCuSi2-type,,,,,0.78 μB,,,,10.1016/j.jallcom.2007.04.108,True
CeAuSb2,,6.0,,Primitive tetragonal ZrCuSi2 structure,Tetragonal,"{'a': '4.41 Å', 'b': '4.41 Å', 'c': '10.34 Å'}",P4/nmm,,0.42 μB/Ce,,,,10.1016/j.physb.2006.06.142,False
CeB2C2,,7.1,,Layered,Tetragonal,,,,0.95 μB/Ce,,,,10.1016/S0925-8388(00)01360-8,True
CeB6,,2.3,,Simple cubic,Cubic,,Pm-3m,,,,,,10.1016/j.jallcom.2023.172527,True
CeBiPt,,1.1,-1 K,Cubic,fcc,,F-43m,,2.1 μB,,,Curie-Weiss law at T > 100 K,10.1016/j.physb.2005.01.033,True
CeCd0.7Sb2,2.8,,-3.0 K,HfCuSi2-type,tetragonal,,P4/nmm,,1.85 μB,1.0 μB,,,10.1016/j.jssc.2006.01.071,True
PrCd0.665Sb2,,,-5.0 K,HfCuSi2-type,tetragonal,"{'a': '4.3592 Å', 'c': '10.8619 Å'}",P4/nmm,,3.38 μB,,,1.2×10^–3 emu/mol,10.1016/j.jssc.2006.01.071,True
NdCd0.659Sb2,,,-15.0 K,HfCuSi2-type,tetragonal,"{'a': '4.3456 Å', 'c': '10.8372 Å'}",P4/nmm,,3.41 μB,,,1.6×10^–3 emu/mol,10.1016/j.jssc.2006.01.071,True
CeMn1.5Ni0.5Ge4O12,,7.0,,Tetragonal,,"{'a': '9.8087 Å', 'c': '4.8784 Å'}",P4/nbm,,3.70 μB,,,,10.1016/j.jssc.2018.06.025,True
CeCo1.5Cu0.5Ge4O12,,4.6,,Tetragonal,,"{'a': '9.7376 Å', 'c': '4.8117 Å'}",P4/nbm,,2.42 μB,,,,10.1016/j.jssc.2018.06.025,True
CeCo12B6,130.0,,,SrNi12B6-type,,"{'a': '9.481 Å', 'c': '7.439 Å'}",R-3m,,5.01 μB/f.u.,,,,10.1016/j.actamat.2023.118757,True
PrCo12B6,157.0,,,SrNi12B6-type,,"{'a': '9.480 Å', 'c': '7.439 Å'}",R-3m,,8.68 μB/f.u.,,,,10.1016/j.actamat.2023.118757,True
NdCo12B6,160.0,,,SrNi12B6-type,,"{'a': '9.477 Å', 'c': '7.468 Å'}",R-3m,,9.26 μB/f.u.,,,,10.1016/j.actamat.2023.118757,True
CeCo4B,280.0,,,,,,,,"0.31 μB/atom Co at ambient pressure, 0.25 μB/atom Co at 9 kbar",,,,10.1016/S0921-4526(02)01730-1,True
CeCoAl4,,13.5,,Orthorhombic,,,,,"1.53 μB/Ce at. (c-axis), 1.11 μB/Ce at. (b-axis)",,,,10.1016/S0925-8388(98)00732-4,True
CeCoSi,,8.8,,Tetragonal,CeFeSi-type,,,,,,,,10.1016/j.physb.2006.01.291,True
CeCoGe,,5.0,,Tetragonal,CeFeSi-type,,,,,,,,10.1016/j.physb.2006.01.291,True
CeCoGe3,,21.0,,,,,,,,,,,10.1016/S0921-4526(98)01137-5,
CeCoGe1.9Si1.1,,1.2,,Tetragonal,BaNiSn3 type,"{'a': '4.320 Å', 'c': '9.835 Å'}",I4 mm,,,,,,10.1016/S0921-4526(00)00250-7,True
CeCoGe3,,13.6666666666667,,Tetragonal,Body-centered,,I4mm,,2.5 μB,,,,10.1016/j.jallcom.2019.151850,True
CeCoPO,75.0,,,ZrCuSiAs type,Tetragonal,"{'a': '3.924 Å', 'c': '8.223 Å'}",P4/nmm,,0.4 μB,,,,10.1016/j.physb.2009.07.046,True
LaCoPO,43.0,,,ZrCuSiAs type,Tetragonal,"{'a': '3.968 Å', 'c': '8.379 Å'}",P4/nmm,,,,,,10.1016/j.physb.2009.07.046,True
CeRuPO,15.0,,,,,,,,,,,,10.1016/j.physb.2009.07.046,False
CeOsPO,,4.5,,,,,,,,,,,10.1016/j.physb.2009.07.046,False
CeCr2Si2C,,,-299 K,CeMg2Si2-based,Tetragonal,"{'a': '4.014 Å', 'c': '5.287 Å'}",P4/mmm,,2.83 μB,,,,10.1016/S0925-8388(99)00631-3,True
CeCrGe3,70.0,,63.90 K,Hexagonal Perovskite,Hexagonal,"{'a': '6.14 Å', 'b': '6.14 Å', 'c': '5.71 Å'}",P63/mmc,,"1.1 μB (Cr), 0.8 μB (Ce)",,,141 x 10^-5 emu/mol-Oe,10.1016/j.physb.2019.411701,True
CeFe1.95Al0.05,196.0,80.0,,,,,,,,,,,10.1016/j.physb.2019.411701,False
UAu0.8Sb2,10.0,52.5,,,,,,,,,,,10.1016/j.physb.2019.411701,False
CeCu2,,3.5,,Orthorhombic,CeCu2-type,,,,,,,,10.1016/S0921-4526(98)00808-4,True
CeCu2Ge2,,4.2,,ThCr2Si2-type,,,,,"0.6 – 0.7 μB/Ce for H //[1 0 0] and [1 1 0], 1.0 μB/Ce for H //[0 0 1]",,,,10.1016/j.physb.2007.10.338,True
YbCu2Si2,,,Above 200 K,,,,,,"4.47 μB/Yb for [1 0 0], 4.42 μB/Yb for [0 0 1]",,,,10.1016/j.physb.2007.10.338,True
CeCu2Mg,,,-20 K,Hexagonal,GdPt2Sn type,"{'a': '4.657 Å', 'c': '8.654 Å'}",P63/mmc,,2.46 μB,,,,10.1016/j.physb.2006.01.481,True
CePd2In,,1.23,,,,,,,,,,,10.1016/j.physb.2006.01.481,
GdPt2Sn,20.0,,,,,,,,,,,,10.1016/j.physb.2006.01.481,
CeCu2Si2,,0.8,,,,,,,0.1 μB,,,,10.1016/j.physb.2005.11.043,True
CeCu2Si2,,0.7,,,,,,,,,,,10.1016/j.physb.2005.11.043,True
TbCu3Al2,,6.0,,Hexagonal,CaCu5-type,,P6/mmm,,,,,,10.1016/j.jallcom.2006.09.150,True
DyCu3Al2,,5.0,,Hexagonal,CaCu5-type,,P6/mmm,,,,,,10.1016/j.jallcom.2006.09.150,True
SmCu3Al2,12.0,,,Hexagonal,CaCu5-type,,P6/mmm,,,,,,10.1016/j.jallcom.2006.09.150,True
GdCu3Al2,20.0,,,Hexagonal,CaCu5-type,,P6/mmm,,,,,,10.1016/j.jallcom.2006.09.150,True
CeCu4In,,,-27.3 K,Orthorhombic,CeCu4.38In1.62-type,"{'a': '16.675 Å', 'b': '10.589 Å', 'c': '5.046 Å'}",Pnnm,,0.3 μB/f.u. at 2 K in 9 T,,,,10.1016/j.jallcom.2009.03.049,True
CeNi4In,,,0.5 K,Cubic,MgSnCu4-type,{'a': '7.062 Å'},F -43 m,,0.15 μB/f.u. at 2 K in 9 T,,,,10.1016/j.jallcom.2009.03.049,True
CePd2Si2,,10.0,,,,,,,,,,,10.1016/S0921-4526(98)01053-9,True
CePtSi0.4Ge0.6,,1.5,,,,,,,,,,,10.1016/S0921-4526(98)01053-9,True
CeCu5.2Ag0.8,,0.7,,,,,,,,,,,10.1016/S0921-4526(98)01053-9,True
CeCu9In2,,1.6,-39 K,Tetragonal,YNi9In2-type,"{'a': '8.5403 Å', 'c': '5.0204 Å'}",P4/mbm,,2.88 μB,,,,10.1016/j.jallcom.2019.06.140,True
CeCuAl,,5.0,-18.6 K,Hexagonal,ZrNiAl-type,,,,2.18 μB,,,,10.1016/S0921-4526(99)00808-X,True
CeCu0.8Al3.2,,2.5,,Tetragonal,,,,,,,,,10.1016/S0921-4526(98)00885-0,True
CeCu0.9Al3.1,,2.5,,Tetragonal,,,,,,,,,10.1016/S0921-4526(98)00885-0,True
CeCu1.0Al3.0,,2.5,,Tetragonal,,,,,,,,,10.1016/S0921-4526(98)00885-0,True
CeCu1.1Al2.9,,2.5,,Tetragonal,,,,,,,,,10.1016/S0921-4526(98)00885-0,True
CeCu0.7Ga3.3,,4.0,,Tetragonal,,,,,,,,,10.1016/S0921-4526(98)00885-0,True
CeCu1.0Ga3.0,,4.0,,Tetragonal,,,,,,,,,10.1016/S0921-4526(98)00885-0,True
CeCuSn,,7.5,-15 K,CaIn2,Hexagonal,"{'a': '4.591 Å', 'c': '7.859 Å'}",P63/mmc,,1.48 μB,,,Curie–Weiss behavior at high temperatures with an effective moment close to the Ce3+ free ion value (2.54 μB),10.1016/S0921-4526(00)00386-0,True
CeFe1.5Mn0.5,150.0,,,MgCu2-type,bcc,{'a': '7.305 Å'},Fd-3m,,1.26 μB per 3d-atom,,,,10.1016/j.jallcom.2020.156982,True
CeFe2Mn0.5,167.0,,,MgCu2-type,bcc,{'a': '7.305 Å'},Fd-3m,,1.27 μB per 3d-atom,,,,10.1016/j.jallcom.2020.156982,True
CeFe2,230.0,,,MgCu2-type,bcc,{'a': '7.305 Å'},Fd-3m,,1.32 μB per Fe atom,,,,10.1016/j.jallcom.2020.156982,True
Ce1.20Fe11Ti,487.0,,482 K,ThMn12-type,Tetragonal,"{'a': '8.5333 Å', 'c': '4.7881 Å'}",I4/mmm,,,,,,10.1016/j.jallcom.2021.158805,True
CeFe11TiHx,540.0,,,ThMn12-type,Tetragonal,"{'a': '8.5704 Å', 'c': '4.8069 Å'}",I4/mmm,,,,,,10.1016/j.jallcom.2021.158805,True
CeFe11TiNx,765.0,,,ThMn12-type,Tetragonal,"{'a': '8.62 Å', 'c': '4.84 Å'}",I4/mmm,,,,,,10.1016/j.jallcom.2021.158805,True
CeFe2Ge2,,,-72 K,ThCr2Si2-type,,,,,2.58 μB,,,,10.1016/S0921-4526(99)01007-8,True
YbFe4Sb12,,,40 K,Cubic,,{'a': '9.158 Å'},,,4.5 μB,,,3.45×10^−2 cm^3/mol,10.1016/S0921-4526(98)00629-2,True
CeGa,,6.0,,CrB-type,Orthorhombic,"{'a': '4.514 Å', 'b': '11.465 Å', 'c': '4.226 Å'}",,,1.69 μB,,,,10.1016/S0921-4526(98)00901-6,True
CeIn3,,10.0,,Cubic,,,,,,,,,10.1016/j.physb.2006.01.036,True
CeIn3,,10.0,,Cubic,AuCu3 type,,,,0.65 μB per cerium atom,,,,10.1016/j.physb.2007.10.359,False
CeIrGe2,,4.0,-6.4 K,Orthorhombic,CeNiSi2-type,"{'a': '4.331 Å', 'b': '17.103 Å', 'c': '4.364 Å'}",Cmcm,,0.7 μB at 7 T,,,,10.1016/j.jallcom.2017.11.151,True
Ce2Ir3Ge5,,8.5,,Orthorhombic,U2Co3Si5-type,,,,,,,,10.1016/j.jallcom.2017.11.151,False
Ce2IrGe3,4.0,,,Hexagonal,Ce2CoSi3-type,,,,,,,,10.1016/j.jallcom.2017.11.151,False
CeRhSi3,,1.8,-128 K,Tetragonal,,,,,,,,,10.1016/S0921-4526(98)01168-5,True
CeIrSi3,,5.0,-142 K,Tetragonal,,,,,,,,,10.1016/S0921-4526(98)01168-5,True
CeRhGe3,,,-28 K,,,,,,2.53 μB,,,,10.1016/S0921-4526(98)01168-5,True
CeIrGe3,,,-21 K,,,,,,2.39 μB,,,,10.1016/S0921-4526(98)01168-5,True
CeRhIn5,,3.8,,Tetragonal,,"{'a': '4.652 Å', 'c': '7.542 Å'}",,,,,,,10.1016/S0921-4526(02)00751-2,True
CeRhBi,,,-119 K,orthorhombic,ɛ-TiNiSi-type,"{'a': '7.431 Å', 'b': '4.727 Å', 'c': '7.991 Å'}",,,2.64 μB,,,,10.1016/j.physb.2005.01.006,True
CeIrSb,,,-1300 K,orthorhombic,ɛ-TiNiSi-type,"{'a': '7.351 Å', 'b': '4.574 Å', 'c': '7.935 Å'}",,,,,,,10.1016/j.physb.2005.01.006,True
CeIrSbH0.8,,7.0,,TiNiSi type,Orthorhombic,"{'a': '728.16 pm', 'b': '460.35 pm', 'c': '825.87 pm'}",Pnma,,,,,,10.1016/j.jssc.2009.04.031,True
CePtSb,4.5,,,,,,,,,,,,10.1016/j.jssc.2009.04.031,
CeAuSb,4.2,,,,,,,,,,,,10.1016/j.jssc.2009.04.031,
CeRhSbH0.2,,3.6,,TiNiSi type,Orthorhombic,,Pnma,,,,,,10.1016/j.jssc.2009.04.031,
CeNiSnH,,4.5,,,,,,,,,,,10.1016/j.jssc.2009.04.031,
CePdSnH,,5.0,,,,,,,,,,,10.1016/j.jssc.2009.04.031,
CeIrSi3,,5.0,,Tetragonal,,,P4mm,,,,,,10.1016/j.physb.2007.10.353,True
PrLi3Sb2,7.0,,,Trigonal,hP6,"{'a': '4.5824', 'c': '7.3253'}",P3̄m1,,3.48 μB,,,,10.1016/j.jssc.2013.11.002,True
TbLi3Sb2,,12.5,,Trigonal,hP6,,P3̄m1,,9.80 μB,,,,10.1016/j.jssc.2013.11.002,True
CeMg2Cu9,,2.5,,Hexagonal,,"{'a': '5.061 Å', 'c': '16.26 Å'}",P63/mmc,,,,,,10.1016/j.physb.2007.10.036,True
CeMg2Ni9,,,-316 K,PuNi3-type hexagonal,Hexagonal,"{'a': '5 Å', 'c': '24 Å'}",,,3.61 μB,,,,10.1016/S0921-4526(98)00760-1,True
PrMg2Ni9,,,-23 K,PuNi3-type hexagonal,Hexagonal,"{'a': '5 Å', 'c': '24 Å'}",,,4.03 μB,,,,10.1016/S0921-4526(98)00760-1,True
CeMn3GaSb3O14,,,-21.4 K,Cubic Pyrochlore,Cubic,"{'a': '10.1382 Å', 'b': '10.1377 Å', 'c': '10.1396 Å'}",F d -3 m (no. 227),,5.85 μB/Mn atom,,,,10.1016/j.jssc.2019.120898,True
CeMn4Al8,,,-570 K,ThMn12,,,,,,,,,10.1016/S0925-8388(98)00620-3,True
CeMn6Al6,,,-716 K,Th2Zn17,,,,,,,,,10.1016/S0925-8388(98)00620-3,True
YMn4Al8,,,-1120 K,ThMn12,,,,,3.93μB,,,,10.1016/S0925-8388(98)00620-3,True
LaMn6Al6,,4.0,-186 K,Th2Zn17,,,,,2.6μB,,,,10.1016/S0925-8388(98)00620-3,True
CeNiGe3,,5.5,,Orthorhombic,,,,,,,,,10.1016/j.physb.2005.01.066,True
CeNi2Al5,,2.6,,Orthorhombic,,,,,,,,,10.1016/j.physb.2005.01.066,True
PrNi4Cu,3.7,,,Hexagonal,CaCu5-type,,P6/mmm,< 0.06 T,,,,,10.1016/j.jallcom.2005.05.040,True
NdNi4Cu,11.0,,,Hexagonal,CaCu5-type,"{'a': '4.979 Å', 'c': '3.996 Å'}",P6/mmm,< 0.06 T,,,,,10.1016/j.jallcom.2005.05.040,True
SmNi4Cu,34.0,,,Hexagonal,CaCu5-type,,P6/mmm,2.8 T,0.37 μB/f.u. in H = 9 T,,,,10.1016/j.jallcom.2005.05.040,True
GdNi4Cu,36.5,,,Hexagonal,CaCu5-type,,P6/mmm,< 0.06 T,,,,,10.1016/j.jallcom.2005.05.040,True
DyNi4Cu,17.6,,,Hexagonal,CaCu5-type,,P6/mmm,< 0.06 T,,,,,10.1016/j.jallcom.2005.05.040,True
CeNi4Cu,,,θ = -11.7 K,Hexagonal,CaCu5-type,,P6/mmm,,0.9 μB/f.u.,,,χ0 = 0.5 × 10^-3 emu/mol,10.1016/j.jallcom.2005.05.040,True
YbNi4Cu,,,θ = -195 K,Hexagonal,CaCu5-type,,P6/mmm,,5 μB/f.u.,,,,10.1016/j.jallcom.2005.05.040,True
CeNi4Si,,,-2 K,Hexagonal,CaCu5-type,"{'a': '4.795 Å', 'c': '4.663 Å'}",P 6/mmm,,0.52 μB/f.u.,,,,10.1016/j.jallcom.2006.09.008,True
CeNi4Sn2,,11.2,,Tetragonal,Layered-like,,I4c2,,,,,,10.1016/S0925-8388(97)00601-4,True
PrNi4Sn2,,5.2,,Tetragonal,Layered-like,,I4c2,,,,,,10.1016/S0925-8388(97)00601-4,True
NdNi4Sn2,,12.25,,Tetragonal,Layered-like,,I4c2,,,,,,10.1016/S0925-8388(97)00601-4,True
Tb2Ni3Si5,,19.5,,,,,,,,,,,10.1016/S0925-8388(97)00601-4,False
CeNi5In,,,-575 K,Hexagonal,,"{'a': '4.891 Å', 'c': '19.878 Å'}",P63/mmm,,2.45 μB,,,10^-3 emu/mol,10.1016/j.jallcom.2004.08.052,True
CeNiAlH1.93,,,-25 K,Hexagonal AlB2-type,Hexagonal,"{'a': '0.427 nm', 'c': '0.443 nm'}",P6/mmm,,2.59 μB/Ce,,,,10.1016/S0925-8388(00)01358-X,True
CeNiGe2,,3.3,,Orthorhombic,,,Cmcm,,,,,,10.1016/S0921-4526(02)02209-3,True
CeNiIn2,3.4,,-17 K,Orthorhombic,PrNiIn2-type,"{'a': '4.412 Å', 'b': '18.362 Å', 'c': '21.792 Å'}",,,,,,0.66 emu K/mol,10.1016/j.physb.2004.08.017,True
CeNiSb,,,-27 K,Hexagonal,ZrBeSi,"{'a': '4.395', 'c': '8.258'}",P63/mmc,,2.9 μB,0.3 μB,,,10.1016/S0925-8388(97)00419-2,True
NdNiSb,26.0,,13 K,Hexagonal,ZrBeSi,"{'a': '4.380', 'c': '7.98'}",P63/mmc,,3.7 μB,0.8 μB,,,10.1016/S0925-8388(97)00419-2,True
TbNiSb,,5.5,-17 K,Cubic,MgAgAs,{'a': '6.332'},F-43m,,9.7 μB,,,,10.1016/S0925-8388(97)00419-2,True
DyNiSb,,3.5,-9.8 K,Cubic,MgAgAs,{'a': '6.305'},F-43m,,10.9 μB,,,,10.1016/S0925-8388(97)00419-2,True
HoNiSb,,2.0,-10.8 K,Cubic,MgAgAs,{'a': '6.285'},F-43m,,10.7 μB,,,,10.1016/S0925-8388(97)00419-2,True
CeNiGe2,,3.3,,Orthorhombic,,,Cmcm,,,,,,10.1016/S0921-4526(02)02201-9,True
CeNiGe1.8Si0.2,,2.2,,Orthorhombic,,,Cmcm,,,,,,10.1016/S0921-4526(02)02201-9,True
CeP,50.0,10.0,,NaCl,Cubic,,,,"1.9 μB (at 3 GPa), 1.0 μB (at 5 GPa)",,,,10.1016/S0921-4526(98)00644-9,True
CeP5,,,-0.452 K,Monoclinic,,"{'a': '4.9143 Å', 'b': '9.6226 Å', 'c': '5.5152 Å'}",P21/m,,2.60 μB,,,,10.1016/j.jallcom.2003.09.107,True
CePd,6.6,,,,,,,,,,,,10.1016/j.physb.2006.01.185,True
CePd0.2Rh0.8,0.25,,,,,,,,,,,,10.1016/j.physb.2006.01.185,True
CePd1.5Al5.5,2.8,,"19.6 K (H || ab), -144 K (H || c)",Tetragonal,SrAu2Ga5-type,"{'a': '4.2298 Å', 'c': '8.075 Å'}",P4/mmm,,"2.18 μB (H || ab), 2.59 μB (H || c)",1.0 μB/Ce atom (H || ab),,,10.1016/j.jssc.2009.12.010,True
CePd2Al3,,2.8,,PrNi2Al3-type,Hexagonal,,,,0.38 μB,,,,10.1016/S0921-4526(01)01320-5,True
CePd2Al8,9.5,,-5.3 K,Monoclinic,,"{'a': '11.463 Å', 'b': '4.4147 Å', 'c': '9.126 Å'}",C 2/m,,0.89 μB,8.8 emu/g,93% of saturation value,,10.1016/j.jallcom.2017.10.031,True
CePd2Ge2,,5.1,,Tetragonal,ThCr2Si2,,,,,,,,10.1016/S0921-4526(98)00892-8,True
CePd2In,,1.23,,,,,,,,,,,10.1016/j.physb.2006.01.304,True
CePd3Al2,,1.0,-22.1 K,Orthorhombic,oP24,"{'a': '7.491(2) Å', 'b': '4.3575(17) Å', 'c': '13.123(4) Å'}",Pnma,,1 μB,11.1 emu/g,,2.55 μB,10.1016/j.jallcom.2017.02.265,True
CePd5Al2,,3.5,,Tetragonal,ZrNi2Al5-type,,,,,,,,10.1016/j.jallcom.2017.02.265,
CePd2Al2,,3.3,,Orthorhombic,YPd2Si-type,,,,,,,,10.1016/j.jallcom.2017.02.265,
Ce8Pd24Al,,4.7,,Cubic,Ce8Pd24Sb-type,,,,,,,,10.1016/j.jallcom.2017.02.265,
CePdAl3,,6.0,,Tetragonal,BaNiSn3-type,,,,,,,,10.1016/j.jallcom.2017.02.265,
CePd2Al3,,2.8,,Hexagonal,PrNi2Al3-type,,,,,,,,10.1016/j.jallcom.2017.02.265,
CePd1.5Al5.5,2.8,,,,,,,,,,,,10.1016/j.jallcom.2017.02.265,
CePd3Al9,,0.9,,Tetragonal,Own type,,,,,,,,10.1016/j.jallcom.2017.02.265,
CePd3Ga0.10,,3.3,-19 K,Perovskite-like,Cubic,{'a': '417.5 pm'},,,0.22 μB,,,,10.1016/S0921-4526(98)00977-6,True
CePd3Ga0.15,,4.0,-7 K,Perovskite-like,Cubic,{'a': '419.8 pm'},,,0.24 μB,,,,10.1016/S0921-4526(98)00977-6,True
CePd3Ga0.20,,2.3,-10 K,Perovskite-like,Cubic,{'a': '421.6 pm'},,,0.44 μB,,,,10.1016/S0921-4526(98)00977-6,True
CePd3Ga8,,,-68 K,Rhombohedral,R-3m,"{'a': '8.4903', 'b': '8.4903', 'c': '8.4903'}",R-3m,,2.38 μB,,,-1.619×10^-4 emu/mol,10.1016/j.jssc.2011.10.001,True
CePd3S4,6.3,,-40 K,Cubic,NaPt3O4-type,,,,2.54 μB,1 μB,,,10.1016/j.physb.2017.10.120,True
GdPd3S4,,5.8,,,,,,,,,,,10.1016/j.physb.2017.10.120,False
NdPd3S4,,2.0,,,,,,,,,,,10.1016/j.physb.2017.10.120,False
CePd3Sn2,,0.6,-8 K,Orthorhombic,,"{'a': '0.97289 nm', 'b': '0.47663 nm', 'c': '1.01692 nm'}",Pnma,,2.44 μB,,,,10.1016/j.jallcom.2017.12.323,True
CePd3In2,,2.1,,Orthorhombic,,,Pnma,,,,,,10.1016/j.jallcom.2017.12.323,False
CePd3Al2,,1.0,,Orthorhombic,,,Pnma,,,,,,10.1016/j.jallcom.2017.12.323,False
CePt5Ge3,,1.1,,Orthorhombic,,,,,,,,,10.1016/j.jallcom.2017.12.323,False
CePd4.6Al8.4,,,-9.3 K,Tetragonal,,"{'a': '8.6150 Å', 'c': '12.4087 Å'}",I4/mcm,,2.49 μB,,,2 × 10^−3 emu/mol,10.1016/j.jallcom.2019.03.158,True
CePd5Al2,,3.5,,Tetragonal,,,,"1.1 T, 3.6 T",1.9 μB/Ce,,,,10.1016/j.physb.2009.07.054,True
CePdAl,,2.7,,Hexagonal ZrNiAl-type,Kagome-like lattice,{'c': '3.722 Å'},,,,,,,10.1016/S0921-4526(02)02455-9,True
CePdP,5.2,,,Hexagonal ZrBeSi-type,Hexagonal,"{'a': '4.251 Å', 'c': '7.810 Å'}",P 63/mmc,,"2.45 μB (H ‖ a), 2.36 μB (H ‖ c)",,,,10.1016/S0925-8388(01)01997-1,True
CePdAs,6.2,,,Hexagonal ZrBeSi-type,Hexagonal,"{'a': '4.376 Å', 'c': '7.812 Å'}",P 63/mmc,,"2.50 μB (H ‖ a), 2.77 μB (H ‖ c)",,,,10.1016/S0925-8388(01)01997-1,True
CePdGa3,,5.5,-15.3 K,Orthorhombic,,"{'a': '6.1036 Å', 'b': '6.1624 Å', 'c': '10.3971 Å'}",,,2.05 μB/Ce,,,,10.1016/j.physb.2006.01.306,True
CePdGa6,,10.0,"1.84 K (a–b plane), 18.06 K (c-axis)",Tetragonal,Tetragonal,"{'a': '4.350(3) Å', 'b': '4.350(3) Å', 'c': '7.922(6) Å'}",P4/mmm,,"2.53 μB (a–b plane), 2.32 μB (c-axis)",,,,10.1016/S0022-4596(03)00223-8,True
CeRhIn5,,3.8,,,,,,,,,,,10.1016/S0022-4596(03)00223-8,False
Ce2RhIn8,,2.8,,,,,,,,,,,10.1016/S0022-4596(03)00223-8,False
CePdIn2,10.6,,,Orthorhombic,MgCuAl2 type,"{'a': '4.6254 Å', 'b': '10.7055 Å', 'c': '77.4425 Å'}",Cmcm,,,,,,10.1016/j.physb.2009.07.104,True
Ce0.8La0.2PdIn2,8.1,,,Orthorhombic,MgCuAl2 type,,Cmcm,,,,,,10.1016/j.physb.2009.07.104,True
Ce0.6La0.4PdIn2,6.1,,,Orthorhombic,MgCuAl2 type,,Cmcm,,,,,,10.1016/j.physb.2009.07.104,True
EuPdIn2,14.5,,,Orthorhombic,,,Cmcm,,,,,,10.1016/j.physb.2009.07.104,False
CePdInD1.1,,,-32.8(4),Hexagonal,ZrNiAl-type,"{'a': '7.7076', 'c': '4.2172'}",P-62m,,2.59(3),,,,10.1016/j.actamat.2014.08.024,True
PrPdInD1.2,,,-7.0(1),Hexagonal,ZrNiAl-type,"{'a': '7.6208', 'c': '4.1818'}",P-62m,,3.61(2),,,0.0002,10.1016/j.actamat.2014.08.024,True
NdPdInD1.2,5.7,,0.6(4),Hexagonal,ZrNiAl-type,"{'a': '7.6552', 'c': '4.1612'}",P-62m,,3.45(3),,,0.0022,10.1016/j.actamat.2014.08.024,True
HoPdInD1.2,3.0,,0.5(3),Hexagonal,ZrNiAl-type,"{'a': '7.5034', 'c': '3.9962'}",P-62m,,10.56(5),,,0.0010,10.1016/j.actamat.2014.08.024,True
ErPdInD1.2,6.9,,-1.2(2),Hexagonal,ZrNiAl-type,"{'a': '7.5615', 'c': '3.9229'}",P-62m,,6.20(3),,,0.0021,10.1016/j.actamat.2014.08.024,True
CePt2,,1.8,,Cubic C15 (MgCu2 type),Face-centered cubic,,Fd-3m (No. 227),,,,,,10.1016/j.jallcom.2015.02.051,True
Ce0.57Pb0.43Pt2,,0.35,,Cubic C15b (MgSnCu4 type),Face-centered cubic,,F-43m (No. 216),,,,,,10.1016/j.jallcom.2015.02.051,True
Ce0.67Pb0.33Pt2,,0.7,,Cubic C15b (MgSnCu4 type),Face-centered cubic,,F-43m (No. 216),,,,,,10.1016/j.jallcom.2015.02.051,True
Ce0.73Pb0.27Pt2,,0.9,,Cubic C15b (MgSnCu4 type),Face-centered cubic,,F-43m (No. 216),,,,,,10.1016/j.jallcom.2015.02.051,True
NdPt2In2,,3.52,,CePt2In2-type,Monoclinic,,,,3.57 μB,,,,10.1016/j.physb.2006.01.468,True
GdPt2In2,50.0,16.0,25.5 K,CePt2In2-type,Monoclinic,,,,,,,,10.1016/j.physb.2006.01.468,True
CePt3Si,,2.2,-45 K,CePt3B-type,Non-centrosymmetric,,P4mm,,0.15 μB/f.u. at 2 K,,,,10.1016/j.physb.2005.01.068,True
CePt3Al,,,-14 K,Disordered CePt3B-type or new structure,,,,,0.72 μB/f.u. at 2 K,,,,10.1016/j.physb.2005.01.068,True
CePt3Ge,,3.0,-17 K,Disordered CePt3B-type or new structure,,,,,0.36 μB/f.u. at 2 K,,,,10.1016/j.physb.2005.01.068,True
CePtAl,5.9,,,Orthorhombic,TiNiSi-type,"{'a': '7.208 Å', 'b': '4.489 Å', 'c': '7.719 Å'}",Pnma,,1.35 μB/Ce,,,,10.1016/j.physb.2006.01.292,True
CePtGa,,3.5,,Orthorhombic ε-TiNiSi,Orthorhombic,"{'a': '7.1691 Å', 'b': '4.4951 Å', 'c': '7.7715 Å'}",Pnma,,"2.74, 2.89, 2.70 μB/Ce for a-, b-, and c-axis respectively",,,Curie-Weiss behavior at high temperatures,10.1016/S0921-4526(99)00940-0,True
CePtIn4,,1.65,-10.3 K,orthorhombic,YNiAl4-type,"{'a': '4.50705 Å', 'b': '16.7329 Å', 'c': '7.3148 Å'}",Cmcm,,1.46 μB,10.3 emu/g,,,10.1016/j.jallcom.2017.07.039,True
Ce3Pt4In13,,0.95,,,,,Pm-3n,,,,,,10.1016/j.jallcom.2017.07.039,False
Ce3PtIn11,,2.2,,,,,P4/mmm,,,,,,10.1016/j.jallcom.2017.07.039,False
CePt2In7,,5.5,,,,,I4/mmm,,,,,,10.1016/j.jallcom.2017.07.039,False
CePtSn,,7.5,,Orthorhombic,Monoclinic,,Pnma,,0.2235 μB/f.u.,,,,10.1016/j.physb.2005.01.011,True
CeRhIn5,,3.7,,,,,,,,,,,10.1016/S0921-4526(02)02001-X,True
CeRh2Si2,,25.0,,,,,,,,,,,10.1016/S0921-4526(98)01087-4,True
CeRh3B2,120.0,,,Hexagonal,,"{'a': '5.48 Å', 'c': '3.09 Å'}",P6/mmm,,0.4 μB/Ce,,,,10.1016/S0921-4526(02)02482-1,True
CeRh3Si2,,4.5,-52 K,Orthorhombic,,"{'a': '7.1121 Å', 'b': '9.6810 Å', 'c': '5.5828 Å'}","Imma, No. 74",,1.16 μB,13 emu/g,,,10.1016/j.physb.2007.10.150,True
CeRh4Al15,,,-160 K,Tetragonal,,"{'a': '9.134', 'c': '15.605'}",P42/nmc,,2.54 μB,,,,10.1016/j.jallcom.2019.04.026,True
CeRhGe,,9.4,,Orthorhombic,,,Pnma,,2.3 μB/Ce,1.75 μB/Ce at high fields,,,10.1016/j.physb.2005.01.013,True
CeRhSi3,,1.8,,Tetragonal,,,,,2.65 μB,,,,10.1016/S0921-4526(00)00659-1,True
CeRu4Sb12,,,-26 K,Cubic,Filled CoAs3 structure,"{'a': '9.273 Å', 'b': '9.273 Å', 'c': '9.273 Å'}",,,2.35 μB,,,,10.1016/S0921-4526(98)01167-3,True
CeRu4Sn6,,,80 K,Tetragonal,,,,,2.88 μB,,,,10.1016/j.physb.2006.01.308,True
CeRuGe5,7.0,,-232 K,Tetragonal,Body-centered,"{'a': '6.1414 Å', 'b': '6.1414 Å', 'c': '13.751 Å'}",I4/mcm,,2.54 μB,,,,10.1016/j.jallcom.2017.01.151,True
CeRuPO,14.0,,"{'Theta_W_c': '-250 K', 'Theta_W_ab': '4.2 K'}",Tetragonal,ZrCuSiAs type,"{'a': '4.027 Å', 'c': '8.259 Å'}",,0.1 T,"{'H_perpendicular_c': '1.2 μB', 'H_parallel_c': '0.43 μB'}",,0.3 μB,,10.1016/j.jcrysgro.2007.10.045,True
CeSb,,16.2,,,,,,,,,,,10.1016/S0921-4526(98)00785-6,False
CeSb2,15.0,,,Orthorhombic,,,,,1.1 μB/Ce,,,,10.1016/S0921-4526(99)00961-8,True
CeSb,,16.0,,Cubic,NaCl-type,,,,,,,,10.1016/S0921-4526(01)01107-3,True
CeSbNi0.08,,8.5,,Cubic,,,,,,,,,10.1016/S0921-4526(01)01107-3,True
CeScGe,,46.0,,Tetragonal,,,,,,,,,10.1016/j.physb.2017.10.075,True
CeSc0.65Ti0.35Ge,,20.0,,,,,,,,,,,10.1016/j.physb.2017.10.075,True
CeSc0.5Ti0.5Ge,7.0,,,,,,,,,,,,10.1016/j.physb.2017.10.075,True
CeTe,,2.2,-5 K to 5 K,Rock-salt,Cubic,,,,2.4 Bohr magnetons per cerium ion,,,,10.1016/j.physb.2006.01.278,True
CeTe2,,4.3,,Tetragonal,,,,,0.40 and 0.98 μB,,,,10.1016/j.physb.2005.05.050,True
PrCr2Al20,,0.4,-53 K,Cubic,,{'a': '14.512'},Fd-3m,,3.56 μB/mol,,,,10.1016/j.jssc.2012.06.035,True
SmCr2Al20,,1.8,-0.76 K,Cubic,,{'a': '14.484'},Fd-3m,,0.5 μB/mol,,,,10.1016/j.jssc.2012.06.035,True
PrTi2Al20,,2.0,-40 K,Cubic,,{'a': '14.725'},Fd-3m,,3.43 μB/mol,,,,10.1016/j.jssc.2012.06.035,True
PrV2Al20,,0.6,-55 K,Cubic,,{'a': '14.567'},Fd-3m,,3.57 μB/mol,,,,10.1016/j.jssc.2012.06.035,True
SmTi2Al20,,6.4,-6.6 K,Cubic,,{'a': '14.705'},Fd-3m,,0.55 μB/mol,,,,10.1016/j.jssc.2012.06.035,True
SmV2Al20,,2.9,-5 K,Cubic,,{'a': '14.550'},Fd-3m,,0.46 μB/mol,,,,10.1016/j.jssc.2012.06.035,True
CeTiGe,,,-20 K,CeFeSi-type,Tetragonal,"{'a': '4.143 Å', 'c': '7.960 Å'}",P4/nmm,,2.7 μB/mol,,,,10.1016/S0925-8388(98)00904-9,True
PrTiGe,,62.5,26 K,CeFeSi-type,Tetragonal,"{'a': '4.136 Å', 'c': '7.913 Å'}",P4/nmm,,3.5 μB/mol,,,,10.1016/S0925-8388(98)00904-9,True
NdTiGe,,120.0,93 K,CeFeSi-type,Tetragonal,"{'a': '4.114 Å', 'c': '7.857 Å'}",P4/nmm,,3.6 μB/mol,,,,10.1016/S0925-8388(98)00904-9,True
SmTiGe,,237.5,,CeFeSi-type,Tetragonal,"{'a': '4.077 Å', 'c': '7.742 Å'}",P4/nmm,,,,,,10.1016/S0925-8388(98)00904-9,True
GdTiGe,,412.0,317 K,CeFeSi-type,Tetragonal,"{'a': '4.064 Å', 'c': '7.712 Å'}",P4/nmm,,8.3 μB/mol,,,,10.1016/S0925-8388(98)00904-9,False
TbTiGe,,270.0,263 K,CeFeSi-type,Tetragonal,"{'a': '4.036 Å', 'c': '7.634 Å'}",P4/nmm,,9.9 μB/mol,,,,10.1016/S0925-8388(98)00904-9,True
DyTiGe,,170.0,155 K,CeFeSi-type,Tetragonal,"{'a': '4.028 Å', 'c': '7.602 Å'}",P4/nmm,,10.7 μB/mol,,,,10.1016/S0925-8388(98)00904-9,True
HoTiGe,,100.0,103 K,CeFeSi-type,Tetragonal,"{'a': '4.018 Å', 'c': '7.556 Å'}",P4/nmm,5 kOe,10.7 μB/mol,,,,10.1016/S0925-8388(98)00904-9,True
ErTiGe,,41.0,34 K,CeFeSi-type,Tetragonal,"{'a': '3.997 Å', 'c': '7.521 Å'}",P4/nmm,2 kOe,10.0 μB/mol,2.5 μB/f.u.,,,10.1016/S0925-8388(98)00904-9,True
TmTiGe,,15.0,1 K,CeFeSi-type,Tetragonal,"{'a': '3.988 Å', 'c': '7.490 Å'}",P4/nmm,2 kOe,7.6 μB/mol,3.5 μB/f.u.,,,10.1016/S0925-8388(98)00904-9,True
CeTiNO2,,,-28 K,Orthorhombic,Pnma,"{'a': '5.5580 Å', 'b': '7.8369 Å', 'c': '5.5830 Å'}",Pnma,,2.43 μB,,,,10.1016/j.jssc.2015.01.023,True
PrTiNO2,,,-42 K,Orthorhombic,Pnma,"{'a': '5.5468 Å', 'b': '7.8142 Å', 'c': '5.5514 Å'}",Pnma,,3.63 μB,,,,10.1016/j.jssc.2015.01.023,True
NdTiNO2,,,-36 K,Orthorhombic,Pnma,"{'a': '5.541 Å', 'b': '7.796 Å', 'c': '5.526 Å'}",Pnma,,3.47 μB,,,,10.1016/j.jssc.2015.01.023,True
CeTl3,,3.9,,,,,,,,,,,10.1016/j.physb.2007.10.028,True
CeIn3,,10.0,,,,,,,,,,,10.1016/j.physb.2007.10.028,False
LaY2Ni9,15.0,,25 K,Rhombohedral,PuNi3-type,,R-3m,,1.60 μB,0.33 μB (5 K),,0.222 ×10^6 μB (290 K),10.1016/j.jssc.2006.06.015,True
CeY2Ni9,92.0,,84 K,Rhombohedral,PuNi3-type,,R-3m,,1.43 μB,0.23 μB (5 K),,0.209 ×10^6 μB (290 K),10.1016/j.jssc.2006.06.015,True
CeY2Ni9H8,77.0,,42 K,Rhombohedral,PuNi3-type,,R-3m,,2.38 μB,0.47 μB (5 K),,0.481 ×10^6 μB (290 K),10.1016/j.jssc.2006.06.015,True
CeYbSe3,,,-44.6 K,Orthorhombic,Cmcm,"{'a': '4.0234 Å', 'b': '13.065 Å', 'c': '9.885 Å'}",Cmcm,,5.26 μB,,,,10.1016/j.jssc.2003.08.024,True
SmYbSe3,,,-107.6 K,Orthorhombic,Cmcm,"{'a': '3.9780 Å', 'b': '13.040 Å', 'c': '9.860 Å'}",Cmcm,,4.11 μB,,,,10.1016/j.jssc.2003.08.024,True
LaErO3,,2.4,,Orthorhombic,GdFeO3-type,,,,,,,,10.1016/j.jssc.2003.08.024,
CeZn0.67As2,,,"{'Theta_p': '-3.8 K', 'Effective_Magnetic_Moment': '2.63 μB'}",HfCuSi2-type,Tetragonal,"{'a': '4.0298', 'c': '10.222'}",P4/nmm,,,,,,10.1016/j.jssc.2011.07.002,True
PrZn0.67As2,,,"{'Theta_p': '-4.0 K', 'Effective_Magnetic_Moment': '3.80 μB'}",HfCuSi2-type,Tetragonal,"{'a': '4.0100', 'c': '10.202'}",P4/nmm,,,,,,10.1016/j.jssc.2011.07.002,True
NdZn0.67As2,,,"{'Theta_p': '-9.1 K', 'Effective_Magnetic_Moment': '3.83 μB'}",HfCuSi2-type,Tetragonal,"{'a': '3.9890', 'c': '10.163'}",P4/nmm,,,,,,10.1016/j.jssc.2011.07.002,True
CeZn0.6Sb2,2.5,,+1.2K,HfCuSi2-type,tetragonal,"{'a': '4.3626', 'c': '10.4150'}",P4/nmm,,2.24 μB,,,2.1×10^-3 emu/mol,10.1016/j.jssc.2006.08.011,True
TbZn0.6Sb2,,10.0,-17.4K,HfCuSi2-type,tetragonal,"{'a': '4.2581', 'c': '10.2309'}",P4/nmm,,9.83 μB,,,0 emu/mol,10.1016/j.jssc.2006.08.011,True
CeZn2As3,,,+2.9 K,Tetragonal,Primitive,"{'a': '4.0804', 'c': '16.089'}",P4/nmm,,2.60 μB,,,Paramagnetic,10.1016/j.jssc.2012.12.026,True
CeZn2Ga2,,,4.4 K,Tetragonal,BaAl4-type,"{'a': '4.2600', 'c': '10.7192'}",I4/mmm,,2.50 μB,,,,10.1016/j.jallcom.2010.07.227,True
PrZn2Ga2,,7.0,2.8 K,Tetragonal,BaAl4-type,"{'a': '4.2410', 'c': '10.7317'}",I4/mmm,,3.62 μB,1.7 μB at 5 T,,,10.1016/j.jallcom.2010.07.227,True
NdZn2Ga2,,3.0,11.5 K,Tetragonal,BaAl4-type,"{'a': '4.2103', 'c': '10.7663'}",I4/mmm,,3.58 μB,2 μB at 5 T,,,10.1016/j.jallcom.2010.07.227,True
SmZn2Ga2,,16.0,27.2 K,Tetragonal,BaAl4-type,"{'a': '4.1714', 'c': '10.7977'}",I4/mmm,,0.56 μB,,,,10.1016/j.jallcom.2010.07.227,True
Co,1380.0,,,fcc,,,,,,,,,10.1016/S0022-3093(00)00262-3,True
Co90B10,1050.0,,,amorphous,,,,,,,,,10.1016/S0022-3093(00)00262-3,True
Co81.5B18.5,900.0,,,amorphous,,,,,,,,,10.1016/S0022-3093(00)00262-3,True
Co70B30,650.0,,,amorphous,,,,,,,,,10.1016/S0022-3093(00)00262-3,True
Sn0.85Co0.075Zn0.075O2,,,−60 K,Tetragonal Rutile,,,P42/mnm,,,3.56 emu/g,,,10.1016/j.jallcom.2019.05.325,True
Cd0.96Co0.04S,519.0,,,Cubic zincblende,Cubic,,,454 Gauss,,87.69 × 10^-4 emu/g,21.98 × 10^-4 emu/g,,10.1016/j.jallcom.2013.07.082,True
Co0.04W0.96Se2,300.0,,,Hexagonal,,,,515 Oe at 5 K,3.09 μB/Co atom at 5 K,64.29 emu/cm^3 at 5 K,,,10.1016/j.jallcom.2017.09.288,True
Co80B20,1250.0,,"{'θp(LI)': '1279 K', 'θp(LII)': '1056 K'}",,,,,,,,,,10.1016/j.jnoncrysol.2019.119583,True
Co81.5B18.5,,,"{'θp(LI)': '1351 K', 'θp(LII)': '1132 K'}",,,,,,,,,,10.1016/j.jnoncrysol.2019.119583,True
Co83B17,,,"{'θp(LI)': '1363 K', 'θp(LII)': '1142 K'}",,,,,,,,,,10.1016/j.jnoncrysol.2019.119583,True
Co,,38.0,,,,,,600 Oe,,9 emu/g,,,10.1016/j.actamat.2004.11.033,True
CoF2,,38.0,,,,,,,,,,,10.1016/j.actamat.2004.11.033,True
Ce0.95Co0.05O2,300.0,,,Bixbyite,Cubic,,,,,,,,10.1016/j.physb.2021.413158,True
CoTiO3,,38.0,,Ilmenite-type,,,,,,,,,10.1016/j.jssc.2009.01.011,True
Co3O4,,33.0,,,,,,,,,,,10.1016/j.jssc.2009.01.011,True
Co,13.0,,,,,,,,,,,,10.1016/j.jallcom.2019.07.132,True
CoFe2O4,,223.0,,,,,,,,,,,10.1016/j.jallcom.2019.07.132,
CoO,,291.0,,,,,,,,,,,10.1016/j.tsf.2016.12.052,True
Co0.08Bi1.92Se3,30.0,,-0.02266 K,Rhombohedral,,,R3m (166),,0.175 μB,,,,10.1016/j.jallcom.2016.04.023,True
