Repository: MaMMoS-project/ML-models

# ML-models
Collection of various ML models developed for the MaMMoS project

Models are organized in different folders of this repository:


- ./beyond-stoner-wolfarth:

   ML models to replace single-grain micromagnetics simulations by ML predictions for:

   -- ./beyond-stoner-wolfarth/single-grain-easy-axis-model:
      where the H and K1 vector are aligned along the z-axis of the simulation cube
      This model predicts Mr, Hc, and BHmax from a, k1, and Ms
      Current model version: v1.0

   -- ./inverse-beyond-stoner-wolfarth/single-grain-easy-axis-model:
      where the H and K1 vector are aligned along the z-axis of the simulation cube

File: compound-to-experimental-tc/data/MagneticMaterials_All.csv (part 14 of 94)
Material_Name,Curie,Neel,Curie_Weiss,Crystal_Structure,Lattice_Structure,Lattice_Parameters,Space_Group,Coercivity,Magnetic_Moment,Magnetization,Remanence,Susceptibility,DOI,Experimental
Cr0.15Bi1.85Se3,20.0,,,,,,,,0.4 μB,,,,10.1016/j.jallcom.2016.04.023,False
Fe3O4,863.0,,,fcc,,{'a': '8.334 Å'},,1 kAm−1,,58 Am2kg−1,,,10.1016/j.physb.2020.412429,True
Co0.1Fe2.9O4,857.0,,,fcc,,{'a': '8.319 Å'},,8 kAm−1,,58 Am2kg−1,,,10.1016/j.physb.2020.412429,True
Co0.3Fe2.7O4,849.0,,,fcc,,{'a': '8.337 Å'},,27 kAm−1,,58 Am2kg−1,,,10.1016/j.physb.2020.412429,True
CoFe2O4,793.0,,,,,,,,,,,,10.1016/j.physb.2020.412429,False
Co0.4Fe0.6MnP,,310.0,,orthorhombic,,,,,,,,,10.1016/j.jallcom.2006.04.001,True
FeMnP,,265.0,,orthorhombic,,,,,,,,,10.1016/j.jallcom.2006.04.001,False
CoMnP,600.0,,,orthorhombic,,,,,,,,,10.1016/j.jallcom.2006.04.001,False
CoPt,850.0,,,L10 (tetragonal),,,,,,,,,10.1016/j.jallcom.2017.12.202,True
FePt,850.0,,,L10 (tetragonal),,,,,,,,,10.1016/j.jallcom.2017.12.202,True
Co0.75Fe0.25Pt,850.0,,,L10 (tetragonal),,,,,,,,,10.1016/j.jallcom.2017.12.202,True
Co0.5Fe0.5Pt,850.0,,,L10 (tetragonal),,,,,,,,,10.1016/j.jallcom.2017.12.202,True
Co0.25Fe0.75Pt,850.0,,,L10 (tetragonal),,,,,,,,,10.1016/j.jallcom.2017.12.202,True
Co0.72Fe0.28,1173.15,,,Body-centered cubic (bcc),,,I 4 ̄ 3 m (217),,,,,,10.1016/j.physb.2018.09.010,True
Co0.75Fe0.25S2,120.0,,,Pyrite,Cubic,"{'a': '5.485 Å', 'b': '5.485 Å', 'c': '5.485 Å'}",Pa-3 (No. 205),,"Co: -0.804 μB, Fe: -0.244 μB",,,,10.1016/j.tsf.2022.139228,False
Co0.7Ni0.3O,,360.0,,FCC,NaCl,,,"Varies with strain, e.g., ~60 Oe at φ = 0°",,,,,10.1016/j.actamat.2019.04.015,True
CoCr1.5Fe0.5O4,175.0,,,Inverted Spinel,Cubic,{'a': '8.3540 Å'},Fd-3m,,,16.3 emu/g,,,10.1016/j.jssc.2013.10.048,True
CoCrFeO4,340.0,,,Inverted Spinel,Cubic,{'a': '8.3718 Å'},Fd-3m,,,42.1 emu/g,,,10.1016/j.jssc.2013.10.048,True
Co0.9Ni0.1Cr2O4,96.0,,,Normal Spinel,Cubic,{'a': '8.3323 Å'},Fd-3m,,,,,,10.1016/j.jssc.2013.10.048,True
CoFe2O4,793.0,,,Inverted Spinel,Cubic,{'a': '8.3899 Å'},Fd-3m,,,,,,10.1016/j.jssc.2013.10.048,False
Co1.34Al0.66O4,7.45,,-78.2 K,Cubic Spinel,Face-centered cubic,{'a': '8.093 Å'},Fd3-m,25.2 Oe,4.10 μB,,0.004 emu/g,,10.1016/j.jallcom.2020.155933,True
Co1.20Al0.80O4,6.45,,-93.7 K,Cubic Spinel,Face-centered cubic,{'a': '8.092 Å'},Fd3-m,,4.19 μB,,,,10.1016/j.jallcom.2020.155933,True
Co0.93Al1.07O4,6.1,,-84.2 K,Cubic Spinel,Face-centered cubic,{'a': '8.091 Å'},Fd3-m,,4.07 μB,,,,10.1016/j.jallcom.2020.155933,True
Co3O4,,35.0,,Cubic Spinel,Face-centered cubic,,,,,,,,10.1016/j.jallcom.2020.155933,False
Co1.28Ni1.17Al,269.0,,,"Cubic (B2) at high T, Tetragonal (L10) at low T","Cubic (B2) at high T, Tetragonal (L10) at low T","{'a': '5.803 Å (Cubic), 3.83 Å (Tetragonal)', 'c': '3.10 Å (Tetragonal)'}",,,,,,,10.1016/j.jallcom.2007.02.008,True
Co1.2Zr0.2Fe1.6O4,718.15,,,Cubic Spinel,Face Centered Cubic,{'a': '8.392 Å'},,,,76 Am^2/kg,,,10.1016/j.jallcom.2017.01.061,True
Co1.2Ti0.2Fe1.6O4,745.15,,,Cubic Spinel,Face Centered Cubic,{'a': '8.358 Å'},,,,,,,10.1016/j.jallcom.2017.01.061,True
CoFe2O4,790.15,,,Cubic Spinel,Face Centered Cubic,{'a': '8.375 Å'},,4.5 kA/m,,76 Am^2/kg,,,10.1016/j.jallcom.2017.01.061,True
Co2MnO4,170.0,,,Cubic,Fd-3m,{'a': '0.826 nm'},SG-227,,0.5 μB per formula unit,,,,10.1016/j.jcrysgro.2012.01.053,True
Co1.5Mn1.5O4,160.0,,,Tetragonal,I4_1/amd,"{'a': '0.821 nm', 'c': '0.866 nm'}",SG-141,,0.35 μB per formula unit,,,,10.1016/j.jcrysgro.2012.01.053,True
Zn0.99Co0.01O,923.15,,,,,"{'a': '3.2471-3.2569 Å', 'c': '5.2009-5.2211 Å'}",P63mc,,,,,,10.1016/j.physb.2010.01.036,True
Co2.5Zn0.5TeO6,,,-38 K,,,,C2/c,,7.51 μB,,,,10.1016/j.jallcom.2021.161111,True
Co2ZnTeO6,,,-33 K,,,,C2/c,,6.55 μB,,,,10.1016/j.jallcom.2021.161111,True
Co1.5Zn1.5TeO6,,,-22 K,,,,C2/c,,5.49 μB,,,,10.1016/j.jallcom.2021.161111,True
CoZn2TeO6,,,-18 K,,,,C2/c,,4.62 μB,,,,10.1016/j.jallcom.2021.161111,True
Co3TeO6,,26.0,,,,,C2/c,,,,,,10.1016/j.jallcom.2021.161111,True
Co2.8Zn0.2TeO6,,23.0,,,,,C2/c,,,,,,10.1016/j.jallcom.2021.161111,True
Co2.6Zn0.4TeO6,,21.0,,,,,C2/c,,,,,,10.1016/j.jallcom.2021.161111,True
Co50Cu50,673.15,,,fcc,,{'a': '4.03 Å'},,,,,,,10.1016/S0040-6090(96)09578-8,True
Co50Cu50,563.15,,,fcc,,{'a': '3.41 Å'},,,,,,,10.1016/S0040-6090(96)09578-8,True
Co25Cu75,673.15,,,fcc,,{'a': '3.41 Å'},,,,,,,10.1016/S0040-6090(96)09578-8,True
Co28Fe28Ni19Si13B12,627.0,,,Amorphous,,{'a': '2.8274 Å'},,8.439 A/m,,972.4 mT,482.1 mT,,10.1016/j.jallcom.2024.173713,True
Fe24Co24Ni24Si13B9Cr6,1023.0,,,,,,,3.48 A/m,,0.59 T,,,10.1016/j.jallcom.2024.173713,False
Fe24Co24Ni24Si13B9V6,973.0,,,,,,,5.82 A/m,,0.43 T,,,10.1016/j.jallcom.2024.173713,False
Fe80Si9B11,686.0,,,,,,,1.7 A/m,,1.49 T,,,10.1016/j.jallcom.2024.173713,False
Fe72Si19.2B4.8Nb4,593.0,,,,,,,2.9 A/m,,1.40 T,,,10.1016/j.jallcom.2024.173713,False
Fe83Si2B11P3C1,597.0,,,,,,,5.2 A/m,,1.67 T,,,10.1016/j.jallcom.2024.173713,False
Co2B,433.0,,,Tetragonal,CuAl2 type,,,,,462 kA/m at 280 K,,,10.1016/j.jallcom.2010.08.019,True
Fe5SiB2,785.0,,,,,,,,,,,,10.1016/j.jallcom.2010.08.019,False
Mn5SiB2,410.0,,,,,,,,,,,,10.1016/j.jallcom.2010.08.019,False
Co2Cr0.6Fe0.4Al,750.0,,,L21,Cubic,{'a': '5.737 Å'},Fm-3m,1 mT,3.4 μB per formula unit,93 emu/g at 6.5 K and 1 T,2 emu/g,,10.1016/j.jssc.2003.07.002,True
Fe3O4,300.0,,,,,,,,,,,,10.1016/j.jssc.2003.07.002,False
CrO2,300.0,,,,,,,,,,,,10.1016/j.jssc.2003.07.002,False
Co2FeGa,1117.0,,,Cubic,L21,{'a': '5.748 Å'},Fm-3m,25 Oe,2.68 μB/f.u,63.73 emu/gm,,,10.1016/j.jallcom.2018.03.157,True
Co2FeGa,905.0,,,Cubic,L21,{'a': '5.748 Å'},Fm-3m,25 Oe,2.35 μB/f.u,54.04 emu/gm,,,10.1016/j.jallcom.2018.03.157,True
Co2FeSi,900.0,,,fcc L21,,{'a': '0.566 nm'},,,5.5~6.0 μB/f.u.,1000 emu/cm³,,,10.1016/j.tsf.2009.10.107,True
Co2FeSi0.5Al0.5,1111.0,,,Cubic L21,,{'a': '0.5689 nm'},,0.18 kA/m,,144 Am^2/kg,0.20 Am^2/kg,,10.1016/j.physb.2023.415463,True
Co2FeSi,1038.0,,,Cubic L21,,{'a': '0.5647 nm'},,0.22 kA/m,,145 Am^2/kg,0.31 Am^2/kg,,10.1016/j.physb.2023.415463,True
Co2FeAl,1183.0,,,Cubic L21,,{'a': '0.5714 nm'},,0.28 kA/m,,138 Am^2/kg,0.32 Am^2/kg,,10.1016/j.physb.2023.415463,True
Co2FeSn,995.0,,,L21,Cubic,{'a': '5.6902 Å'},,15.92 kA/m,5.08 μB/f.u.,1023.38 kA/m,,,10.1016/j.tsf.2024.140311,True
Co2FeSn,1005.0,,,L21,Cubic,{'a': '5.6891 Å'},,16.00 kA/m,5.14 μB/f.u.,1035.31 kA/m,,,10.1016/j.tsf.2024.140311,True
Co2FeSn,1123.0,,,L21,Cubic,{'a': '5.6892 Å'},,21.49 kA/m,5.18 μB/f.u.,1044.34 kA/m,,,10.1016/j.tsf.2024.140311,True
Co2MnGa,700.0,,,Heusler,L21,,,,,81.3 emu/g,,,10.1016/j.physb.2020.412761,True
Co2MnSi,1015.0,,,Heusler,L21,,,,,130 emu/g,,,10.1016/j.physb.2020.412761,True
Co2Mo3O8,,40.0,,Hexagonal,,"{'a': '5.7693', 'c': '9.9070'}",P63mc,,4.0 μB/Co,,,,10.1016/j.jssc.2009.11.024,True
Mn2Mo3O8,,43.0,,Hexagonal,,"{'a': '5.8003', 'c': '10.2425'}",P63mc,,4.36 μB/Mn,,,,10.1016/j.jssc.2009.11.024,True
Mn2Sb2O7,,,-43 K,Cubic pyrochlore,Cubic,{'a': '10.1664 Å'},Fd-3m,,5.2 μB,,0.80 emu/mol,,10.1016/j.jssc.2010.01.025,True
Co2Sb2O7,,,-42 K,Cubic pyrochlore,Cubic,{'a': '10.0489 Å'},Fd-3m,,3.6 μB,,6.10 emu/mol,,10.1016/j.jssc.2010.01.025,True
Ni2Sb2O7,,,-38 K,Cubic pyrochlore,Cubic,{'a': '9.9685 Å'},Fd-3m,,2.7 μB,,2.43 emu/mol,,10.1016/j.jssc.2010.01.025,True
Co2SiO4,50.0,50.0,,,,,,,,,,,10.1016/S0022-3093(00)00136-8,True
Fe2SiO4,,65.3,,,,,,,,,,,10.1016/S0022-3093(00)00136-8,False
Ni2SiO4,,32.0,,,,,,,,,,,10.1016/S0022-3093(00)00136-8,False
Mn2SiO4,,47.1,,,,,,,,,,,10.1016/S0022-3093(00)00136-8,False
Co2SnO4,,41.0,,Inverse Spinel,Cubic,{'a': '8.6363'},Fd-3m,,,,,,10.1016/j.jallcom.2020.156962,True
CoZnSnO4,,,-8.64 K,Inverse Spinel,Cubic,{'a': '8.6465'},Fd-3m,,,,,,10.1016/j.jallcom.2020.156962,True
Co2TaSi,263.25,,,L21,Cubic,{'a': '5.88 Å'},Fm-3m,,3.00 μB,,,,10.1016/j.jssc.2018.11.011,False
Co2TaGe,158.65,,,L21,Cubic,{'a': '5.95 Å'},Fm-3m,,3.00 μB,,,,10.1016/j.jssc.2018.11.011,False
Co2Te3,50.0,8.0,"{'H//ab': '-74.33 K', 'H//c': '-49.35 K'}",Hexagonal,P63/mmc,"{'a': '3.844 Å', 'b': '3.844 Å', 'c': '5.385 Å'}",P63/mmc,,,,,"{'H//ab': '(8.24 ± 0.01)×10^-7 emu/g Oe', 'H//c': '(1.04 ± 0.01)×10^-6 emu/g Oe'}",10.1016/j.jallcom.2024.173884,True
Co2TiAl,583.0,,,XA-II,Cubic,{'a': '5.8408 Å'},,,0.9999 μB,,,,10.1016/j.physb.2022.414458,False
Co2TiSi,360.0,,,B2,Face-centered cubic,{'a': '5.72 Å'},,82 Oe,1.85 μB,271 emu/cc,,,10.1016/j.jallcom.2023.171980,True
Co2V2O7,,9.6,-13.3 K,Monoclinic,,"{'a': '6.589 Å', 'b': '8.409 Å', 'c': '9.496 Å'}",P21/c,,5.29 μB,,,,10.1016/j.jssc.2009.07.005,True
Co2VSi,747.0,,,Cu2MnAl,Face centered cubic,{'a': '5.666'},Fm-3m (225),,2.92 μB,,,,10.1016/j.jssc.2021.122065,False
Co2ZrAl,180.0,,187.8K,Heusler,Cubic,{'a': '6.087 Å'},,,0.74 μB/f.u.,17.3 emu/g,,,10.1016/j.jallcom.2004.09.071,True
Co80B20,430.0,,,tetragonal,,,,,,,,,10.1016/j.jnoncrysol.2007.10.011,True
Co80Er1B19,706.0,,,tetragonal,,,,,,,,,10.1016/j.jnoncrysol.2007.10.011,True
Co3Mo3N,,,3.186 K,Cubic,η-carbide,{'a': '1.1023 nm'},,20 Oe,,,,0.468 emu/mol K,10.1016/j.jssc.2016.06.018,True
Co3N1.55,,11.0,,Hexagonal,Hexagonal close-packed (hcp),"{'a': '2.66', 'b': '2.66', 'c': '4.36'}",,,,,,,10.1016/j.jallcom.2014.05.048,False
Co3O3.875,,40.0,,Spinel,Cubic,"{'a': '0.404 nm', 'b': '0.404 nm', 'c': '0.404 nm'}",Fd-3m,,0.104 μB,,,,10.1016/j.tsf.2018.06.022,True
Co3O4,,40.0,,Spinel,Cubic,"{'a': '0.404 nm', 'b': '0.404 nm', 'c': '0.404 nm'}",Fd-3m,,0 μB,,,,10.1016/j.tsf.2018.06.022,True
Fe3Pt,450.0,,,L12,Cubic,"{'a': '3.739 Å', 'b': '3.739 Å', 'c': '3.739 Å'}",Pm-3m,,9.661 μB/f.u.,,,,10.1016/j.physb.2022.414615,False
Co3Pt,380.0,,,L12,Cubic,"{'a': '3.672 Å', 'b': '3.672 Å', 'c': '3.672 Å'}",Pm-3m,,6.725 μB/f.u.,,,,10.1016/j.physb.2022.414615,False
Ni3Pt,350.0,,,L12,Cubic,"{'a': '3.657 Å', 'b': '3.657 Å', 'c': '3.657 Å'}",Pm-3m,,2.956 μB/f.u.,,,,10.1016/j.physb.2022.414615,False
FePt3,360.0,,,L12,Cubic,"{'a': '3.907 Å', 'b': '3.907 Å', 'c': '3.907 Å'}",Pm-3m,,4.730 μB/f.u.,,,,10.1016/j.physb.2022.414615,False
CoPt3,280.0,,,L12,Cubic,"{'a': '3.871 Å', 'b': '3.871 Å', 'c': '3.871 Å'}",Pm-3m,,3.472 μB/f.u.,,,,10.1016/j.physb.2022.414615,False
NiPt3,210.0,,,L12,Cubic,"{'a': '3.842 Å', 'b': '3.842 Å', 'c': '3.842 Å'}",Pm-3m,,1.863 μB/f.u.,,,,10.1016/j.physb.2022.414615,False
Co3Sn2S2,88.75,,,Trigonal,Rhombohedral,"{'a': '5.3684 Å (S1), 5.3675 Å (S2)', 'b': '5.3684 Å (S1), 5.3675 Å (S2)', 'c': '13.1795 Å (S1), 13.1750 Å (S2)'}",R-3m,,,,,,10.1016/j.jssc.2020.121461,True
Co3V2O8,,11.4,,Kagomé staircase,,,,,,,,,10.1016/j.physb.2007.10.334,True
Ni3V2O8,,9.8,,Kagomé staircase,,,,,,,,,10.1016/j.physb.2007.10.334,False
Co40Fe22Ta5.5Hf2.5B30,387.0,,,Amorphous,,,,0.26 A/m,,39 Am^2/kg,,,10.1016/j.jallcom.2018.03.199,True
Co40Fe22Ta8B30,412.0,,,Amorphous,,,,,,42 Am^2/kg,,,10.1016/j.jallcom.2018.03.199,True
Co40Fe22Ta5.5Hf2.5B30,387.0,,,Amorphous,,,,0.26 A/m,,39 Am^2/kg,,,10.1016/j.jallcom.2018.03.199,True
Co4Ta2O9,,20.0,-62.8 K,Trigonal,Honeycomb,"{'a': '5.173 Å', 'c': '14.1539 Å'}",P-3c1,,5.36 μB,,,,10.1016/j.jallcom.2022.164066,True
Co50Fe21Ti19Ta5B5,675.0,,,Amorphous,,,,0.2 kA/m,,78 Am2/kg,,,10.1016/j.jallcom.2018.01.382,True
Co50Fe7V25Ga18,300.0,,,Cubic,L2_1,{'a': '0.57773 nm'},,,,,,,10.1016/j.jallcom.2023.169573,True
Co50Fe3V29Ga18,220.0,,,,,,,,,,,,10.1016/j.jallcom.2023.169573,True
Co50Ni20FeGa29,450.0,,,B2,BCC,,,,,,,,10.1016/j.jcrysgro.2006.01.054,True
Co50Ni21Ga29,400.0,,,,,,,,,,,,10.1016/j.jcrysgro.2006.01.054,False
Co50Ni22Ga28,360.0,,,"Body-centered tetragonal (martensite), Face-centered cubic (austenite)","Body-centered tetragonal (martensite), Face-centered cubic (austenite)","{'a': '2.7726 Å (martensite), 4.0757 Å (austenite)', 'c': '3.1680 Å (martensite)'}",,,,,,,10.1016/j.jallcom.2008.07.028,True
Co,1394.0,,,,,,,,,,,,10.1016/S0022-3093(99)00292-6,True
Co51Fe15Hf6.5B27.5,527.0,,,Glassy,,,,7 A/m,,57 A m^2/kg,,,10.1016/j.jallcom.2020.153890,True
Co57Cr21Al11Si11,429.0,,,L21,Cubic,{'a': '0.569 nm'},,,,67 emu/g,,,10.1016/j.jallcom.2015.03.264,True
Zr18Co77Mo5,723.15,,,Co5Zr,,{'a': '0.6793 nm'},,4.1 kOe,,19 emu/g,,,10.1016/j.jallcom.2008.07.004,True
Co6.5Ru1.5Zn8Mn4,224.5,,,Chiral Cubic,,{'a': '6.34 Å'},P4132 (No. 213),,,,,,10.1016/j.jallcom.2024.173695,True
Fe0.6Co0.4Si,53.72,,,,,,,,,,,,10.1016/j.jallcom.2024.173695,False
Fe0.8Co0.2Si,36.0,,,,,,,,,,,,10.1016/j.jallcom.2024.173695,False
MnSi,30.5,,,,,,,,,,,,10.1016/j.jallcom.2024.173695,False
FeGe,283.0,,,,,,,,,,,,10.1016/j.jallcom.2024.173695,False
GaV4S8,12.0,,,,,,,,,,,,10.1016/j.jallcom.2024.173695,False
Co66Fe4Mo2B11.5Si16.5,523.15,,,Amorphous,,,,,,5.5 kG at RT,,,10.1016/j.jallcom.2010.08.110,True
Co66Nb9Cu1Si12B12,150.0,,,,,,,,,,,,10.1016/S0022-3093(01)00581-6,True
Co67Fe4Ni2Si15B12,545.15,,,"FCC-Co, Co3B",,,,"0.017 Oe (annealed), 0.1336 Oe (as-cast)",,"74 emu/g (as-cast), 69 emu/g (annealed)",,,10.1016/j.physb.2006.08.020,True
Co68.15Fe4.35B12.5Si15,630.0,,,Amorphous,,,,"{'As_Quenched': '2.4 Oe', 'Annealed_50Hz_400mA': '0.3 Oe', 'Annealed_50Hz_500mA': '347.3 Oe', 'Annealed_100kHz_400mA': '149.8 Oe'}",,"{'As_Quenched': '78.5 emu/g', 'Annealed_50Hz_400mA': '87.2 emu/g', 'Annealed_50Hz_500mA': '41.8 emu/g', 'Annealed_100kHz_400mA': '40.7 emu/g'}",,,10.1016/j.jallcom.2015.11.125,True
Co68.25Fe4.5Si12.25B15,588.0,,,Amorphous,,,,,,0.75 T,,,10.1016/S0022-3093(99)00175-1,True
Co67.25Fe4.5Si12.25B15Mo1,553.0,,,Amorphous,,,,,,0.7 T,,,10.1016/S0022-3093(99)00175-1,True
Co66.25Fe4.5Si12.25B15Mo2,480.0,,,Amorphous,,,,,,0.64 T,,,10.1016/S0022-3093(99)00175-1,True
Co65.25Fe4.5Si12.25B15Mo3,448.0,,,Amorphous,,,,,,0.45 T,,,10.1016/S0022-3093(99)00175-1,True
Co67.25Fe4.5Si12.25B15Nb1,543.0,,,Amorphous,,,,,,0.72 T,,,10.1016/S0022-3093(99)00175-1,True
Co66.25Fe4.5Si12.25B15Nb2,473.0,,,Amorphous,,,,,,0.62 T,,,10.1016/S0022-3093(99)00175-1,True
Co65.25Fe4.5Si12.25B15Nb3,453.0,,,Amorphous,,,,,,0.55 T,,,10.1016/S0022-3093(99)00175-1,True
Co70Mo10Si10B10,343.0,,,Amorphous,,,,,,,,,10.1016/j.jnoncrysol.2022.121763,True
Co68.5Mo10Si10B11.5,310.0,,,Amorphous,,,,,,,,,10.1016/j.jnoncrysol.2022.121763,True
Co65Mo10Si10B15,228.0,,,Amorphous,,,,,,,,,10.1016/j.jnoncrysol.2022.121763,True
Co90Nb10Ta3,360.0,,,,,,,,,,,,10.1016/j.jnoncrysol.2022.121763,False
Co71Mo9P14B6,317.0,,,,,,,,,,,,10.1016/j.jnoncrysol.2022.121763,False
Co68Fe4.5Si12.5B15,616.15,,,fcc,,,,5.8 A/m (at 500 °C),,,,,10.1016/j.jnoncrysol.2010.12.080,True
Co69Fe4Cr4Si12B11,340.0,,,Amorphous,,,,"0.05 Oe (as-prepared), increased after heating",,,,,10.1016/j.jallcom.2022.165707,True
Co70Fe4Ni2Si15B9,434.15,,,Amorphous,,,,,0.54 μB/atom,,,,10.1016/j.jallcom.2016.02.233,True
Co70Fe4Ni2Si15B4Zr5,534.15,,,Amorphous,,,,,0.7 μB/atom,,,,10.1016/j.jallcom.2016.02.233,True
Co70Fe4Ni2Si15B4Ti5,534.15,,,Amorphous,,,,,0.66 μB/atom,,,,10.1016/j.jallcom.2016.02.233,True
Co70Fe4Ni2Si10B9Zr5,560.15,,,Amorphous,,,,,0.74 μB/atom,,,,10.1016/j.jallcom.2016.02.233,True
Co70Fe4Ni2Si10B9Ti5,534.15,,,Amorphous,,,,,0.68 μB/atom,,,,10.1016/j.jallcom.2016.02.233,True
Co70Fe5Si10B15,693.15,,,"Amorphous (as-prepared), fcc Co, hcp Co, Co23B6, Co2Si (after annealing)",,,,,,,,,10.1016/j.jnoncrysol.2018.08.017,True
Fe77.5Si7.5B15,440.0,,,Amorphous,,,,"0.5 Oe (annealed), 0.6 Oe (as-quenched)",,,,,10.1016/j.jnoncrysol.2006.12.098,True
Co72.5Si12.5B15,280.0,,,Amorphous,,,,0.1 Oe (annealed),,,,,10.1016/j.jnoncrysol.2006.12.098,True
Co7Zn7Mn6,212.25,,239.8 K,Cubic,β-Mn type,{'a': '6.38 Å'},P4132,,9.96 μB,,,,10.1016/j.physb.2023.414669,True
Fe0.6Co0.4Si,53.72,,,,,,,,,,,,10.1016/j.physb.2023.414669,
FeGe,278.7,,,,,,,,,,,,10.1016/j.physb.2023.414669,
MnSi,30.5,,,,,,,,,,,,10.1016/j.physb.2023.414669,
Cu2OSeO3,59.0,,,,,,,,,,,,10.1016/j.physb.2023.414669,
Co80Zr15Ti3B2,773.15,,,,,,,4.5 kOe,,,,,10.1016/j.jallcom.2012.10.151,True
Co80Zr15Ti3B2,773.15,,,,,,,4.9 kOe,,,,,10.1016/j.jallcom.2012.10.151,True
Co82Zr18,755.0,,,,,,,3131 Oe,,0.78 T,0.50 T,,10.1016/j.physb.2020.412549,True
Co74Zr18Fe8,785.0,,,,,,,1777 Oe,,0.80 T,0.53 T,,10.1016/j.physb.2020.412549,True
CoAl2O4,,,-94 K,Spinel,Cubic,{'a': '8.09853 Å'},Fd-3m (No. 227),,4.63 μB per Co2+ ion,,,,10.1016/j.jcrysgro.2009.06.005,True
CoCO3,,17.2,,Rhombohedral,,,R-3c,,2.4 μB,0.258 μB per formula unit,,,10.1016/S0921-4526(02)01681-2,True
NiCO3,,22.2,,Rhombohedral,,,R-3c,,1.94 μB,,,,10.1016/S0921-4526(02)01681-2,True
CoCr1.9Fe0.1O4,115.0,,,Face centered cubic,Spinel,"{'a': '8.3301 Å', 'b': '8.3301 Å', 'c': '8.3301 Å'}",Fd-3m,,"{'Tetrahedral': '-3.1 μB', 'Octahedral': '1.0 μB'}",,,,10.1016/j.physb.2017.11.033,True
CoCr2O4,89.0,,,Cubic Spinel,Fd 3 m,{'a': '8.335'},Fd 3 m,,,,,,10.1016/j.jallcom.2021.161916,True
CoCr2O4,77.0,,,Cubic Spinel,Fd 3 m,{'a': '8.308'},Fd 3 m,,,,,,10.1016/j.jallcom.2021.161916,True
CoCr2O4,92.0,,,Cubic Spinel,Fd 3 m,{'a': '8.337'},Fd 3 m,,,,,,10.1016/j.jallcom.2021.161916,True
CoCrCuFeNi,100.0,,,FCC,,,,,,5 emu/g at 70 kOe and 300 K,,,10.1016/j.jallcom.2021.163089,True
CoCuMnIn,642.0,,,LiMgPdSb-type,Cubic,{'a': '6.105 Å'},F4 3 m,,4.68 μB,,,,10.1016/j.jallcom.2018.03.143,False
CoCuMnSn,882.0,,,LiMgPdSb-type,Cubic,{'a': '6.090 Å'},F4 3 m,,4.05 μB,,,,10.1016/j.jallcom.2018.03.143,False
MnO,,118.0,,,,,,,,,,,10.1016/j.physb.2006.02.007,True
MnF2,,67.3,,,,,,,,,,,10.1016/j.physb.2006.02.007,True
FeO,,198.0,,,,,,,,,,,10.1016/j.physb.2006.02.007,True
FeF2,,78.4,,,,,,,,,,,10.1016/j.physb.2006.02.007,True
CoO,,289.0,,,,,,,,,,,10.1016/j.physb.2006.02.007,True
CoF2,,37.7,,,,,,,,,,,10.1016/j.physb.2006.02.007,True
NiF2,,73.2,,,,,,,,,,,10.1016/j.physb.2006.02.007,True
NiCO3,,22.0,,,,,,,,,,,10.1016/j.physb.2006.02.007,True
CrF2,,49.0,,,,,,,,,,,10.1016/j.physb.2006.02.007,True
CoFe2O4,400.0,,,Cubic,,,,"{'100 K': '560 × 10^-4 T', '300 K': '103 × 10^-4 T'}","{'100 K': '0.75 μB', '300 K': '2.65 μB'}","{'100 K': '17.80 × 10^3 A/m', '300 K': '63.10 × 10^3 A/m'}","{'100 K': '7.30 × 10^3 A/m', '300 K': '12.62 × 10^3 A/m'}",,10.1016/j.tsf.2024.140243,True
CoFe1.7Ni0.3O4,400.0,,,Cubic,,,,"{'100 K': '178 × 10^-4 T', '300 K': '91 × 10^-4 T'}","{'100 K': '0.87 μB', '300 K': '2.66 μB'}","{'100 K': '20.70 × 10^3 A/m', '300 K': '63.30 × 10^3 A/m'}","{'100 K': '4.70 × 10^3 A/m', '300 K': '7.03 × 10^3 A/m'}",,10.1016/j.tsf.2024.140243,True
CoFe1.5Ni0.5O4,400.0,,,Cubic,,,,"{'100 K': '338 × 10^-4 T', '300 K': '767 × 10^-4 T'}","{'100 K': '1.44 μB', '300 K': '4.24 μB'}","{'100 K': '34.39 × 10^3 A/m', '300 K': '100.9 × 10^3 A/m'}","{'100 K': '12.11 × 10^3 A/m', '300 K': '28.44 × 10^3 A/m'}",,10.1016/j.tsf.2024.140243,True
CoFe2O4,750.0,,,Cubic Spinel,,,,385 Oe,,61 emu/g,,,10.1016/j.jallcom.2018.10.088,True
CoFeMnSn,390.0,,,LiMgPdSn-type,Cubic,{'a': '5.96 Å'},F-43m,,4.16 μB/f.u.,,,,10.1016/j.jallcom.2022.168497,True
Co30Fe30Ta25B15,133.0,,,Amorphous,,,,10 Oe,,253 emu/cm3,,,10.1016/j.jnoncrysol.2021.121080,True
Co28Fe28Ta30B14,69.0,,,Amorphous,,,,,,211 emu/cm3,,,10.1016/j.jnoncrysol.2021.121080,True
Co26Fe26Ta35B13,23.0,,,Amorphous,,,,,,158 emu/cm3,,,10.1016/j.jnoncrysol.2021.121080,True
CoFeTaBO,400.0,,,Amorphous,,,,40-80 Oe,,,,,10.1016/j.tsf.2018.10.034,True
CoFeTiSi,583.0,,,Y-type LiMgPdSn,Cubic,"{'a': '5.74 Å', 'b': '5.74 Å', 'c': '5.74 Å'}",F-43m,,1.243 μB/f.u.,,,,10.1016/j.physb.2022.413878,True
Co56Fe16Zr8B20,600.0,,,Amorphous with traces of bcc-Fe,,,,,,"92 Am^2/kg (as-quenched), 106 Am^2/kg (after milling)",,,10.1016/j.jnoncrysol.2008.06.106,True
CoFeZrSi,837.5,,,Cubic,FCC,"{'a': '5.97', 'b': '5.97', 'c': '5.97'}",F-43m,,"1 μB/f.u. (cubic), 3.25 μB/f.u. (triclinic)",,,,10.1016/j.jallcom.2017.03.269,False
CoGa0.8Mn1.2O4,,95.0,,"Cubic (as-grown), Tetragonal (annealed)",Spinel,{'c': '0.861 nm (as-grown)'},,,,,,,10.1016/j.jcrysgro.2021.126103,True
CoGa1.2Fe0.8O4,210.0,,,Spinel,Cubic,"{'a': '8.325 Å', 'b': '8.325 Å', 'c': '8.325 Å'}",Fd3m (No. 221),,,76 emu/g at 5 K,,,10.1016/j.jssc.2022.123369,True
CoInOPO4,,10.0,-47.79 K,Orthorhombic,,"{'a': '7.4968 Å', 'b': '6.6196 Å', 'c': '7.6670 Å'}",Pnma,,5.23 μB,,,,10.1016/j.jssc.2023.124111,True
Fe2OPO4,,250.0,-350 K,,,,,,,,,,10.1016/j.jssc.2023.124111,False
CoFeOPO4,,175.0,-200 K,,,,,,,,,,10.1016/j.jssc.2023.124111,False
NiFeOPO4,,178.0,-540 K,,,,,,,,,,10.1016/j.jssc.2023.124111,False
CuFeOPO4,,195.0,-650 K,,,,,,,,,,10.1016/j.jssc.2023.124111,False
CoIrMnAl,400.0,,,B2,Cubic,"{'a': '0.596-0.597 nm', 'b': '0.596-0.597 nm', 'c': '0.596-0.597 nm'}",,,,500 kA/m at 10 K,,,10.1016/j.jallcom.2021.159175,True
CoMn0.9Fe0.1Ge,299.0,,,Hexagonal,Hexagonal,"{'a': '4.102', 'b': '4.102', 'c': '5.302'}",P63/mmc,,,,,,10.1016/j.jallcom.2015.04.062,True
CoMn0.9Fe0.1Ge,289.0,,,Hexagonal,Hexagonal,"{'a': '4.074', 'b': '4.074', 'c': '5.267'}",P63/mmc,,,,,,10.1016/j.jallcom.2015.04.062,True
CoMnCrAl,380.0,,,B2-type,Cubic,{'a': '5.722 Å'},,,0.92 μB/f.u.,26.56 emu/g,,,10.1016/j.jallcom.2021.161856,True
CoFeCrAl,400.0,,,L21,Cubic,{'a': '5.746 Å'},,,1.96 μB/f.u.,56.27 emu/g,,,10.1016/j.jallcom.2021.161856,True
Co2CrAl,350.0,,,L21,Cubic,{'a': '5.710 Å'},,,1.42 μB/f.u.,40.23 emu/g,,,10.1016/j.jallcom.2021.161856,True
CoMnSb,471.0,,,Single phase,,,,,3.978 μB/f.u.,94.2533 emu/g at 2 K,,,10.1016/j.jallcom.2007.03.052,True
CoMnSb,468.0,,,Single phase,,,,,,,,,10.1016/j.jallcom.2007.03.052,True
CoMnSe,420.0,,,Face centered cubic,Cubic,{'a': '5.624 Å'},F 4̄ 3m (N ∘ .216),,4 μB,,,,10.1016/j.physb.2023.415344,False
CoMnSb,481.0,,,,,{'a': '5.620 Å'},,,,,,,10.1016/j.physb.2023.415344,False
Co2P,,11.0,-13.1 K,Orthorhombic,,"{'a': '6.556 Å', 'b': '3.5126 Å', 'c': '6.6101 Å'}",,,0.306 μB/f.u.,,,6.25×10^-4 emu/mol,10.1016/S0921-4526(98)00381-0,True
CoNiP,,11.0,-17.0 K,Hexagonal,,"{'a': '5.8368 Å', 'c': '3.3545 Å'}",,,0.462 μB/f.u.,,,0.30×10^-4 emu/mol,10.1016/S0921-4526(98)00381-0,True
CoMoP,,11.0,-8.8 K,Orthorhombic,,"{'a': '5.8153 Å', 'b': '3.6927 Å', 'c': '6.7619 Å'}",,,0.437 μB/f.u.,,,1.67×10^-4 emu/mol,10.1016/S0921-4526(98)00381-0,True
FeCoNi,1040.0,,,FCC,FCC,{'a': '0.358 nm'},,,,,,,10.1016/j.jallcom.2018.02.251,True
CoNi,1040.0,,,FCC,FCC,{'a': '0.354 nm'},,,,,,,10.1016/j.jallcom.2018.02.251,True
FeRe2O6,,123.0,-2.0 K,Tetragonal,Rutile,"{'a': '4.73954 Å', 'c': '2.85881 Å'}",P42/mnm,,3.06 μB,,,9.1 x 10^6 Gg/emu,10.1016/j.jssc.2008.11.001,True
CoRe2O6,42.5,,-18.9 K,Orthorhombic,Rutile-like,"{'a': '9.4176 Å', 'b': '5.7161 Å', 'c': '4.73808 Å'}",F 222,50 G,2.74 μB,,,0 Gg/emu,10.1016/j.jssc.2008.11.001,True
CoRe2O6,22.25,,-17.4 K,Tetragonal,Rutile,"{'a': '4.7414 Å', 'c': '2.84731 Å'}",P42/mnm,,2.06 μB,,,0 Gg/emu,10.1016/j.jssc.2008.11.001,True
NiRe2O6,24.0,,-18.5 K,Monoclinic,Rutile-like,"{'a': '9.3672 Å', 'b': '5.72651 Å', 'c': '4.72076 Å'}",C 2/m,,2.00 μB,,,0 Gg/emu,10.1016/j.jssc.2008.11.001,True
NiRe2O6,23.5,,-4.1 K,Tetragonal,Rutile,"{'a': '4.7313 Å', 'c': '2.84552 Å'}",P42/mnm,,1.59 μB,,,5.0 x 10^6 Gg/emu,10.1016/j.jssc.2008.11.001,True
FeRuP,184.0,,,,,,,,,,,,10.1016/S0925-8388(00)01344-X,
CoRhP,,11.0,,Orthorhombic TiNiSi-type,,"{'a': '5.791 Å', 'b': '3.640 Å', 'c': '6.801 Å'}",Pnma,,,,,,10.1016/S0925-8388(00)01344-X,True
CoRuFeSi,867.0,,,Y-type,Cubic,{'a': '5.773 Å'},,,"4.8 μB/f.u. at 5 K, 4.6 μB/f.u. at 300 K",,,,10.1016/j.jallcom.2015.08.150,True
CoRuFeGe,833.0,,,Y-type,Cubic,{'a': '5.866 Å'},,,"5 μB/f.u. at 5 K, 4.7 μB/f.u. at 300 K",,,,10.1016/j.jallcom.2015.08.150,True
CoFeMnGe,750.0,,,,,,,,,,,,10.1016/j.jallcom.2015.08.150,False
CoRuVAl,285.0,,,LiMgPdSb (Y-type),Cubic,{'a': '5.90 Å'},F-43m (#216),,1 μB,,,,10.1016/j.physb.2022.414370,False
CoS2,122.0,,,Cubic,FCC,,,,"0.85 μB (saturation), 1.76 μB (paramagnetic)",,,,10.1016/j.physb.2005.01.350,True
CoSb,,,"-1.07 K (H // ab), -1.22 K (H // c)",Hexagonal NiAs-type,Hexagonal,{'c': '5.171 Å'},,,0.04 μB/Co,,,"1.43 x 10^-3 cm^3/mol (H // ab), 1.27 x 10^-3 cm^3/mol (H // c)",10.1016/j.jallcom.2023.172653,True
MnSb,587.0,,,,,,,,,,,,10.1016/j.jallcom.2023.172653,False
CoSb2O3Br2,,9.0,-44.0 K,Triclinic,,"{'a': '5.306 Å', 'b': '7.812 Å', 'c': '8.0626 Å'}",P−1,,3.95 μ_Bohr,,,,10.1016/j.jssc.2008.07.005,True
CoSb2O6,,,-17.8 K,Tri-rutile,,,,,4.66 μB,,,,10.1016/S0921-4526(99)00944-8,True
FeTa2O6,,8.5,,,,,,,,,,,10.1016/S0921-4526(99)00944-8,False
CoSe2O5,,8.5,"{'Value': '-15 K, -16 K, -62 K', 'Direction': '[100], [010], [001]'}",Orthorhombic,Pbcn,"{'a': '6.806 Å', 'b': '10.375 Å', 'c': '6.050 Å'}",Pbcn,,3.0 μB per Co cation,,,,10.1016/j.jssc.2015.09.006,True
CoTa2O6,,6.6,-29.6 K,Trirutile,Tetragonal,"{'a': '4.715', 'c': '9.128'}",P 4 2 / m n m,,4.68 μB per Co ion,,,,10.1016/j.jallcom.2009.10.241,True
CoV2O6,,15.0,42.1 K,Monoclinic,Brannerite-type,"{'a': '9.2531 Å', 'b': '3.5040 Å', 'c': '6.6201 Å'}",C2/m,,4.77 μB at 4 K,,,,10.1016/j.jssc.2012.04.029,True
CoVMnAl,48.0,,,L21b-type,Cubic,{'a': '0.5801 nm'},225,,0.15 μB/f.u.,,,,10.1016/j.jallcom.2020.157389,True
Mn1.0Co0.99V1.0Al1.01,105.0,,,,,,,,0.071 μB/f.u.,,,,10.1016/j.jallcom.2020.157389,True
CoVSb,20.0,,,C1b,,,,,,,,,10.1016/j.physb.2005.01.337,True
CoZrVAl,728.0,,,Cubic,Fm-3m,{'a': '6.2593 Å'},F-43m,,3.00 μB,,,,10.1016/j.physb.2021.413524,False
CoZrVGa,736.0,,,Cubic,Fm-3m,{'a': '6.2377 Å'},F-43m,,3.00 μB,,,,10.1016/j.physb.2021.413524,False
CoZrVIn,795.0,,,Cubic,Fm-3m,{'a': '6.4513 Å'},F-43m,,2.99 μB,,,,10.1016/j.physb.2021.413524,False
CoZrVSn,460.0,,,Cubic,Fm-3m,{'a': '6.4765 Å'},F-43m,,4.00 μB,,,,10.1016/j.physb.2021.413524,False
Co20Cu80,,291.0,,"Face-centered cubic (Cu core), Monoclinic (CuO shell)",,,,"{'10 K': '-38.9 mT, 20.2 mT', '300 K': '-5.6 mT, 5.7 mT'}",,"{'10 K': '10.7 Am^2/kg', '300 K': '8.2 Am^2/kg'}",,,10.1016/j.jallcom.2005.12.048,True
Co0Fe3O4,665.0,,,Spinel,Cubic,{'a': '8.398 Å'},,,2.41 μB/f.u.,,,,10.1016/j.jallcom.2011.03.050,True
Co0.198Fe2.802O4,660.0,,,Spinel,Cubic,{'a': '8.396 Å'},,,2.25 μB/f.u.,,,,10.1016/j.jallcom.2011.03.050,True
Co0.416Fe2.584O4,639.0,,,Spinel,Cubic,{'a': '8.394 Å'},,,1.95 μB/f.u.,,,,10.1016/j.jallcom.2011.03.050,True
Co38.0Ni33.0Al29.0,280.0,,,"B2 (parent phase), L10 (martensitic phase)","Cubic (B2), Tetragonal (L10)",,,,,,,,10.1016/S1359-6454(02)00061-7,True
Co38.5Ni33.5Al28.0,398.0,,,"B2 (parent phase), L10 (martensitic phase)","Cubic (B2), Tetragonal (L10)",,,,,,,,10.1016/S1359-6454(02)00061-7,True
Hg0.92Cr0.08Se,405.5,,,Zinc Blende,Face-centered cubic,{'a': '6.5 Å'},F43m,,0.313 μB,,,,10.1016/j.physb.2019.06.013,False
Hg0.76Cr0.24Se,449.0,,,Zinc Blende,Face-centered cubic,{'a': '6.085 Å'},F43m,,0.943 μB,,,,10.1016/j.physb.2019.06.013,False
Zn0.92Cr0.08O,,11.0,,Wurtzite,Hexagonal,"{'a': '0.3256 nm', 'c': '0.5218 nm'}",P63mc,,,,,,10.1016/j.jssc.2011.03.049,True
CrI3,57.9,,,Monoclinic,Honeycomb,,C2/m,200 Oe,3.00 μB/f.u.,32 A m^2/kg,,,10.1016/j.jallcom.2022.164573,True
Cr0.5V0.5I3,55.0,,,Monoclinic,Honeycomb,,C2/m,4600 Oe,2.50 μB/f.u.,,,,10.1016/j.jallcom.2022.164573,True
CrMn0.06I3,57.8,,,Monoclinic,Honeycomb,,C2/m,,3.99 μB/f.u.,44 A m^2/kg,,,10.1016/j.jallcom.2022.164573,True
VI3,50.2,,,Monoclinic,Honeycomb,,C2/m,,,8 A m^2/kg,,,10.1016/j.jallcom.2022.164573,True
Cr0.82Mn0.18Ge,13.0,,,Cubic,B20,{'a': '4.7966 Å'},P213 (No.198),,1.87 μB,,,,10.1016/j.jallcom.2021.159057,True
Cr0.87Se,,147.0,,Monoclinic,,,C2/m,,4.11 μB,,,,10.1016/j.jallcom.2023.172080,True
Cr0.91Se,,198.0,-272.78 K,Hexagonal,,,P63/mmc,,4.68 μB,,,,10.1016/j.jallcom.2023.172080,True
Cr0.95Se,,257.0,-372.62 K,Hexagonal,,,P63/mmc,,4.84 μB,,,,10.1016/j.jallcom.2023.172080,True
Cr0.963V0.037,,275.0,,Body Centered Cubic,Cubic,,,,,,,,10.1016/j.physb.2007.10.125,True
Cr,,311.0,,Body Centered Cubic,Cubic,,,,,,,,10.1016/j.physb.2007.10.125,True
Cr2B2,,870.0,,Tetragonal,Tetragonal,"{'a': '3.06 Å', 'b': '3.06 Å'}",P4/mmm (No. 129),,3.1 μB,,,,10.1016/j.jssc.2021.122427,False
Mn2C,,720.0,,,,,,,,,,,10.1016/j.jssc.2021.122427,
Mn2Au,,1000.0,,,,,,,,,,,10.1016/j.jssc.2021.122427,True
Cr2Ge2Te6,61.0,,,Hexagonal,vdW,,,,3.00 μB per atom,,,,10.1016/j.physb.2023.415439,False
Cr5Te8,440.0,,,T' phase,Monolayer,"{'a': '3.99 Å', 'b': '6.90 Å'}",P 2/m,,"3.56 μB (top and bottom layer), 3.72 μB (middle layer)",,,,10.1016/j.jallcom.2021.162223,False
CrTe2,59.0,,,1T-phase,Monolayer,"{'a': '3.72 Å', 'b': '3.72 Å'}",P 3̅m1,,3.47 μB,,,,10.1016/j.jallcom.2021.162223,False
Cr2V4O13,,10.0,-12.7 K,Monoclinic,Monoclinic,"{'a': '8.2651', 'b': '9.2997', 'c': '14.5215'}",P21/c,,3.62 μB,,,,10.1016/j.jssc.2010.09.015,True
Cr3Al,,578.0,,BCC,Rhombohedrally-ordered BCC,{'a': '0.295 nm'},,,,,,,10.1016/j.physb.2021.413281,True
Cr3Te4,344.0,,,,,,,,,,,,10.1016/j.jallcom.2022.165289,True
Cr5Te8,160.0,,196 K,Monoclinic,,"{'a': '13.5361 Å', 'b': '7.8415 Å', 'c': '12.0032 Å'}",F2/m,,4.2 μB/Cr,,,,10.1016/j.jssc.2005.06.004,True
Cr4.5Ti0.5Te8,129.0,,149 K,Monoclinic,,"{'a': '13.4610 Å', 'b': '7.8036 Å', 'c': '12.1821 Å'}",F2/m,,4.1 μB/Cr,,,,10.1016/j.jssc.2005.06.004,True
Cr4TiTe8,74.0,,88 K,Monoclinic,,"{'a': '13.4224 Å', 'b': '7.7915 Å', 'c': '12.3490 Å'}",F2/m,,4.2 μB/Cr,,,,10.1016/j.jssc.2005.06.004,True
Cr3.5Ti1.5Te8,,29.0,61 K,Monoclinic,,"{'a': '13.4040 Å', 'b': '7.7683 Å', 'c': '12.4440 Å'}",F2/m,,4.2 μB/Cr,,,,10.1016/j.jssc.2005.06.004,True
Cr3Ti2Te8,,,45 K,Trigonal Supercell,,,P-3m1,,,,,,10.1016/j.jssc.2005.06.004,True
Cr2Ti3Te8,,,37 K,Trigonal Supercell,,,P-3m1,,,,,,10.1016/j.jssc.2005.06.004,True
Cr0.25TiTe2,,,4 K,Trigonal Basic Cell,,,P-3m1,,,,,,10.1016/j.jssc.2005.06.004,True
Cr4PtGa17,58.0,,"66.1 K (H∕∕ab), 66.4 K (H∕∕c)",Trigonal,Breathing pyrochlore lattice with distorted Kagome planes,,R3m (No. 160),20 Oe,"0.878 μB/f.u. (H∕∕ab), 0.875 μB/f.u. (H∕∕c)",,,,10.1016/j.jallcom.2022.167946,True
CrAs,,264.0,,MnP-type,Orthorhombic,"{'a': '5.66 Å', 'b': '3.474 Å', 'c': '6.203 Å'}",,,,,,Feasible temperature dependence from 4.2 to 1000 K,10.1016/j.jallcom.2004.04.055,True
CrAs0.97P0.03,,110.0,,MnP-type,Orthorhombic,,,,,,,Feasible temperature dependence from 4.2 to 300 K,10.1016/j.jallcom.2004.04.055,True
CrAs0.95P0.05,,253.0,,MnP-type,Orthorhombic,,,,,,,,10.1016/j.jallcom.2004.04.055,True
CrAs0.98P0.02,,150.0,,MnP-type,Orthorhombic,,,,,,,,10.1016/j.jallcom.2004.04.055,False
CrAuTe4,,255.0,,Monoclinic,,"{'a': '5.4774 Å', 'b': '4.0169 Å', 'c': '7.3692 Å'}",P2/m,,3.91 μB,,,0.003756 emu/mol,10.1016/j.jssc.2004.04.029,True
CrB2,,88.0,-700 K,Hexagonal,Hexagonal,,P6/mmm,,2.1 μB/Cr,,,,10.1016/j.jcrysgro.2004.10.003,True
CrBr3,31.73,,,Rhombohedral-trigonal,Monoclinic C2/m at high temperatures,"{'a': '6.347 Å', 'c': '18.236 Å'}",R3,,,58.89 emu/g to 57.84 emu/g,,,10.1016/j.jallcom.2022.165034,True
Cr2Ge2Te6,63.6,,,,,,,,,,,,10.1016/j.jallcom.2022.165034,False
CrCl3,,14.0,,Rhombohedral,Honeycomb,"{'a': '5.942 Å', 'c': '17.333 Å'}",R-3,,,,,,10.1016/j.actamat.2022.118390,True
CrCoNi,4.0,,,FCC,,{'a': '3.5590'},,,,,,,10.1016/j.actamat.2018.02.037,True
CrCoNiFe,120.0,,,FCC,,{'a': '3.5715'},,,,,,,10.1016/j.actamat.2018.02.037,True
CrCoNiFeMn,20.0,,,FCC,,{'a': '3.5991'},,,,,,,10.1016/j.actamat.2018.02.037,True
Cr25.2Fe24.8Ni25.5Mn24.5,205.0,,,FCC with small amount of BCC,FCC,{'a': '3.617 Å'},,,,100 Am^2/kg at 10 K,,,10.1016/j.jallcom.2020.154142,True
CrNi6,6.0,,,Ordered lattice,,{'a': '15.68 Å'},,,,,,,10.1016/S0921-4526(00)00271-4,True
CrMn6,10.0,,,Amorphous,,,,,,,,,10.1016/S0921-4526(00)00271-4,True
Cr15Ni25,175.0,,,fcc,,,,,,,,,10.1016/S1359-6454(00)00192-0,True
CrO2,395.0,,,Tetragonal,Rutile,"{'a': '0.4574 nm', 'c': '0.2699 nm'}",,2.30 kA/m,2 μB per formula unit,71 × 10^3 A/m,,,10.1016/j.tsf.2018.03.093,True
CrSI,846.0,,,Orthorhombic,,"{'a': '3.738 Å', 'b': '4.779 Å'}",Pmmn,,3.000 μB,,,,10.1016/j.jallcom.2022.164797,False
CrSbVO6,,,-24.01 K,Rutile,Tetragonal,,P42/mnm,,,,,,10.1016/j.jnoncrysol.2008.06.095,True
CrTe2,315.0,,,,,,,,,,,,10.1016/j.physb.2021.413579,True
Rb2FeGe3S8,,10.77,,Monoclinic,2D Layered,"{'a': '7.2355 Å', 'b': '16.8797 Å', 'c': '12.2057 Å'}",P21/c,,,,,,10.1016/j.jssc.2022.123276,True
Cs2FeGe3S8,,8.64,,Monoclinic,2D Layered,"{'a': '7.3020 Å', 'b': '17.0383 Å', 'c': '12.5860 Å'}",P21/c,,,,,,10.1016/j.jssc.2022.123276,True
K2FeGe3Se8,,8.1,,,2D Layered,,,,,,,,10.1016/j.jssc.2022.123276,False
K2MnGe3S8,,10.0,,,2D Layered,,,,,,,,10.1016/j.jssc.2022.123276,False
MnBi4S7,,31.0,,,2D Layered,,,,,,,,10.1016/j.jssc.2022.123276,False
FeBi4S7,,67.0,,,2D Layered,,,,,,,,10.1016/j.jssc.2022.123276,False
Cs4Ca0.7Mn3.3Cl12,,0.7,-105 K,Hexagonal,Rhombohedral,"{'a': '7.36213 Å', 'c': '36.6239 Å'}",R-3m,,6.5 μB,,,,10.1016/j.jssc.2023.124095,True
CsMnCl3,,67.0,,Hexagonal,Rhombohedral,,R-3m,,,,,,10.1016/j.jssc.2023.124095,True
CsFe2F6,,13.7,-260 K,Orthorhombic,Pnma,,Pnma,,7.7 μB/f.u.,,,,10.1016/j.jssc.2016.02.045,True
CsAgCoS2,,82.0,,Orthorhombic,,"{'a': '5.9665', 'b': '5.844', 'c': '13.8500'}",Acmm,,,,,,10.1016/j.jssc.2019.121134,True
KMg4Mn6O15,171.0,,188 K,Cubic,Cubic,{'a': '8.3034 Å'},Im 3̄ m,< 1 Oe,3.5 μB/Mn,,,,10.1016/j.jssc.2017.02.003,True
RbMg4Mn6O15,171.0,,188 K,Cubic,Cubic,{'a': '8.3049 Å'},Im 3̄ m,,3.35 μB/Mn,,,,10.1016/j.jssc.2017.02.003,True
CsMg4Mn6O15,165.0,,186 K,Cubic,Cubic,{'a': '8.3476 Å'},Im 3̄ m,,3.40 μB/Mn,,,,10.1016/j.jssc.2017.02.003,True
Cu0.15Fe1.7PS3,,109.0,,Monoclinic,Monoclinic,"{'a': '5.977 Å', 'b': '10.304 Å', 'c': '6.724 Å'}",,,,,,,10.1016/j.jallcom.2015.07.261,True
FePS3,,123.0,,Monoclinic,Monoclinic,"{'a': '5.934 Å', 'b': '10.28 Å', 'c': '6.772 Å'}",,,,,,,10.1016/j.jallcom.2015.07.261,False
Cu2EuSiS4,,,-4.0,Trigonal,,"{'a': '6.0576', 'c': '15.1007'}",P3121,,,,,,10.1016/j.jssc.2018.09.030,True
Cu2EuGeS4,,,-0.5,Trigonal,,"{'a': '6.1189', 'c': '15.2582'}",P3221,,,,,,10.1016/j.jssc.2018.09.030,True
Cu2EuGeSe4,,,-4.6,Orthorhombic,,"{'a': '10.7843', 'b': '10.6606', 'c': '6.5360'}",Ama2,,,,,,10.1016/j.jssc.2018.09.030,True
Cu2F5,6.8,,,Inverse Spinel,Cubic,,,,,,,,10.1016/j.physb.2023.414698,False
Cu2Mn0.4Co0.6SnS4,,7.7,-72 K,Tetragonal,Kësterite-type,"{'a': '5.4288 Å', 'c': '10.911 Å'}",I4̄ (no. 82),,5.07 μB,,,,10.1016/j.jssc.2012.10.026,True
Cu2Mn0.5Fe0.5Al,,,175 K,L21,Cubic,{'a': '5.855 Å'},,1.7 kOe,,,,,10.1016/j.jallcom.2018.10.327,True
CuMn3As2,,550.0,,Orthorhombic,Orthorhombic,"{'a': '1.3153 nm', 'b': '0.3854 nm', 'c': '0.7357 nm'}",Pnma (62),,,,,,10.1016/j.jallcom.2015.07.208,True
Cu2Mn4As3,,315.0,,Orthorhombic,Orthorhombic,"{'a': '1.3124 nm', 'b': '0.3849 nm', 'c': '0.7336 nm'}",Pnma (62),,,,,,10.1016/j.jallcom.2015.07.208,True
CuMnAs,,400.0,,Orthorhombic,Orthorhombic,"{'a': '0.6577 nm', 'b': '0.384 nm', 'c': '0.73096 nm'}",,,,,,,10.1016/j.jallcom.2015.07.208,False
Cu2NiB2O6,,15.0,-36.8 K,,,"{'a': '3.205 Å', 'b': '14.838 Å', 'c': '9.064 Å'}",,,3.44 μB,,,,10.1016/j.jssc.2006.08.034,True
Fe2OBO3,,155.0,,,,,,,,,,,10.1016/j.jssc.2006.08.034,
Mn2OBO3,,26.0,,,,,,,,,,,10.1016/j.jssc.2006.08.034,
Cu2OSeO3,60.0,,68.87 K,Cubic,P 21 3,{'a': '8.920 Å'},P 21 3,,1.073 μB/f.u. at 3 K,,,,10.1016/j.jallcom.2021.161198,True
Cu2V2O7,35.0,,-66 K,Orthorhombic,,"{'a': '20.6 Å', 'b': '8.18 Å', 'c': '6.44 Å'}",Fdd2,,1.9 μB,0.04 μB,,,10.1016/S0921-4526(99)02702-7,True
Cu3B2O6,,10.0,,,,,,,,,,,10.1016/S0921-4526(02)02597-8,True
Cu3Nb2O8,,26.2,,Triclinic,,"{'a': '5.1725 Å', 'b': '5.4774 Å', 'c': '6.0042 Å'}",P -1,,,,,,10.1016/j.jcrysgro.2017.07.004,True
Au70Fe30,415.0,,,fcc,,,,,,,,,10.1016/j.jallcom.2015.04.004,True
Cu70Fe30,380.0,,,f.c.c.,,,,,,,,,10.1016/S0925-8388(01)01301-9,True
CuB2O4,,20.0,,,Tetragonal,,,,"0.9 μB (Cage at 10 K), 0.5 μB (Chain at 1.5 K)",,,,10.1016/j.physb.2006.01.540,True
CuCo2S4,,23.0,-300 K,,,,,,,,,,10.1016/S0921-4526(99)02040-2,True
CuCrO2,,24.0,-213K,Delafossite,R-3m,,R-3m,,3.80 μB,,,,10.1016/j.jssc.2013.04.003,True
CuCr0.9V0.1O2,,,-210K,Delafossite,R-3m,,R-3m,,3.77 μB,,,,10.1016/j.jssc.2013.04.003,True
CuCr0.8V0.2O2,,12.0,-207K,Delafossite,R-3m,,R-3m,,3.70 μB,,,,10.1016/j.jssc.2013.04.003,True
CuCr0.7V0.3O2,,,-180K,Delafossite,R-3m,,R-3m,,3.56 μB,,,,10.1016/j.jssc.2013.04.003,True
CuCr0.6V0.4O2,,,-161K,Delafossite,R-3m,,R-3m,,3.34 μB,,,,10.1016/j.jssc.2013.04.003,True
CuCr0.5V0.5O2,,,-149K,Delafossite,R-3m,,R-3m,,3.13 μB,,,,10.1016/j.jssc.2013.04.003,True
CuCrO2,,24.0,,Delafossite,Trigonal,"{'a': '2.97267 Å', 'c': '17.0897 Å'}",R-3m,,3.88 μB,,,,10.1016/j.jallcom.2018.09.132,True
CuCr0.95Mn0.05O2,107.0,,-181 K,Delafossite,Trigonal,"{'a': '2.97429 Å', 'c': '17.0822 Å'}",R-3m,,3.87 μB,,,,10.1016/j.jallcom.2018.09.132,True
CuCr0.9Mn0.1O2,104.0,,-121 K,Delafossite,Trigonal,"{'a': '2.97611 Å', 'c': '17.0774 Å'}",R-3m,,3.71 μB,,,,10.1016/j.jallcom.2018.09.132,True
CuCr0.8Mn0.2O2,100.0,,-138 K,Delafossite,Trigonal,"{'a': '2.98004 Å', 'c': '17.0722 Å'}",R-3m,,3.80 μB,,,,10.1016/j.jallcom.2018.09.132,True
CuCrO2,,25.0,175 K,Rhombohedral,Triangular lattice,,R-3m,,3.72 μB,,,,10.1016/j.physb.2008.11.116,True
CuCr0.97Mg0.03O2,,25.0,125.7 K,Rhombohedral,Triangular lattice,,R-3m,,3.68 μB,,,,10.1016/j.physb.2008.11.116,True
CuCr1.6Sb0.4S4,,,318 K,Spinel,Cubic,{'a': '9.9680 Å'},,,,,,,10.1016/S0925-8388(01)00886-6,True
CuCr1.5Sb0.5S4,,,-156 K,Spinel,Cubic,,,,,,,,10.1016/S0925-8388(01)00886-6,False
CuCr2Te4,326.0,,+357 K,Spinel-type,Cubic,{'a': '11.134 Å'},Fd-3m (No. 227),,4.14 μB/Cr-ion,2.85×10^4 emu mol-f.u.^-1,,,10.1016/j.jssc.2005.10.007,True
CuCrFeTiNi,50.0,,,bcc,,,Im3m,16 kA/m,0.7–0.8 μB at 5 K,,,,10.1016/j.jallcom.2019.152611,True
CuCr2S4,377.0,,,Cubic,Spinel,,Fd-3m,,,,,,10.1016/j.jallcom.2014.01.222,True
CuCr2S4,377.0,,,Cubic,Spinel,{'a': '10.200 Å'},,,,,,,10.1016/j.physb.2005.01.349,True
CuCrZrS4,60.0,,,Cubic,Spinel,{'a': '10.200 Å'},,,,,,,10.1016/j.physb.2005.01.349,True
CuFeO2,,14.0,104.1 K,Delafossite,Hexagonal,"{'a': '3.03 Å', 'c': '17.09 Å'}",R-3m,,,,,,10.1016/j.jssc.2014.07.028,True
CuFe0.97Ga0.03O2,,14.0,96.1 K,Delafossite,Hexagonal,,R-3m,,,,,,10.1016/j.jssc.2014.07.028,True
CuFe0.95Ga0.05O2,,13.8,88.9 K,Delafossite,Hexagonal,,R-3m,,,,,,10.1016/j.jssc.2014.07.028,True
CuFe2S3,,,-20.86 K,Cubic,Cubic close-packed,{'a': '5.296 Å'},F4̄3m,,2.8–3.0 μB per formula unit,,,,10.1016/j.jssc.2014.10.006,True
CuFeS2,,825.0,,Tetragonal,,,,,,,,,10.1016/j.jssc.2014.10.006,False
CuFePd6,250.0,,,Face-centered cubic (fcc),A1-type,{'a': '3.845 Å'},,Small,2.1 μB,,,,10.1016/j.jallcom.2009.01.032,True
CuFeS2,,823.0,,"Tetragonal (below 800 K), Cubic (above 800 K)","Tetragonal (below 800 K), Cubic (above 800 K)","{'a': '5.2893 Å (293 K), 5.3160 Å (748 K), 5.3341 Å (823 K)', 'c': '10.4278 Å (293 K), 10.4721 Å (748 K), NA (823 K)'}","I4̄2d (Tetragonal), F4̄3m (Cubic)",,"3.67 μB (293 K), 2.48 μB (748 K)",,,,10.1016/j.jssc.2011.06.036,True
Cu1.02Mn0.99As0.99,,507.0,,Tetragonal,,"{'a': '0.37971 nm', 'b': '0.37971 nm', 'c': '0.6346 nm'}",P4/nmm,,,,,,10.1016/j.jallcom.2018.08.199,True
CuS2,23.0,,,Pyrite-type,,,,,1.35×10^−3 μB/Cu,,,Curie-Weiss law for T > TC,10.1016/S0921-4526(99)02353-4,True
CuSe2,31.0,,,Pyrite-type,,,,,,,,,10.1016/S0921-4526(99)02353-4,True
CuCr1.3Ti0.7Se4,165.0,,+192 K,Cubic,Spinel,{'a': '10.4165 Å'},Fd-3m,,4.29 μB,,,,10.1016/j.jssc.2014.01.017,True
CuCr1.5Ti0.5Se4,250.0,,+275 K,Cubic,Spinel,{'a': '10.4009 Å'},Fd-3m,,4.54 μB,,,,10.1016/j.jssc.2014.01.017,True
CuCr1.7Ti0.3Se4,332.0,,+343 K,Cubic,Spinel,{'a': '10.373 Å'},Fd-3m,,4.96 μB,,,,10.1016/j.jssc.2014.01.017,True
CuFe0.3Ti1.7S4,,6.7,-43 K,Cubic,Spinel,{'a': '10.004 Å'},Fd-3m,,2.64 μB,,,,10.1016/j.jssc.2014.01.017,True
CuFe0.5Ti1.5S4,,8.7,-102 K,Cubic,Spinel,{'a': '10.019 Å'},Fd-3m,,3.51 μB,,,,10.1016/j.jssc.2014.01.017,True
CuMn0.3Ti1.7S4,,,-16.5 K,Cubic,Spinel,{'a': '10.044 Å'},Fd-3m,,3.19 μB,,,,10.1016/j.jssc.2014.01.017,True
CuCo0.3Ti1.7S4,,,~0 K,Cubic,Spinel,{'a': '9.935 Å'},Fd-3m,,0.54 μB,,,,10.1016/j.jssc.2014.01.017,True
CuCo0.5Ti1.5S4,,,-8.7 K,Cubic,Spinel,{'a': '9.898 Å'},Fd-3m,,0.58 μB,,,,10.1016/j.jssc.2014.01.017,True
CuV2O6,,44.6,-99.5 K,Triclinic,,"{'a': '9.168 Å', 'b': '3.543 Å', 'c': '6.478 Å'}",C1,,,,,,10.1016/S0921-4526(01)00597-X,True
CoV2O6,,14.41,-10 K,Monoclinic,,"{'a': '9.25 Å', 'b': '3.504 Å', 'c': '6.618 Å'}",C2/m,,,,,,10.1016/S0921-4526(01)00597-X,True
NiV2O6,,16.43,7.63 K,Triclinic,,"{'a': '7.130 Å', 'b': '4.791 Å', 'c': '8.825 Å'}",P1,,,,,,10.1016/S0921-4526(01)00597-X,True
Cu72.7Al19.0Mn8.3,38.0,,,,,,,905 A/m,,,,,10.1016/S1359-6454(97)00224-3,True
Cu70.5Al17.6Mn11.9,52.0,,,,,,,409 A/m,,,,,10.1016/S1359-6454(97)00224-3,True
Cu69.0Al15.0Mn16.0,69.0,,,,,,,43 A/m,,,,,10.1016/S1359-6454(97)00224-3,True
Cu67.5Al12.5Mn20.0,80.0,,,,,,,,,,,,10.1016/S1359-6454(97)00224-3,True
Cu50Ni50,574.15,,,Solid solution,,{'a': '0.3571 nm'},,212.12 Oe (as-milled),,15.30 emu/g (as-milled),2.78 emu/g (as-milled),,10.1016/j.jallcom.2007.02.139,True
Cu50Ni45Co5,613.15,,,Solid solution,,,,255.15 Oe (as-milled),,19.70 emu/g (as-milled),6.06 emu/g (as-milled),,10.1016/j.jallcom.2007.02.139,True
Cu50Ni40Co10,771.15,,,Solid solution,,,,242.42 Oe (as-milled),,21.71 emu/g (as-milled),6.38 emu/g (as-milled),,10.1016/j.jallcom.2007.02.139,True
Dy,86.0,180.0,,Hexagonal,Hexagonal close-packed,"{'a': '3.59 Å', 'b': '3.59 Å', 'c': '5.65 Å'}",P63/mmc,,,,,,10.1016/S0921-4526(00)00379-3,True
Ho,,131.0,,Hexagonal,Hexagonal close-packed,"{'a': '3.58 Å', 'b': '3.58 Å', 'c': '5.62 Å'}",P63/mmc,,,,,,10.1016/S0921-4526(00)00379-3,True
