Repository: MaMMoS-project/ML-models

# ML-models
Collection of various ML models developed for the MaMMoS project

Models are organized in different folders of this repository:


- ./beyond-stoner-wolfarth:

   ML models to replace single-grain micromagnetics simulations by ML predictions for:

   -- ./beyond-stoner-wolfarth/single-grain-easy-axis-model:
      where the H and K1 vector are aligned along the z-axis of the simulation cube
      This model predicts Mr, Hc, and BHmax from a, k1, and Ms
      Current model version: v1.0

   -- ./inverse-beyond-stoner-wolfarth/single-grain-easy-axis-model:
      where the H and K1 vector are aligned along the z-axis of the simulation cube

File: compound-to-experimental-tc/data/MagneticMaterials_All.csv (part 15 of 94)
Material_Name,Curie,Neel,Curie_Weiss,Crystal_Structure,Lattice_Structure,Lattice_Parameters,Space_Group,Coercivity,Magnetic_Moment,Magnetization,Remanence,Susceptibility,DOI,Experimental
Sm0.2Sr0.8CoO2.63,350.0,,,Tetragonal,,"{'a': '7.6847 Å', 'b': '7.6847 Å', 'c': '15.427 Å'}",I4/mmm,4.52 kOe,0.05 μB/f.u,,0.0095 μB/f.u,,10.1016/j.jallcom.2020.154629,True
Gd0.2Sr0.8CoO2.63,356.0,,,Tetragonal,,"{'a': '7.6844 Å', 'b': '7.6844 Å', 'c': '15.402 Å'}",I4/mmm,2.15 kOe,1.25 μB/f.u,,0.0074 μB/f.u,,10.1016/j.jallcom.2020.154629,True
Dy0.2Sr0.8CoO2.63,350.0,,,Tetragonal,,"{'a': '7.6802 Å', 'b': '7.6802 Å', 'c': '15.378 Å'}",I4/mmm,3.95 kOe,1.1 μB/f.u,,0.028 μB/f.u,,10.1016/j.jallcom.2020.154629,True
Nd0.5Sr0.5MnO3,,155.0,,,,,,,,,,,10.1016/j.jallcom.2003.09.053,True
Nd0.5Ca0.5MnO3,,155.0,,,,,,,,,,,10.1016/j.jallcom.2003.09.053,True
Sm0.5Ca0.5MnO3,,155.0,,,,,,,,,,,10.1016/j.jallcom.2003.09.053,True
Dy0.5Ca0.5MnO3,,155.0,,,,,,,,,,,10.1016/j.jallcom.2003.09.053,True
Ho0.5Ca0.5MnO3,,155.0,,,,,,,,,,,10.1016/j.jallcom.2003.09.053,True
Dy0.5Gd4.5Si2Ge2,210.0,21.0,,Monoclinic,,"{'a': '1.4753 nm', 'b': '0.7547 nm', 'c': '0.7761 nm'}",P21/a,,,,,,10.1016/j.physb.2005.11.101,True
Gd5Si2Ge2,276.0,,,Monoclinic,,,P21/a,,,,,,10.1016/j.physb.2005.11.101,False
Dy5Si2Ge2,,56.0,,Orthorhombic,,,Pnma,,,,,,10.1016/j.physb.2005.11.101,False
DyCo2,138.0,,,Cubic C15 Laves phase,,{'a': '0.7198 nm'},Fd3m,,7.2 μB/f.u.,,,,10.1016/j.jallcom.2013.01.114,True
Dy0.9Ho0.1Co2,130.0,,,Cubic C15 Laves phase,,{'a': '0.7186 nm'},Fd3m,,7.1 μB/f.u.,,4.0 μB/f.u.,,10.1016/j.jallcom.2013.01.114,True
Dy0.8Ho0.2Co2,127.0,,,Cubic C15 Laves phase,,{'a': '0.7184 nm'},Fd3m,,6.8 μB/f.u.,,4.0 μB/f.u.,,10.1016/j.jallcom.2013.01.114,True
Dy0.7Ho0.3Co2,120.0,,,Cubic C15 Laves phase,,{'a': '0.7183 nm'},Fd3m,,7.0 μB/f.u.,,4.6 μB/f.u.,,10.1016/j.jallcom.2013.01.114,True
Dy0.6Ho0.4Co2,113.0,,,Cubic C15 Laves phase,,{'a': '0.7181 nm'},Fd3m,,7.1 μB/f.u.,,4.3 μB/f.u.,,10.1016/j.jallcom.2013.01.114,True
Dy0.5Ho0.5Co2,109.0,,,Cubic C15 Laves phase,,{'a': '0.7179 nm'},Fd3m,,6.8 μB/f.u.,,4.0 μB/f.u.,,10.1016/j.jallcom.2013.01.114,True
DyMnO3,,68.0,-20 K,Hexagonal,P63cm,"{'a': '6.1754', 'b': '6.1754', 'c': '11.4544'}",185,,,,,,10.1016/j.jssc.2014.05.017,True
Dy0.7Y0.3MnO3,,,-20 K,Hexagonal,P63cm,"{'a': '6.1644', 'b': '6.1644', 'c': '11.4304'}",185,,,,,,10.1016/j.jssc.2014.05.017,True
Dy0.5Y0.5MnO3,4.0,,-20 K,Hexagonal,P63cm,"{'a': '6.1556', 'b': '6.1556', 'c': '11.4204'}",185,,,,,,10.1016/j.jssc.2014.05.017,True
Dy0.3Y0.7MnO3,,,-20 K,Hexagonal,P63cm,"{'a': '6.1503', 'b': '6.1503', 'c': '11.4129'}",185,,,,,,10.1016/j.jssc.2014.05.017,True
YMnO3,,,-20 K,Hexagonal,P63cm,"{'a': '6.1405', 'b': '6.1405', 'c': '11.3846'}",185,,,,,,10.1016/j.jssc.2014.05.017,True
Dy0.8Gd0.2B2C2,,19.5,,Tetragonal,,,,,,,,,10.1016/j.physb.2005.01.273,True
DyB2C2,,15.3,,Tetragonal,,,,,,,,,10.1016/j.physb.2005.01.273,True
HoB2C2,,5.9,,Tetragonal,,,,,,,,,10.1016/j.physb.2005.01.273,True
TbB2C2,,21.7,,Tetragonal,,,,,,,,,10.1016/j.physb.2005.01.273,True
DyMnO3,,39.0,-18.8 K,Orthorhombic,Orthorhombic,"{'a': '0.5784 nm', 'b': '0.7388 nm', 'c': '0.5276 nm'}",Pnma,1520 Oe,11.66 μB,,0.174 μB/f.u.,,10.1016/j.jallcom.2016.11.373,True
Dy0.9Bi0.1MnO3,,39.0,-19.2 K,Orthorhombic,Orthorhombic,"{'a': '0.5788 nm', 'b': '0.7391 nm', 'c': '0.5277 nm'}",Pnma,1365 Oe,11.65 μB,,0.165 μB/f.u.,,10.1016/j.jallcom.2016.11.373,True
BiMnO3,105.0,,,Monoclinic,,,,,3.1 μB/Mn,,,,10.1016/j.jallcom.2016.11.373,False
Bi0.5Sr0.5MnO3,150.0,,,Orthorhombic,,,,,,,,,10.1016/j.jallcom.2016.11.373,False
Dy1.2Fe4Si9.8,,,-4.3 K,Hexagonal,Hexagonal,"{'a': '0.39415 nm', 'c': '1.52771 nm'}",P63/mmc (no. 194),,11.3 μB per formula unit (10.3 μB per Dy atom),,,,10.1016/j.jallcom.2007.04.262,True
Gd11Ni4In9,92.0,,,Orthorhombic,Layer-like,"{'a': '14.4524 Å', 'b': '21.7043 Å', 'c': '3.6351 Å'}",Cmmm,,7.91 μB,,,,10.1016/j.jallcom.2020.155863,True
Dy11Ni4In9,91.0,18.0,,Orthorhombic,Layer-like,"{'a': '14.3279 Å', 'b': '21.5149 Å', 'c': '3.6003 Å'}",Cmmm,,10.63 μB,,,,10.1016/j.jallcom.2020.155863,True
Ho11Ni4In9,13.5,,,Orthorhombic,Layer-like,"{'a': '14.2873 Å', 'b': '21.4688 Å', 'c': '3.5961 Å'}",Cmmm,,10.61 μB,,,,10.1016/j.jallcom.2020.155863,True
Tb15B4C14,145.0,,140.9 K,Tetragonal,,"{'a': '8.1251 Å', 'c': '15.861 Å'}",P4/mnc,1.95 T,6.4 μB,207 A m^2/kg,172 A m^2/kg,,10.1016/j.jssc.2010.07.046,True
Dy15B4C14,120.0,,121.4 K,Tetragonal,,"{'a': '8.0882 Å', 'c': '15.8846 Å'}",P4/mnc,3.15 T,6.5 μB,206 A m^2/kg,189 A m^2/kg,,10.1016/j.jssc.2010.07.046,True
Er15B4C14,50.0,,41.8 K,Tetragonal,,"{'a': '7.932 Å', 'c': '15.685 Å'}",P4/mnc,0.48 T,6.4 μB,197 A m^2/kg,93 A m^2/kg,,10.1016/j.jssc.2010.07.046,True
Dy3TaO7,,2.3,-11.2K,Weberite-type,Orthorhombic,,C2221,,10.33 μB,,,,10.1016/j.jssc.2014.04.029,True
Dy2.67Y0.33TaO7,,,-16.8K,Weberite-type,Orthorhombic,,C2221,,10.56 μB,,,,10.1016/j.jssc.2014.04.029,True
Dy2.34Y0.66TaO7,,,-12.8K,Weberite-type,Orthorhombic,,C2221,,10.55 μB,,,,10.1016/j.jssc.2014.04.029,True
Dy2YTaO7,,,-9.7K,Weberite-type,Orthorhombic,,C2221,,10.24 μB,,,,10.1016/j.jssc.2014.04.029,True
Dy2CdS4,273.67,,,Cubic Spinel,Cubic,{'a': '11.1463 Å'},,,19.99933 μB,,,,10.1016/j.jssc.2023.123846,False
Tm2CdS4,221.04,,,Cubic Spinel,Cubic,{'a': '11.0697 Å'},,,8.00012 μB,,,,10.1016/j.jssc.2023.123846,False
Tb2Co3Si5,,22.6,-22.1 K,Monoclinic,Lu2Co3Si5-type,"{'a': '10.743 Å', 'b': '11.435 Å', 'c': '5.497 Å'}",C 2/c,,8.15 μB,,,,10.1016/S0925-8388(99)00488-0,True
Dy2Co3Si5,,21.9,-10.5 K,Monoclinic,Lu2Co3Si5-type,"{'a': '10.725 Å', 'b': '11.410 Å', 'c': '5.474 Å'}",C 2/c,,9.8 μB,,,,10.1016/S0925-8388(99)00488-0,True
Pr2CoIn8,,,"{'a-axis': -5, 'c-axis': 18}",Tetragonal,,"{'a': 462.9, 'c': 1221.4}",P4/mmm,,,,,Temperature-independent Van Vleck paramagnetism observed at low temperatures,10.1016/j.physb.2014.03.031,True
Nd2CoIn8,,9.6,"{'a-axis': 13, 'c-axis': 8}",Tetragonal,,"{'a': 461.3, 'c': 1218.1}",P4/mmm,,5.0 μB/f.u. at 14 T,,,Weak anisotropy in paramagnetic region,10.1016/j.physb.2014.03.031,True
Dy2CoIn8,,16.7,"{'a-axis': -33, 'c-axis': -17}",Tetragonal,,"{'a': 455.6, 'c': 1201.5}",P4/mmm,,75% of the saturation value of two free Dy3+ ions at 14 T,,,Weak anisotropy in paramagnetic region,10.1016/j.physb.2014.03.031,True
Dy2CoMnO6,90.0,,93.0 K,Monoclinic,,"{'a': '5.2563 Å', 'b': '5.5898 Å', 'c': '7.4953 Å'}",P21/n,,5.1 μB,"12.74 μB/f.u at 5 K, 6 T",,,10.1016/j.jallcom.2021.162222,True
Dy2Cu2O5,,10.3,-15.6 K,,,"{'a': '10.83 Å', 'b': '3.512 Å', 'c': '12.45 Å'}",,,15.83 μB per formula unit,11.02 μB per formula unit at 3 K and 7 T,,,10.1016/j.jallcom.2015.10.289,True
Ho2Cu2O5,,13.5,-11.8 K,,,"{'a': '10.81 Å', 'b': '3.493 Å', 'c': '12.46 Å'}",,,15.62 μB per formula unit,11.1 μB per formula unit at 3 K and 7 T,,,10.1016/j.jallcom.2015.10.289,True
Gd2Cu3Sn6,,,-40.0 K,Sm2Cu4Sn5-type,Tetragonal,"{'a': '0.44141 nm', 'c': '2.4950 nm'}",I4mm,,7.47 μB,,,,10.1016/j.jallcom.2011.02.055,True
Tb2Cu3.5Sn5.5,,12.0,-23.4 K,Sm2Cu4Sn5-type,Tetragonal,"{'a': '0.44044 nm', 'c': '2.4854 nm'}",I4mm,,9.58 μB,,,,10.1016/j.jallcom.2011.02.055,True
Dy2Cu3.5Sn5.5,,4.0,-24.5 K,Sm2Cu4Sn5-type,Tetragonal,"{'a': '0.43945 nm', 'c': '2.4759 nm'}",I4mm,,10.54 μB,,,,10.1016/j.jallcom.2011.02.055,True
Gd2CuGe6,,,-43 K,Ce2CuGe6 type,,,Amm2,,7.3 μB,,,,10.1016/S0925-8388(00)01093-8,True
Tb2CuGe6,,,-20 K,Ce2CuGe6 type,,,Amm2,,10.2 μB,,,,10.1016/S0925-8388(00)01093-8,True
Dy2CuGe6,,,-12 K,Ce2CuGe6 type,,,Amm2,,10.5 μB,,,,10.1016/S0925-8388(00)01093-8,True
Ho2CuGe6,,,-2 K,Ce2CuGe6 type,,,Amm2,,10.6 μB,,,,10.1016/S0925-8388(00)01093-8,True
Er2CuGe6,,,1 K,Ce2CuGe6 type,,,Amm2,,9.3 μB,,,,10.1016/S0925-8388(00)01093-8,True
Yb2CuGe6,,,-202 K,Ce2CuGe6 type,,,Amm2,,4.1 μB,,,,10.1016/S0925-8388(00)01093-8,True
Dy2CuSi3,9.6,,3.3 K,Hexagonal,,,P6/mmm,,10.74 μB/Dy atom,,,,10.1016/j.jallcom.2017.01.285,True
Ho2CuSi3,6.3,,5.7 K,Hexagonal,,,P6/mmm,,10.82 μB/Ho atom,,,,10.1016/j.jallcom.2017.01.285,True
TmZnAl,,2.8,,,,,,,,,,,10.1016/j.jallcom.2017.01.285,False
TmAgAl,,3.3,,,,,,,,,,,10.1016/j.jallcom.2017.01.285,False
ErMn2Si2,,4.5,,,,,,,,,,,10.1016/j.jallcom.2017.01.285,False
HoNi2B2C,,6.5,,,,,,,,,,,10.1016/j.jallcom.2017.01.285,False
HoCuSi,,7.0,,,,,,,,,,,10.1016/j.jallcom.2017.01.285,False
HoAgGa,,7.2,,,,,,,,,,,10.1016/j.jallcom.2017.01.285,False
ErAl,,9.0,,,,,,,,,,,10.1016/j.jallcom.2017.01.285,False
DyCuSi,,10.0,,,,,,,,,,,10.1016/j.jallcom.2017.01.285,False
Eu8Ga16Ge30,,11.0,,,,,,,,,,,10.1016/j.jallcom.2017.01.285,False
ErAgAl,,14.0,,,,,,,,,,,10.1016/j.jallcom.2017.01.285,False
GdCuSi,,14.2,,,,,,,,,,,10.1016/j.jallcom.2017.01.285,False
PrCo2B2,,16.0,,,,,,,,,,,10.1016/j.jallcom.2017.01.285,False
HoPdIn,,23.0,,,,,,,,,,,10.1016/j.jallcom.2017.01.285,False
GdCo2B2,,25.0,,,,,,,,,,,10.1016/j.jallcom.2017.01.285,False
Dy2Fe14Si3,500.0,,,Hexagonal,Th2Ni17 type,"{'a': '840.8 pm', 'c': '826.8 pm'}",,,8 μB per formula unit,,,,10.1016/j.jallcom.2020.155335,True
Dy2Fe17,370.0,,,Hexagonal,Th2Ni17 type,"{'a': '8.460 Å', 'c': '8.325 Å'}",P 63/mmc,,,74 emu/g at 4.2 K,,,10.1016/j.jallcom.2005.03.101,True
Dy2Fe17H3,518.0,,,Hexagonal,Th2Ni17 type,"{'a': '8.546 Å', 'c': '8.343 Å'}",P 63/mmc,,,74.7 emu/g at 4.2 K,,,10.1016/j.jallcom.2005.03.101,True
Dy2Fe17,375.0,,,Hexagonal,Th2Ni17-like,"{'a': '8.461 Å', 'c': '8.306 Å'}",P63/mmc,,,16.5 μB/f.u.,,,10.1016/j.jallcom.2014.12.030,True
Dy2Fe17H1.0,429.0,,,Hexagonal,Th2Ni17-like,"{'a': '8.491 Å', 'c': '8.308 Å'}",P63/mmc,,,16.3 μB/f.u.,,,10.1016/j.jallcom.2014.12.030,True
Dy2Fe17H2.0,477.0,,,Hexagonal,Th2Ni17-like,"{'a': '8.517 Å', 'c': '8.309 Å'}",P63/mmc,,,15.9 μB/f.u.,,,10.1016/j.jallcom.2014.12.030,True
Dy2Fe17H3.0,514.0,,,Hexagonal,Th2Ni17-like,"{'a': '8.543 Å', 'c': '8.318 Å'}",P63/mmc,,,15.6 μB/f.u.,,,10.1016/j.jallcom.2014.12.030,True
Dy2Fe17H3.8,518.0,,,Hexagonal,Th2Ni17-like,"{'a': '8.562 Å', 'c': '8.343 Å'}",P63/mmc,,,16.3 μB/f.u.,,,10.1016/j.jallcom.2014.12.030,True
Dy2FeSbO7,,,+2.42 K,Cubic,Pyrochlore,{'a': '10.1777 Å'},Fd-3m,0.008 T,5.67 μB/DyFe0.5,,0.16 μB/f.u.,,10.1016/j.jallcom.2017.04.160,True
Dy2Ti2O7,,,+1.1 K,Cubic,Pyrochlore,,Fd-3m,,9.596 μB/ion,,,,10.1016/j.jallcom.2017.04.160,False
Dy2Sn2O7,,,+1.69 K,Cubic,Pyrochlore,,Fd-3m,,10.175 μB/ion,,,,10.1016/j.jallcom.2017.04.160,False
Dy2Ge2O7,,,-4.4 K,Cubic,Pyrochlore,,Fd-3m,,10.5 μB/ion,,,,10.1016/j.jallcom.2017.04.160,False
Dy2GaSbO7,,,-2.05 K,Cubic,Pyrochlore,,Fd-3m,,10.29 μB/ion,,,,10.1016/j.jallcom.2017.04.160,False
Dy2Nb2O7,,,-0.27 K,Cubic,Pyrochlore,,Fd-3m,,10.75 μB/ion,,,,10.1016/j.jallcom.2017.04.160,False
Dy2Ru2O7,,,+1.8 K,Cubic,Pyrochlore,,Fd-3m,,10 μB/ion,,,,10.1016/j.jallcom.2017.04.160,False
Dy2Mn3Si5,76.0,32.0,,Sc2Fe3Si5-type,Tetragonal,"{'a': '1.0609(1) nm', 'c': '0.5439(1) nm'}",P4/mnc,,,,,,10.1016/S0925-8388(01)01363-9,True
Ho2Mn3Si5,67.0,19.0,,Sc2Fe3Si5-type,Tetragonal,"{'a': '1.0595(2) nm', 'c': '0.5423(1) nm'}",P4/mnc,,,,,,10.1016/S0925-8388(01)01363-9,True
Er2Mn3Si5,55.0,,,Sc2Fe3Si5-type,Tetragonal,"{'a': '1.0575(1) nm', 'c': '0.5406(1) nm'}",P4/mnc,,,,,,10.1016/S0925-8388(01)01363-9,True
Gd2Mo2O7,78.0,,,Face-centered cubic,,,Fd3m,,,,,,10.1016/S0921-4526(99)02709-X,True
Sm2Mo2O7,83.0,,,Face-centered cubic,,,Fd3m,,,,,,10.1016/S0921-4526(99)02709-X,True
Nd2Mo2O7,98.0,,,Face-centered cubic,,,Fd3m,,,,,,10.1016/S0921-4526(99)02709-X,True
Dy2Ni1.5Ga2.5,16.1,,14.3 K,CaIn2-type,Hexagonal,"{'a': '8.6598 Å', 'c': '7.0445 Å'}",P63/mmc,,10.51 μB,,,,10.1016/j.jallcom.2020.154666,True
Ho2Ni1.5Ga2.5,10.6,,13.1 K,CaIn2-type,Hexagonal,"{'a': '6.6481 Å', 'c': '7.0096 Å'}",P63/mmc,,10.32 μB,,,,10.1016/j.jallcom.2020.154666,True
Er2Ni1.5Ga2.5,4.1,,7.2 K,CaIn2-type,Hexagonal,"{'a': '8.6265 Å', 'c': '6.9532 Å'}",P63/mmc,,9.43 μB,,,,10.1016/j.jallcom.2020.154666,True
Tm2Ni1.5Ga2.5,2.0,,4.8 K,CaIn2-type,Hexagonal,"{'a': '8.6119 Å', 'c': '6.9210 Å'}",P63/mmc,,7.52 μB,,,,10.1016/j.jallcom.2020.154666,True
HoAgGa,7.2,,,,,,,,,,,,10.1016/j.jallcom.2020.154666,False
GdCo2B2C,17.2,,,,,,,,,,,,10.1016/j.jallcom.2020.154666,False
Ho2CoGa3,10.0,,,,,,,,,,,,10.1016/j.jallcom.2020.154666,False
Tm2Co2Ga,11.5,,,,,,,,,,,,10.1016/j.jallcom.2020.154666,False
Ho2Ni2Ga,12.5,,,,,,,,,,,,10.1016/j.jallcom.2020.154666,False
Er2Ni2Ga,7.1,,,,,,,,,,,,10.1016/j.jallcom.2020.154666,False
Gd2Ni2.35Si0.65,66.0,,68 K,Mo2NiB2-type,Orthorhombic,"{'a': '0.41157 nm', 'b': '0.52228 nm', 'c': '0.84703 nm'}","Immm, No. 71",,8.1 μB,7.0 μB,,,10.1016/j.jssc.2015.01.017,True
Tb2Ni2.35Si0.65,,52.0,37 K,Mo2NiB2-type,Orthorhombic,"{'a': '0.40992 nm', 'b': '0.52053 nm', 'c': '0.84028 nm'}","Immm, No. 71",13.9 kOe,10.0 μB,5.8 μB,2.6 μB,,10.1016/j.jssc.2015.01.017,True
Dy2Ni2.5Si0.5,42.0,,32 K,La2Ni3-type,Orthorhombic,,"Cmce, No. 64",1.8 kOe,10.7 μB,8.1 μB,3.0 μB,,10.1016/j.jssc.2015.01.017,True
Nd2Ni2Sn,19.5,,,Orthorhombic,W2CoB2-type,"{'a': '4.3481 Å', 'b': '5.6565 Å', 'c': '8.4549 Å'}",Immm,,2.18 μB,,,,10.1016/S0925-8388(98)00756-7,True
Dy2Ni2Sn,,49.4,,Orthorhombic,W2CoB2-type,"{'a': '4.288 Å', 'b': '5.691 Å', 'c': '8.310 Å'}",Immm,,7.00 μB,,,,10.1016/S0925-8388(98)00756-7,True
Dy2NiMnO6,101.0,,38.0 K,Monoclinic,P21/n,"{'a': '5.2164 Å', 'b': '5.5175 Å', 'c': '7.4731 Å'}",P21/n,,11.37 μB/f.u.,,,,10.1016/j.jallcom.2017.08.073,True
Ho2NiMnO6,93.0,,31.1 K,Monoclinic,P21/n,"{'a': '5.2094 Å', 'b': '5.5184 Å', 'c': '7.4660 Å'}",P21/n,,11.34 μB/f.u.,,,,10.1016/j.jallcom.2017.08.073,True
Er2NiMnO6,84.0,,24.5 K,Monoclinic,P21/n,"{'a': '5.1852 Å', 'b': '5.5152 Å', 'c': '7.4402 Å'}",P21/n,,11.21 μB/f.u.,,,,10.1016/j.jallcom.2017.08.073,True
Pr2NiMnO6,215.0,,,,,,,,,,,,10.1016/j.jallcom.2017.08.073,False
Tb2NiMnO6,113.0,,,,,,,,,,,,10.1016/j.jallcom.2017.08.073,False
Nd2NiMnO6,191.0,,,,,,,,,,,,10.1016/j.jallcom.2017.08.073,False
Gd2NiMnO6,22.5,,,,,,,,,,,,10.1016/j.jallcom.2017.08.073,False
Dy2PdGe6,,25.0,-18.6 K,Orthorhombic,Yb2CuGe6-type,"{'a': '0.81361 nm', 'b': '0.80202 nm', 'c': '2.1447 nm'}",Cmca,,10.62 μB,,,,10.1016/j.jallcom.2012.01.036,True
Dy2NiGe6,,25.0,,,,,,,,,,,10.1016/j.jallcom.2012.01.036,False
Dy2CuGe6,,22.0,,,,,,,,,,,10.1016/j.jallcom.2012.01.036,False
Gd2ZnMnO6,,6.4,0.09 K,Orthorhombic,Double Perovskite,"{'a': '5.31719 Å', 'b': '5.59537 Å', 'c': '9.26381 Å'}",P121/C1,,11.7 μB/f.u.,15.69 μB/f.u.,,,10.1016/j.actamat.2020.05.036,True
Dy2ZnMnO6,,10.4,-10.10 K,Orthorhombic,Double Perovskite,"{'a': '5.27871 Å', 'b': '5.60085 Å', 'c': '9.20711 Å'}",P121/C1,,10.87 μB/f.u.,12.41 μB/f.u.,,,10.1016/j.actamat.2020.05.036,True
Ho2ZnMnO6,,6.8,-7.99 K,Orthorhombic,Double Perovskite,"{'a': '5.25279 Å', 'b': '5.60056 Å', 'c': '9.17292 Å'}",P121/C1,,11.682 μB/f.u.,13.28 μB/f.u.,,,10.1016/j.actamat.2020.05.036,True
Ho2CrMnO6,,6.1,,,,,,,,,,,10.1016/j.actamat.2020.05.036,False
Er2CrMnO6,,5.2,,,,,,,,,,,10.1016/j.actamat.2020.05.036,False
Dy2NiMnO6,,6.0,,,,,,,,,,,10.1016/j.actamat.2020.05.036,False
Ho2NiMnO6,,5.5,,,,,,,,,,,10.1016/j.actamat.2020.05.036,False
Dy2CoMnO6,,8.5,,,,,,,,,,,10.1016/j.actamat.2020.05.036,False
Er2CoMnO6,,7.5,,,,,,,,,,,10.1016/j.actamat.2020.05.036,False
Gd2FeCoO6,,4.9,,,,,,,,,,,10.1016/j.actamat.2020.05.036,False
Er2FeCoO6,,2.7,,,,,,,,,,,10.1016/j.actamat.2020.05.036,False
Dy36Ho20Al24Co20,23.0,,,Amorphous,,,,,,,,,10.1016/j.jallcom.2007.09.041,True
Dy3Co2.2Si1.8,73.0,,49.8 K,Orthorhombic,,"{'a': '0.40790 nm', 'b': '1.0162 nm', 'c': '1.2672 nm'}",Cmcm,7.5 kOe,19.18 μB/f.u.,18.04 μB/f.u. at 5 K and 50 kOe,,,10.1016/j.jssc.2012.04.023,True
Tb3Co2.2Si1.8,125.0,,115.2 K,Orthorhombic,,"{'a': '0.40928 nm', 'b': '1.0231 nm', 'c': '1.2701 nm'}",Cmcm,,16.79 μB/f.u.,,,,10.1016/j.jssc.2012.04.023,True
Ho3Co2.2Si1.8,50.0,,21.9 K,Orthorhombic,,"{'a': '0.40697 nm', 'b': '1.01509 nm', 'c': '1.26354 nm'}",Cmcm,,18.90 μB/f.u.,,,,10.1016/j.jssc.2012.04.023,True
Er3Co2.2Si1.8,28.0,,9.0 K,Orthorhombic,,"{'a': '0.40527 nm', 'b': '1.01095 nm', 'c': '1.25980 nm'}",Cmcm,,17.65 μB/f.u.,,,,10.1016/j.jssc.2012.04.023,True
Tm3Co2.2Si1.8,13.0,,,Orthorhombic,,"{'a': '0.40369 nm', 'b': '1.00672 nm', 'c': '1.2573 nm'}",Cmcm,,,,,,10.1016/j.jssc.2012.04.023,True
Tb3CoNi,96.0,,,Rhombohedral,hR45,"{'a': '8.6062 Å', 'c': '15.679 Å'}",R-3h,,,,,,10.1016/j.jallcom.2021.158948,True
Dy3CoNi,52.0,,,Rhombohedral,hR45,"{'a': '8.5638 Å', 'c': '15.618 Å'}",R-3h,,,,,,10.1016/j.jallcom.2021.158948,True
Ho3CoNi,25.0,,,Rhombohedral,hR45,"{'a': '8.5268 Å', 'c': '15.563 Å'}",R-3h,,,,,,10.1016/j.jallcom.2021.158948,True
Er3CoNi,15.0,,,Rhombohedral,hR45,"{'a': '8.4840 Å', 'c': '15.561 Å'}",R-3h,,,,,,10.1016/j.jallcom.2021.158948,True
Tm3CoNi,6.0,,,Rhombohedral,hR45,"{'a': '8.4500 Å', 'c': '15.453 Å'}",R-3h,,,,,,10.1016/j.jallcom.2021.158948,True
Tb3Cu4Si4,,50.0,-20.0 K,Orthorhombic,,,Immm,2.0 kOe,9.76 μB,,9.72 μB,,10.1016/j.jallcom.2006.10.171,True
Tb3Cu4Ge4,,22.5,-15.2 K,Orthorhombic,,,Immm,2.1 kOe,9.5 μB,,,,10.1016/j.jallcom.2006.10.171,True
Tb3Cu4Sn4,,16.1,-34.0 K,Orthorhombic,,,Immm,1.7 kOe,9.5 μB,,,,10.1016/j.jallcom.2006.10.171,True
Dy3Cu4Si4,,30.0,-2.0 K,Orthorhombic,,,Immm,4.5 kOe,10.8 μB,,10.65 μB,,10.1016/j.jallcom.2006.10.171,True
Dy3Cu4Ge4,,16.2,-13.3 K,Orthorhombic,,,Immm,5.5 kOe,10.9 μB,,,,10.1016/j.jallcom.2006.10.171,True
Dy3Cu4Sn4,,12.9,-19.8 K,Orthorhombic,,,Immm,2.4 kOe,10.4 μB,,,,10.1016/j.jallcom.2006.10.171,True
Ho3Cu4Si4,,17.0,-4.5 K,Orthorhombic,,,Immm,5.9 kOe,10.5 μB,,10.61 μB,,10.1016/j.jallcom.2006.10.171,True
Ho3Cu4Ge4,,9.5,-6.2 K,Orthorhombic,,,Immm,6.0 kOe,10.1 μB,,,,10.1016/j.jallcom.2006.10.171,True
Ho3Cu4Sn4,,7.6,-8.4 K,Orthorhombic,,,Immm,5.8 kOe,10.1 μB,,,,10.1016/j.jallcom.2006.10.171,True
Er3Cu4Si4,,14.0,-3.6 K,Orthorhombic,,,Immm,5.1 kOe,9.1 μB,,9.58 μB,,10.1016/j.jallcom.2006.10.171,True
Er3Cu4Ge4,,7.5,-6.1 K,Orthorhombic,,,Immm,5.3 kOe,9.2 μB,,,,10.1016/j.jallcom.2006.10.171,True
Er3Cu4Sn4,,5.5,-4.2 K,Orthorhombic,,,Immm,5.5 kOe,9.3 μB,,,,10.1016/j.jallcom.2006.10.171,True
Tb3Ge5,,23.0,-34 K,Hexagonal,AlB2 type superstructure,"{'a': '6.861(2) Å', 'c': '8.339(6) Å'}",P6̄2c,,9.63 μB,,,,10.1016/j.jallcom.2008.10.046,True
Dy3Ge5,,9.0,-27 K,Hexagonal,AlB2 type superstructure,"{'a': '6.8387(10) Å', 'c': '8.293(2) Å'}",P6̄2c,,10.47 μB,,,,10.1016/j.jallcom.2008.10.046,True
Y3Mn0.5GeS7,,,6.2 K,Hexagonal,hP23,"{'a': '9.7960 Å', 'c': '5.7484 Å'}",P63,,5.09 μB per Mn atom,,,,10.1016/j.jallcom.2014.04.222,True
Pr3Mn0.5GeS7,,,-31.1 K,Hexagonal,hP23,"{'a': '10.1884 Å', 'c': '5.7628 Å'}",P63,,,,,,10.1016/j.jallcom.2014.04.222,True
Dy3Mn0.5GeS7,,5.5,-4.8 K,Hexagonal,hP23,"{'a': '9.8168 Å', 'c': '5.7409 Å'}",P63,,,,,,10.1016/j.jallcom.2014.04.222,True
Dy3Ni6Al2,26.0,10.0,,Cubic,Ca3Ag8-type,{'a': '8.9359 Å'},Im3̅m,,10.2 μB,,,,10.1016/j.jallcom.2021.160468,True
Ho3Ni6Al2,14.5,,,Cubic,Ca3Ag8-type,{'a': '8.9166 Å'},Im3̅m,,10.7 μB,,,,10.1016/j.jallcom.2021.160468,True
Er3Ni6Al2,2.4,,,Cubic,Ca3Ag8-type,{'a': '8.8763 Å'},Im3̅m,,10.0 μB,,,,10.1016/j.jallcom.2021.160468,True
Gd3Ni6Al2,104.5,,,Cubic,Ca3Ag8-type,,Im3̅m,,,,,,10.1016/j.jallcom.2021.160468,False
Tb3Ni6Al2,57.3,,,Cubic,Ca3Ag8-type,,Im3̅m,,,,,,10.1016/j.jallcom.2021.160468,False
ErNiAl2,5.1,,,,,,,,,,,,10.1016/j.jallcom.2021.160468,False
Gd0.1Er0.9Ga,20.6,49.0,,,,,,,,,,,10.1016/j.jallcom.2021.160468,False
HoFeSi,29.0,,,,,,,,,,,,10.1016/j.jallcom.2021.160468,False
ErMn2Si2,4.5,,,,,,,,,,,,10.1016/j.jallcom.2021.160468,False
TmZn,8.0,,,,,,,,,,,,10.1016/j.jallcom.2021.160468,False
Ho0.2Er0.8Ni,6.0,13.5,,,,,,,,,,,10.1016/j.jallcom.2021.160468,False
HoCoAl,10.0,,,,,,,,,,,,10.1016/j.jallcom.2021.160468,False
Tm3Co,4.5,6.5,,,,,,,,,,,10.1016/j.jallcom.2021.160468,False
HoB2,15.0,,,,,,,,,,,,10.1016/j.jallcom.2021.160468,False
Gd3Pt4Ge13,,6.2,,Monoclinic,,"{'a': '12.7920(7) Å', 'b': '12.7733(5) Å', 'c': '9.0389(4) Å'}",Cc,,,,,,10.1016/j.jallcom.2019.02.282,True
Dy3Pt4Ge13,,1.8,,Monoclinic,,"{'a': '12.7400(4) Å', 'b': '12.7042(4) Å', 'c': '8.9987(2) Å'}",Cc,,,,,,10.1016/j.jallcom.2019.02.282,True
Er3Pt4Ge13,2.2,,,Monoclinic,,"{'a': '12.7188(4) Å', 'b': '12.6768(4) Å', 'c': '8.9858(3) Å'}",Cc,,,,,,10.1016/j.jallcom.2019.02.282,True
Gd3ReO7,,7.0,-10.3 K,Orthorhombic,Superstructure of cubic fluorite,,Cmcm,,13.26 μB,,,,10.1016/j.jallcom.2003.11.067,True
Tb3ReO7,,14.0,-14.8 K,Orthorhombic,Superstructure of cubic fluorite,,Cmcm,,,,,,10.1016/j.jallcom.2003.11.067,True
Dy3ReO7,,2.8,-5.4 K,Orthorhombic,Superstructure of cubic fluorite,,C2221,,18.49 μB,,,,10.1016/j.jallcom.2003.11.067,True
Dy3Si4,,16.0,-13K,Orthorhombic,,"{'a': '4.2107Å', 'b': '23.892Å', 'c': '3.8144Å'}",Cmcm,,10.8μB,,,,10.1016/j.jallcom.2004.10.043,True
Dy3TaO7,,,-11.2 K,Weberite-related,Orthorhombic,,C2221,,10.33 μB,,,,10.1016/j.jssc.2017.09.026,True
Dy2.67Y0.33TaO7,,,-16.8 K,Weberite-related,Orthorhombic,,C2221,,10.56 μB,,,,10.1016/j.jssc.2017.09.026,True
Dy2.34Y0.66TaO7,,,-12.8 K,Weberite-related,Orthorhombic,,C2221,,10.55 μB,,,,10.1016/j.jssc.2017.09.026,True
Dy2YTaO7,,,-9.7 K,Weberite-related,Orthorhombic,,C2221,,10.24 μB,,,,10.1016/j.jssc.2017.09.026,True
Dy0.66Y2.34TaO7,,,-10.2 K,Weberite-related,Orthorhombic,,C2221,,10.40 μB,,,,10.1016/j.jssc.2017.09.026,True
Dy0.33Y2.67TaO7,,,-13.3 K,Weberite-related,Orthorhombic,,C2221,,10.47 μB,,,,10.1016/j.jssc.2017.09.026,True
Tb4CrGa12,22.0,,-44 K,Y4PdGa12-type,Cubic,{'a': '17.126 Å'},Im3̄m,,19.59 μB/f.u.,,,,10.1016/j.jssc.2012.07.009,True
Dy4CrGa12,15.0,,-25 K,Y4PdGa12-type,Cubic,{'a': '17.072 Å'},Im3̄m,,21.53 μB/f.u.,,,,10.1016/j.jssc.2012.07.009,True
Ho4CrGa12,,7.5,-12 K,Y4PdGa12-type,Cubic,{'a': '17.120 Å'},Im3̄m,,21.50 μB/f.u.,,,,10.1016/j.jssc.2012.07.009,True
Er4CrGa12,2.8,,-9 K,Y4PdGa12-type,Cubic,{'a': '16.964 Å'},Im3̄m,,19.51 μB/f.u.,,,,10.1016/j.jssc.2012.07.009,True
Dy4Ni12Sn25,,,24 K,Ce4Pt12Sn25-type,Cubic,{'a': '1.18339 nm'},Im-3,,10.3 μB,,,,10.1016/j.jallcom.2006.11.188,True
Gd4O4TiSe4,,1.5,-5.6 K,Monoclinic,C2/m,"{'a': '15.7901 Å', 'b': '3.75792 Å', 'c': '9.6641 Å'}",C2/m,,7.94 μB,,,,10.1016/j.jssc.2013.11.006,True
Tb4O4TiSe4,,4.0,-9.6 K,Monoclinic,C2/m,"{'a': '15.6791 Å', 'b': '3.74085 Å', 'c': '9.6179 Å'}",C2/m,,9.72 μB,,,,10.1016/j.jssc.2013.11.006,True
Dy4O4TiSe4,,4.0,-5.3 K,Monoclinic,C2/m,"{'a': '15.5962 Å', 'b': '3.71985 Å', 'c': '9.5886 Å'}",C2/m,,10.65 μB,,,,10.1016/j.jssc.2013.11.006,True
Ho4O4TiSe4,,4.0,-4.6 K,Monoclinic,C2/m,"{'a': '15.5577 Å', 'b': '3.70315 Å', 'c': '9.5686 Å'}",C2/m,,10.60 μB,,,,10.1016/j.jssc.2013.11.006,True
Dy50Co50,106.0,,,Amorphous,,,,"0.175 T at 30 K, 0.633 T at 10 K",,,,,10.1016/j.jnoncrysol.2018.04.039,True
Dy5CuPb3,45.0,6.5,50.5 K,Hexagonal,Hf5CuSn3-type,"{'a': '9.060 Å', 'c': '6.578 Å'}",P63/mcm,,7 μB/Dy at 5 T,,,,10.1016/j.jssc.2005.11.027,True
Ce5AgSn3,5.0,,,,,,,,,,,,10.1016/j.jssc.2005.11.027,
Gd5Si2B8,70.0,44.0,50 K,Tetragonal,P4/mbm,"{'a': '7.2665 Å', 'c': '8.2229 Å'}",P4/mbm,,8.2 μB,,,,10.1016/j.jssc.2005.02.023,True
Tb5Si2B8,,45.0,4 K,Tetragonal,P4/mbm,"{'a': '7.2320 Å', 'c': '8.1263 Å'}",P4/mbm,,9.9 μB,,,,10.1016/j.jssc.2005.02.023,True
Dy5Si2B8,,28.0,-6 K,Tetragonal,P4/mbm,"{'a': '7.2209 Å', 'c': '8.0545 Å'}",P4/mbm,,10.7 μB,,,,10.1016/j.jssc.2005.02.023,True
Dy6Al3Si,,32.25,23 K,Tetragonal,,,I4/mcm,,10.63 B.M,,,,10.1016/j.physb.2005.01.041,True
Dy3Y3Al3Si,,2.0,,Tetragonal,,,I4/mcm,,,,,,10.1016/j.physb.2005.01.041,True
DyY5Al3Si,,2.0,,Tetragonal,,,I4/mcm,,,,,,10.1016/j.physb.2005.01.041,True
Dy7Cu35Sn11,,,23 K,Related to CeNi5Sn,,"{'a': 5.0349, 'c': 20.45}",P63/mmc,,11.14 μB,,,,10.1016/j.jallcom.2004.11.042,True
Dy7Co6Sn23,7.0,,-7.2 K,Trigonal,,"{'a': '9.6420 Å', 'c': '9.8590 Å'}",P3̄m1 (No. 164),,9.21 μB,,,,10.1016/j.physb.2007.10.204,True
Ho7Co6Sn23,,,0 K,Trigonal,,"{'a': '9.6210 Å', 'c': '9.8210 Å'}",P3̄m1 (No. 164),,9.72 μB,,,,10.1016/j.physb.2007.10.204,True
Er5Co6Sn18,,,0 K,Tetragonal,,"{'a': '13.5310 Å', 'c': '26.9970 Å'}",I41/acd (No. 142),,8.82 μB,,,,10.1016/j.physb.2007.10.204,True
Tm5Co6Sn18,,,0 K,Tetragonal,,"{'a': '13.5190 Å', 'c': '26.9760 Å'}",I41/acd (No. 142),,7.90 μB,,,,10.1016/j.physb.2007.10.204,True
Tb7Rh3,74.0,91.0,,Th7Fe3-type hexagonal,Hexagonal,,P63mc,,7.6 μB/Tb at 280 kOe,,,,10.1016/S0921-4526(00)00643-8,True
Dy7Rh3,34.0,56.0,,Th7Fe3-type hexagonal,Hexagonal,,P63mc,,4.4 μB/Dy at 280 kOe,,,,10.1016/S0921-4526(00)00643-8,True
Ho7Rh3,20.0,34.0,,Th7Fe3-type hexagonal,Hexagonal,,P63mc,,8 μB/Ho at 280 kOe,,,,10.1016/S0921-4526(00)00643-8,True
Gd8Pd24Ga,,8.5,2.2 K,Cubic,Pm-3m,,Pm-3m,,8.004 μB,,,,10.1016/j.jallcom.2019.152228,True
Tb8Pd24Ga,,5.1,2.29 K,Cubic,Pm-3m,,Pm-3m,,9.76 μB,,,,10.1016/j.jallcom.2019.152228,True
Dy8Pd24Ga,,3.7,2.3 K,Cubic,Pm-3m,,Pm-3m,,10.756 μB,,,,10.1016/j.jallcom.2019.152228,True
DyAgAl,,,37.0 K,CeCu2-type,Orthorhombic,"{'a': '0.456 nm', 'b': '0.712 nm', 'c': '0.786 nm'}",Imma,,10.69 μB/f.u.,,,,10.1016/j.jallcom.2005.12.055,True
HoAgAl,,,16.4 K,CeCu2-type,Orthorhombic,"{'a': '0.454 nm', 'b': '0.703 nm', 'c': '0.782 nm'}",Imma,,10.79 μB/f.u.,,,,10.1016/j.jallcom.2005.12.055,True
ErAgAl,,,8.1 K,CeCu2-type,Orthorhombic,"{'a': '0.453 nm', 'b': '0.701 nm', 'c': '0.784 nm'}",Imma,,9.92 μB/f.u.,,,,10.1016/j.jallcom.2005.12.055,True
DyAgSn2,,,-14 K,Cu3Au,cP4,{'a': '0.45310'},Pm-3m,,10.64 μB,,,,10.1016/j.jallcom.2006.08.244,True
TbAl0.2Ge2,,38.0,-45.0 K,CeNiSi2-type,Orthorhombic,"{'a': '4.1260 Å', 'b': '16.3202 Å', 'c': '3.9510 Å'}",Cmcm,,8.22 μB,1.47 μB,,,10.1016/j.jallcom.2019.03.309,True
DyAl0.2Ge2,,23.0,-22.3 K,CeNiSi2-type,Orthorhombic,"{'a': '4.0896 Å', 'b': '16.2218 Å', 'c': '3.9340 Å'}",Cmcm,,8.28 μB,3.59 μB,,,10.1016/j.jallcom.2019.03.309,True
HoAl0.2Ge2,,9.0,-9.8 K,CeNiSi2-type,Orthorhombic,"{'a': '4.0772 Å', 'b': '16.1198 Å', 'c': '3.9263 Å'}",Cmcm,,8.89 μB,6.35 μB,,,10.1016/j.jallcom.2019.03.309,True
ErAl0.2Ge2,,6.5,-4.9 K,CeNiSi2-type,Orthorhombic,"{'a': '4.0554 Å', 'b': '16.0049 Å', 'c': '3.9123 Å'}",Cmcm,,7.92 μB,6.32 μB,,,10.1016/j.jallcom.2019.03.309,True
DyAl2,60.0,,,Cubic,Laves C15,,,,,,,,10.1016/j.jallcom.2023.173149,True
DyAl2Ge2,,8.0,-3.5 K,Trigonal,Trigonal,"{'a': '4.2177 Å', 'b': '4.2177 Å', 'c': '6.6992 Å'}",P3̅m1,,6.30 μB/f.u. at 70 kOe,,,,10.1016/j.jssc.2023.124347,True
ErAl2Ge2,,4.0,,,,,,,,,,,10.1016/j.jssc.2023.124347,False
HoAl2Ge2,,7.0,,,,,,,,,,,10.1016/j.jssc.2023.124347,False
TbMn2O5,,5.0,,,,,,,,,,,10.1016/j.jssc.2023.124347,False
HoMn2O5,,10.0,,,,,,,,,,,10.1016/j.jssc.2023.124347,False
YbMnO3,,4.0,,,,,,,,,,,10.1016/j.jssc.2023.124347,False
TbNi2B2C,,15.0,,,,,,,,,,,10.1016/j.jssc.2023.124347,False
HoCo0.5Al1.5,,20.0,,,,,,,,,,,10.1016/j.jssc.2023.124347,False
Pr2Ni2In,,7.5,,,,,,,,,,,10.1016/j.jssc.2023.124347,False
Dy2Ni2In,,19.0,,,,,,,,,,,10.1016/j.jssc.2023.124347,False
Tm2Co2Al,,7.0,,,,,,,,,,,10.1016/j.jssc.2023.124347,False
Ho2Ni2Al,,6.0,,,,,,,,,,,10.1016/j.jssc.2023.124347,False
Er2Co2Ga,,25.5,,,,,,,,,,,10.1016/j.jssc.2023.124347,False
DyAlGe,,30.0,−58.97 K,Orthorhombic,C basal centered,"{'a': '4.0372 Å', 'b': '10.3951 Å', 'c': '5.7472 Å'}",Cmcm,,11.27 μB,,,,10.1016/j.jallcom.2022.163623,True
HoAlGe,,11.0,−17.80 K,Orthorhombic,C basal centered,"{'a': '4.0314 Å', 'b': '10.3475 Å', 'c': '5.7275 Å'}",Cmcm,,10.99 μB,,,,10.1016/j.jallcom.2022.163623,True
GdAuGe,,17.0,"{'H_parallel_c': '-33.8 K', 'H_perpendicular_c': '-11.6 K'}",Hexagonal,P63mc,"{'a': '4.42799 Å', 'c': '7.4176 Å'}",P63mc,,"{'H_parallel_c': '8.3 μB', 'H_perpendicular_c': '7.9 μB'}",,,,10.1016/j.jallcom.2023.169475,True
TbAuGe,,6.0,"{'H_parallel_c': '-191 K', 'H_perpendicular_c': '17.6 K'}",Hexagonal,P63mc,"{'a': '4.4177 Å', 'c': '7.3300 Å'}",P63mc,,"{'H_parallel_c': '11.4 μB', 'H_perpendicular_c': '9.8 μB'}",,,,10.1016/j.jallcom.2023.169475,True
DyAuGe,,4.4,"{'H_parallel_c': '-45.0 K', 'H_perpendicular_c': '9.0 K'}",Hexagonal,P63mc,"{'a': '4.4105 Å', 'c': '7.2801 Å'}",P63mc,,"{'H_parallel_c': '10.4 μB', 'H_perpendicular_c': '10.6 μB'}",,,,10.1016/j.jallcom.2023.169475,True
HoAuGe,,4.9,"{'H_parallel_c': '-16.6 K', 'H_perpendicular_c': '-2.6 K'}",Hexagonal,P63mc,"{'a': '4.4045 Å', 'c': '7.2402 Å'}",P63mc,,"{'H_parallel_c': '10.7 μB', 'H_perpendicular_c': '10.6 μB'}",,,,10.1016/j.jallcom.2023.169475,True
ErAuGe,,3.2,"{'H_parallel_c': '33.0 K', 'H_perpendicular_c': '-31.8 K'}",Hexagonal,P63mc,"{'a': '4.3996 Å', 'c': '7.2018 Å'}",P63mc,,"{'H_parallel_c': '9.5 μB', 'H_perpendicular_c': '9.5 μB'}",,,,10.1016/j.jallcom.2023.169475,True
TmAuGe,4.1,,"{'H_parallel_c': '51.6 K', 'H_perpendicular_c': '-72.3 K'}",Hexagonal,P63mc,"{'a': '4.3879 Å', 'c': '7.1594 Å'}",P63mc,,"{'H_parallel_c': '7.4 μB', 'H_perpendicular_c': '7.8 μB'}",,,,10.1016/j.jallcom.2023.169475,True
GdAuSn,,24.0,-46.7,Hexagonal,,,P63mc,7,7.94,2.1,,,10.1016/S0925-8388(98)00387-9,True
TbAuSn,,15.0,-21.4,Hexagonal,,,P63mc,9,9.72,3.5,5.7,,10.1016/S0925-8388(98)00387-9,True
DyAuSn,,8.0,-10.2,Hexagonal,,,P63mc,10,10.65,7.0,,,10.1016/S0925-8388(98)00387-9,True
HoAuSn,,9.0,-14.3,Hexagonal,,,P63mc,"10, 35",10.61,7.3,6.6,,10.1016/S0925-8388(98)00387-9,True
ErAuSn,,,-11.1,Cubic,,,F43m,9,9.85,,,,10.1016/S0925-8388(98)00387-9,True
CeAuSn,,4.0,,,,,,,,,,,10.1016/S0925-8388(98)00387-9,
TbB50,,17.5,-15.3 K,Orthorhombic,,"{'a': '16.609 Å', 'b': '17.619 Å', 'c': '9.477 Å'}",Pbam,,10.3 μB,,,,10.1016/S0921-4526(99)02503-X,True
DyB50,,6.2,-13.7 K,Orthorhombic,,"{'a': '16.608 Å', 'b': '17.623 Å', 'c': '9.472 Å'}",Pbam,,11.9 μB,,,,10.1016/S0921-4526(99)02503-X,True
DyB6,,25.0,,Cubic,Trigonal below TQ,,,,,,,,10.1016/S0921-4526(99)01129-1,True
DyB62,,,-3.7 K,,,,,,,,,,10.1016/j.physb.2011.04.006,True
DyBaCo2O5.51,300.0,,,Orthorhombic,Pmmm,"{'a': '7.725 Å', 'b': '3.904 Å', 'c': '7.509 Å'}",Pmmm,,,,,,10.1016/j.jssc.2004.05.047,True
GdCo3B2,,47.0,,CeCo3B2 type,,,,,,,,,10.1016/j.jallcom.2013.03.270,True
TbCo3B2,,54.0,,CeCo3B2 type,,,,,,,,,10.1016/j.jallcom.2013.03.270,True
DyCo3B2,,28.0,,CeCo3B2 type,,,,,,,,,10.1016/j.jallcom.2013.03.270,True
DyCo4Al,479.0,,,CaCu5-type,Hexagonal,"{'a': '4.990(1) Å', 'c': '4.028(1) Å'}",P6/mmm,,1.2 μB (Co at 2 K),4.9 μB/f.u. at 4 K,,,10.1016/j.physb.2004.03.041,True
TbCo5Ga7,,,3.59 K,Orthorhombic,ScFe6Ga6-type,"{'a': '8.4765', 'b': '8.4772', 'c': '5.0978'}",Immm,,9.56 μB,4.88 μB/f.u. to 6.89 μB/f.u.,,,10.1016/j.jssc.2004.07.040,True
DyCo5Ga7,,,4.18 K,Orthorhombic,ScFe6Ga6-type,"{'a': '8.4648', 'b': '8.4686', 'c': '5.0899'}",Immm,,10.57 μB,4.88 μB/f.u. to 6.89 μB/f.u.,,,10.1016/j.jssc.2004.07.040,True
HoCo5Ga7,,,4.04 K,Orthorhombic,ScFe6Ga6-type,"{'a': '8.4600', 'b': '8.4652', 'c': '5.0898'}",Immm,,10.76 μB,4.88 μB/f.u. to 6.89 μB/f.u.,,,10.1016/j.jssc.2004.07.040,True
ErCo5Ga7,,,3.39 K,Orthorhombic,ScFe6Ga6-type,"{'a': '8.4555', 'b': '8.4577', 'c': '5.0814'}",Immm,,10.75 μB,4.88 μB/f.u. to 6.89 μB/f.u.,,,10.1016/j.jssc.2004.07.040,True
DyCo9Si4,40.0,,-6.9 K,Tetragonal,LaFe9Si4-type,"{'a': '7.7477 Å', 'c': '11.4791 Å'}",I 4/m c m,,6 μB per formula unit,,,,10.1016/j.jallcom.2024.173653,True
HoCo2,83.0,,,Cubic,MgCu2-type,,,,,,,,10.1016/j.jallcom.2024.173653,False
ErCo2,37.0,,,Cubic,MgCu2-type,,,,,,,,10.1016/j.jallcom.2024.173653,False
YCo9Si4,25.0,,,Tetragonal,LaFe9Si4-type,,,,,,,,10.1016/j.jallcom.2024.173653,False
GdCo9Si4,47.0,,,Tetragonal,LaFe9Si4-type,,,,,,,,10.1016/j.jallcom.2024.173653,False
GdCr2Si2C,10.9,,,CeMg2Si2-type,,"{'a': '3.9957 Å', 'c': '5.2831 Å'}",,,,,,,10.1016/j.jallcom.2021.162777,True
TbCr2Si2C,16.6,,,CeMg2Si2-type,,"{'a': '3.9847 Å', 'c': '5.2570 Å'}",,,,,,,10.1016/j.jallcom.2021.162777,True
DyCr2Si2C,10.7,,,CeMg2Si2-type,,"{'a': '3.9801 Å', 'c': '5.2420 Å'}",,,,,,,10.1016/j.jallcom.2021.162777,True
PrCr2Si2C,30.0,,,,,,,,,,,,10.1016/j.jallcom.2021.162777,
LaCr2Si2C,18.5,,,,,,,,,,,,10.1016/j.jallcom.2021.162777,
GdCo2B2C,17.2,,,,,,,,,,,,10.1016/j.jallcom.2021.162777,
HoNi2B2C,,6.5,,,,,,,,,,,10.1016/j.jallcom.2021.162777,
Dy0.9Tm0.1Ni2B2C,,9.2,,,,,,,,,,,10.1016/j.jallcom.2021.162777,
Gd2ZnMnO6,,6.4,,,,,,,,,,,10.1016/j.jallcom.2021.162777,
Gd2FeAlO6,,2.0,,,,,,,,,,,10.1016/j.jallcom.2021.162777,
Ho6Co2Ga,16.0,,,,,,,,,,,,10.1016/j.jallcom.2021.162777,
Tm2Co2Ga,11.5,,,,,,,,,,,,10.1016/j.jallcom.2021.162777,
EuPtZn,20.0,,,,,,,,,,,,10.1016/j.jallcom.2021.162777,
Tm2Cu2Cd,15.0,,,,,,,,,,,,10.1016/j.jallcom.2021.162777,
TmGa,15.6,,,,,,,,,,,,10.1016/j.jallcom.2021.162777,
HoB2,15.0,,,,,,,,,,,,10.1016/j.jallcom.2021.162777,
Ho5Sn3,28.0,,,,,,,,,,,,10.1016/j.jallcom.2021.162777,
TmCuSi,5.9,,,,,,,,,,,,10.1016/j.jallcom.2021.162777,
DyCrMnO5,,,-16.90 K,Orthorhombic,Orthorhombic,"{'a': '7.2617 Å', 'b': '8.5161 Å', 'c': '5.7126 Å'}",Pbam,470 Oe,5.11 μB/f.u. at 5 K,,,,10.1016/j.jssc.2008.11.023,True
TbCu2,,57.0,,"Orthorhombic (virgin state), Hexagonal (converted state)",,,"Imma (virgin state), P6/mmm (converted state)",,,,,,10.1016/S0921-4526(99)02613-7,True
DyCu2,,27.0,,"Orthorhombic (virgin state), Hexagonal (converted state)",,,"Imma (virgin state), P6/mmm (converted state)",,,,,,10.1016/S0921-4526(99)02613-7,True
GdCuAl,82.0,37.0,77.2 K,ZrNiAl-type hexagonal,Hexagonal,"{'a': '705.1 pm', 'c': '406.0 pm'}",P6̄2m,,8.21 μB,,,,10.1016/S0925-8388(97)00198-9,True
DyCuAl,28.0,12.0,25.9 K,ZrNiAl-type hexagonal,Hexagonal,"{'a': '701.1 pm', 'c': '401.8 pm'}",P6̄2m,,10.65 μB,,,,10.1016/S0925-8388(97)00198-9,True
PrCuAl,,7.9,-0.7 K,ZrNiAl-type hexagonal,Hexagonal,"{'a': '717.1 pm', 'c': '414.8 pm'}",P6̄2m,,3.54 μB,,,,10.1016/S0925-8388(97)00198-9,True
NdCuAl,,18.0,20.3 K,ZrNiAl-type hexagonal,Hexagonal,"{'a': '716.6 pm', 'c': '411.4 pm'}",P6̄2m,,3.29 μB,,,,10.1016/S0925-8388(97)00198-9,True
SmCuAl,47.0,,29.2 K,ZrNiAl-type hexagonal,Hexagonal,"{'a': '709.1 pm', 'c': '407.0 pm'}",P6̄2m,,0.40 μB,,,,10.1016/S0925-8388(97)00198-9,True
TbCuAl,49.0,,47.3 K,ZrNiAl-type hexagonal,Hexagonal,"{'a': '703.5 pm', 'c': '403.6 pm'}",P6̄2m,,9.97 μB,,,,10.1016/S0925-8388(97)00198-9,True
HoCuAl,12.1,,11.5 K,ZrNiAl-type hexagonal,Hexagonal,"{'a': '698.9 pm', 'c': '400.4 pm'}",P6̄2m,,10.64 μB,,,,10.1016/S0925-8388(97)00198-9,True
ErCuAl,6.8,,4.2 K,ZrNiAl-type hexagonal,Hexagonal,"{'a': '696.5 pm', 'c': '400.2 pm'}",P6̄2m,,9.55 μB,,,,10.1016/S0925-8388(97)00198-9,True
DyCu0.2Ga1.8,,113.0,,AlB2-type,Hexagonal,"{'a': '4.333', 'c': '7.351'}",P6/mmm,,,,,,10.1016/j.jallcom.2011.09.065,True
DyCu0.3Ga1.7,,113.0,,DyCuGe-type,Hexagonal,"{'a': '4.357', 'c': '7.209'}",P63mc,,,,,,10.1016/j.jallcom.2011.09.065,True
DyCu0.4Ga1.6,,113.0,,DyCuGe-type,Hexagonal,"{'a': '4.368', 'c': '7.141'}",P63mc,,,,,,10.1016/j.jallcom.2011.09.065,True
DyCu0.6Ga1.4,,113.0,,DyCuGe-type,Hexagonal,"{'a': '4.356', 'c': '7.143'}",P63mc,,,,,,10.1016/j.jallcom.2011.09.065,True
DyCu2,,32.0,,CeCu2-type,Orthorhombic,"{'a': '4.299', 'b': '6.794', 'c': '7.290'}",Imma,,10.08,,,,10.1016/j.jallcom.2011.09.065,True
DyFe2Zn20,50.0,,,Cubic,Cubic,,,,"10 μB/Dy, 0.2 μB/Fe",,,,10.1016/j.physb.2017.10.003,True
DyFe4P12,10.0,,,Filled Skutterudite,Cubic,{'a': '7.7891'},Im-3,,10.70 μB,,,Curie-Weiss behavior at high temperatures,10.1016/S0022-4596(03)00170-1,True
GdFe6Ga6,500.0,,,Tetragonal,ThMn12-type,,I4/mmm,,"7 μB (Gd), 10.6 μB (Fe)",3.6 μB/f.u.,,,10.1016/S0921-4526(00)00641-4,True
DyFe6Ga6,500.0,,,Tetragonal,ThMn12-type,,I4/mmm,,"10 μB (Dy), 4.0 T f.u./μB",,,,10.1016/S0921-4526(00)00641-4,True
HoFe6Ga6,500.0,,,Tetragonal,ThMn12-type,,I4/mmm,,"10 μB (Ho), 10 μB (Fe)",,2.5 μB/f.u.,,10.1016/S0921-4526(00)00641-4,True
ErFe6Ga6,500.0,,,Tetragonal,ThMn12-type,,I4/mmm,,"9 μB (Er), 10.3 μB (Fe)",1.3 μB/f.u.,1.5 μB/f.u.,,10.1016/S0921-4526(00)00641-4,True
TmFe6Ga6,500.0,,,Tetragonal,ThMn12-type,,I4/mmm,,"7 μB (Tm), 11.8 μB (Fe)",4.8 μB/f.u.,,,10.1016/S0921-4526(00)00641-4,True
DyFe6Sn6,,282.0,,Orthorhombic,,"{'a': '8.9384(4) Å', 'b': '18.7625(9) Å', 'c': '5.4368(3) Å'}",Cmcm (#63),,"Fe: 2.6(4) μB at 3.6K, Dy: 5.2(4) μB at 3.6K",36.5 J/T/kg at 2K in 9T,,,10.1016/j.physb.2006.05.029,True
GdFe6Sn6,,45.0,,,,,,,,,,,10.1016/j.physb.2006.05.029,
ErFe6Ge6,,3.0,,,,,,,,,,,10.1016/j.physb.2006.05.029,
YFe6Sn6,,281.5,,,,,,,,,,,10.1016/j.physb.2006.05.029,
DyFeMnO5,178.0,,9.29 K,Orthorhombic,Pbam,"{'a': '7.3136 Å', 'b': '8.5246 Å', 'c': '5.6927 Å'}",Pbam,4000 Oe,"{'Mn4+': '-1.2 μB', 'Fe3+': '2.6 μB', 'Dy3+': '2.6 μB'}",7.11 μB/f.u.,1.6 μB,,10.1016/j.jssc.2008.05.009,True
DyFeSi,70.0,,,,,,,,11.41 μB,,,,10.1016/j.physb.2019.01.035,True
HoCo2,78.0,,,,,,,,,,,,10.1016/j.physb.2019.01.035,True
ErFeSi,22.0,,,,,,,,,,,,10.1016/j.physb.2019.01.035,True
DyAl2,65.0,,,,,,,,,,,,10.1016/j.physb.2019.01.035,True
Gd0.6Tb0.4,215.0,,,,,,,,,,,,10.1016/j.physb.2019.01.035,False
Tb0.5Dy0.5,135.0,,,,,,,,,,,,10.1016/j.physb.2019.01.035,False
DyGd4Si2Ge2,65.0,,,Monoclinic,,"{'a': '1.4764 nm', 'b': '0.7561 nm', 'c': '0.7763 nm'}",P 21/b,,,,,,10.1016/S0925-8388(01)01243-9,True
GdH2,,21.7,,Fluorite-type,Face-centered cubic,{'a': '5.303 Å'},Fm-3m (No. 225),,6.76 μB,,,,10.1016/j.jssc.2023.124367,False
TbH2,,17.6,,Fluorite-type,Face-centered cubic,{'a': '5.261 Å'},Fm-3m (No. 225),,5.74 μB,,,,10.1016/j.jssc.2023.124367,False
DyH2,,4.3,,Fluorite-type,Face-centered cubic,{'a': '5.201 Å'},Fm-3m (No. 225),,4.65 μB,,,,10.1016/j.jssc.2023.124367,False
Dy33.3Ho33.3Co33.4,35.0,,38.8 K,Amorphous,,,,,8.4 μB,,,8.9 emu K/mol Oe,10.1016/j.jallcom.2020.155431,True
Gd20Dy20Er20Ho20Tb20,186.0,,,,,,,,,,,,10.1016/j.jallcom.2020.155431,False
Gd60Fe20Co20,210.0,,,,,,,,,,,,10.1016/j.jallcom.2020.155431,False
Gd60Al20Co20,109.0,,,,,,,,,,,,10.1016/j.jallcom.2020.155431,False
Gd55Al30Co15,96.0,,,,,,,,,,,,10.1016/j.jallcom.2020.155431,False
Er20Dy20Co20Al20Gd20,43.0,,,,,,,,,,,,10.1016/j.jallcom.2020.155431,False
Gd46Co19Al29B6,81.7,,,,,,,,,,,,10.1016/j.jallcom.2020.155431,False
HoErGdAlCo,39.0,,,,,,,,,,,,10.1016/j.jallcom.2020.155431,False
Gd,294.0,,,,,,,,,,,,10.1016/j.jallcom.2020.155431,False
GdIrGe,,24.0,−17.8 K,Orthorhombic,TiNiSi-type,"{'a': '6.9383 Å', 'b': '4.3032 Å', 'c': '7.6038 Å'}",Pnma,,7.94 μB,,,,10.1016/S0925-8388(99)00050-X,True
TbIrGe,,23.5,−11.2 K,Orthorhombic,TiNiSi-type,"{'a': '6.8795 Å', 'b': '4.2862 Å', 'c': '7.6095 Å'}",Pnma,,9.72 μB,,,,10.1016/S0925-8388(99)00050-X,True
DyIrGe,,15.0,−13.8 K,Orthorhombic,TiNiSi-type,"{'a': '6.8410 Å', 'b': '4.2552 Å', 'c': '7.5802 Å'}",Pnma,,10.65 μB,,,,10.1016/S0925-8388(99)00050-X,True
HoIrGe,,,−3.9 K,Orthorhombic,TiNiSi-type,"{'a': '6.8013 Å', 'b': '4.2489 Å', 'c': '7.5920 Å'}",Pnma,,10.61 μB,,,,10.1016/S0925-8388(99)00050-X,True
ErIrGe,,6.5,−2.6 K,Orthorhombic,TiNiSi-type,"{'a': '6.7654 Å', 'b': '4.2339 Å', 'c': '7.5896 Å'}",Pnma,,9.58 μB,,,,10.1016/S0925-8388(99)00050-X,True
NdMn1.7Cr0.3Si2C,320.0,,,Tetragonal,Body-Centered,"{'a': '4.0114 Å', 'b': '4.0114 Å', 'c': '21.139 Å'}",P4/mmm,,,,,,10.1016/j.jallcom.2018.01.401,True
SmMn1.7Cr0.3Si2C,350.0,,,Tetragonal,Body-Centered,"{'a': '3.9847 Å', 'b': '3.9847 Å', 'c': '21.070 Å'}",P4/mmm,,,,,,10.1016/j.jallcom.2018.01.401,True
DyMn1.7Cr0.3Si2C,350.0,,,Tetragonal,Body-Centered,"{'a': '3.9541 Å', 'b': '3.9541 Å', 'c': '20.930 Å'}",P4/mmm,,,,,,10.1016/j.jallcom.2018.01.401,True
GdMn6Sn6,445.0,,,Hexagonal,HfFe6Ge6-type,"{'a': '5.537 Å', 'c': '9.026 Å'}",P6/mmm,,,5 μB/f.u.,,,10.1016/j.jallcom.2005.04.087,True
TbMn6Sn6,430.0,,,Hexagonal,HfFe6Ge6-type,"{'a': '5.531 Å', 'c': '9.017 Å'}",P6/mmm,,,4 μB/f.u.,,,10.1016/j.jallcom.2005.04.087,True
DyMn6Sn6,410.0,,,Hexagonal,HfFe6Ge6-type,"{'a': '5.222 Å', 'c': '9.008 Å'}",P6/mmm,,,,,,10.1016/j.jallcom.2005.04.087,True
HoMn6Sn6,385.0,,,Hexagonal,HfFe6Ge6-type,"{'a': '5.521 Å', 'c': '9.005 Å'}",P6/mmm,,,,,,10.1016/j.jallcom.2005.04.087,True
DyMnB4,,,27±3 K,YCrB4-type,,"{'a': '0.5898 nm', 'b': '1.139 nm', 'c': '0.3437 nm'}",,,7.5 μB or 6.9 μB,,12 emu/g,,10.1016/S0925-8388(00)01306-2,True
DyMnO3,,75.0,,Hexagonal,P63cm,"{'a': '6.1811', 'c': '11.4620'}",P63cm,,,,,,10.1016/j.jssc.2011.06.037,True
GdN,61.0,,,NaCl,Cubic,"{'a': '4.99 Å', 'b': '4.99 Å', 'c': '4.99 Å'}",Fm-3m,,7-8 μB,,,,10.1016/S0925-8388(03)00546-2,True
DyN,21.0,,,NaCl,Cubic,"{'a': '4.92 Å', 'b': '4.92 Å', 'c': '4.92 Å'}",Fm-3m,,7-8 μB,,,,10.1016/S0925-8388(03)00546-2,True
Gd0.5Dy0.5N,40.0,,,NaCl,Cubic,"{'a': '4.955 Å', 'b': '4.955 Å', 'c': '4.955 Å'}",Fm-3m,,7-8 μB,,,,10.1016/S0925-8388(03)00546-2,True
DyNi2,20.0,,,,,,,,,,,,10.1016/S0925-8388(03)00546-2,False
HoAl2,27.0,,,,,,,,,,,,10.1016/S0925-8388(03)00546-2,False
ErCo2,33.0,,,,,,,,,,,,10.1016/S0925-8388(03)00546-2,False
DyAl2,56.0,,,,,,,,,,,,10.1016/S0925-8388(03)00546-2,False
TbNi2,37.0,,,Cubic C15,Cubic,{'a': '7.175 Å'},Fd-3m,,9.1 μB/f.u.,,,,10.1016/j.actamat.2017.05.054,True
DyNi2,22.0,,,Cubic C15,Cubic,{'a': '7.162 Å'},Fd-3m,,9.8 μB/f.u.,,,,10.1016/j.actamat.2017.05.054,True
HoNi2B2C,,5.0,,,,,,,,,,,10.1016/S0921-4526(02)01772-6,True
DyNi2B2C,,10.0,,,,,,,,,,,10.1016/S0921-4526(02)01772-6,True
TbNi2P2,,10.2,,ThCr2Si2 type,Tetragonal,"{'a': '383.81 pm', 'c': '929.82 pm'}",I 4/mmm,,8.7 μB,4.6 μB at 5.5 T,,,10.1016/S0925-8388(99)00029-8,True
DyNi2P2,,5.0,,ThCr2Si2 type,Tetragonal,"{'a': '383.76 pm', 'c': '929.75 pm'}",I 4/mmm,,6.8 μB,,,,10.1016/S0925-8388(99)00029-8,True
HoNi2P2,,2.5,,ThCr2Si2 type,Tetragonal,"{'a': '383.81 pm', 'c': '929.82 pm'}",I 4/mmm,,4.5 μB,,,,10.1016/S0925-8388(99)00029-8,True
