Repository: MaMMoS-project/ML-models

# ML-models
Collection of various ML models developed for the MaMMoS project

Models are organized in different folders of this repository:


- ./beyond-stoner-wolfarth:

   ML models to replace single-grain micromagnetics simulations by ML predictions for:

   -- ./beyond-stoner-wolfarth/single-grain-easy-axis-model:
      where the H and K1 vector are aligned along the z-axis of the simulation cube
      This model predicts Mr, Hc, and BHmax from a, k1, and Ms
      Current model version: v1.0

   -- ./inverse-beyond-stoner-wolfarth/single-grain-easy-axis-model:
      where the H and K1 vector are aligned along the z-axis of the simulation cube

File: compound-to-experimental-tc/data/MagneticMaterials_All.csv (part 16 of 94)
Material_Name,Curie,Neel,Curie_Weiss,Crystal_Structure,Lattice_Structure,Lattice_Parameters,Space_Group,Coercivity,Magnetic_Moment,Magnetization,Remanence,Susceptibility,DOI,Experimental
ErNi2P2,,1.9,,ThCr2Si2 type,Tetragonal,"{'a': '383.53 pm', 'c': '929.97 pm'}",I 4/mmm,,3.7 μB,,,,10.1016/S0925-8388(99)00029-8,True
GdNi4Si,25.0,,23.7 K,Orthorhombic,YNi4Si-type,"{'a': '0.50769 nm', 'b': '0.82353 nm', 'c': '0.39525 nm'}",Cmmm,,7.2 μB/f.u.,,,,10.1016/j.jssc.2013.09.036,True
DyNi4Si,19.0,15.0,13.0 K,Orthorhombic,YNi4Si-type,"{'a': '0.50479 nm', 'b': '0.82005 nm', 'c': '0.39499 nm'}",Cmmm,,,,,,10.1016/j.jssc.2013.09.036,True
YNi4Si,,,-665.8 K,Orthorhombic,YNi4Si-type,"{'a': '0.50482 nm', 'b': '0.82017 nm', 'c': '0.39474 nm'}",Cmmm,,1.60 μB/f.u.,,,,10.1016/j.jssc.2013.09.036,True
GdNiAl,,59.0,-3.6 K,ZrNiAl type,Hexagonal,"{'a': '7.0125(8)', 'c': '3.9140(9)'}",,,7.7 μB/f.u.,,,,10.1016/S0925-8388(97)02982-4,True
TbNiAl,,36.0,25 K,ZrNiAl type,Hexagonal,"{'a': '6.999(1)', 'c': '3.879(2)'}",,,9.4 μB/f.u.,,,,10.1016/S0925-8388(97)02982-4,True
DyNiAl,,5.0,-8 K,ZrNiAl type,Hexagonal,"{'a': '6.9966(9)', 'c': '3.847(1)'}",,,10.3 μB/f.u.,,,,10.1016/S0925-8388(97)02982-4,True
ErNiAl,,,-3.6 K,ZrNiAl type,Hexagonal,"{'a': '6.970(2)', 'c': '3.8003(6)'}",,,9.3 μB/f.u.,,,,10.1016/S0925-8388(97)02982-4,True
GdNiSn4,,26.8,,Orthorhombic,,"{'a': '4.410 Å', 'b': '28.325 Å', 'c': '4.369 Å'}",Ammm,,8.4 μB,,,,10.1016/S0925-8388(99)00548-4,True
TbNiSn4,,28.6,,Orthorhombic,,"{'a': '4.403 Å', 'b': '28.179 Å', 'c': '4.363 Å'}",Ammm,,10.0 μB,,,,10.1016/S0925-8388(99)00548-4,True
DyNiSn4,,11.2,,Orthorhombic,,"{'a': '4.397 Å', 'b': '28.100 Å', 'c': '4.362 Å'}",Ammm,,11.00 μB,,,,10.1016/S0925-8388(99)00548-4,True
HoNiSn4,,11.6,,Orthorhombic,,"{'a': '4.395 Å', 'b': '28.011 Å', 'c': '4.359 Å'}",Ammm,,10.9 μB,,,,10.1016/S0925-8388(99)00548-4,True
ErNiSn4,,8.8,,Orthorhombic,,"{'a': '4.390 Å', 'b': '27.925 Å', 'c': '4.357 Å'}",Ammm,,9.6 μB,,,,10.1016/S0925-8388(99)00548-4,True
TmNiSn4,,3.2,,Orthorhombic,,"{'a': '4.395 Å', 'b': '27.892 Å', 'c': '4.363 Å'}",Ammm,,7.7 μB,,,,10.1016/S0925-8388(99)00548-4,True
GdPdBi,,12.8,,Cubic MgAgAs-type,Cubic,"{'a': '6.666 Å', 'b': '6.666 Å', 'c': '6.666 Å'}",F-43m,,,,,,10.1016/j.physb.2017.10.062,True
TbPdBi,,5.1,,Cubic MgAgAs-type,Cubic,"{'a': '6.6621 Å', 'b': '6.6621 Å', 'c': '6.6621 Å'}",F-43m,,,,,,10.1016/j.physb.2017.10.062,True
DyPdBi,,3.5,,Cubic MgAgAs-type,Cubic,"{'a': '6.634 Å', 'b': '6.634 Å', 'c': '6.634 Å'}",F-43m,,,,,,10.1016/j.physb.2017.10.062,True
HoPdBi,,1.9,,Cubic MgAgAs-type,Cubic,"{'a': '6.613 Å', 'b': '6.613 Å', 'c': '6.613 Å'}",F-43m,,,,,,10.1016/j.physb.2017.10.062,True
ErPdBi,,1.1,,Cubic MgAgAs-type,Cubic,"{'a': '6.589 Å', 'b': '6.589 Å', 'c': '6.589 Å'}",F-43m,,8.4 μB,,,,10.1016/j.physb.2017.10.062,True
GdPtSi,16.0,,-14.5 K,Orthorhombic,TiNiSi-type,,Pnma,,7.94 μB/R atom,,,,10.1016/S0925-8388(99)00800-2,True
GdPtGe,,12.5,-25 K,Orthorhombic,TiNiSi-type,,Pnma,,7.94 μB/R atom,,,,10.1016/S0925-8388(99)00800-2,True
TbPtSi,,12.5,-16.9 K,Orthorhombic,TiNiSi-type,"{'a': '7.013 Å', 'b': '4.271 Å', 'c': '7.402 Å'}",Pnma,,9.72 μB/R atom,,,,10.1016/S0925-8388(99)00800-2,True
TbPtGe,,15.0,-10.7 K,Orthorhombic,TiNiSi-type,"{'a': '6.978 Å', 'b': '4.325 Å', 'c': '7.546 Å'}",Pnma,,9.72 μB/R atom,,,,10.1016/S0925-8388(99)00800-2,True
DyPtSi,,8.2,-9.6 K,Orthorhombic,TiNiSi-type,"{'a': '6.948 Å', 'b': '4.251 Å', 'c': '7.419 Å'}",Pnma,,10.65 μB/R atom,,,,10.1016/S0925-8388(99)00800-2,True
DyPtGe,,8.0,-6.0 K,Orthorhombic,TiNiSi-type,"{'a': '6.998 Å', 'b': '4.359 Å', 'c': '7.557 Å'}",Pnma,,10.65 μB/R atom,,,,10.1016/S0925-8388(99)00800-2,True
DyRh4B4,12.0,,18.0 K,primitive tetragonal,,,,,10.4 μB per Dy3+ ion,,,,10.1016/j.jallcom.2009.04.040,True
DyRh3.9B4.2Si0.08,,2.7,,body-centred tetragonal,,,,,,,,,10.1016/j.jallcom.2009.04.040,True
ErRh4B4,,0.65,,body-centred tetragonal,,,,,,,,,10.1016/j.jallcom.2009.04.040,True
TbRhGe,,24.3,-18.9 K,Orthorhombic,TiNiSi type,"{'a': '6.92 Å', 'b': '4.30 Å', 'c': '7.50 Å'}",Pnma,48.6 kOe,10 μB/R3+,,,,10.1016/j.jallcom.2015.02.126,True
DyRhGe,,20.3,-3 K,Orthorhombic,TiNiSi type,"{'a': '6.89 Å', 'b': '4.28 Å', 'c': '7.51 Å'}",Pnma,31.5 kOe,10.9 μB/R3+,,,,10.1016/j.jallcom.2015.02.126,True
ErRhGe,,10.2,-9.6 K,Orthorhombic,TiNiSi type,"{'a': '6.82 Å', 'b': '4.25 Å', 'c': '7.51 Å'}",Pnma,14 kOe,9.7 μB/R3+,,,,10.1016/j.jallcom.2015.02.126,True
TmRhGe,,6.8,-4.4 K,Orthorhombic,TiNiSi type,"{'a': '6.79 Å', 'b': '4.24 Å', 'c': '7.49 Å'}",Pnma,15 kOe,7.6 μB/R3+,,,,10.1016/j.jallcom.2015.02.126,True
CeRhGe,,10.0,,Orthorhombic,TiNiSi type,,Pnma,,,,,,10.1016/j.jallcom.2015.02.126,False
NdRhGe,,14.0,,Orthorhombic,TiNiSi type,,Pnma,,,,,,10.1016/j.jallcom.2015.02.126,False
HoRhGe,,5.5,,Orthorhombic,TiNiSi type,,Pnma,,,,,,10.1016/j.jallcom.2015.02.126,False
GdRhGe,,32.0,,Orthorhombic,TiNiSi type,,Pnma,,,,,,10.1016/j.jallcom.2015.02.126,False
GdRhGe2,,7.2,-31.9,Orthorhombic,Body-centered,"{'a': 429.1, 'b': 887.0, 'c': 1585.7}",Immm,,7.98,2.4,,Curie-Weiss paramagnetism,10.1016/j.jssc.2016.08.035,True
TbRhGe2,,10.6,-47.2,Orthorhombic,Body-centered,"{'a': 427.8, 'b': 886.4, 'c': 1581.6}",Immm,,9.91,2.5,,Curie-Weiss paramagnetism,10.1016/j.jssc.2016.08.035,True
DyRhGe2,,8.1,-10.6,Orthorhombic,Body-centered,"{'a': 426.49, 'b': 885.0, 'c': 1577.4}",Immm,,10.81,5.5,,Curie-Weiss paramagnetism,10.1016/j.jssc.2016.08.035,True
HoRhGe2,,6.4,-5.8,Orthorhombic,Body-centered,"{'a': 425.1, 'b': 883.5, 'c': 1574.9}",Immm,,10.58,6.6,,Curie-Weiss paramagnetism,10.1016/j.jssc.2016.08.035,True
NdIrMg,9.5,,1.3 K,TiNiSi,Orthorhombic,"{'a': '718.7 pm', 'b': '419.04 pm', 'c': '862.4 pm'}",Pnma,,3.69 μB/RE,1.6 μB/fu,,,10.1016/j.jssc.2017.05.028,True
SmRhMg,,10.0,4.1 K,TiNiSi,Orthorhombic,"{'a': '715.1 pm', 'b': '413.7 pm', 'c': '862.0 pm'}",Pnma,,0.59 μB/RE,0.1 μB/fu,,,10.1016/j.jssc.2017.05.028,True
GdRhMg,,16.7,8.7 K,TiNiSi,Orthorhombic,"{'a': '710.4 pm', 'b': '411.64 pm', 'c': '856.5 pm'}",Pnma,,8.35 μB/RE,6.6 μB/fu,,,10.1016/j.jssc.2017.05.028,True
TbRhMg,,10.6,-3.0 K,TiNiSi,Orthorhombic,"{'a': '705.1 pm', 'b': '408.5 pm', 'c': '853.1 pm'}",Pnma,,9.89 μB/RE,6.0 μB/fu,,,10.1016/j.jssc.2017.05.028,True
DyRhMg,,11.3,-3.2 K,TiNiSi,Orthorhombic,"{'a': '704.6 pm', 'b': '408.12 pm', 'c': '852.0 pm'}",Pnma,,10.81 μB/RE,6.6 μB/fu,,,10.1016/j.jssc.2017.05.028,True
TbRhSi,,26.0,-13.7 K,Orthorhombic,,,Pnma,,9.8 μB/f.u.,,,,10.1016/j.jallcom.2021.161493,True
DyRhSi,,12.5,-8.1 K,Orthorhombic,,"{'a': '6.81 Å', 'b': '4.19 Å', 'c': '7.34 Å'}",Pnma,,10.7 μB/f.u.,,,,10.1016/j.jallcom.2021.161493,True
HoRhSi,,8.7,-14 K,Orthorhombic,,,Pnma,,10.5 μB/f.u.,,,,10.1016/j.jallcom.2021.161493,True
DyRu2Ge2,,20.0,"{'Parallel': '75 K', 'Perpendicular': '-283 K'}",Tetragonal,ThCr2Si2-type,,I4/mmm,,9.78 μB/f.u.,,,,10.1016/S0921-4526(98)00442-6,True
TbRu2Ge2,,37.0,,,,,,,,,,,10.1016/S0921-4526(98)00442-6,False
DyRu2Si2,,29.0,,,,,,,,,,,10.1016/S0921-4526(98)00442-6,False
TbRu2Si2,,56.0,,,,,,,,,,,10.1016/S0921-4526(98)00442-6,False
DyScO3,,3.5,"{'a_axis': '-93.7 K', 'b_axis': '55.4 K', 'c_axis': '-625.5 K'}",Perovskite,Orthorhombic,,Pbnm,,"{'a_axis': '11.16 μB/Dy', 'b_axis': '11.51 μB/Dy', 'c_axis': '13.85 μB/Dy'}","{'a_axis': '4.9 μB/f.u. (107 emu/g)', 'b_axis': '8.4 μB/f.u. (184 emu/g)', 'c_axis': '0.4 μB/f.u. (9 emu/g)'}",,,10.1016/j.jallcom.2018.11.047,True
DyFeO3,,4.5,,,,,,,,,,,10.1016/j.jallcom.2018.11.047,False
DyMnO3,,8.0,,,,,,,,,,,10.1016/j.jallcom.2018.11.047,False
TbMnO3,,9.0,,,,,,,,,,,10.1016/j.jallcom.2018.11.047,False
ErAlO3,,3.0,,,,,,,,,,,10.1016/j.jallcom.2018.11.047,False
TbMn2O5,,5.0,,,,,,,,,,,10.1016/j.jallcom.2018.11.047,False
DyNiSi,,8.8,,,,,,,,,,,10.1016/j.jallcom.2018.11.047,False
NdGa,,42.0,,,,,,,,,,,10.1016/j.jallcom.2018.11.047,False
DyTiO3,,53.0,,,,,,,,,,,10.1016/j.jallcom.2018.11.047,False
HoVO3,,15.0,,,,,,,,,,,10.1016/j.jallcom.2018.11.047,False
HoCoAl,,10.0,,,,,,,,,,,10.1016/j.jallcom.2018.11.047,False
DyNi2,,21.5,,,,,,,,,,,10.1016/j.jallcom.2018.11.047,False
Er0.8Tb0.2Al2,,27.0,,,,,,,,,,,10.1016/j.jallcom.2018.11.047,False
DyNiAl,,31.0,,,,,,,,,,,10.1016/j.jallcom.2018.11.047,False
DySi1.75,,7.0,,Orthorhombic,,"{'a': '0.4018 nm', 'b': '0.3906 nm', 'c': '1.3246 nm'}",,,10.4 μB,,,,10.1016/S0925-8388(99)00658-1,True
DySi1.65,,17.0,,Hexagonal,,,,,10.4 μB,,,,10.1016/S0925-8388(99)00658-1,True
USi1.88,,,-386 K,Tetragonal,,"{'a': '0.394 nm', 'c': '1.372 nm'}",,,3.57 μB,,,Curie–Weiss type,10.1016/S0925-8388(99)00658-1,True
U0.8Dy0.2Si1.854,,,-40 K,,,,,,,,,,10.1016/S0925-8388(99)00658-1,True
HoSn1.1Ge0.9,,11.0,-10.5 K,Orthorhombic,,"{'a': '4.24 Å', 'b': '16.14 Å', 'c': '4.05 Å'}",Cmcm (SG# 63),,10.8 μB/Ho3+,,,,10.1016/j.jallcom.2014.11.123,True
DySn1.1Ge0.9,,16.0,-16.5 K,Orthorhombic,,"{'a': '4.25 Å', 'b': '16.23 Å', 'c': '4.05 Å'}",Cmcm (SG# 63),,11.1 μB/Dy3+,,,,10.1016/j.jallcom.2014.11.123,True
EuTiO3,,6.0,,Cubic,Perovskite,,Pm3m,,,,,,10.1016/S0022-4596(02)00231-1,True
DyTiO3,64.0,,,Orthorhombic,Perovskite,,Pnma,20000 Oe,,,,,10.1016/S0022-4596(02)00231-1,True
DyVO4,,3.5,-3 K,Zircon-type,Tetragonal,,I41/amd,,7.2 μB per formula unit at 3 K and 8 T,,,,10.1016/j.physb.2014.03.019,True
GdWC2,,35.0,+18 K,Orthorhombic,,"{'a': '5.8968 Å', 'b': '3.5806 Å', 'c': '11.1420 Å'}",Amm2,,8.859 μB,2.334 μB,,,10.1016/S0925-8388(97)00272-7,True
TbWC2,,30.0,-22 K,Orthorhombic,,"{'a': '5.8850 Å', 'b': '3.6030 Å', 'c': '10.9830 Å'}",Amm2,,8.85 μB,2.485 μB,,,10.1016/S0925-8388(97)00272-7,True
DyWC2,,22.0,-14 K,Orthorhombic,,"{'a': '5.9090 Å', 'b': '3.5598 Å', 'c': '11.1315 Å'}",Amm2,,10.4 μB,2.941 μB,,,10.1016/S0925-8388(97)00272-7,True
HoWC2,,7.5,-4 K,Orthorhombic,,"{'a': '5.9103 Å', 'b': '3.5807 Å', 'c': '11.12 Å'}",Amm2,,11.5 μB,4.6 μB,,,10.1016/S0925-8388(97)00272-7,True
ErWC2,,5.0,-10 K,Orthorhombic,,"{'a': '5.9143 Å', 'b': '3.6064 Å', 'c': '11.1201 Å'}",Amm2,,11.8 μB,5.24 μB,,,10.1016/S0925-8388(97)00272-7,True
Er,,86.4,,hcp,,,,350 Oe,,,3 emu/g,,10.1016/S0022-4596(02)00211-6,True
AuEr,,,-5.5 mK,,,,,,6.8 μB,,,Curie-Weiss law down to 1 mK,10.1016/S0921-4526(99)02942-7,True
Er0.25Co0.75,375.0,,,Amorphous,,,,0.4-0.6 kOe,,,,,10.1016/S0925-8388(98)00401-0,True
Er0.75Ho0.25Ni2,8.0,,6.1 K,Cubic Laves phase superstructure,Cubic,{'a': '14.2524 Å'},F-43 m,,9.25 μB,121 Am^2/kg,,,10.1016/j.jallcom.2023.172297,True
Er0.5Ho0.5Ni2,10.3,,7.5 K,Cubic Laves phase superstructure,Cubic,{'a': '14.2690 Å'},F-43 m,,9.5 μB,142 Am^2/kg,,,10.1016/j.jallcom.2023.172297,True
Er0.25Ho0.75Ni2,12.3,,10.2 K,Regular cubic C15 structure,Cubic,{'a': '7.1462 Å'},Fd-3 m,,9.75 μB,162 Am^2/kg,,,10.1016/j.jallcom.2023.172297,True
ErNi2,8.2,,5.5 K,Regular cubic C15 structure,Cubic,,Fd-3 m,,9.0 μB,,,,10.1016/j.jallcom.2023.172297,True
HoNi2,13.2,,10.6 K,Regular cubic C15 structure,Cubic,,Fd-3 m,,10.0 μB,,,,10.1016/j.jallcom.2023.172297,True
Ho0.5Ca0.5MnO3,,110.0,,Orthorhombic,Pnma,,Pnma,,,,,,10.1016/j.jssc.2005.08.033,True
Er0.5Ca0.5MnO3,,100.0,,Orthorhombic,Pnma,,Pnma,,,,,,10.1016/j.jssc.2005.08.033,True
Tm0.5Ca0.5MnO3,,100.0,,Orthorhombic,Pnma,,Pnma,,,,,,10.1016/j.jssc.2005.08.033,True
Yb0.5Ca0.5MnO3,,90.0,,Orthorhombic,Pnma,,Pnma,,,,,,10.1016/j.jssc.2005.08.033,True
Lu0.5Ca0.5MnO3,,40.0,,Orthorhombic,Pnma,,Pnma,,,,,,10.1016/j.jssc.2005.08.033,True
Er2Fe14B,559.0,,,Tetragonal,,"{'a': '8.748 Å', 'c': '11.969 Å'}",P42/mnm,,,,,,10.1016/j.jallcom.2004.12.029,True
Er1.5Gd0.5Fe14B,582.0,,,Tetragonal,,"{'a': '8.770 Å', 'c': '11.990 Å'}",P42/mnm,,,,,,10.1016/j.jallcom.2004.12.029,True
Er1.0Gd1.0Fe14B,603.0,,,Tetragonal,,"{'a': '8.782 Å', 'c': '12.031 Å'}",P42/mnm,,,,,,10.1016/j.jallcom.2004.12.029,True
Er0.5Gd1.5Fe14B,634.0,,,Tetragonal,,"{'a': '8.785 Å', 'c': '12.069 Å'}",P42/mnm,,,,,,10.1016/j.jallcom.2004.12.029,True
Gd2Fe14B,669.0,,,Tetragonal,,"{'a': '8.790 Å', 'c': '12.075 Å'}",P42/mnm,,,,,,10.1016/j.jallcom.2004.12.029,True
ErFe11.35Nb0.65,507.0,,,ThMn12,Tetragonal,"{'a': '0.8488 nm', 'c': '0.4794 nm'}",I4/mmm3,,,73.5 emu/g,,,10.1016/S0925-8388(97)10281-X,True
Er0.9Nd0.1Fe11.35Nb0.65,511.0,,,ThMn12,Tetragonal,"{'a': '0.8504 nm', 'c': '0.4795 nm'}",I4/mmm3,,,80.0 emu/g,,,10.1016/S0925-8388(97)10281-X,True
Er0.7Nd0.3Fe11.35Nb0.65,521.0,,,ThMn12,Tetragonal,"{'a': '0.8517 nm', 'c': '0.4797 nm'}",I4/mmm3,,,92.5 emu/g,,,10.1016/S0925-8388(97)10281-X,True
Er0.5Nd0.5Fe11.35Nb0.65,526.0,,,ThMn12,Tetragonal,"{'a': '0.8534 nm', 'c': '0.4797 nm'}",I4/mmm3,,,107.4 emu/g,,,10.1016/S0925-8388(97)10281-X,True
Er1.2Fe4Si9.8,,,"-0.8 K (a-axis), -9.0 K (c-axis)",Hexagonal-layered,Hexagonal,"{'a': '3.920 Å', 'c': '15.222 Å'}",,,"7.3 μB/Er (a-axis), 8.6 μB/Er (c-axis)",,,Broad peak at 1.7 K (a-axis),10.1016/j.physb.2004.01.045,True
Lu2Ba2CuPtO8,,5.2,-6.5 K,Orthorhombic,,,Pnma,,2.06 BM,,,,10.1016/S0925-8388(98)00289-8,True
Er2Ba2CuPtO8,25.0,,,Orthorhombic,,,Pnma,,13.81 BM,9.72 BM,,,10.1016/S0925-8388(98)00289-8,True
Dy2BaCuO5,,11.5,-12.4 K,Orthorhombic,Pnma,"{'a': '12.2163 Å', 'b': '5.6776 Å', 'c': '7.1508 Å'}",Pnma,,9.61 μB,,,,10.1016/j.jallcom.2017.11.146,True
Er2BaCuO5,,7.8,-9.5 K,Orthorhombic,Pnma,"{'a': '12.1191 Å', 'b': '5.6344 Å', 'c': '7.0936 Å'}",Pnma,,8.98 μB,,,,10.1016/j.jallcom.2017.11.146,True
Er2BaNiO5,,33.0,-11.4 K,Orthorhombic,,"{'a': '3.754(1) Å', 'b': '5.742(2) Å', 'c': '11.2970(1) Å'}",Immm,,13.23 μB/f.u.,,,,10.1016/j.jallcom.2023.169189,True
Gd5Si2Ge2,276.0,,,,,,,,,,,,10.1016/j.jallcom.2023.169189,False
Gd2BaZnO5,,2.7,-16.21 K,Orthorhombic,Pnma,"{'a': '12.49 Å', 'b': '5.77 Å', 'c': '7.15 Å'}",Pnma,,14.07 μB/f.u.,12.70 μB/f.u.,,,10.1016/j.actamat.2022.118114,True
Dy2BaZnO5,2.0,,-18.95 K,Orthorhombic,Pnma,"{'a': '12.38 Å', 'b': '5.72 Å', 'c': '7.09 Å'}",Pnma,,16.74 μB/f.u.,13.19 μB/f.u.,,,10.1016/j.actamat.2022.118114,True
Ho2BaZnO5,2.0,,-13.10 K,Orthorhombic,Pnma,"{'a': '12.34 Å', 'b': '5.71 Å', 'c': '7.07 Å'}",Pnma,,17.34 μB/f.u.,13.91 μB/f.u.,,,10.1016/j.actamat.2022.118114,True
Er2BaZnO5,,2.7,-20.67 K,Orthorhombic,Pnma,"{'a': '12.29 Å', 'b': '5.69 Å', 'c': '7.04 Å'}",Pnma,,14.75 μB/f.u.,8.44 μB/f.u.,,,10.1016/j.actamat.2022.118114,True
Er2In,46.0,,47.2 K,Hexagonal,Ni2In-type,"{'a': '5.2909 Å', 'c': '6.6373 Å'}",P63/mmc,,8.0 μB,,,,10.1016/j.jallcom.2010.11.108,True
ErCo2,35.0,,,,,,,,,,,,10.1016/j.jallcom.2010.11.108,False
Dy3Co,44.0,,,,,,,,,,,,10.1016/j.jallcom.2010.11.108,False
TbNiAl,47.0,,,,,,,,,,,,10.1016/j.jallcom.2010.11.108,False
DyMn2Ge2,40.0,,,,,,,,,,,,10.1016/j.jallcom.2010.11.108,False
GdAl2,44.0,,,,,,,,,,,,10.1016/j.jallcom.2010.11.108,False
Dy5Ge4,46.0,,,,,,,,,,,,10.1016/j.jallcom.2010.11.108,False
Tb2In,165.0,,,,,,,,,,,,10.1016/j.jallcom.2010.11.108,False
Dy2In,130.0,,,,,,,,,,,,10.1016/j.jallcom.2010.11.108,False
Ho2In,85.0,,,,,,,,,,,,10.1016/j.jallcom.2010.11.108,False
Er2Mn2O7,,4.75,-28.76 K,Layered Perovskite,,,,,7.66 μB/mol,,,,10.1016/j.jallcom.2013.02.008,True
Sm2Ni2Pb,23.0,,-9 K,Mn2AlB2,Orthorhombic,"{'a': '0.40918 nm', 'b': '1.4182 nm', 'c': '0.37187 nm'}",Cmmm,,0.89 μB,,,,10.1016/S0925-8388(02)01039-3,True
Gd2Ni2Pb,32.0,,17 K,Mn2AlB2,Orthorhombic,"{'a': '0.40597 nm', 'b': '1.4112 nm', 'c': '0.36973 nm'}",Cmmm,,8.2 μB,,,,10.1016/S0925-8388(02)01039-3,True
Tb2Ni2Pb,40.0,,38 K,Mn2AlB2,Orthorhombic,"{'a': '0.40396 nm', 'b': '1.4050 nm', 'c': '0.36720 nm'}",Cmmm,,10.1 μB,,,,10.1016/S0925-8388(02)01039-3,True
Dy2Ni2Pb,15.0,,22 K,Mn2AlB2,Orthorhombic,"{'a': '0.40265 nm', 'b': '1.4011 nm', 'c': '0.36515 nm'}",Cmmm,,10.9 μB,,,,10.1016/S0925-8388(02)01039-3,True
Ho2Ni2Pb,7.0,,17 K,Mn2AlB2,Orthorhombic,"{'a': '0.40139 nm', 'b': '1.3976 nm', 'c': '0.36362 nm'}",Cmmm,,10.9 μB,,,,10.1016/S0925-8388(02)01039-3,True
Er2Ni2Pb,6.0,,7 K,Mn2AlB2,Orthorhombic,"{'a': '0.40082 nm', 'b': '1.39289 nm', 'c': '0.36177 nm'}",Cmmm,,9.8 μB,,,,10.1016/S0925-8388(02)01039-3,True
Tm2Ni2Pb,5.0,,8 K,Mn2AlB2,Orthorhombic,"{'a': '0.39935 nm', 'b': '1.3892 nm', 'c': '0.36081 nm'}",Cmmm,,7.9 μB,,,,10.1016/S0925-8388(02)01039-3,True
Er2Ni3Si5,,3.55,1 K,Orthorhombic,U2Co3Si5-type,"{'a': '9.544 Å', 'b': '11.054 Å', 'c': '5.607 Å'}",Ibam,,9.0 μB/Er-ion,,,,10.1016/j.physb.2003.06.001,True
Gd2Pd2.02Sn0.98,,27.5,,Tetragonal,,"{'a': '0.7672 nm', 'c': '0.3768 nm'}",P4/mbm,,8.20 μB,,,,10.1016/S0925-8388(98)00386-7,True
Er2Pd2.02Sn0.98,,8.0,,Tetragonal,,"{'a': '0.7613 nm', 'c': '0.3665 nm'}",P4/mbm,,9.60 μB,,,,10.1016/S0925-8388(98)00386-7,True
Tb2Pd2.05Sn0.95,,27.5,,Tetragonal,,"{'a': '0.7633 nm', 'c': '0.3747 nm'}",P4/mbm,,9.70 μB,,,,10.1016/S0925-8388(98)00386-7,True
Dy2Pd2.04Sn0.96,,13.7,,Tetragonal,,"{'a': '0.7613 nm', 'c': '0.3710 nm'}",P4/mbm,,10.60 μB,,,,10.1016/S0925-8388(98)00386-7,True
Ho2Pd2.04Sn0.96,,6.5,,Tetragonal,,"{'a': '0.7608 nm', 'c': '0.3689 nm'}",P4/mbm,,10.60 μB,,,,10.1016/S0925-8388(98)00386-7,True
Er2PdSi3,,7.0,"16 K (H//[0001]), -8 K (H//[21̄1̄0])",AlB2-derived hexagonal,Hexagonal,,,,9.6 μB/Er,,,,10.1016/j.physb.2004.10.051,True
Er2Ti2O7,,1.2,-22.3 K,Pyrochlore,Cubic,{'a': '10.0772 Å'},Fd-3m,,3.02 μB,,,,10.1016/j.jcrysgro.2020.125783,True
Er2Zr2O7,,,-12.5 K,Cubic defect-fluorite,Cubic,{'a': '5.196 Å'},Fm-3m,,9.50 μB,4.79 μB at 7 T,,,10.1016/j.jallcom.2024.173440,True
Tm2Zr2O7,,,-38.6 K,Cubic defect-fluorite,Cubic,{'a': '5.1788 Å'},Fm-3m,,7.80 μB,2.13 μB at 7 T,,,10.1016/j.jallcom.2024.173440,True
Yb2Zr2O7,,,-118.0 K,Cubic defect-fluorite,Cubic,{'a': '5.165 Å'},Fm-3m,,4.80 μB,1.83 μB at 7 T,,,10.1016/j.jallcom.2024.173440,True
Er3Co,13.8,,"{'a-axis': '6.8 K', 'b-axis': '19.1 K', 'c-axis': '14.3 K'}",Orthorhombic,Fe3C type,,Pnma,,"{'a-axis': 'NA', 'b-axis': '5.2 μB', 'c-axis': '4.6 μB'}",,,"{'a-axis': '9.62 μB', 'b-axis': '9.54 μB', 'c-axis': '9.66 μB'}",10.1016/S0921-4526(02)01294-2,True
Sm3Co2Ge3,,35.0,-270.1 K,Hf3Ni2Si3-type,Orthorhombic,"{'a': '0.4214 nm', 'b': '1.0688 nm', 'c': '1.4173 nm'}",Cmcm,,4.14 μB/fu,,,,10.1016/j.jssc.2012.07.053,True
Tb3Co2Ge3,,25.75,-3.4 K,Hf3Ni2Si3-type,Orthorhombic,"{'a': '0.41786 nm', 'b': '1.05106 nm', 'c': '1.39728 nm'}",Cmcm,12 kOe,15.46 μB/fu,14.5 μB/fu,,,10.1016/j.jssc.2012.07.053,True
Ho3Co2Ge3,,10.0,-0.6 K,Hf3Ni2Si3-type,Orthorhombic,"{'a': '0.41580 nm', 'b': '1.04071 nm', 'c': '1.38551 nm'}",Cmcm,,18.77 μB/fu,,,,10.1016/j.jssc.2012.07.053,True
Er3Co2Ge3,,10.0,3.8 K,Hf3Ni2Si3-type,Orthorhombic,"{'a': '0.41487 nm', 'b': '1.03598 nm', 'c': '1.38043 nm'}",Cmcm,,15.66 μB/fu,,,,10.1016/j.jssc.2012.07.053,True
Tm3Co2Ge3,,,-1.3 K,Hf3Ni2Si3-type,Orthorhombic,"{'a': '0.41384 nm', 'b': '1.03066 nm', 'c': '1.37404 nm'}",Cmcm,,13.28 μB/fu,,,,10.1016/j.jssc.2012.07.053,True
Y3Co8Sn4,61.0,,,P/63mc,Hexagonal,"{'a': '8.834', 'c': '7.438'}",,,0.113-0.190 μB,,,,10.1016/j.physb.2004.03.033,True
Tb3Co8Sn4,90.0,,,P/63mc,Hexagonal,"{'a': '8.820', 'c': '7.424'}",,,6.6 μB,,,,10.1016/j.physb.2004.03.033,True
Ho3Co8Sn4,,55.0,,P/63mc,Hexagonal,"{'a': '8.793', 'c': '7.406'}",,,7.5 μB,,,,10.1016/j.physb.2004.03.033,True
Er3Co8Sn4,50.0,,,P/63mc,Hexagonal,"{'a': '8.757', 'c': '7.385'}",,,8.4 μB,,,,10.1016/j.physb.2004.03.033,True
Ho55Ni18Al27,22.2,,16.9 K,Amorphous,,,,,11.22 μB,,,,10.1016/j.jallcom.2019.152177,True
Er55Ni18Al27,11.3,,5.3 K,Amorphous,,,,,9.98 μB,,,,10.1016/j.jallcom.2019.152177,True
Tm55Ni18Al27,5.4,,2.2 K,Amorphous,,,,,7.66 μB,,,,10.1016/j.jallcom.2019.152177,True
Er5Ir4Si10,,2.8,,Tetragonal,,,P4/mbm,,,,,,10.1016/S0921-4526(02)01130-4,True
Er5Ir4Ge10,,6.7,,Tetragonal,,,P4/mbm,,,,,,10.1016/S0921-4526(02)01130-4,True
Er5Ir4Si10,,2.8,3 K,Tetragonal,,"{'a': '12.833 Å', 'c': '4.182 Å'}",P4/mbm,,9.54 μB,,,,10.1016/S0921-4526(99)01082-0,True
Er5Si3,,22.5,,Hexagonal,Mn5Si3-type,"{'a': '8.290 Å', 'c': '6.228 Å'}",P63/mcm,,"3 μB (spin-only), 9.6 μB (effective)",,,,10.1016/j.physb.2014.02.028,True
Er5Sn3,,32.0,,Mn5Si3-type,Hexagonal,"{'a': '8.733 Å', 'c': '6.369 Å'}",P63/mcm,,"9.44 μB (4d site), 4.33 μB (6g site)",,,,10.1016/S0925-8388(99)00796-3,True
Ho60Co20Al20,22.3,,26.2 K,Amorphous,,,,,10.48 μB,5.31 μB/RE at 3 K and 7 T,,,10.1016/j.jallcom.2021.162633,True
Er60Co20Al20,10.3,,7.9 K,Amorphous,,,,,9.44 μB,4.48 μB/RE at 3 K and 7 T,,,10.1016/j.jallcom.2021.162633,True
Tm60Co20Al20,5.0,,3.8 K,Amorphous,,,,,7.43 μB,2.96 μB/RE at 3 K and 7 T,,,10.1016/j.jallcom.2021.162633,True
Tm57Cu25Al18,6.3,,,,,,,,,,,,10.1016/j.jallcom.2021.162633,False
Er60Cu20Al20,13.3,,,,,,,,,,,,10.1016/j.jallcom.2021.162633,False
Tm60Co20Ni20,6.7,,,,,,,,,,,,10.1016/j.jallcom.2021.162633,False
Ho6Co2Ga,26.0,,,,,,,,,,,,10.1016/j.jallcom.2021.162633,False
Er2Co2Ga,25.5,,,,,,,,,,,,10.1016/j.jallcom.2021.162633,False
Er32Tm24Co24Al20,11.0,,,,,,,,,,,,10.1016/j.jallcom.2021.162633,False
Ho36Dy20Al24Co20,23.0,,,,,,,,,,,,10.1016/j.jallcom.2021.162633,False
Dy33.3Ho33.3Co33.4,35.0,,,,,,,,,,,,10.1016/j.jallcom.2021.162633,False
Ho2CrMnO6,6.1,,,,,,,,,,,,10.1016/j.jallcom.2021.162633,False
Gd2ZnMnO6,6.4,,,,,,,,,,,,10.1016/j.jallcom.2021.162633,False
Ho6Ni2.2In1.8,18.0,,,,,,,,,,,,10.1016/j.jallcom.2021.162633,False
Gd34Ni33Al33,38.0,,,,,,,,,,,,10.1016/j.jallcom.2021.162633,False
Er60Ni30Co10,11.5,,14 K,Amorphous,,,,,9.00 μB/Er,,,,10.1016/j.jnoncrysol.2018.01.010,True
ErAg2,,5.2,,MoSi2-type,body-centered tetragonal,,I4/mmm,,,,,,10.1016/S0921-4526(99)01185-0,True
ErAgAl,14.0,,5.8 K,Orthorhombic,CeCu2-type,"{'a': '4.538 Å', 'b': '7.014 Å', 'c': '7.846 Å'}",,,9.37 μB/f.u.,,,,10.1016/j.jallcom.2014.08.235,True
HoAgAl,18.0,,8.3 K,Orthorhombic,CeCu2-type,"{'a': '4.546 Å', 'b': '7.047 Å', 'c': '7.834 Å'}",,,10.7 μB/f.u.,,,,10.1016/j.jallcom.2014.08.235,True
TbAgAl,,59.0,,,,,,,,,,,10.1016/j.jallcom.2014.08.235,False
ErNi2B2C,,6.1,,,,,,,,,,,10.1016/j.jallcom.2014.08.235,False
HoAgGa,,7.2,,,,,,,,,,,10.1016/j.jallcom.2014.08.235,False
ErAl,,9.0,,,,,,,,,,,10.1016/j.jallcom.2014.08.235,False
Eu8Ga16Ge30,,11.0,,,,,,,,,,,10.1016/j.jallcom.2014.08.235,False
PrCo2B2,,16.0,,,,,,,,,,,10.1016/j.jallcom.2014.08.235,False
Dy2CoGa3,,17.0,,,,,,,,,,,10.1016/j.jallcom.2014.08.235,False
HoPdIn,,23.0,,,,,,,,,,,10.1016/j.jallcom.2014.08.235,False
GdCo2B2,,25.0,,,,,,,,,,,10.1016/j.jallcom.2014.08.235,False
GdAgGe,,15.6,-31.4 K,Hexagonal ZrNiAl-type,Hexagonal,"{'a': '7.1221 Å', 'c': '4.1221 Å'}",P6̄2m,7 kOe,7.88 μB,,,,10.1016/S0925-8388(98)00721-X,True
TbAgGe,,25.0,-14.6 K,Hexagonal ZrNiAl-type,Hexagonal,"{'a': '7.1221 Å', 'c': '4.1221 Å'}",P6̄2m,"2.4, 16, 35, 105 kOe",9.97 μB,,,,10.1016/S0925-8388(98)00721-X,True
DyAgGe,,14.5,0 K,Hexagonal ZrNiAl-type,Hexagonal,"{'a': '7.1140 Å', 'c': '4.2058 Å'}",P6̄2m,"2.1, 15, 20.5, 48.6 kOe",10.86 μB,,,,10.1016/S0925-8388(98)00721-X,True
HoAgGe,,10.3,0 K,Hexagonal ZrNiAl-type,Hexagonal,"{'a': '7.0862 Å', 'c': '4.1864 Å'}",P6̄2m,"0.6, 11.5 kOe",10.73 μB,,,,10.1016/S0925-8388(98)00721-X,True
ErAgGe,,3.6,+6.4 K,Hexagonal ZrNiAl-type,Hexagonal,"{'a': '7.0634 Å', 'c': '4.1727 Å'}",P6̄2m,,9.54 μB,,,,10.1016/S0925-8388(98)00721-X,True
HoAl2,24.0,,,Cubic MgCu2-type,Cubic,{'a': '7.8109 Å'},Fd-3m,,,,,,10.1016/j.jallcom.2020.154779,True
ErAl2,12.5,,,Cubic MgCu2-type,Cubic,{'a': '7.7941 Å'},Fd-3m,,,,,,10.1016/j.jallcom.2020.154779,True
ErAlSi,,,-26.9 K,Tetragonal,α-ThSi2-type,"{'a': '4.2244 Å', 'c': '14.5257 Å'}",I41/amd (No. 141),,4.38 μB per formula unit,,,,10.1016/j.jallcom.2007.01.167,True
ErB17CN,,,-4.0 K,Trigonal,Layered,"{'a': '5.589 Å', 'c': '10.880 Å'}",P-3m1,,8.89 μB/RE atom,,,,10.1016/j.jssc.2003.02.012,True
ErB22C2N,,,-7.1 K,Rhombohedral,Layered,"{'a': '5.624 Å', 'c': '44.681 Å'}",R-3m,,9.02 μB/RE atom,,,,10.1016/j.jssc.2003.02.012,True
ErB28.5C4,,,-7.5 K,Rhombohedral,Layered,"{'a': '5.640 Å', 'c': '56.868 Å'}",R-3m,,8.79 μB/RE atom,,,,10.1016/j.jssc.2003.02.012,True
HoB17CN,,,15.6 K,Trigonal,Layered,"{'a': '5.588 Å', 'c': '10.878 Å'}",P-3m1,,9.84 μB/RE atom,,,,10.1016/j.jssc.2003.02.012,True
HoB22C2N,,,-16.9 K,Rhombohedral,Layered,"{'a': '5.614 Å', 'c': '44.625 Å'}",R-3m,,10.1 μB/RE atom,,,,10.1016/j.jssc.2003.02.012,True
HoB28.5C4,,,9.7 K,Rhombohedral,Layered,"{'a': '5.638 Å', 'c': '56.881 Å'}",R-3m,,9.60 μB/RE atom,,,,10.1016/j.jssc.2003.02.012,True
ErB4,,15.4,,Tetragonal,,,P4/mbm,,,1/2 MS,,χc≫χa,10.1016/j.physb.2006.01.161,True
ErCo0.24Sn2,,4.7,,Orthorhombic,CeNiSi2-type,"{'a': '4.378', 'b': '16.103', 'c': '4.312'}",Cmcm,,6.15 μB,,,,10.1016/j.jallcom.2003.11.020,True
ErNi0.15Sn2,,4.0,,Orthorhombic,CeNiSi2-type,"{'a': '4.374', 'b': '16.121', 'c': '4.306'}",Cmcm,,9.16 μB,,,,10.1016/j.jallcom.2003.11.020,True
ErCoSi2,,6.9,-10.4 K,CeNiSi2-type,Orthorhombic,"{'a': '3.996 Å', 'b': '16.248 Å', 'c': '3.945 Å'}",Cmcm,,9.66 μB,"4.73 μB (at 3K, 50kOe)",,,10.1016/j.jallcom.2020.156016,True
TmCoSi2,,5.4,-6.2 K,CeNiSi2-type,Orthorhombic,"{'a': '3.978 Å', 'b': '16.239 Å', 'c': '3.930 Å'}",Cmcm,,7.60 μB,"4.31 μB (at 3K, 50kOe)",,,10.1016/j.jallcom.2020.156016,True
HoNiAl2,7.8,,,,,,,,,,,,10.1016/j.jallcom.2020.156016,
GdNiSi2,,18.0,,,,,,,,,,,10.1016/j.jallcom.2020.156016,
DyNiSi2,,25.0,,,,,,,,,,,10.1016/j.jallcom.2020.156016,
Dy2Ni2In,,19.0,,,,,,,,,,,10.1016/j.jallcom.2020.156016,
TbCo2B2,,15.0,,,,,,,,,,,10.1016/j.jallcom.2020.156016,
Gd2NiSi3,,16.0,,,,,,,,,,,10.1016/j.jallcom.2020.156016,
Tm2Co2Ga,,11.5,,,,,,,,,,,10.1016/j.jallcom.2020.156016,
NdCrO4,,25.0,-45.5 K,Zircon-type,Tetragonal,"{'a': '7.266 Å', 'c': '6.358 Å'}",I41/amd,,"0.62 μB (Nd3+), 0.66 μB (Cr5+)",,,,10.1016/S0022-4596(02)00203-7,True
ErCrO4,15.0,,9.01 K,Zircon-type,Tetragonal,"{'a': '7.055 Å', 'c': '6.193 Å'}",I41/amd,275 Oe,"5.09 μB (Er3+), 0.91 μB (Cr5+)",6.0 μB,0.71 μB,,10.1016/S0022-4596(02)00203-7,True
TmCrO4,18.0,,-6.82 K,Zircon-type,Tetragonal,"{'a': '7.032 Å', 'c': '6.181 Å'}",I41/amd,1100 Oe,"3.13 μB (Tm3+), 1.14 μB (Cr5+)",3.97 μB,1.37 μB,,10.1016/S0022-4596(02)00203-7,True
HoCu0.33Ge2,,9.0,-10.1K,Orthorhombic,CeNiSi2-type,"{'a': '4.103 Å', 'b': '16.201 Å', 'c': '4.012 Å'}",,10 kOe at 5K,,,,,10.1016/j.jallcom.2015.01.073,True
ErCu0.25Ge2,,3.9,-6.9K,Orthorhombic,CeNiSi2-type,"{'a': '4.112 Å', 'b': '16.208 Å', 'c': '4.022 Å'}",,6 kOe at 2K,,,,,10.1016/j.jallcom.2015.01.073,True
GdCu2,,43.0,7 K,Orthorhombic,,,"Imma, No. 74",7.5 kOe,8.5 μB/f.u.,7.94 μB/f.u.,,,10.1016/j.jallcom.2019.152659,True
TbCu2,,51.0,32 K,Orthorhombic,,,"Imma, No. 74",30 kOe,10.4 μB/f.u.,9.72 μB/f.u.,,,10.1016/j.jallcom.2019.152659,True
DyCu2,,28.0,-7 K,Orthorhombic,,,"Imma, No. 74",23.5 kOe,10.9 μB/f.u.,10.63 μB/f.u.,,,10.1016/j.jallcom.2019.152659,True
HoCu2,,10.0,7 K,Orthorhombic,,,"Imma, No. 74",15 kOe,10.7 μB/f.u.,10.6 μB/f.u.,,,10.1016/j.jallcom.2019.152659,True
ErCu2,,11.0,-13 K,Orthorhombic,,,"Imma, No. 74",15 kOe,10.9 μB/f.u.,9.59 μB/f.u.,,,10.1016/j.jallcom.2019.152659,True
ErFe0.5Mn0.5O3,,245.0,-38.2 K,Orthorhombic,O-type perovskite,"{'a': '5.2429 Å', 'b': '5.6186 Å', 'c': '7.4917 Å'}",Pbnm,,,,,,10.1016/j.jssc.2019.120910,True
ErFeO3,,636.0,,Orthorhombic,,"{'a': '5.2601 Å', 'b': '5.5817 Å', 'c': '7.5902 Å'}",Pbnm,,,,,,10.1016/j.jssc.2019.120910,False
ErMnO3,,77.0,,Hexagonal,,,P63cm,,,,,,10.1016/j.jssc.2019.120910,False
ErFe11.4Nb0.6,520.0,,,ThMn12-type,Body-centered tetragonal,,"I4/mmm, No. 139",,,,,,10.1016/j.jallcom.2020.153649,True
ErFe11Ti,515.0,,,ThMn12-type,Tetragonal,"{'a': '8.480 Å', 'c': '4.775 Å'}",I4/mmm,,,96 emu/g,,,10.1016/S0925-8388(02)00321-3,True
ErFe11TiH,563.0,,,ThMn12-type,Tetragonal,"{'a': '8.507 Å', 'c': '4.781 Å'}",I4/mmm,,,99 emu/g,,,10.1016/S0925-8388(02)00321-3,True
ErFe2Al10,,1.7,~0 K,Orthorhombic,YbFe2Al10-type,"{'a': '8.954 Å', 'b': '10.135 Å', 'c': '8.989 Å'}",Cmcm,,9.79 μB,7.45 μB at 7 T,,,10.1016/j.physb.2020.412208,True
ErRu2Al10,,1.15,"3 K, -4 K, -6 K",Orthorhombic,YbFe2Al10-type,"{'a': '9.066 Å', 'b': '10.170 Å', 'c': '9.094 Å'}",Cmcm,,9.67 μB,8.78 μB at 7 T,,,10.1016/j.physb.2020.412208,True
CeRu2Al10,,1.5,,,,,,,,,,,10.1016/j.physb.2020.412208,False
TbFe2Al10,,16.5,,,,,,,,,,,10.1016/j.physb.2020.412208,False
NdRu2Al10,,1.56666666666667,,,,,,,,,,,10.1016/j.physb.2020.412208,False
SmRu2Al10,,8.6,,,,,,,,,,,10.1016/j.physb.2020.412208,False
DyRu2Al10,,5.8,,,,,,,,,,,10.1016/j.physb.2020.412208,False
ErFe2D3.1,380.0,,,Cubic,Cubic,{'a': '7.791 Å'},F23,,"2.3 μB (Fe), 6.5 μB (Er at 12 K)",,,,10.1016/j.jallcom.2012.05.107,True
ErFe2D3.1,,220.0,,Monoclinic,Monoclinic,,C2/m,,,,,,10.1016/j.jallcom.2012.05.107,True
ErFe4Ge2,653.0,,,Tetragonal,ZrFe4Si2 type,,,,5.6 μB,7.8 emu/g,,,10.1016/S0925-8388(97)00506-9,True
YFe4Ge2,963.0,,,,,,,,,,,,10.1016/S0925-8388(97)00506-9,False
DyFe4Ge2,988.0,,,,,,,,,,,,10.1016/S0925-8388(97)00506-9,False
LuFe4Ge2,643.0,,,,,,,,,,,,10.1016/S0925-8388(97)00506-9,False
ErFeCuGe4O12,,20.0,-8.12 K,Tetragonal,,"{'a': '9.6416 Å', 'c': '4.7532 Å'}",P4/nbm,,"Er3+: 7.90 μB, Fe3+ and Cu2+: 2.43 μB",,,,10.1016/j.jssc.2018.09.018,True
CeCo2Ge4O12,,8.0,,,,,,,,,,,10.1016/j.jssc.2018.09.018,False
CeMn2Ge4O12,,8.0,,,,,,,,,,,10.1016/j.jssc.2018.09.018,False
ZrCo2Ge4O12,,8.0,,,,,,,,,,,10.1016/j.jssc.2018.09.018,False
ErFeGa,77.0,,27K,MgZn2-type,Hexagonal,"{'a': '0.52937', 'c': '0.86163'}",P63/mmc,8.2kOe,9.59μB,6.6μB,3.7μB,,10.1016/j.jssc.2017.06.003,True
GdGe1.5,,29.0,,Hexagonal,AlB2-type,,,,8.5 μB,,,,10.1016/j.physb.2018.08.032,True
ErGe1.5,,3.0,,Hexagonal,AlB2-type,,,,9.3 μB,,,,10.1016/j.physb.2018.08.032,True
CeGe1.6,6.0,,,Tetragonal,ThSi2-type,,,,,,,,10.1016/j.physb.2018.08.032,
Pr5Ge3,,24.5,,,,,,,,,,,10.1016/j.physb.2018.08.032,
ErMn2,,23.0,15.5 K,Hexagonal Laves phase (C14-type),Hexagonal,,,,8.8 μB,,,,10.1016/S0925-8388(02)00795-8,True
ErMn5Fe7,95.0,,,ThMn12,,,I4/mmm,,1 μB,,,,10.1016/j.jallcom.2004.04.034,True
ErMn4Fe8,,80.0,,ThMn12,,,I4/mmm,,,,,,10.1016/j.jallcom.2004.04.034,True
ErMnO3,,68.5,"-22 K (AS), -26 K (MA)",Hexagonal,Hexagonal,"{'a': '6.1057 Å (AS), 6.1032 Å (MA in AGO), 6.1053 Å (MA in P7)', 'c': '11.3866 Å (AS), 11.3920 Å (MA in AGO), 11.3767 Å (MA in P7)'}",P63cm,190 ± 10 Oe,"10.29 μB (AS), 10.15 μB (MA)","95 emu/g (AS), 80 emu/g (MA)",,,10.1016/j.jallcom.2017.12.372,True
ErN,7.5,,,NaCl-type,Cubic,,,,,,,,10.1016/j.jallcom.2005.04.061,True
HoN,18.0,,,,,,,,,,,,10.1016/j.jallcom.2005.04.061,False
DyN,21.0,,,,,,,,,,,,10.1016/j.jallcom.2005.04.061,False
TbN,44.0,,,,,,,,,,,,10.1016/j.jallcom.2005.04.061,False
GdN,60.0,,,,,,,,,,,,10.1016/j.jallcom.2005.04.061,False
ErNi3Ga9,,6.4,"{'Theta_a': '-12 K', 'Theta_c': '22 K'}",Trigonal,Hexagonal,"{'a': '7.2364 Å', 'c': '27.411 Å'}",R32,,"{'Er1': '8.60 μB', 'Er2': '8.43 μB', 'Er3': '9.23 μB'}",8.5 μB/Er-ion (saturated),,,10.1016/j.physb.2017.09.057,True
YbNi3Al9,,3.4,,Trigonal,,,R32,,,,,,10.1016/j.physb.2017.09.057,
DyNiSb,,3.4,,MgAgAs-type,Cubic,{'a': '6.301'},F-43m,,,,,,10.1016/j.jallcom.2019.152596,True
HoNiSb,,2.5,,MgAgAs-type,Cubic,{'a': '6.285'},F-43m,,,,,,10.1016/j.jallcom.2019.152596,True
ErPd2Si,2.8,,,Orthorhombic,YPd2Si-type,"{'a': '7.219 Å', 'b': '6.915 Å', 'c': '5.457 Å'}",Pnma,,5.93 μB,,,,10.1016/j.physb.2004.03.048,True
ErPd2Ge,,3.0,,Orthorhombic,YPd2Si-type,"{'a': '7.242 Å', 'b': '7.019 Å', 'c': '5.528 Å'}",Pnma,,7.50 μB,,,,10.1016/j.physb.2004.03.048,True
GdPd2Si,,13.5,,,,,,,,,,,10.1016/j.physb.2004.03.048,False
TbPd2Si,,21.0,,,,,,,,,,,10.1016/j.physb.2004.03.048,False
DyPd2Si,9.0,,,,,,,,,,,,10.1016/j.physb.2004.03.048,False
HoPd2Si,3.5,,,,,,,,,,,,10.1016/j.physb.2004.03.048,False
TbPd2Ge,,19.0,,,,,,,,,,,10.1016/j.physb.2004.03.048,False
DyPd2Ge,,13.5,,,,,,,,,,,10.1016/j.physb.2004.03.048,False
HoPd2Ge,,4.4,,,,,,,,,,,10.1016/j.physb.2004.03.048,False
HoRuGe,18.0,,,Orthorhombic,TiNiSi-type,"{'a': '6.928 Å', 'b': '4.349 Å', 'c': '7.175 Å'}",,,7.7 μB,,,,10.1016/S0925-8388(99)00052-3,True
ErRuGe,8.0,,,Orthorhombic,TiNiSi-type,"{'a': '6.955 Å', 'b': '4.360 Å', 'c': '7.240 Å'}",,,6.95 μB,,,,10.1016/S0925-8388(99)00052-3,True
ErV2Al20,,,-0.55 K,CeCr2Al20-type,Cubic,{'a': '14.5175 Å'},Fd-3m (no. 227),,9.27 μB,,,,10.1016/j.jssc.2016.09.029,True
NdTi2Al20,,1.45,,,,,,,,,,,10.1016/j.jssc.2016.09.029,False
NdV2Al20,1.8,,,,,,,,,,,,10.1016/j.jssc.2016.09.029,False
NdCr2Al20,1.7,,,,,,,,,,,,10.1016/j.jssc.2016.09.029,False
SmTi2Al20,,6.4,,,,,,,,,,,10.1016/j.jssc.2016.09.029,False
SmV2Al20,,2.9,,,,,,,,,,,10.1016/j.jssc.2016.09.029,False
SmCr2Al20,,1.8,,,,,,,,,,,10.1016/j.jssc.2016.09.029,False
EuCr2Al20,,4.8,,,,,,,,,,,10.1016/j.jssc.2016.09.029,False
GdTi2Al20,,2.6,,,,,,,,,,,10.1016/j.jssc.2016.09.029,False
GdV2Al20,,2.75,,,,,,,,,,,10.1016/j.jssc.2016.09.029,False
GdCr2Al20,,3.9,,,,,,,,,,,10.1016/j.jssc.2016.09.029,False
TmTi2Al20,,0.7,,,,,,,,,,,10.1016/j.jssc.2016.09.029,False
Zn0.9375Eu0.0625O,720.0,,,Hexagonal Wurtzite,Hexagonal,"{'a': '0.3500 nm', 'c': '0.5367 nm'}",,,7.020 μB,,,,10.1016/j.physb.2017.11.021,False
Pr0.16Ca0.84MnO3,,,100 K,Orthorhombic,,,Pbnm,,,,,,10.1016/j.physb.2005.05.004,True
Gd0.16Ca0.84MnO3,,,100 K,Orthorhombic,,,Pbnm,,,,,,10.1016/j.physb.2005.05.004,True
Eu0.16Ca0.84MnO3,,,100 K,Orthorhombic,,,Pbnm,,,,,,10.1016/j.physb.2005.05.004,True
CaMnO3,,125.0,,,,,,,,,,,10.1016/j.physb.2005.05.004,
EuTiO3,,5.4,,Cubic,Perovskite,{'a': '3.902 Å'},,,,,,,10.1016/j.jssc.2009.12.025,True
Eu0.75Ca0.25TiO3,,5.2,,Cubic,Perovskite,{'a': '3.878 Å'},,,,,,,10.1016/j.jssc.2009.12.025,True
Eu0.65Ca0.35TiO3,,5.0,,Cubic,Perovskite,{'a': '3.871 Å'},,,,,,,10.1016/j.jssc.2009.12.025,True
Eu0.50Ca0.50TiO3,,3.8,,Cubic,Perovskite,{'a': '3.857 Å'},,,,,,,10.1016/j.jssc.2009.12.025,True
Eu0.45Ca0.55TiO3,,3.1,,Cubic,Perovskite,{'a': '3.848 Å'},,,,,,,10.1016/j.jssc.2009.12.025,True
Eu0.40Ca0.60TiO3,,2.6,,Cubic,Perovskite,{'a': '3.845 Å'},,,,,,,10.1016/j.jssc.2009.12.025,True
Eu0.7Ca0.3B6,15.5,,,,,,,,7 μB/Eu,,,,10.1016/j.physb.2006.01.177,True
Eu0.6Ca0.4B6,,4.6,,,,,,,,,,,10.1016/j.physb.2006.01.177,True
EuB6,15.0,,,,,,,,,,,,10.1016/j.physb.2006.01.177,False
Eu0.7Pb0.3MnO3,235.0,,210 K,Perovskite,,,,,,,,,10.1016/S0921-4526(02)01397-2,True
EuTiO3,,5.3,,Cubic with tetragonal distortion,Perovskite,,,,,,,,10.1016/j.physb.2021.413225,True
Eu0.8Sr0.2TiO3,,3.7,,Cubic with tetragonal distortion,Perovskite,,,,,,,,10.1016/j.physb.2021.413225,True
Eu0.9Pr0.1CrO3,,183.0,-285 K,Orthorhombic,Pbnm,"{'a': '5.351 Å', 'b': '5.510 Å', 'c': '7.633 Å'}",Pbnm,,6.16 μB,,,,10.1016/j.physb.2017.10.108,True
EuCrO3,,180.0,-466 K,Orthorhombic,Pbnm,"{'a': '5.338 Å', 'b': '5.510 Å', 'c': '7.620 Å'}",Pbnm,,6.61 μB,,,,10.1016/j.physb.2017.10.108,True
PrCrO3,,237.0,,,,,,,,,,,10.1016/j.physb.2017.10.108,False
Eu11Cd6Sb12,,7.5,-2.1 K,Monoclinic,,"{'a': '32.507 Å', 'b': '4.7294 Å', 'c': '12.4158 Å'}",C2/m (no. 12),,7.80 μB,,,,10.1016/j.jssc.2008.06.054,True
Eu11Zn6Sb12,,,-1.5 K,Monoclinic,,"{'a': '31.979 Å', 'b': '4.5981 Å', 'c': '12.3499 Å'}",C2/m (no. 12),,7.68 μB,,,,10.1016/j.jssc.2008.06.054,True
Eu11InSb9,,,1.5 K,Orthorhombic,oI84,"{'a': '12.224(2) Å', 'b': '12.874(2) Å', 'c': '17.315(3) Å'}",Iba2 (No. 45),,8.0(1) μB/Eu,,,,10.1016/j.jssc.2007.05.010,True
Eu5.8Ca15.2Ni2Zn36,60.0,,33 K,Cubic,,{'a': '21.7557 Å'},Fd-3m,,7.5-8.5 μB,,,,10.1016/j.jssc.2009.06.001,True
Eu4.0Ca17.0Ni2Zn36,40.0,,27 K,Cubic,,{'a': '21.5814 Å'},Fd-3m,,7.5-8.5 μB,,,,10.1016/j.jssc.2009.06.001,True
Eu2.4Ca18.6Ni2Zn36,25.0,,17 K,Cubic,,{'a': '21.5683 Å'},Fd-3m,,7.5-8.5 μB,,,,10.1016/j.jssc.2009.06.001,True
Eu1.63Ca1.37Ni2Zn3,,30.0,-41.3 K,Orthorhombic,,"{'a': '4.1150 Å', 'b': '16.948 Å', 'c': '10.302 Å'}",Cmcm,,8.0 μB,,,,10.1016/j.jssc.2009.06.001,True
Eu20Ni42As31,23.0,5.0,-2.6 K,Hexagonal,Hexagonal,"{'a': '21.1496 Å', 'c': '4.0734 Å'}",P63/m,,7.9 μB,,,,10.1016/j.jallcom.2009.07.039,True
Pr20Ni42As31,,11.0,,,,,,,,,,,10.1016/j.jallcom.2009.07.039,False
Nd20Ni42As31,28.0,,,,,,,,,,,,10.1016/j.jallcom.2009.07.039,False
Sm20Ni42As31,10.0,,,,,,,,,,,,10.1016/j.jallcom.2009.07.039,False
Eu21Cd4Sb18,,10.0,-1.4 K,Monoclinic,C2/m,"{'a': '18.068(4) Å', 'b': '17.228(4) Å', 'c': '17.651(4) Å'}",C2/m (No. 12),,7.93 μB per Eu-atom,,,,10.1016/j.jssc.2016.03.044,True
Eu21Mn4Sb18,,7.0,-2.0 K,Monoclinic,C2/m,"{'a': '18.0227(10) Å', 'b': '17.1988(9) Å', 'c': '17.5981(9) Å'}",C2/m (No. 12),,38.8 μB per formula unit,,,,10.1016/j.jssc.2016.03.044,True
Eu2BiS4,,2.5,-13 K,Orthorhombic CaFe2O4-type,Orthorhombic,"{'a': '1.15666 nm', 'b': '0.40822 nm', 'c': '1.44786 nm'}",Pnam (No. 62),,9.05 μB/f.u.,,,,10.1016/j.jallcom.2023.173014,True
Mn3Sn,,430.0,,Hexagonal,Kagome sub-lattice,,,,,,,,10.1016/j.jallcom.2023.173014,False
Eu2Cu5Ni5,59.6,,52.54 K,Orthorhombic,,"{'a': '4.015 Å', 'b': '4.921 Å', 'c': '8.621 Å'}",Pmmm,,7.8 μB/Eu,,,,10.1016/j.jallcom.2021.161454,True
Eu2CuO4,,275.0,,,,,,,,,,Sharp change at ≃120 K,10.1016/S0921-4526(99)02508-9,True
Pr2CuO4,,275.0,,,,,,,,,,Sharp change at ≃100 K,10.1016/S0921-4526(99)02508-9,True
Gd2CuO4,,275.0,,,,,,,,,,Sharp change at ≃290 K,10.1016/S0921-4526(99)02508-9,True
Eu2Mg4Si3,,9.0,"12K, 9.5K",Hexagonal,Hf2Co4P3-type,"{'a': '14.78Å', 'c': '4.434Å'}",P6̄2m,,"7.4μB/Eu, 7.7μB/Eu",,,,10.1016/j.physb.2017.11.030,True
Eu14MnP11,74.0,,,,,,,,,,,,10.1016/j.physb.2017.11.030,
Eu14MnAs11,52.0,,,,,,,,,,,,10.1016/j.physb.2017.11.030,
Eu14MnSb11,92.0,,,,,,,,,,,,10.1016/j.physb.2017.11.030,
Eu2NiMnO6,145.0,,138.8 K,Monoclinic,,"{'a': '5.3249 Å', 'b': '5.5282 Å', 'c': '7.5873 Å'}",P21/n,,6.86 μB,,,,10.1016/j.jallcom.2018.02.327,True
Dy2NiMnO6,97.0,,39.5 K,Monoclinic,,"{'a': '5.2466 Å', 'b': '5.5500 Å', 'c': '7.5055 Å'}",P21/n,,14.13 μB,,,,10.1016/j.jallcom.2018.02.327,True
La2NiMnO6,280.0,,,,,"{'a': '5.5115 Å', 'b': '5.4851 Å', 'c': '7.7387 Å'}",,,,,,,10.1016/j.jallcom.2018.02.327,False
Eu2Pt3Si5,5.5,19.0,-45 K,Orthorhombic,U2Co3Si5 type,"{'a': '10.007 Å', 'b': '11.666 Å', 'c': '6.0011 Å'}",Ibam,,6.78 μB/Eu,,,,10.1016/j.jssc.2014.12.023,True
Eu2Ti2O7,,,85 K,Pyrochlore,Cubic,,Fd-3m,,"3.44 μB at 300 K, 2.26 μB at 80 K",,,"5100 × 10^-6 emu/ion at RT, 7800 × 10^-6 emu/ion at 80 K",10.1016/j.jallcom.2004.03.133,True
Yb2Ti2O7,,0.24,,Pyrochlore,Cubic,,,,,,,,10.1016/j.jallcom.2004.03.133,False
Er2Ti2O7,,0.3,,Pyrochlore,Cubic,,,,,,,,10.1016/j.jallcom.2004.03.133,False
Eu2Zn2P3,25.0,,29.8 K,Monoclinic,,"{'a': '15.653', 'b': '4.127', 'c': '11.552'}",C2/m (No. 12),,8.20 μB per Eu,,,,10.1016/j.jssc.2013.06.029,True
Eu2Cd2As3,,,6.3 K,Monoclinic,,"{'a': '16.402', 'b': '4.445', 'c': '12.311'}",C2/m (No. 12),,7.85 μB per Eu,,,,10.1016/j.jssc.2013.06.029,True
TmFeO3,,632.0,,Orthorhombic,Perovskite,,Pbnm,,,,,,10.1016/j.jallcom.2022.166241,True
EuFeO3,,662.0,,Orthorhombic,Perovskite,,Pbnm,,,,,,10.1016/j.jallcom.2022.166241,True
Eu3B2O6,8.0,,7.01 K,Hexagonal,,"{'a': '9.0635 Å', 'c': '12.5414 Å'}",R-3c,,6.26 μB,,,,10.1016/j.jallcom.2022.168372,True
Gd2CuMnO6,7.5,,,,,,,,,,,,10.1016/j.jallcom.2022.168372,False
Gd2ZnMnO6,6.4,,,,,,,,,,,,10.1016/j.jallcom.2022.168372,False
Ho2ZnMnO6,6.8,,,,,,,,,,,,10.1016/j.jallcom.2022.168372,False
Dy2FeAlO6,7.8,,,,,,,,,,,,10.1016/j.jallcom.2022.168372,False
HoCuSi,6.9,,,,,,,,,,,,10.1016/j.jallcom.2022.168372,False
HoNiAl2,7.8,,,,,,,,,,,,10.1016/j.jallcom.2022.168372,False
Pr2Ni2In,7.5,,,,,,,,,,,,10.1016/j.jallcom.2022.168372,False
Er60Co20Ni20,11.5,,,,,,,,,,,,10.1016/j.jallcom.2022.168372,False
GdFe2Si2,8.6,,,,,,,,,,,,10.1016/j.jallcom.2022.168372,False
Eu3Bi2S4F4,,2.2,-9.5 K,Tetragonal,I 4 / mmm,"{'a': '4.0748 Å', 'c': '32.340 Å'}",139,,"7.44 μB (H ∥ [100]), 7.41 μB (H ∥ [110]), 7.40 μB (H ∥ [001])",5.6 μB /Eu,,,10.1016/j.physb.2017.09.092,True
Eu3In2As4,,12.0,,Orthorhombic,Pnma,"{'a': '6.924 Å', 'b': '16.489 Å', 'c': '4.243 Å'}",,,,,,,10.1016/j.jallcom.2022.168614,False
Eu5In2As6,,15.0,,Orthorhombic,Pbam,"{'a': '12.045 Å', 'b': '13.878 Å', 'c': '4.378 Å'}",,,,,,,10.1016/j.jallcom.2022.168614,False
Eu5In2As6,,17.8,,Orthorhombic,Pbam,"{'a': '11.793 Å', 'b': '13.758 Å', 'c': '4.341 Å'}",,,,,,,10.1016/j.jallcom.2022.168614,True
Eu4Ga8Ge16,,7.9,7.627 K,Orthorhombic,Zeolite-like,"{'a': '4.13705 Å', 'b': '11.2754 Å', 'c': '13.2194 Å'}",Cmcm,,7.94 μB,6.92 μB,,,10.1016/j.jallcom.2023.172174,True
Eu8Ga16Ge30,,13.0,,Cubic,,,,,,,,,10.1016/j.jallcom.2023.172174,False
Eu8Ga16Ge30,34.7,,,Cubic,,,,,,,,,10.1016/j.jallcom.2023.172174,False
Eu8Ga14Ge32,27.0,,,,,,,,,,,,10.1016/j.jallcom.2023.172174,False
Eu8Ga12Ge34,20.4,,,,,,,,,,,,10.1016/j.jallcom.2023.172174,False
Eu8Ga12Si4Ge30,20.0,,,,,,,,,,,,10.1016/j.jallcom.2023.172174,False
Eu8Ga16Si4Ge26,31.0,,,,,,,,,,,,10.1016/j.jallcom.2023.172174,False
Eu8Ga15Mn1Ge30,32.3,,,,,,,,,,,,10.1016/j.jallcom.2023.172174,False
Eu8Ga15Ni1Ge30,32.5,,,,,,,,,,,,10.1016/j.jallcom.2023.172174,False
Eu8Ga14Mn2Ge30,29.9,,,,,,,,,,,,10.1016/j.jallcom.2023.172174,False
Eu5Ga9,,12.5,1.3 K,orthorhombic,base-centered orthorhombic,"{'a': '4.613 Å', 'b': '10.902 Å', 'c': '26.097 Å'}",Cmcm (No. 63),,8.12 μB per Eu atom,,,,10.1016/S0022-4596(03)00332-3,True
Eu5In2Sb6,15.0,7.4,,Ca5Ga2As6,Orthorhombic,,Pbam,,6 μB/Eu atom,,,,10.1016/j.jallcom.2015.10.232,True
Eu7Ga6Sb8,,9.0,,Orthorhombic,,"{'a': '15.6470 Å', 'b': '17.2876 Å', 'c': '17.9200 Å'}",Pbca (No. 61),,7.71 μB/Eu,,,,10.1016/j.jssc.2004.04.025,True
Eu8Ga14Mn2Ge30,29.9,,29.7 K,Type-I clathrate,Cubic,{'a': '10.6993 Å'},Pm-3n,,7.62 μB/Eu atom,,,,10.1016/j.jallcom.2018.02.139,True
Eu8Ga16Ge30,34.7,,34.9 K,Type-I clathrate,Cubic,{'a': '10.7044 Å'},Pm-3n,,8.23 μB/Eu atom,,,,10.1016/j.jallcom.2018.02.139,True
