Repository: MaMMoS-project/ML-models

# ML-models
Collection of various ML models developed for the MaMMoS project

Models are organized in different folders of this repository:


- ./beyond-stoner-wolfarth:

   ML models to replace single-grain micromagnetics simulations by ML predictions for:

   -- ./beyond-stoner-wolfarth/single-grain-easy-axis-model:
      where the H and K1 vector are aligned along the z-axis of the simulation cube
      This model predicts Mr, Hc, and BHmax from a, k1, and Ms
      Current model version: v1.0

   -- ./inverse-beyond-stoner-wolfarth/single-grain-easy-axis-model:
      where the H and K1 vector are aligned along the z-axis of the simulation cube

File: compound-to-experimental-tc/data/MagneticMaterials_All.csv (part 17 of 94)
Material_Name,Curie,Neel,Curie_Weiss,Crystal_Structure,Lattice_Structure,Lattice_Parameters,Space_Group,Coercivity,Magnetic_Moment,Magnetization,Remanence,Susceptibility,DOI,Experimental
Eu8Sn4Se20,,,-3.26 K,Orthorhombic,,,P212121,,7.89 μB,,,,10.1016/j.jssc.2020.121432,True
SrFeO2,,473.0,,Tetragonal,Infinite-layer,"{'a': '0.3991 nm', 'c': '0.3489 nm'}",,,,,,,10.1016/j.jcrysgro.2012.12.067,True
EuAl4,,15.8,7.46,BaAl4-type,Tetragonal,"{'a': '4.400', 'c': '11.165'}",I4/mmm,,7.44,,,,10.1016/j.jallcom.2023.171977,True
EuAl3.35Si0.65,,13.0,14.05,BaAl4-type,Tetragonal,"{'a': '4.407', 'c': '10.912'}",I4/mmm,,7.74,,,,10.1016/j.jallcom.2023.171977,True
EuAl3.82Cu0.18,,16.0,15.61,BaAl4-type,Tetragonal,"{'a': '4.329', 'c': '11.239'}",I4/mmm,,7.11,,,,10.1016/j.jallcom.2023.171977,True
EuAgZn,29.0,,,,,,,,,,,,10.1016/j.jallcom.2023.171977,
EuAgCd,27.0,,,,,,,,,,,,10.1016/j.jallcom.2023.171977,
EuPtZn,20.0,,,,,,,,,,,,10.1016/j.jallcom.2023.171977,
EuAuCd,22.0,,,,,,,,,,,,10.1016/j.jallcom.2023.171977,
ErFeSi,21.0,,,,,,,,,,,,10.1016/j.jallcom.2023.171977,
HoPdIn,23.0,,,,,,,,,,,,10.1016/j.jallcom.2023.171977,
NdFe2Si2,,15.5,,,,,,,,,,,10.1016/j.jallcom.2023.171977,
GdCoC2,,15.0,,,,,,,,,,,10.1016/j.jallcom.2023.171977,
Er3Ni2,,14.5,,,,,,,,,,,10.1016/j.jallcom.2023.171977,
Gd2ZnMnO6,,6.4,,,,,,,,,,,10.1016/j.jallcom.2023.171977,
EuPdZn,,15.1,18.6 K,Orthorhombic,TiNiSi-type,"{'a': '732.3 pm', 'b': '448.5 pm', 'c': '787.7 pm'}",Pnma,,6.94 μB/Eu atom,,,,10.1016/j.jssc.2009.06.034,True
EuPtZn,21.2,,34.9 K,Orthorhombic,TiNiSi-type,"{'a': '727.8 pm', 'b': '443.7 pm', 'c': '781.7 pm'}",Pnma,,6.73 μB/Eu atom,,,,10.1016/j.jssc.2009.06.034,True
EuAuZn,51.1,,55.5 K,Orthorhombic,TiNiSi-type,"{'a': '747.4 pm', 'b': '465.8 pm', 'c': '789.1 pm'}",Pnma,,6.86 μB/Eu atom,,,,10.1016/j.jssc.2009.06.034,True
EuB6,15.0,,15 K,Cubic,CaB6-type,{'a': '4.1845'},,,7.03 MB,,,,10.1016/j.jallcom.2006.07.142,True
GdB6,,,-65 K,Cubic,CaB6-type,{'a': '4.107'},,,7.1 MB,,,,10.1016/j.jallcom.2006.07.142,True
EuCo2Ge2,,23.0,,Tetragonal,,,,,7 μB/Eu,,,,10.1016/j.physb.2017.09.063,True
EuCo2P2,,66.5,,ThCr2Si2-type,,,I 4/mmm (No. 139),,6.9 μB/Eu,,,,10.1016/j.physb.2017.09.065,True
EuCo2Si2,37.0,,68(4) K,ThCr2Si2,Tetragonal,"{'a': '3.9194(7) Å', 'c': '9.826(2) Å'}",I 4/mmm,,,,,1.9(2) × 10^−3 emu/mol,10.1016/j.jallcom.2005.12.045,True
NdCrO4,,2.0,-45.5 K,Zircon-type,Tetragonal,"{'a': '7.305', 'c': '6.394'}",I41/amd,,4.06 μB,,,,10.1016/S0925-8388(00)01079-3,True
SmCrO4,,14.9,,Zircon-type,Tetragonal,"{'a': '7.244', 'c': '6.347'}",I41/amd,,2.38 μB,,,,10.1016/S0925-8388(00)01079-3,True
EuCrO4,,15.9,,Zircon-type,Tetragonal,"{'a': '7.218', 'c': '6.327'}",I41/amd,,3.75 μB,,,,10.1016/S0925-8388(00)01079-3,True
LuCrO4,,9.9,-7.84 K,Zircon-type,Tetragonal,"{'a': '7.020', 'c': '6.193'}",I41/amd,,1.61 μB,,,,10.1016/S0925-8388(00)01079-3,True
EuCu2GeS4,,,-2.8 K,Trigonal,,"{'a': '6.102', 'c': '15.22'}",P 3_2 21 (No. 154),,6.27 μB,,,,10.1016/S0022-4596(03)00093-8,True
EuCu2SnS4,,,0.7 K,Trigonal,,"{'a': '6.249', 'c': '15.48'}",P 3_1 21 (No. 153),,6.81 μB,,,,10.1016/S0022-4596(03)00093-8,True
EuCu1.8P2,44.0,,46 K,ThCr2Si2,Tetragonal,"{'a': '4.1106 Å', 'c': '9.5947 Å'}",I4/mmm,,7.72 μB,,,,10.1016/j.jallcom.2020.156150,True
EuCu4As2,35.0,,"39.6 K (H ∥ c-axis), 42.9 K (H ∥ ab-plane)",Rhombohedral,,{'c': '23.14 Å'},R-3m,,"6.8 μB (H ∥ c-axis), 6.6 μB (H ∥ ab-plane)",,,"χ0 = 0.03658 emu/mol (H ∥ c-axis), -0.00126 emu/mol (H ∥ ab-plane)",10.1016/j.jallcom.2022.165460,True
EuAg4As2,,9.0,,Trigonal,,,R-3m,,,,,,10.1016/j.jallcom.2022.165460,False
EuCuAs,,14.0,"19.7 K (H//ab), 18.4 K (H//c)",Hexagonal,Modified Ni2In-type,"{'a': '4.252 Å', 'c': '8.268 Å'}",P63/mmc,,"7.93 μB/f.u. (H//ab), 7.88 μB/f.u. (H//c)","6.8 μB/f.u. (H//ab), 7.0 μB/f.u. (H//c)",,"-0.0038 emu/mol (H//ab), -0.0026 emu/mol (H//c)",10.1016/j.jallcom.2014.02.157,True
EuCuP,32.0,,37.9 K,Hexagonal,,"{'a': '4.1233 Å', 'c': '8.1989 Å'}",P6_3/mmc (No. 194),,7.94 μB/Eu,,,,10.1016/j.jallcom.2019.02.213,True
EuRh2Si2,,23.5,,,,,,,,,,,10.1016/j.jallcom.2019.02.213,False
EuTb2Se4,,3.6,,Orthorhombic,,"{'a': '12.429(2) Å', 'b': '4.1413(5) Å', 'c': '14.915(2) Å'}",Pnma (no. 62),,,,,,10.1016/j.jssc.2007.10.028,True
EuDy2Se4,,3.0,,Orthorhombic,,"{'a': '12.442(1) Å', 'b': '4.1224(3) Å', 'c': '14.866(1) Å'}",Pnma (no. 62),,,,,,10.1016/j.jssc.2007.10.028,True
EuHo2Se4,,3.2,,Orthorhombic,,"{'a': '12.4258(7) Å', 'b': '4.1027(2) Å', 'c': '14.8096(8) Å'}",Pnma (no. 62),,,,,,10.1016/j.jssc.2007.10.028,True
EuEr2Se4,,4.0,,Orthorhombic,,"{'a': '12.4066(7) Å', 'b': '4.0864(2) Å', 'c': '14.7596(8) Å'}",Pnma (no. 62),,,,,,10.1016/j.jssc.2007.10.028,True
EuTm2Se4,,4.0,,Orthorhombic,,"{'a': '12.3874(8) Å', 'b': '4.0737(3) Å', 'c': '14.7119(9) Å'}",Pnma (no. 62),,,,,,10.1016/j.jssc.2007.10.028,True
EuYb2Se4,,4.3,,Orthorhombic,,"{'a': '12.3591(9) Å', 'b': '4.0612(3) Å', 'c': '14.664(1) Å'}",Pnma (no. 62),,,,,,10.1016/j.jssc.2007.10.028,True
EuLu2Se4,,4.4,,Orthorhombic,,"{'a': '12.3489(9) Å', 'b': '4.0470(3) Å', 'c': '14.6174(1) Å'}",Pnma (no. 62),,,,,,10.1016/j.jssc.2007.10.028,True
EuYb2S4,,4.3,,Orthorhombic,,"{'a': '11.809(1) Å', 'b': '3.9194(3) Å', 'c': '14.086(1) Å'}",Pnma (no. 62),,,,,,10.1016/j.jssc.2007.10.028,True
EuErCuS3,,4.8,,Orthorhombic,,"{'a': '10.1005', 'b': '3.91255', 'c': '12.8480'}",Pnma,,,,,,10.1016/j.jallcom.2019.07.059,True
EuF2.16,,2.0,-5 K,Fluorite,Face-centered cubic,{'a': '5.8201 Å'},Fm3m,,,,,,10.1016/j.physb.2021.413274,True
YFe0.5V0.5O3,,335.0,,Orthorhombic,Pbnm,"{'a': '5.27438 Å', 'b': '5.59185 Å', 'c': '7.5759 Å'}",Pbnm,,2.69 μB,,,,10.1016/j.jssc.2011.06.025,True
EuFe0.5V0.5O3,,304.0,,Orthorhombic,Pbnm,"{'a': '5.36992 Å', 'b': '5.59751 Å', 'c': '7.6745 Å'}",Pbnm,,,,,,10.1016/j.jssc.2011.06.025,True
NdFe0.5V0.5O3,,304.0,,Orthorhombic,Pbnm,"{'a': '5.44260 Å', 'b': '5.56990 Å', 'c': '7.7315 Å'}",Pbnm,,2.54 μB,,,,10.1016/j.jssc.2011.06.025,True
LaFe0.5V0.5O3,,299.0,,Orthorhombic,Pbnm,"{'a': '5.5519 Å', 'b': '5.5548 Å', 'c': '7.8356 Å'}",Pbnm,,2.497 μB,,,,10.1016/j.jssc.2011.06.025,True
EuFe2As2,,18.4,,Orthorhombic,,,,,,,,,10.1016/j.jallcom.2014.08.094,True
EuFe2As2,,188.1,,Tetragonal to Orthorhombic,,,,,,,,,10.1016/j.jallcom.2014.08.094,True
Eu0.55Ca0.45Ga4,,8.8,1.11 K,Monoclinic,C2/m,"{'a': '6.193 Å', 'b': '6.166 Å', 'c': '6.143 Å'}",C2/m,,,,,,10.1016/j.jssc.2020.121232,True
Eu0.63Sr0.37Ga4,,9.2,2.00 K,Tetragonal,I4/mmm,"{'a': '4.4126 Å', 'c': '10.6987 Å'}",I4/mmm,,,,,,10.1016/j.jssc.2020.121232,True
Eu0.09Sr0.91Ga4,,1.6,2.47 K,Tetragonal,I4/mmm,"{'a': '4.43728 Å', 'c': '10.7394 Å'}",I4/mmm,,,,,,10.1016/j.jssc.2020.121232,True
Eu0.63Sr0.37Ga4,,5.3,0.14 K,Tetragonal,I4/mmm,"{'a': '4.3850 Å', 'c': '10.6039 Å'}",I4/mmm,,,,,,10.1016/j.jssc.2020.121232,True
Eu0.63Sr0.37Ga4,,2.8,1.54 K,Tetragonal,I4/mmm,"{'a': '4.4221 Å', 'c': '10.713 Å'}",I4/mmm,,,,,,10.1016/j.jssc.2020.121232,True
Eu0.63Sr0.37Ga4,,12.4,4.20 K,Tetragonal,I4/mmm,"{'a': '4.4225 Å', 'c': '10.7286 Å'}",I4/mmm,,,,,,10.1016/j.jssc.2020.121232,True
Eu0.63Sr0.37Ga4,,6.7,3.34 K,Tetragonal,I4/mmm,"{'a': '4.39966 Å', 'c': '10.4173 Å'}",I4/mmm,,,,,,10.1016/j.jssc.2020.121232,True
Eu0.82La0.18Ga4,,8.2,5.74 K,Tetragonal,I4/mmm,"{'a': '4.4045 Å', 'c': '10.5743 Å'}",I4/mmm,,,,,,10.1016/j.jssc.2020.121232,True
EuGe2,,48.0,+13 K,Trigonal,CeCd2-type,"{'a': '4.1035 Å', 'c': '4.9972 Å'}",P3̄m1 (No. 164),,7.34 μB,,,,10.1016/j.jssc.2004.06.018,True
EuIn2P2,24.0,,27 K,Hexagonal,,,P6(3)/mmc,,7.04 μB/Eu,,,,10.1016/j.physb.2009.07.027,True
EuMn0.5Co0.5O3,123.0,,90 K,Orthorhombic,Pnma,"{'a': '5.567 Å', 'b': '7.563 Å', 'c': '5.321 Å'}",Pnma,24 kOe,,,0.65 μB/f.u.,,10.1016/j.jallcom.2018.06.050,True
Eu0.25Sr0.75Mn0.5Co0.5O3,,210.0,,Cubic,Pm3̄m,"{'a': '3.821 Å', 'b': '3.821 Å', 'c': '3.821 Å'}",Pm3̄m,,,,,,10.1016/j.jallcom.2018.06.050,True
LaMn0.5Co0.5O3,240.0,,,,,,,,,,,,10.1016/j.jallcom.2018.06.050,
LaMn0.5Ni0.5O3,280.0,,,,,,,,,,,,10.1016/j.jallcom.2018.06.050,
EuMnPF,,,-6.9 K,Tetragonal,,"{'a': '4.0292 Å', 'c': '8.9505 Å'}",P4/nmm,,7.1 μB,,,,10.1016/j.jssc.2017.12.004,True
EuMnAsF,,3.0,3 K,Tetragonal,,"{'a': '4.1227 Å', 'c': '9.0846 Å'}",P4/nmm,,6.84 μB,,,,10.1016/j.jssc.2017.12.004,True
EuMnSbF,,3.0,,Tetragonal,,"{'a': '4.3120 Å', 'c': '9.4356 Å'}",P4/nmm,,7.14 μB,,,,10.1016/j.jssc.2017.12.004,True
EuO,69.0,,,Rock salt,Cubic,{'a': '5.1 Å'},,,7 μB,,,,10.1016/j.physb.2008.11.110,True
EuPdGe3,,12.16,-5.3 K,BaNiSn3-type,Tetragonal,"{'a': '4.4457 Å', 'c': '10.1703 Å'}",I4mm,,7.82 μB per Eu atom,6.56 μB/Eu at 2 K and 90 kOe,,,10.1016/j.jallcom.2014.05.115,True
EuRh2Si2,,25.0,,ThCr2Si2-type,Tetragonal,,,,5-5.5 μB/Eu,,,,10.1016/j.physb.2017.10.045,True
EuRhGe3,,11.3,"-16.9 K, -17.0 K, -17.2 K",Tetragonal,Body-centered,"{'a': '4.4129 Å', 'c': '10.0906 Å'}",I4mm,,"3.56 μB (B ∥ a), 3.35 μB (B ∥ c)","42.1 emu/g (B ∥ a), 39.6 emu/g (B ∥ c)",,0.251 emu/mol (T_N),10.1016/j.jallcom.2015.06.125,True
EuPtSi3,,17.0,,Tetragonal,,,,,,,,,10.1016/j.jallcom.2015.06.125,False
EuPtGe3,,11.0,,Tetragonal,,,,,,,,,10.1016/j.jallcom.2015.06.125,False
EuPdGe3,,12.4,,Tetragonal,,,,,,,,,10.1016/j.jallcom.2015.06.125,False
EuNiGe3,,13.2,,Tetragonal,,,,,,,,,10.1016/j.jallcom.2015.06.125,False
EuRu2P2,29.0,,31.6 K,Tetragonal,,"{'a': '4.039 Å', 'c': '10.800 Å'}",I4/mmm (No. 139),< 10 Oe,7.0 μB,,,,10.1016/j.jallcom.2021.158753,True
EuS30Co70,16.0,,,,,,,,,,,,10.1016/S0925-8388(98)00402-2,True
EuScCuS3,6.4,,6.38 K,Orthorhombic,KZrCuS3-type,"{'a': '3.83066 Å', 'b': '12.7721 Å', 'c': '9.7297 Å'}",Cmcm,,7.91 μB,,,10.2 kmol·m−3·K−1,10.1016/j.jssc.2020.121926,True
EuSnP,,21.0,"16 K (parallel), 17.1 K (perpendicular)",NbCrN structure type,Tetragonal,"{'a': '4.2783 Å', 'c': '8.762 Å'}",P4/nmm,,"7.73 μB (parallel), 7.90 μB (perpendicular)",,,,10.1016/S0925-8388(02)00235-9,True
EuTbCoMnO6,113.0,,48 K,Orthorhombic,Pnma,"{'a': '5.5805 Å', 'b': '7.5373 Å', 'c': '5.2999 Å'}",Pnma (62),,12.4 μB,,,,10.1016/j.physb.2023.415043,True
Eu2CoMnO6,,,98 K,Orthorhombic,Pnma,"{'a': '5.5782 Å', 'b': '7.5695 Å', 'c': '5.3260 Å'}",Pnma (62),,7.7 μB,,,,10.1016/j.physb.2023.415043,True
TbMnO3,,,28 K,Orthorhombic,Pnma,,Pnma (62),,14.9 μB,,,,10.1016/j.physb.2023.415043,False
EuTiO3,3.0,2.1,3.1 K,Cubic,Pm3m,,Pm3m,,7.2 μB,,,,10.1016/j.jallcom.2020.156819,True
EuTiO3,,5.8,2.1 K,Cubic,Pm3m,,Pm3m,,7.4 μB,,,,10.1016/j.jallcom.2020.156819,True
Fe73.5Si13.5B9Nb3Cu1,594.0,,,,,,,,,,,,10.1016/j.physb.2010.03.061,True
Fe73.5Si13.5B9Nb1.5Mo1.5Cu1,592.0,,,,,,,,,,,,10.1016/j.physb.2010.03.061,True
Fe73.5Si13.5B9Nb1Mo2Cu1,590.0,,,,,,,,,,,,10.1016/j.physb.2010.03.061,True
Fe73.5Si13.5B9Mo3Cu1,587.0,,,,,,,,,,,,10.1016/j.physb.2010.03.061,True
Fe2B,1015.0,,,,,,,,,,,,10.1016/j.physb.2010.03.061,False
Fe23B6,630.0,,,,,,,,,,,,10.1016/j.physb.2010.03.061,False
Mn2O3,,52.5,,Orthorhombic,Pbca,"{'a': '9.415 Å', 'b': '9.423 Å', 'c': '9.404 Å'}",Pbca,,,,,,10.1016/j.jallcom.2020.158567,True
Mn1.80Fe0.20O3,,34.0,,Orthorhombic,Pbca,"{'a': '9.414 Å', 'b': '9.410 Å', 'c': '9.411 Å'}",Pbca,,,,,,10.1016/j.jallcom.2020.158567,True
Mn1.50Fe0.50O3,,30.0,,Orthorhombic,Pbca,"{'a': '9.411 Å', 'b': '9.410 Å', 'c': '9.411 Å'}",Pbca,,,,,,10.1016/j.jallcom.2020.158567,True
Mn1.25Fe0.75O3,,34.0,,Orthorhombic,Pbca,"{'a': '9.408 Å', 'b': '9.407 Å', 'c': '9.395 Å'}",Pbca,,,,,,10.1016/j.jallcom.2020.158567,True
Sn0.99Fe0.01O2,,,-6.78,Rutile,Tetragonal,"{'a': '4.764', 'b': '4.764', 'c': '3.226'}",,,,,,,10.1016/j.jssc.2010.11.010,True
Sn0.97Fe0.03O2,,,-14.33,Rutile,Tetragonal,"{'a': '4.762', 'b': '4.762', 'c': '3.226'}",,,,,,,10.1016/j.jssc.2010.11.010,True
Co4Nb2O9,,27.5,-113.8 K,Trigonal,,,P 3̄ c1,,9.45 μB/f.u.,,,,10.1016/j.jallcom.2017.07.323,True
Co3.8Fe0.2Nb2O9,,33.0,-141.5 K,Trigonal,,,P 3̄ c1,,10.69 μB/f.u.,,,,10.1016/j.jallcom.2017.07.323,True
Fe0.125Ti0.125Sn0.75O2,393.0,,,,,,,,4.0 μB,,,,10.1016/j.physb.2020.412672,False
Fe0.125V0.125Sn0.75O2,207.0,,,,,,,,5.0 μB,,,,10.1016/j.physb.2020.412672,False
Fe0.125Mn0.125Sn0.75O2,884.0,,,,,,,,5.0 μB,,,,10.1016/j.physb.2020.412672,False
Fe0.125Co0.125Sn0.75O2,684.0,,,,,,,,5.0 μB,,,,10.1016/j.physb.2020.412672,False
Fe3Si,813.15,,,DO3-type superstructure,Body-centered cubic (bcc),,,,,,,,10.1016/j.jallcom.2019.05.156,True
AlFe2B2,310.15,,,Orthorhombic,,"{'a': '2.8603 Å', 'b': '2.9233 Å', 'c': '11.0034 Å'}",,,,,,,10.1016/j.jallcom.2018.10.234,True
Fe82B15Si1C1Cu1,620.0,,,Amorphous,,,,3 A/m,,1.71 T,,"23100 at 1 kHz, 3500 at 1 MHz",10.1016/j.jnoncrysol.2020.120606,True
Fe82B14Si1C2Cu1,615.0,,,Amorphous,,,,7.2 A/m,,1.73 T,,"24500 at 1 kHz, 3500 at 1 MHz",10.1016/j.jnoncrysol.2020.120606,True
Fe83B14Si1C1Cu1,600.0,,,Amorphous,,,,5.4 A/m,,1.73 T,,"20700 at 1 kHz, 3500 at 1 MHz",10.1016/j.jnoncrysol.2020.120606,True
Fe84B13Si1C1Cu1,575.0,,,Amorphous,,,,9.3 A/m,,1.75 T,,13400 at 1 kHz,10.1016/j.jnoncrysol.2020.120606,True
MnBi,628.0,,,,,,,8.2 kOe,,60 emu/g,,,10.1016/j.jssc.2015.08.019,True
Fe50Cu50,1030.15,,,,,,,,,,,,10.1016/S1359-6454(99)00165-2,True
Pd50Fe50,763.0,,,FCC,,{'a': '0.381 nm'},,25.0 mT,"2.7 μB (3 K), 2.0 μB (room temperature)",,,,10.1016/j.jnoncrysol.2004.08.158,True
Fe2B,1015.0,,,tI12,tetragonal,,I 4/ mcm,,,,,,10.1016/j.jallcom.2019.05.341,True
FeB,580.0,,,oC8,orthorhombic,,Cmcm,,,,,,10.1016/j.jallcom.2019.05.341,True
Fe,350.0,,,,,,,"70 Oe (30-38 μm grits), 40 Oe (63-75 μm grits)",,,,,10.1016/S0921-4526(02)00817-7,True
Cu0.94Fe0.06O,,70.0,,Monoclinic,,"{'a': '4.6773', 'b': '3.4336', 'c': '5.1318'}",C 2/c,,,,,,10.1016/j.jnoncrysol.2008.04.025,True
Cu0.94Ni0.06O,,213.0,,Monoclinic,,"{'a': '4.6868', 'b': '3.4233', 'c': '5.1306'}",C 2/c,,,,,,10.1016/j.jnoncrysol.2008.04.025,True
CuO,,213.0,,Monoclinic,,"{'a': '4.6867', 'b': '3.4236', 'c': '5.1301'}",C 2/c,,,,,,10.1016/j.jnoncrysol.2008.04.025,True
Ga0.75Fe0.25Sb,270.0,,,Blende,Cubic,"{'a': '0.610 nm', 'b': '0.610 nm', 'c': '0.610 nm'}",,,2.5 μB,,,,10.1016/j.physb.2017.07.027,False
Zn98.35Fe1.65O,300.0,,,Wurtzite,Hexagonal,,,4000 Oe,,,,,10.1016/j.physb.2021.412921,True
Zn94.43Fe5.57O,300.0,,,Wurtzite,Hexagonal,,,2500 Oe,,,,,10.1016/j.physb.2021.412921,True
Fe0.25TaSe2,60.0,,,Hexagonal,P 6_3/mmc,"{'a': '6.8857 Å', 'b': '6.8857 Å', 'c': '12.7394 Å'}",P 6_3/mmc,65.3 kOe,,,0.93 μB per Fe atom,,10.1016/j.physb.2023.415492,True
Fe0.25TaSe2,33.0,,,Hexagonal,P 6_3/mmc,"{'a': '6.8819 Å', 'b': '6.8819 Å', 'c': '12.7323 Å'}",P 6_3/mmc,31.7 kOe,,,,,10.1016/j.physb.2023.415492,True
Fe0.25TaSe2,38.0,,,Hexagonal,P 6_3/mmc,"{'a': '6.8847 Å', 'b': '6.8847 Å', 'c': '12.7388 Å'}",P 6_3/mmc,37.8 kOe,,,,,10.1016/j.physb.2023.415492,True
Fe0.5Ni0.5TiO3,,116.0,,Ilmenite-type,,"{'a': '5.044 Å', 'c': '13.878 Å'}",R-3,,,,,,10.1016/j.physb.2007.04.025,True
NiTiO3,,23.0,,,,,,,,,,,10.1016/j.physb.2007.04.025,False
FeTiO3,,58.0,,,,,,,,,,,10.1016/j.physb.2007.04.025,False
Fe73.5Cu1Nb3Si13.5B9,573.15,,,,,,,5-30 A/m,,,,,10.1016/j.jallcom.2006.08.096,True
Fe0.6Co0.473.5Cu1Nb3Si13.5B9,623.15,,,,,,,,,,,,10.1016/j.jallcom.2006.08.096,True
Fe0.6Co0.486Hf7B6Cu1,823.15,,,,,,,,,,,,10.1016/j.jallcom.2006.08.096,True
Fe0.5Co0.593Hf7Cu1B6,823.15,,,,,,,22 A/m,,,,,10.1016/j.jallcom.2006.08.096,True
Fe0.71Tb0.05B0.24)96Nb4,449.0,,,Amorphous,,,,,,,,,10.1016/j.jallcom.2015.04.170,True
Fe0.71Ho0.05B0.24)96Nb4,440.0,,,Amorphous,,,,,,,,,10.1016/j.jallcom.2015.04.170,True
Fe0.71Tm0.05B0.24)96Nb4,453.0,,,Amorphous,,,,1.23 A/m,,0.87 T,,,10.1016/j.jallcom.2015.04.170,True
FeBO3,,348.0,,Rhombohedral,Hexagonal,,R-3c,,,,,,10.1016/j.jallcom.2021.161702,True
Fe0.95Ga0.05BO3,,340.0,,Rhombohedral,Hexagonal,,R-3c,,,,,,10.1016/j.jallcom.2021.161702,True
Fe0.74Ga0.26BO3,,250.0,,Rhombohedral,Hexagonal,,R-3c,,,,,,10.1016/j.jallcom.2021.161702,True
Fe0.9Co0.1Si,24.0,,,Cubic B20,,,,,0.94 μB/Co,,,,10.1016/S0921-4526(98)00970-3,True
Fe0.9Rh0.1Si,13.0,,,Cubic B20,,,,,0.54 μB/Rh,,,,10.1016/S0921-4526(98)00970-3,True
Fe0.9Ru0.1Si,14.0,,,Cubic B20,,,,,0.06 μB/Ru,,,,10.1016/S0921-4526(98)00970-3,True
Fe2O3,,956.0,,Rhombohedral,Hexagonal,"{'a': '5.035 Å', 'b': '5.035 Å', 'c': '13.748 Å'}",R-3c,,,,,,10.1016/j.jallcom.2020.154244,True
Fe3O4,,850.0,,Cubic,Face-centered cubic,"{'a': '8.396 Å', 'b': '8.396 Å', 'c': '8.396 Å'}",Fd-3m,,,,,,10.1016/j.jallcom.2020.154244,True
Fe1.24Ti0.76O3,269.0,,,,,,,,,25 emu/g,,,10.1016/j.jallcom.2020.154244,True
Fe1.33Ti0.67O3,347.0,,,,,,,,,,,,10.1016/j.jallcom.2020.154244,True
Nd2Fe17,327.0,,,,,,,,2.3,,,,10.1016/j.jallcom.2012.08.127,True
Fe14Nd2B,576.0,,,,,,,,,,,,10.1016/j.jallcom.2012.08.127,True
Fe2.05Ti0.95Sn,120.0,,,Heusler-type,,,,,,,,,10.1016/S0921-4526(02)02472-9,True
Fe2.1Ti0.9Sn,300.0,,,Heusler-type,,,,,,,,,10.1016/S0921-4526(02)02472-9,True
TbAl2,100.0,,,Fd-3m,,{'a': '7.8674'},,,,,,,10.1016/j.jallcom.2011.11.094,True
Fe36Co36B19.2Si4.8Nb4,687.0,,,Amorphous,,,,,,,,,10.1016/j.actamat.2010.07.047,True
Fe23B6,698.0,,,Cubic,Fm3m,{'a': '10.630 Å'},Fm3m,,,,,,10.1016/j.actamat.2010.07.047,True
Fe3B,890.0,,,Orthorhombic,Pnma,"{'a': '5.460 Å', 'b': '6.720 Å', 'c': '4.330 Å'}",Pnma,,,,,,10.1016/j.actamat.2010.07.047,True
Fe2B,1159.0,,,Tetragonal,I42m,"{'a': '5.093 Å', 'c': '4.227 Å'}",I42m,,,,,,10.1016/j.actamat.2010.07.047,True
FeCo,1190.0,,,Cubic,Pm3m,{'a': '2.850 Å'},Pm3m,,,,,,10.1016/j.actamat.2010.07.047,True
Mn2AlB2,291.0,,,Orthorhombic,,"{'a': '2.894 Å', 'b': '11.070 Å', 'c': '2.828 Å'}",Cmcm (65),,0.834 μB/f.u,,,,10.1016/j.jallcom.2020.155436,False
Fe2AlB2,294.0,,,Orthorhombic,,"{'a': '2.915 Å', 'b': '11.021 Å', 'c': '2.855 Å'}",Cmcm (65),,2.808 μB/f.u,,,,10.1016/j.jallcom.2020.155436,False
Co2AlB2,12.0,,,Orthorhombic,,"{'a': '2.964 Å', 'b': '11.320 Å', 'c': '2.688 Å'}",Cmcm (65),,0.356 μB/f.u,,,,10.1016/j.jallcom.2020.155436,False
Nd2Fe14B,580.0,,,,,,,12 kAm^-1,,70 Am^2 kg^-1,,,10.1016/j.jallcom.2005.07.030,True
Nd2Fe17,330.0,,,,,,,,,,,,10.1016/j.jallcom.2005.07.030,True
Fe2B,1030.0,,,,,,,,,,,,10.1016/j.jallcom.2005.07.030,True
Fe2B2O5,,70.0,36 K,Triclinic,,"{'a': '3.2388 Å', 'b': '6.1684 Å', 'c': '9.3866 Å'}",P 1̄ (No. 2),,5.3 μB,,,,10.1016/j.jssc.2009.05.009,True
Mn2B2O5,,,-27.8 K,,,,,,,,,,10.1016/j.jssc.2009.05.009,False
Fe2CoGe,900.0,,,Heusler,bcc,{'a': '5.764 Å'},,,5.06 μB,,,,10.1016/j.physb.2010.04.008,True
Fe2CoNiAlCu0.4Ti0.4,973.15,,,bcc,A2 (disordered bcc) and L21 (ordered bcc),"{'a': '2.8970 Å (A2), 5.7779 Å (L21)'}",,"848 Oe (as-cast), 1271 Oe (MA for 2h)",,"9.13 kG (as-cast), 8.41 kG (MA for 3h)",,,10.1016/j.actamat.2023.118702,True
Fe2CoNiAlCu0.4Ti0.4,973.15,,,bcc,A2 (disordered bcc) and L21 (ordered bcc),"{'a': '2.8983 Å (A2), 5.7628 Å (L21)'}",,,,,,,10.1016/j.actamat.2023.118702,True
Fe2CoNiAlCu0.4Ti0.4,973.15,,,bcc,A2 (disordered bcc) and L21 (ordered bcc),"{'a': '2.9013 Å (A2), 5.7605 Å (L21)'}",,,,,,,10.1016/j.actamat.2023.118702,True
Fe2CoNiAlCu0.4Ti0.4,973.15,,,bcc,A2 (disordered bcc) and L21 (ordered bcc),"{'a': '2.9031 Å (A2), 5.7524 Å (L21)'}",,,,,,,10.1016/j.actamat.2023.118702,True
Fe3BO5,,91.0,,Pbam,,"{'a': '9.4 Å', 'b': '12.3 Å', 'c': '3.1 Å'}",Pbam,,,,,,10.1016/j.jssc.2016.11.034,True
Fe2MnBO5,,59.5,,Pbam,,"{'a': '9.4 Å', 'b': '12.3 Å', 'c': '3.1 Å'}",Pbam,,,,,,10.1016/j.jssc.2016.11.034,True
Fe2MnGa,185.0,,,L21,BCC,{'a': '5.832 Å'},225,,3.68 μB at 5K,,,,10.1016/j.physb.2016.02.030,True
Fe2MnGa,170.0,,,L21,BCC,{'a': '5.832 Å'},225,,3.68 μB at 5K,,,,10.1016/j.physb.2016.02.030,True
Fe2MnGe,505.0,,,Hexagonal,DO19,"{'a': '0.522 nm', 'c': '0.424 nm'}",P63/mmc,2 kA/m,5 μB/f.u.,117.4 Am^2/kg,0.4 Am^2/kg,,10.1016/j.jallcom.2018.07.298,True
Fe2MnSi0.75Al0.25,290.0,,,L21,Cubic,"{'a': '5.719 Å', 'b': '5.719 Å', 'c': '5.719 Å'}",Fm3̅m,,2.4317 μB/f.u. at 50 K,,,,10.1016/j.physb.2019.411805,True
Fe2Mo3O8,,60.0,,Hexagonal,Honeycomb,,P63mc,,"3.75 μB (tetrahedral), 4.01 μB (octahedral)",,,,10.1016/j.jssc.2022.122910,False
Co2Mo3O8,,39.0,,Hexagonal,Honeycomb,,P63mc,,"2.75 μB (tetrahedral), 2.78 μB (octahedral)",,,,10.1016/j.jssc.2022.122910,False
Ni2Mo3O8,,6.0,,Hexagonal,Honeycomb,,P63mc,,"1.41-1.82 μB (tetrahedral), 1.41-1.78 μB (octahedral)",,,,10.1016/j.jssc.2022.122910,False
Nd8Fe86.6Nb5.4,641.483333333333,,,"Th2Zn17-type, TbCu7-type","Rhombohedral, Hexagonal","{'a': '0.4888 nm', 'c': '0.4268 nm'}",P6/mmm,"0.1 kOe, 0.3 kOe, 0.5-0.65 kOe, 2.75 kOe",,132 emu/g,66 emu/g,,10.1016/S0925-8388(99)00098-5,True
Fe2Ni2N,441.0,,,Tetragonal,,"{'a': '3.80 Å', 'c': '3.76 Å'}",,40 kA/m,,1070 kA/m,,,10.1016/j.jallcom.2021.161122,True
Fe2NiGa,586.0,,,Cubic,,{'a': '5.7961 Å'},F4̄3m,,"Fe(A): 1.87 μB, Fe(B): 2.25 μB",3.00 μB/f.u.,,,10.1016/j.physb.2015.08.027,True
Fe2P,217.0,,,,,,,,,,,,10.1016/j.jssc.2022.123546,True
Fe3P,700.0,,,,,,,,155-162 emu/g,,,,10.1016/j.jssc.2022.123546,True
LiFePO4,30.0,50.0,,Olivine,Orthorhombic,"{'a': '10.3266', 'b': '6.0068', 'c': '4.6905'}",Pnmb,,,,,,10.1016/j.jssc.2009.05.016,True
LiFe0.97Mn0.03PO4,30.0,50.0,,Olivine,Orthorhombic,"{'a': '10.3276', 'b': '6.0062', 'c': '4.6892'}",Pnmb,,,,,,10.1016/j.jssc.2009.05.016,True
LiFe0.91Mn0.09PO4,30.0,50.0,,Olivine,Orthorhombic,"{'a': '10.3345', 'b': '6.0125', 'c': '4.6936'}",Pnmb,,,,,,10.1016/j.jssc.2009.05.016,True
LiFe0.82Mn0.18PO4,30.0,50.0,,Olivine,Orthorhombic,"{'a': '10.3515', 'b': '6.0233', 'c': '4.7007'}",Pnmb,,,,,,10.1016/j.jssc.2009.05.016,True
Fe2TiO4,142.0,,,"Cubic, Tetragonal, Orthorhombic","Cubic (Fd3̄m), Tetragonal (I41/amd), Orthorhombic (Cmcm)",,"Fd3̄m, I41/amd, Cmcm",,,,,,10.1016/j.jssc.2011.10.045,True
Fe2V0.9Ti0.1Al,,,185 K,L21,Cubic,{'a': '0.5767 nm'},Fm-3m (No. 225),,,,,"Increased magnetic susceptibility, more than 100 times higher than bulk sample",10.1016/j.actamat.2020.09.067,True
Fe2VSi,,123.0,,"Cubic (high temperature), Tetragonal (low temperature)",,,,,"0.9 μB (sample 1), 0.58 μB (sample 2)",,,,10.1016/j.jallcom.2004.04.029,True
Fe70Zr30,1043.0,,,bcc,,,,,,,,,10.1016/j.jallcom.2020.154021,True
Fe2Zr,970.0,,,Fd-3m,,{'a': '7.055 Å'},,,,,,,10.1016/j.jallcom.2020.154021,True
Fe23Zr6,483.0,,,Fm-3m,,{'a': '11.701 Å'},,,,,,,10.1016/j.jallcom.2020.154021,True
Fe3.9Co64.82B10.2Si12Cr9Mo0.08,334.65,,,Amorphous,,,,,,,,,10.1016/j.jallcom.2019.06.095,True
Fe5Co27.4B12.26Si12.26Ni43.08,321.15,,,Amorphous,,,,,,,,,10.1016/j.jallcom.2019.06.095,True
Fe30Cr45V25,300.0,,330.76 K,Inverse Heusler,Cubic,{'a': '5.797 Å'},216,,1.73 μB/f.u.,,,,10.1016/j.jssc.2024.124602,True
Fe66V34,312.0,,,Tetragonal,,,P42/mnm,,,,,,10.1016/j.jssc.2024.124602,
Fe2CrAl,313.0,,,,,,,,,,,,10.1016/j.jssc.2024.124602,
Co2CrAl,340.0,,,,,,,,,,,,10.1016/j.jssc.2024.124602,
Co2Cr0.75Mn0.25Al,500.0,,,,,,,,,,,,10.1016/j.jssc.2024.124602,
V0.85FeCoNiCu1.15,329.0,,,,,,,,,,,,10.1016/j.jssc.2024.124602,
FeCoNiCrAl,290.0,,,,,,,,,,,,10.1016/j.jssc.2024.124602,
AlCrFeCoNiCu,295.0,,,,,,,,,,,,10.1016/j.jssc.2024.124602,
Fe35Co35Si11B19,670.0,,,Amorphous,,,,,,"0.9 T (as-spun), 0.4 T (833 K), 1.0 T (873 K), 0.3 T (973 K)","15.0 mT (as-spun), 2.0 mT (833 K), 50.0 mT (873 K), 17.5 mT (973 K)",,10.1016/j.jallcom.2018.05.242,True
Fe36Co36B19Si5Nb4,719.0,,,Amorphous,,,,"20.7 A/m (1 mm), 55.7 A/m (2 mm), 79.6 A/m (3 mm)",,"1.24 T (1 mm), 1.21 T (2 mm), 1.18 T (3 mm)",,,10.1016/j.jallcom.2010.12.146,True
Fe38Ni38B12P5Si3Nb3Cu1,567.0,,,fcc,,{'a': '0.358 nm'},,0.7 A/m,,0.86 T,,7.5·10^4 at 1 kHz,10.1016/j.jnoncrysol.2023.122234,True
Fe3Al,673.15,,,DO3,Cubic,{'a': '5.78 Å'},,,"2.14 μB, 1.46 μB",,,,10.1016/j.jallcom.2010.04.038,True
Fe3AlRu0.25,848.15,,,DO3,Cubic,,,,,,,,10.1016/j.jallcom.2010.04.038,True
Fe7C3,523.0,,,Pmcn,Orthorhombic,"{'a': '6.889 Å', 'b': '11.935 Å', 'c': '4.523 Å'}",Pmcn,,,,,,10.1016/j.jallcom.2014.12.138,True
Fe3C,482.5,,,Pnma,Orthorhombic,"{'a': '5.084 Å', 'b': '6.747 Å', 'c': '4.525 Å'}",Pnma,,,,,,10.1016/j.jallcom.2014.12.138,True
Fe3Ga3.86,,390.0,,Base-centred monoclinic,Monoclinic,"{'a': '10.102 Å', 'b': '7.666 Å', 'c': '7.881 Å'}",,,3.52 μB/f.u.,,,,10.1016/S0921-4526(97)00888-0,True
Fe3Ge,750.0,,,Cubic,Cu3Au-type,,Fm-3m,108 Oe,2.2 μB/Fe,547 emu/cm^3,,,10.1016/j.jcrysgro.2022.127025,True
Fe3Ge,650.0,,,Hexagonal,Ni3Sn-type,,P63/mmc,,2.0 μB/Fe,,,,10.1016/j.jcrysgro.2022.127025,True
Fe3Ge2,470.0,,,Hexagonal,Ni2In-type,,,,,,,,10.1016/j.jcrysgro.2022.127025,True
Fe3GeTe2,200.0,,,Quasi-two-dimensional,,{'c': '16.352 Å'},,1.5 kOe,4.6 μB/Fe,,,,10.1016/j.physb.2021.413478,True
Fe3N,575.0,,,Hexagonal,c-axis-oriented,"{'a': '0.470 nm', 'c': '0.438 nm'}",,350 Oe,1.8 μB per Fe atom,,,,10.1016/j.jcrysgro.2006.11.041,True
Fe2N,9.0,,,,,,,,,,,,10.1016/j.jcrysgro.2006.11.041,False
Co0.6Fe2.4O4,,2.0,,Cubic,Spinel,,,,,,,,10.1016/j.jssc.2018.01.007,True
Co1.5Fe1.5O4,,2.52,,Cubic,Spinel,,,,,,,,10.1016/j.jssc.2018.01.007,True
Co2FeO4,,49.8,,Cubic,Spinel,,,,,,,,10.1016/j.jssc.2018.01.007,True
Co2.4Fe0.6O4,,49.3,,Cubic,Spinel,,,,,,,,10.1016/j.jssc.2018.01.007,True
Co3O4,,30.0,,Cubic,Spinel,,,,,,,,10.1016/j.jssc.2018.01.007,True
MnFe2O4,,38.0,,Cubic,Spinel,,,,,,,,10.1016/j.jssc.2018.01.007,True
Mn3O4,43.0,,,Tetragonal,Spinel,,,,,,,,10.1016/j.jssc.2018.01.007,True
Mn0.6Fe2.4O4,,40.1,,Cubic,Spinel,,,,,,,,10.1016/j.jssc.2018.01.007,True
Mn1.5Fe1.5O4,,39.8,,Cubic,Spinel,,,,,,,,10.1016/j.jssc.2018.01.007,True
Mn2FeO4,,32.1,,Cubic,Spinel,,,,,,,,10.1016/j.jssc.2018.01.007,True
Mn2.4Fe0.6O4,,40.9,,Cubic,Spinel,,,,,,,,10.1016/j.jssc.2018.01.007,True
Fe73.5Si15.5B7Nb3Cu1,650.0,,,,,,,,,,,,10.1016/j.jnoncrysol.2007.05.151,True
Nd60Fe20Co10Al10,495.0,,,,,,,,,,,,10.1016/j.jnoncrysol.2007.05.151,True
Fe3S4,,625.5,,Cubic inverse spinel,,,,14 kA/m,,14.7 A·m^2/kg,,,10.1016/j.jssc.2012.01.015,True
Fe3Si,843.15,,,,,,,,,,,,10.1016/j.tsf.2011.05.026,True
Fe3Sn,748.15,,,Hexagonal,,"{'a': '5.4620 Å', 'c': '4.3490 Å'}",P 6_3/mmc,,,122 A m^2/kg,,,10.1016/j.jallcom.2018.07.257,True
Fe3Sn,746.15,,,Hexagonal,,"{'a': '5.4637 Å', 'c': '4.3512 Å'}",P 6_3/mmc,,,122 A m^2/kg,,,10.1016/j.jallcom.2018.07.257,True
Fe40Ni40P14B6,503.15,,,Amorphous,,,,,,,,,10.1016/j.jallcom.2017.10.062,True
Fe61Ni39,573.15,,,fcc,,,,,,,,,10.1016/j.jallcom.2015.10.170,True
Fe52Ni48,761.15,,,,,,,,,,,,10.1016/j.jallcom.2015.10.170,True
Fe40Ni60,865.15,,,,,,,,,,,,10.1016/j.jallcom.2015.10.170,True
Fe41Ni20Co20Zr7B12,,,,bcc FeCo,,,,,"1.07 μB (as-quenched ribbon), 1.01 μB (ball milled ribbon), 1.28 μB (mechanically alloyed powder)",,,,10.1016/j.jallcom.2006.08.122,True
Fe42Co6Cr15Mo14C9B12Tm2,18.0,,,Amorphous,,,,0.02 T,,,,,10.1016/j.jallcom.2020.158211,True
Fe42Co6Cr15Mo14C11B10Tm2,19.0,,,Amorphous,,,,0.02 T,,,,,10.1016/j.jallcom.2020.158211,True
Fe42Co6Cr15Mo14C13B8Tm2,20.0,,,Amorphous,,,,0.02 T,,,,,10.1016/j.jallcom.2020.158211,True
Fe42Co6Cr15Mo14C15B6Tm2,23.0,,,Amorphous,,,,0.02 T,,,,,10.1016/j.jallcom.2020.158211,True
Fe42Co6Cr15Mo14C17B4Tm2,25.0,,,Amorphous,,,,0.02 T,,,,,10.1016/j.jallcom.2020.158211,True
Fe42Mn28.3Ga29.7,500.0,,,Cubic L12-type,Polycrystalline,{'a': '3.72 Å'},Pm3̅m,"{'Low_Temperature_Phase': '3800 Oe', 'High_Temperature_Phase': '240 Oe'}",,,"{'Low_Temperature_Phase': '0.2237 emu', 'High_Temperature_Phase': '0.1959 emu'}",,10.1016/j.jallcom.2020.155346,True
Fe52Co23Nb4Si5B16,670.0,,,bcc,,{'a': '2.847 Å'},,5 A/m,,1 T,,,10.1016/j.jallcom.2014.08.260,True
Fe52Co23Nb4Si5B15P1,670.0,,,bcc,,{'a': '2.847 Å'},,5 A/m,,1 T,,,10.1016/j.jallcom.2014.08.260,True
Fe52Co23Nb4Si5B14P2,670.0,,,bcc,,{'a': '2.847 Å'},,,,,,,10.1016/j.jallcom.2014.08.260,True
Fe51Co22Nb4Si5B14P4,630.0,,,bcc,,{'a': '2.847 Å'},,,,,,,10.1016/j.jallcom.2014.08.260,True
Fe54Cr46,700.0,,,bcc (alpha phase),,,,,,,,,10.1016/S0925-8388(99)00589-7,True
Fe56Cr43Sn1,700.0,,,bcc (alpha phase),,,,,,,,,10.1016/S0925-8388(99)00589-7,True
Fe52Cr46Sn2,700.0,,,bcc (alpha phase),,,,,,,,,10.1016/S0925-8388(99)00589-7,True
Fe53.5Cr43Sn3.5,700.0,,,bcc (alpha phase),,,,,,,,,10.1016/S0925-8388(99)00589-7,True
Fe55Cr45,831.0,,,bcc (alpha phase),,{'a': '2.87 Å'},,,,,,,10.1016/j.jallcom.2017.08.201,True
Fe56Co7Ni7Ti7.5Nb2.5B20,488.15,,,"CCP-1 (γ), BCC (α), CCP-2 (γ), CCP-3 (γ)",,,,,,,,,10.1016/j.physb.2004.03.016,True
Fe56Co7Ni7Ti7.5Nb2.5B20,845.15,,,CCP-1 (γ),,,,,,,,,10.1016/j.physb.2004.03.016,True
Fe56Co7Ni7Ti7.5Nb2.5B20,1013.15,,,BCC (α),,,,,,,,,10.1016/j.physb.2004.03.016,True
Fe56Co7Ni7Ti7.5Nb2.5B20,609.15,,,BCC (α),,,,,,,,,10.1016/j.physb.2004.03.016,True
Fe57Co21Nb7B15,522.15,,,"Partially amorphous with bcc-Nb(B), tetragonal-Fe2B, orthorhombic-Fe3B, and bcc FeCo phases",,,,63.0 Oe,,112.0 emu/g,,,10.1016/j.jallcom.2012.02.061,True
Fe61Co21Nb3B15,510.15,,,"Partially amorphous with NC tetragonal-Fe2B, tetragonal-Fe3B, and bcc-FeCo phases",,,,71.5 Oe,,123.6 emu/g,,,10.1016/j.jallcom.2012.02.061,True
Fe59.75Pt39.5Nb0.75,673.15,,,L10,fcc,,,0.44 T,,,0.74,,10.1016/S0925-8388(03)00608-X,True
Fe59.75Pt39.5Nb0.75,573.15,,,A1,fcc,,,0.029 T,,,0.59,,10.1016/S0925-8388(03)00608-X,True
Fe60Co18Nb6B16,662.0,,,"Amorphous, Nanocrystalline, Fully Crystalline",,,,,,,,,10.1016/j.jnoncrysol.2008.05.075,True
Fe61Co10Ti3Y6B20,547.5,,,Amorphous,,,,,,,,"Measured, values not specified",10.1016/j.physb.2017.02.025,True
Fe61Co10Zr3Hf2W2Y2B20,520.0,,,Amorphous,,,,1.5 A/m,,1.02 T,,,10.1016/j.jallcom.2011.01.158,True
Fe61Co10Zr4Hf1W2Y2B20,526.0,,,Amorphous,,,,2.6 A/m,,1.03 T,,,10.1016/j.jallcom.2011.01.158,True
Fe61Co10Zr5Hf0W2Y2B20,506.0,,,Amorphous,,,,5.1 A/m,,1.09 T,,,10.1016/j.jallcom.2011.01.158,True
Fe64Mn15Si10B11,309.0,,,Amorphous,,,,Near-zero,,48 emu/g,,,10.1016/j.jallcom.2011.04.146,True
Fe64Mn14.8Co0.2Si10B11,346.0,,,Amorphous,,,,Near-zero,,59 emu/g,,,10.1016/j.jallcom.2011.04.146,True
Fe64Mn14.5Co0.5Si10B11,363.0,,,Amorphous,,,,Near-zero,,73 emu/g,,,10.1016/j.jallcom.2011.04.146,True
Fe64Mn14.3Co0.7Si10B11,409.0,,,Amorphous,,,,Near-zero,,84 emu/g,,,10.1016/j.jallcom.2011.04.146,True
Fe64Mn14Co1Si10B11,457.0,,,Amorphous,,,,Near-zero,,96 emu/g,,,10.1016/j.jallcom.2011.04.146,True
Fe68.5Mo5Si13.5B9Cu1Nb3,469.0,,,,,,,,,,,,10.1016/j.jallcom.2011.04.146,
Fe88Zr7B4Cu1,295.0,,,,,,,,,,,,10.1016/j.jallcom.2011.04.146,
Fe65Mn15B20,338.0,,,,,,,,,,,,10.1016/j.jallcom.2011.04.146,
Fe66Mo8Cu1B15,315.0,,,,,,,,,,,,10.1016/j.jallcom.2011.04.146,
Fe70Cr8Nb5Cu1Si4B12,284.0,,,,,,,,,,,,10.1016/j.jallcom.2011.04.146,
Fe63.75Co11.25Nb10B15,440.0,,,,,,,,,,,,10.1016/j.jallcom.2011.04.146,
Fe86Y5Zr9,285.0,,,,,,,,,,,,10.1016/j.jallcom.2011.04.146,
Fe65.5Cr4Mo4Ga4P12C5B5.5,454.0,,,Amorphous,,,,3-10 A/m,,83 emu/g,,,10.1016/j.jallcom.2006.08.256,True
Fe65.9V34.1,312.0,,,Tetragonal,,,,,,,,,10.1016/j.jallcom.2015.11.054,True
Fe65.6V34.4,307.0,,,Tetragonal,,,,,,,,,10.1016/j.jallcom.2015.11.054,True
Fe65Ni20Nb6B9,,25.0,,BCC and FCC,,,,"35.4 x 10^-4 T (as-prepared), 143.6 x 10^-4 T (873 K treated), 161.8 x 10^-4 T (900 K treated)",,"174.6 emu/g (as-prepared, 5 K), 108.7 emu/g (873 K treated, 5 K), 105.7 emu/g (900 K treated, 5 K)",,,10.1016/j.physb.2004.09.034,True
Fe65Ni35,520.0,,,fcc,,,,,,,,,10.1016/j.jallcom.2017.02.066,True
Fe65Ni34.45Si0.55,450.0,,,fcc,,,,,,,,,10.1016/j.jallcom.2017.02.066,True
Fe65Ni33.72Si1.28,430.0,,,fcc,,,,,,,,,10.1016/j.jallcom.2017.02.066,True
Fe65Ni32.5Si2.5,380.0,,,fcc,,,,,,,,,10.1016/j.jallcom.2017.02.066,True
Fe65Ni35,454.0,,,FCC,,,,,,,,,10.1016/S0921-4526(99)01441-6,True
Fe67.5Si7.5B15Cr10,398.0,,,Amorphous,,,,,,Saturation magnetization (Ms) and remanent magnetization (Mr) measured,,,10.1016/j.jallcom.2013.03.040,True
Fe67B33,370.0,,,Amorphous,,,,,,,,,10.1016/j.jallcom.2012.10.118,True
Fe67Mo6Ni3.5Cr3.5P12C5.5B2.5,469.6,,,"Tetragonal I4/mmm (Fe94C6), Cubic Im3m (Fe), Tetragonal I4 (Fe, Ni)3P, Cubic Fm3m (Fe, Ni, Mo)23(B, C)6",,,"I4/mmm (#139), Im3m (#229), I4 (#82), Fm3m (#225)",,,,,,10.1016/j.actamat.2016.07.031,True
Fe69C5.5P11.5Mn0.4Si2.3Cr1.8Mo1B8.5,552.0,,,Glassy,,,,1.7 A/m,,1.05 T,,,10.1016/j.jallcom.2019.153255,True
Fe68C9P12Mn1Si3Nb2B5,586.0,,,Glassy,,,,5 A/m,,0.9 T,,,10.1016/j.jallcom.2019.153255,True
Fe71.2C7Si3.3B5.5P8.7Cr2.3Al2,578.0,,,Glassy,,,,12.6 A/m,,0.9 T,,,10.1016/j.jallcom.2019.153255,False
Fe68.2C7Si3.3B5.5P8.7Cr2.3Al2Co3,590.0,,,Glassy,,,,9.3 A/m,,1.03 T,,,10.1016/j.jallcom.2019.153255,False
Fe77P9B11Nb2Cr1,556.0,,,Glassy,,,,2.5 A/m,,1.3 T,,,10.1016/j.jallcom.2019.153255,False
Fe77P11B9Nb2Cr1,549.0,,,Glassy,,,,3.1 A/m,,1.3 T,,,10.1016/j.jallcom.2019.153255,False
Fe70.8Cu1Nb3.1Si14.5B10.6,590.0,,,Amorphous/Nanocrystalline,BCC,,,,,,,,10.1016/j.jallcom.2013.12.030,True
Fe70Cr8Cu1Nb5Si4B12,285.0,,,Amorphous,,,,,,,,,10.1016/j.jallcom.2009.01.058,True
Fe73Cr5Cu1Nb5Si4B12,360.0,,,Amorphous,,,,,,,,,10.1016/j.jallcom.2009.01.058,True
Fe78Cu1Nb5Si4B12,470.0,,,Amorphous,,,,,,,,,10.1016/j.jallcom.2009.01.058,True
Fe70Mn10Mo5B15,,,,Amorphous,,,,,,,,,10.1016/j.jallcom.2019.07.208,True
Fe70Ni30,397.0,,,FCC,,,,,,,,,10.1016/S0921-4526(99)01365-4,True
Fe70Ni30,17.0,,,,,,,,,,,,10.1016/S0921-4526(00)00849-8,True
MnAs,20.0,2.0,,Hexagonal,,,,,,,,,10.1016/S0921-4526(00)00849-8,True
Fe70Si20Nb10,510.0,,,BCC Fe-Si and hexagonal Nb(Fe1+ySiy)2,,,P63/mmc,,,,,,10.1016/j.physb.2006.06.017,True
Fe77.9Si12.1Nb10,600.0,,,BCC Fe-Si and hexagonal Nb(Fe1+ySiy)2,,,P63/mmc,,,,,,10.1016/j.physb.2006.06.017,True
Fe70Zr30,254.0,,,Amorphous,,,,,1.05 μB,,,,10.1016/j.jnoncrysol.2019.119460,True
Fe70.8Cu1Nb3.1Si14.5B10.6,583.55,,,Amorphous,,,,,,,,,10.1016/j.jallcom.2011.10.068,True
Fe73.8Cu1Nb3.1Si13B9.1,572.45,,,Amorphous,,,,,,,,,10.1016/j.jallcom.2011.10.068,True
Fe71Cu1Nb3Si14B10.9Mn0.1,593.15,,,Amorphous,,,,,,,,,10.1016/j.jallcom.2013.03.003,True
Fe72.5Cu1Nb2Mo2Si15.5B7,598.15,,,Amorphous,,,,,,,,,10.1016/j.jallcom.2010.12.007,True
Fe3Si,857.15,,,DO3,,,,,,,,,10.1016/j.jallcom.2010.12.007,False
Fe73.5Si17.5B5Cu1Nb3,600.15,,,Amorphous,,,,,,,,,10.1016/j.jnoncrysol.2015.12.014,True
Fe72.7Al0.8Si17.5B5Cu1Nb3,598.15,,,Amorphous,,,,,,,,,10.1016/j.jnoncrysol.2015.12.014,True
Fe72Co6Si4B9Mo1P8,839.0,,,"Amorphous (as-quenched), Nanocrystalline (annealed)",,,,,,,,,10.1016/j.jallcom.2019.06.065,True
Fe72Cr8Si8B12,,,,"Amorphous (as-quenched), Nanocrystalline (annealed)",,,,,,"50 Am^2/kg (as-quenched), 59 Am^2/kg (annealed at 875 K)",,,10.1016/j.physb.2023.414997,True
Fe73.5Cu1Mo3Si12.5Al1B9,609.0,,,Amorphous,,,,,,,,,10.1016/j.jallcom.2006.08.011,True
Fe3Si,802.0,,,Nanocrystalline,,,,,,,,,10.1016/j.jallcom.2006.08.011,True
Fe72.9Si7.5Al1.7Mo10.2B6Cu1.7,584.0,,,Amorphous,,,,,,,,,10.1016/j.jallcom.2006.08.011,True
Fe73.5Si13.5B8CuNb2VAl,300.0,,,α-FeSi particles embedded in an amorphous phase,,,,"{'value': '0.24 to 1', 'unit': 'Oe'}",,"{'value': 'Follows T^3/2 law', 'unit': 'NA'}",,,10.1016/j.physb.2011.11.039,True
Fe74Cu1Nb3Si13.5B8.5,,,,Nanocrystalline (annealed at 554°C and 610°C),,,,,,,,,10.1016/S0022-3093(99)00034-4,True
Fe75Mo8Cu1B16,310.0,,,bcc,,,,,,,,,10.1016/j.jallcom.2019.04.060,True
Fe75Pt25,400.0,,,,,,,,,,,,10.1016/j.physb.2004.03.078,True
Fe80Sn5B15,666.0,,,Amorphous,,,,,,,,,10.1016/j.jallcom.2010.12.063,True
Fe78Sn5B17,671.5,,,Amorphous,,,,,,,,,10.1016/j.jallcom.2010.12.063,True
Fe75Sn5B20,714.0,,,Amorphous,,,,,,,,,10.1016/j.jallcom.2010.12.063,True
Fe76Mo10Cu1B13,,,,BCC,Cubic,{'a': '0.28664 nm'},,"28 A/m (as-quenched), 175 A/m (annealed at 723 K)",1.36 x 10^4 μB (at 330 K),,,,10.1016/j.jallcom.2014.06.162,True
Fe78Sn5B17,671.55,,,bcc-Fe(Sn),bcc,{'a': '0.2903 nm'},,,,,,,10.1016/j.jallcom.2013.12.026,True
Fe79Si11B10,655.5,,,"BCC (α-Fe(Si)), Cubic (Fe3Si), Tetragonal (Fe2B)",,"{'a': '2.854 Å (α-Fe(Si) in ribbons), 2.857 Å (α-Fe(Si) in microwires), 5.694 Å (Fe3Si in ribbons), 5.695 Å (Fe3Si in microwires), 5.107 Å (Fe3Si in ribbons), 5.106 Å (Fe3Si in microwires), 4.242 Å (Fe3Si in ribbons), 4.244 Å (Fe3Si in microwires)', 'c': '4.242 Å (Fe3Si in ribbons), 4.244 Å (Fe3Si in microwires)'}",,"< 1 Oe (as-quenched), increased after partial devitrification",,"192 ± 3 emu/g (ribbons at 50 K), 190 ± 3 emu/g (microwires at 50 K)",,,10.1016/j.jnoncrysol.2021.121277,True
Fe76Si9B10P5,680.0,,,Amorphous,,,,1.6-1.9 A/m,,1.51 T,,"16,500-17,200",10.1016/j.jnoncrysol.2012.03.023,True
Fe81Si4B10P5,636.0,,,Amorphous,,,,1.6-1.9 A/m,,1.64 T,,"16,500-17,200",10.1016/j.jnoncrysol.2012.03.023,True
Fe7Pd3,723.15,,,"FCC (austenite), FCT (martensite)","Cubic (austenite), Tetragonal (martensite)","{'a': '3.822 Å (martensite), 3.756 Å (austenite)', 'c': '3.630 Å (martensite)'}",,,,"1220 emu/cm³ (martensite at -20 °C), 1080 emu/cm³ (austenite at 60 °C)",,,10.1016/j.actamat.2003.08.024,True
FeTe,,65.0,,,,,,,,,,,10.1016/j.jcrysgro.2015.09.014,True
Fe80Al20,943.65,,,A2 phase,Body-centered cubic,,,26.3 Oe,,1236 emu/cm³,,13.3,10.1016/j.jallcom.2021.162262,True
Fe79.95Al20Tb0.05,943.65,,,A2 phase,Body-centered cubic,,,1.7 Oe,,1229 emu/cm³,,15.6,10.1016/j.jallcom.2021.162262,True
Fe79.9Al20Tb0.1,943.65,,,A2 phase,Body-centered cubic,,,6.1 Oe,,1223 emu/cm³,,16.0,10.1016/j.jallcom.2021.162262,True
Fe79.85Al20Tb0.15,943.65,,,A2 phase,Body-centered cubic,,,11.4 Oe,,1209 emu/cm³,,14.7,10.1016/j.jallcom.2021.162262,True
Fe80B20,430.0,,,Amorphous,,,,"0.36 Oe (aq), 0.28 Oe (fq)",,1.3 T,,,10.1016/j.jnoncrysol.2008.05.081,True
Fe80Nb10B10,400.0,,,α-Fe,bcc,{'a': '2.893 Å'},Im3m,4.2 kA/m,,62 Am^2/kg,,,10.1016/j.jallcom.2017.07.160,True
Fe18Nb27B55,400.0,,,,,,,,,,,,10.1016/j.jallcom.2017.07.160,True
Fe70Ni12B14Si4,669.15,,,α-Fe(Si),,,,17.9 A/m,,162.7 emu/g,,,10.1016/j.jallcom.2019.03.226,True
Fe74Ni8B14Si4,700.15,,,α-Fe(Si),,,,22.3 A/m,,165.8 emu/g,,,10.1016/j.jallcom.2019.03.226,True
Fe78Ni4B14Si4,681.15,,,α-Fe(Si),,,,19.8 A/m,,163.9 emu/g,,,10.1016/j.jallcom.2019.03.226,True
Fe80Ni2B14Si4,689.15,,,α-Fe(Si),,,,20.5 A/m,,164.4 emu/g,,,10.1016/j.jallcom.2019.03.226,True
Fe80Ni12B14Si4,674.15,,,α-Fe(Si),,,,27.2 A/m,,161.5 emu/g,,,10.1016/j.jallcom.2019.03.226,True
Fe80Ni20,985.0,,,bcc,solid solution,{'a': '0.28695 nm to 0.28690 nm'},,,2.07 μB,150 to 206 Am^2/kg,,,10.1016/S0022-3093(99)00174-X,True
Fe80Ni20,885.15,,,,,,,,,,,,10.1016/j.jallcom.2017.11.078,True
Fe80P13C7,585.0,,,Amorphous,,"{'a': '11.039 Å', 'b': '11.039 Å', 'c': '9.200 Å'}",,10.1 A/m,150.187 μB/s.c.,1.46 T,,,10.1016/j.jnoncrysol.2023.122724,True
Fe80P11C7Ge2,602.0,,,Amorphous,,"{'a': '11.066 Å', 'b': '11.066 Å', 'c': '9.222 Å'}",,13.6 A/m,157.686 μB/s.c.,1.52 T,,,10.1016/j.jnoncrysol.2023.122724,True
Fe80P9C7Ge4,614.0,,,Amorphous,,"{'a': '11.092 Å', 'b': '11.092 Å', 'c': '9.243 Å'}",,24.2 A/m,162.226 μB/s.c.,1.63 T,,,10.1016/j.jnoncrysol.2023.122724,True
Fe80Si9B11,663.0,,,Amorphous,,,,,,,,,10.1016/j.jnoncrysol.2022.121433,True
Fe80Zn20,935.0,,,bcc,Solid solution,{'a': '0.2882 nm'},,"97-410 Oe at 80 K, 25-47 Oe at RT",2 μB per Fe atom,,,,10.1016/j.jallcom.2009.10.239,True
ZnFe2O4,555.0,10.5,,spinel,fcc,{'a': '0.8401 nm'},,"410 Oe at 80 K, 47 Oe at RT",1.33 μB per formula unit,,,,10.1016/j.jallcom.2009.10.239,True
Fe81Ga19,985.95,,,"A2 (disordered), D03 (ordered)",Highly (110) textured,"{'a': '2.907 Å (A2), 5.800 Å (D03)'}",,,,,,,10.1016/j.jallcom.2015.08.153,True
Fe86Zr7Nb1Cu1B5,303.0,,330 K,Amorphous,,,,,,,,,10.1016/j.physb.2014.03.093,True
Fe81Pt5Zr7Nb1Cu1B5,360.0,,370 K,Amorphous,,,,,,,,,10.1016/j.physb.2014.03.093,True
Fe78Co6Si2B13P1,684.0,,,Amorphous,,,,10.9 A/m,,1.70 T,,,10.1016/j.jallcom.2019.152549,True
Fe80Co4Si2B13P1,660.0,,,Amorphous,,,,7.7 A/m,,1.69 T,,,10.1016/j.jallcom.2019.152549,True
Fe82Co2Si2B13P1,634.0,,,Amorphous,,,,6.5 A/m,,1.67 T,,,10.1016/j.jallcom.2019.152549,True
Fe84Si2B13P1,599.0,,,Amorphous,,,,6.1 A/m,,1.67 T,,,10.1016/j.jallcom.2019.152549,True
Fe82Ni2Si2B13P1,611.0,,,Amorphous,,,,3.4 A/m,,1.65 T,,,10.1016/j.jallcom.2019.152549,True
Fe80Ni4Si2B13P1,621.0,,,Amorphous,,,,5.2 A/m,,1.61 T,,,10.1016/j.jallcom.2019.152549,True
Fe78Ni6Si2B13P1,627.0,,,Amorphous,,,,5.6 A/m,,1.57 T,,,10.1016/j.jallcom.2019.152549,True
Fe83.3Si4.2B12.5,1023.0,,,bcc-Fe(Si),,,,,,,,,10.1016/j.jallcom.2015.02.197,True
Fe84.3Si4P3B8Cu0.7,1043.15,,,α-Fe type phase,,,,"1-2 Oe (as-prepared), <1 Oe (annealed at 300-400°C), 35-40 Oe (annealed at 550°C)",,,,,10.1016/j.jallcom.2014.01.082,True
Fe84Nb3.5Zr3.5B8Cu1,373.15,,,Amorphous and α-Fe crystalline,,,,1-6 Oe,,"Varies with thickness, up to saturation magnetization of α-Fe",,,10.1016/j.jallcom.2011.01.036,True
Fe85Co3Zr5B4Nb3,336.0,,,Amorphous,,,,Negligible at 200 K,,145 Am^2/kg at 200 K,,,10.1016/j.jnoncrysol.2021.120885,True
Fe86Co2Zr8B4,340.0,,,,,,,,,,,,10.1016/j.jnoncrysol.2021.120885,False
Fe87Co2Zr7B4,333.0,,,,,,,,,,,,10.1016/j.jnoncrysol.2021.120885,False
Fe85Zr8B4Sm3,332.0,,,,,,,,,,,,10.1016/j.jnoncrysol.2021.120885,False
Fe86Zr7Cu1B6,330.0,,,,,,,,,,,,10.1016/j.jnoncrysol.2021.120885,False
Fe77Ta3B10Zr9Cu1,336.0,,,,,,,,,,,,10.1016/j.jnoncrysol.2021.120885,False
Fe78Cr6B10Zr5Gd1,340.0,,,,,,,,,,,,10.1016/j.jnoncrysol.2021.120885,False
Fe64Cr4Nb4Y6B22,336.0,,,,,,,,,,,,10.1016/j.jnoncrysol.2021.120885,False
Fe80B12Cr8,341.0,,,,,,,,,,,,10.1016/j.jnoncrysol.2021.120885,False
Fe70B12Cr8La10,335.0,,,,,,,,,,,,10.1016/j.jnoncrysol.2021.120885,False
Fe80Nd8Cr8B4,340.0,,,,,,,,,,,,10.1016/j.jnoncrysol.2021.120885,False
Fe74Mo8Cu1B17,343.0,,,,,,,,,,,,10.1016/j.jnoncrysol.2021.120885,False
Fe88Zr11B1,255.0,,,Amorphous,,,,Near-zero,,74 emu/g,,,10.1016/j.jnoncrysol.2018.02.022,True
