Repository: MaMMoS-project/ML-models

# ML-models
Collection of various ML models developed for the MaMMoS project

Models are organized in different folders of this repository:


- ./beyond-stoner-wolfarth:

   ML models to replace single-grain micromagnetics simulations by ML predictions for:

   -- ./beyond-stoner-wolfarth/single-grain-easy-axis-model:
      where the H and K1 vector are aligned along the z-axis of the simulation cube
      This model predicts Mr, Hc, and BHmax from a, k1, and Ms
      Current model version: v1.0

   -- ./inverse-beyond-stoner-wolfarth/single-grain-easy-axis-model:
      where the H and K1 vector are aligned along the z-axis of the simulation cube

File: compound-to-experimental-tc/data/MagneticMaterials_All.csv (part 18 of 94)
Material_Name,Curie,Neel,Curie_Weiss,Crystal_Structure,Lattice_Structure,Lattice_Parameters,Space_Group,Coercivity,Magnetic_Moment,Magnetization,Remanence,Susceptibility,DOI,Experimental
Fe88Zr10B1Co1,270.0,,,Amorphous,,,,Near-zero,,81.2 emu/g,,,10.1016/j.jnoncrysol.2018.02.022,True
Fe88Zr9B1Co2,285.0,,,Amorphous,,,,Near-zero,,95 emu/g,,,10.1016/j.jnoncrysol.2018.02.022,True
Fe87Zr11B1Co1,280.0,,,Amorphous,,,,Near-zero,,85.4 emu/g,,,10.1016/j.jnoncrysol.2018.02.022,True
Fe86Zr11B1Co2,300.0,,,Amorphous,,,,Near-zero,,97.3 emu/g,,,10.1016/j.jnoncrysol.2018.02.022,True
Fe83Zr6B10Cu1,398.0,,,,,,,,,,,,10.1016/j.jnoncrysol.2018.02.022,False
Fe76Cr4Mo4Cu1B15,355.0,,,,,,,,,,,,10.1016/j.jnoncrysol.2018.02.022,False
Fe79B12Cr8Ce1,325.0,,,,,,,,,,,,10.1016/j.jnoncrysol.2018.02.022,False
Fe75B12Cr9Ce5,295.0,,,,,,,,,,,,10.1016/j.jnoncrysol.2018.02.022,False
Fe70Mn10B20,438.0,,,,,,,,,,,,10.1016/j.jnoncrysol.2018.02.022,False
Fe82Ni2Zr6B10,465.0,,,,,,,,,,,,10.1016/j.jnoncrysol.2018.02.022,False
Fe91Zr7B2,250.0,,,Amorphous,,,,,1.4 μB,,,,10.1016/j.jallcom.2010.02.149,True
Fe88Zr8B4,295.0,,,Amorphous,,,,,1.6 μB,,,,10.1016/j.jallcom.2010.02.149,True
Fe87Zr6B6Cu1,300.0,,,Amorphous,,,,,1.6 μB,,,,10.1016/j.jallcom.2010.02.149,True
Fe89Zr7B4,275.0,,,Amorphous,,,,,,,,,10.1016/j.jallcom.2022.166707,True
Fe87Zr7B4Dy2,308.0,,,Amorphous,,,,,,,,,10.1016/j.jallcom.2022.166707,True
Fe87Zr7B4Tb2,319.0,,,Amorphous,,,,,,,,,10.1016/j.jallcom.2022.166707,True
Fe87Zr7B4Gd2,342.0,,,Amorphous,,,,,,,,,10.1016/j.jallcom.2022.166707,True
Fe89Zr8B3,271.0,,,,,,,,,,,,10.1016/j.jallcom.2022.166707,
Fe88Zr8B4,291.0,,,,,,,,,,,,10.1016/j.jallcom.2022.166707,
Fe87Zr8B5,306.0,,,,,,,,,,,,10.1016/j.jallcom.2022.166707,
Fe88Zr9B3,286.0,,,,,,,,,,,,10.1016/j.jallcom.2022.166707,
Fe87Zr9B4,304.0,,,,,,,,,,,,10.1016/j.jallcom.2022.166707,
Fe86Zr9B5,327.0,,,,,,,,,,,,10.1016/j.jallcom.2022.166707,
Fe87Zr6B6Cu1,300.0,,,,,,,,,,,,10.1016/j.jallcom.2022.166707,
Fe86Zr7B6Cu1,320.0,,,,,,,,,,,,10.1016/j.jallcom.2022.166707,
Fe88Zr6Nd2B4,314.0,,,Amorphous,,,,"14.9 Oe at 10 K, 5.5 Oe at 200 K",,,,,10.1016/j.jnoncrysol.2023.122347,True
Fe88Zr4Nd4B4,335.0,,,Amorphous,,,,"42.8 Oe at 10 K, 13.3 Oe at 200 K",,,,,10.1016/j.jnoncrysol.2023.122347,True
Fe86Zr9B5,327.0,,,,,,,,,,,,10.1016/j.jnoncrysol.2023.122347,
Fe87Zr7B4Co2,333.0,,,,,,,,,,,,10.1016/j.jnoncrysol.2023.122347,
Fe86Co2Zr8B4,340.0,,,,,,,,,,,,10.1016/j.jnoncrysol.2023.122347,
Fe85Co3Zr5B4Nb3,336.0,,,,,,,,,,,,10.1016/j.jnoncrysol.2023.122347,
Fe86Zr8B4Sm2,325.0,,,,,,,,,,,,10.1016/j.jnoncrysol.2023.122347,
Fe85Zr8B4Sm3,333.0,,,,,,,,,,,,10.1016/j.jnoncrysol.2023.122347,
Fe85Ce7B5Co3,346.0,,,,,,,,,,,,10.1016/j.jnoncrysol.2023.122347,
Fe87Zr7B4Gd2,342.0,,,,,,,,,,,,10.1016/j.jnoncrysol.2023.122347,
Fe86Zr7Cu1B6,330.0,,,,,,,,,,,,10.1016/j.jnoncrysol.2023.122347,
Fe66Mn4Zr8Nb2B20,328.0,,,,,,,,,,,,10.1016/j.jnoncrysol.2023.122347,
Fe89Hf7Zr1B3,600.0,,,Amorphous,,,,17.4 A/m,,0.64 T,,,10.1016/j.jallcom.2017.03.315,True
Fe89Hf7Zr1Al3,610.0,,,Amorphous,,,,4.3 A/m,,1.60 T,,,10.1016/j.jallcom.2017.03.315,True
Fe90Zr10,225.0,,,bcc,,,,,,,,,10.1016/j.jallcom.2014.01.095,True
Co90Zr10,998.0,,,,,,,,,,,,10.1016/j.jallcom.2014.01.095,False
Fe51.3Al48.7,180.0,,,BCC,A2 (disordered) and B2 (ordered),,,,,,,,10.1016/j.physb.2014.03.041,True
FeAs,,77.0,,Orthorhombic,MnP (B31) type,"{'a': '5.44 Å', 'b': '6.03 Å', 'c': '3.37 Å'}",,,,,,3.8 × 10^−5,10.1016/j.tsf.2007.11.021,True
Fe2As,,350.0,,Tetragonal,Cu2Sb (C38) type,"{'a': '3.63 Å', 'c': '5.98 Å'}",,,,,,,10.1016/j.tsf.2007.11.021,True
FeBP,533.15,,,Amorphous,,,,7.52 Oe,,150.26 emu/g,,,10.1016/j.jallcom.2022.168164,True
FeBP,533.15,,,Amorphous,,,,6.89 Oe,,151.60 emu/g,,,10.1016/j.jallcom.2022.168164,True
FeBP,533.15,,,Amorphous,,,,8.51 Oe,,157.19 emu/g,,,10.1016/j.jallcom.2022.168164,True
FeBP,533.15,,,Amorphous,,,,9.30 Oe,,134.32 emu/g,,,10.1016/j.jallcom.2022.168164,True
FeCl2,,23.5,,,,{'a': '5.375 Å'},,,,,,,10.1016/j.physb.2010.11.025,True
FeCoB,750.0,,,,,,,,,0.81 MA/m,,,10.1016/j.physb.2023.415362,False
FeCoNi,900.0,,,BCC,,,,,,237 emu/g,,,10.1016/j.jallcom.2024.174175,True
FeCoNiCu,900.0,,,BCC,,,,,,237 emu/g,,,10.1016/j.jallcom.2024.174175,True
FeCoNiAlSi,535.0,,,BCC and B2,,,,35 Oe,,0.35 T,,,10.1016/j.jallcom.2022.165958,True
FeCoNiCuAl,884.5,,,FCC + BCC,,"{'a': '2.8790 (BCC), 3.6246 (FCC)'}",,913 A/m,,82.4 emu/g,,,10.1016/j.jallcom.2022.163665,True
FeCoNiCuAlCe0.03,1064.0,,,FCC + BCC,,"{'a': '2.8708 (BCC), 3.6204 (FCC)'}",,332–523 A/m,,82.3–83.5 emu/g,,,10.1016/j.jallcom.2022.163665,True
Fe,1043.0,,,bcc,,{'a': '2.87 Å'},,,2.2 μB/Fe,,,,10.1016/j.jallcom.2021.161812,True
Fe75Cu25,250.0,,,bcc,,,,30 mT,0.65 μB/Fe,55 emu/g,,,10.1016/j.jallcom.2021.161812,True
Fe25Cu75,250.0,,,fcc,,,,30 mT,0.65 μB/Fe,55 emu/g,,,10.1016/j.jallcom.2021.161812,True
Fe50Cu3Pt47,673.15,,,L10,fcc,{'c': '3.69 Å'},,,,,,,10.1016/j.tsf.2017.06.059,True
Fe47Cu6Pt47,643.15,,,L10,fcc,,,,,,,,10.1016/j.tsf.2017.06.059,True
Fe43Cu10Pt47,593.15,,,L10,fcc,{'c': '3.65 Å'},,,,,,,10.1016/j.tsf.2017.06.059,True
Fe,843.15,,,,,,,,,,,,10.1016/j.tsf.2017.06.059,True
Fe93Ga2Si3B2,627.15,,,Amorphous,,,,,,1.27 T,,,10.1016/j.tsf.2020.137955,True
FeGeO3,,79.0,,Ilmenite,Hexagonal,"{'a': '5.068 Å', 'c': '14.03 Å'}",R-3,,,,,,10.1016/j.jssc.2012.11.020,True
FeIn2Se4,,,-183±2 K,Hexagonal,Hexagonal,"{'a': '4.045 Å', 'c': '34.587 Å'}",P3m1,,5.2 μB,,,,10.1016/j.physb.2006.05.162,True
FeMnCuSi,249.462,,,Cubic,Fm-3m,{'a': '3.611 Å'},225,,"Fe: 0.89588 μB, Mn: 2.58619 μB, Cu: 0.04795 μB, Si: -0.02181 μB",,,,10.1016/j.jallcom.2023.169604,False
FeMnP0.5Si0.5,382.0,,,Fe2P-type,Hexagonal,"{'a': '6.2090 Å', 'c': '3.2880 Å'}",P6̄2m,,4.4 μB/f.u.,,,,10.1016/j.jssc.2011.06.019,True
FeMnP0.75Si0.25,250.0,150.0,,Hexagonal Fe2P-type,Hexagonal,"{'a': '5.9907(2) Å (298K), 6.1630(2) Å (16K)', 'c': '3.4996(3) Å (298K), 3.3035(2) Å (16K)'}",P6̄2m,,"2.1(1) μB (Fe), 2.8(1) μB (Mn)",125 Am^2/kg (5K),,,10.1016/j.jssc.2014.10.013,True
FeMnP0.75Si0.25,,150.0,,Hexagonal Fe2P-type,Hexagonal,"{'a': '5.9879(1) Å (298K), 5.9756(3) Å (16K)', 'c': '3.4937(2) Å (298K), 3.4878(2) Å (16K)'}",P6̄2m,,"2.2(2) μB (Fe), 2.0(2) μB (Mn)",5 Am^2/kg (5K),,,10.1016/j.jssc.2014.10.013,True
FeMoN2,,,-859 K,Hexagonal WC,Hexagonal,"{'a': '0.2843 nm', 'c': '0.2735 nm'}",,,,,,230×10^−6 emu/g,10.1016/S0022-0248(98)00011-6,True
Fe4N,767.0,,,Cubic,Face-centered cubic (fcc),{'a': '3.795'},,,,,,,10.1016/j.jcrysgro.2014.12.022,True
Fe73.5Nb3Cu1Si16.5B6,613.15,,,BCC and DO3 ordered FCC,,{'a': '5.67-5.69 Å'},,<1 A/m,,1.3-1.8 T,,,10.1016/S0921-4526(01)00468-9,True
Fe0.945O,,195.0,,Rhombohedral,,,,,,,,,10.1016/j.jallcom.2003.11.159,True
FeP,,120.0,,,,,,,2.98 μB,,,,10.1016/j.jssc.2008.03.012,True
Fe2P,209.0,,400 K,,,,,,,,,,10.1016/j.jssc.2008.03.012,True
Fe3P,692.0,,,,,,,,,,,,10.1016/j.jssc.2008.03.012,
MnP,292.0,47.0,,,,,,6000 Oe at 5 K,,,,,10.1016/j.jssc.2008.03.012,True
FePS3,,120.0,,Monoclinic,,"{'a': '5.97 Å', 'b': '10.29 Å', 'c': '6.71 Å'}",C2/m,,,,,,10.1016/S0921-4526(03)00179-0,True
FePd2,600.0,,,Tetragonal,I4/mmm,"{'a': '2.769 Å', 'c': '11.331 Å'}",No. 139,,"Fe: 3.075 μB, Pd: 0.324 μB",,,,10.1016/j.jssc.2022.123328,False
FePt2,827.0,,,Tetragonal,I4/mmm,"{'a': '2.756 Å', 'c': '11.555 Å'}",139,,3.625 μB/f.u.,,,,10.1016/j.physb.2024.415833,False
FePt2,777.0,,,Orthorhombic,Cmcm,"{'a': '3.844 Å', 'b': '11.670 Å', 'c': '3.936 Å'}",63,,3.727 μB/f.u.,,,,10.1016/j.physb.2024.415833,False
FePt2,884.0,,,Orthorhombic,Immm,"{'a': '2.750 Å', 'b': '3.783 Å', 'c': '8.486 Å'}",71,,3.604 μB/f.u.,,,,10.1016/j.physb.2024.415833,False
FePt2,665.0,,,Hexagonal,P63/mmc,"{'a': '4.377 Å', 'c': '5.388 Å'}",194,,3.876 μB/f.u.,,,,10.1016/j.physb.2024.415833,False
FePt2,965.0,,,Tetragonal,P4/nmm,"{'a': '2.772 Å', 'c': '11.418 Å'}",129,,3.299 μB/f.u.,,,,10.1016/j.physb.2024.415833,False
FeRh,580.0,,,CsCl-ordered intermetallic,Cubic,"{'a': '2.998 Å', 'b': '2.998 Å', 'c': '2.998 Å'}",,"56 Oe (FM state), 203 Oe (nominal AF state)","3.2 μB (Fe, FM state), 0.9 μB (Rh, FM state), 3.1 μB (Fe, AF state), 0 μB (Rh, AF state)","331 emu/cc (nominal AF state), 1355 emu/cc (FM state)",,,10.1016/j.jallcom.2022.165566,True
FeSO4·2H2O,,8.3,,Orthorhombic,,"{'a': '6.3160 Å', 'b': '7.7550 Å', 'c': '8.9880 Å'}",Pccn,,"4.95 μB (HT), 5.48 μB (LT)",1.5 Nβ at 50 kOe,0.16 Nβ,,10.1016/j.jssc.2015.07.036,True
FeSc2S4,,,45 K,Cubic,,,,,,,,,10.1016/j.physb.2006.01.158,True
MnSc2S4,,2.0,23 K,Cubic,,,,,5.8 μB,,,,10.1016/j.physb.2006.01.158,True
Fe73.5Pd1Nb3Si13.5B9,585.0,,,bcc,,,,,,,,,10.1016/S0022-3093(98)00419-0,True
Fe73.5Pt1Nb3Si13.5B9,590.0,,,bcc,,,,,,,,,10.1016/S0022-3093(98)00419-0,True
Fe3B,725.0,,,tetragonal,,,,,,,,,10.1016/S0022-3093(98)00419-0,True
Fe75B9Si12C4,686.15,,,Amorphous,,,,"{'AP': '83.6 A/m', 'SA_190MPa': '21.7 A/m', 'SA_190MPa_A': '20.7 A/m', 'SA_190MPa_2A': '44 A/m', 'SA_380MPa': '20.6 A/m', 'SA_760MPa': '80.5 A/m', 'SA_760MPa_A': '54 A/m', 'SA_760MPa_2A': '58.5 A/m'}",,,"{'AP': '0.96', 'SA_190MPa': '0.31', 'SA_190MPa_A': '0.72', 'SA_190MPa_2A': '0.92', 'SA_380MPa': '0.21', 'SA_760MPa': '0.03', 'SA_760MPa_A': '0.045', 'SA_760MPa_2A': '0.042'}",,10.1016/j.jallcom.2020.157460,True
Fe5Sn3,588.0,,,,,,,,6.6×10^-16 to 9.0×10^-16 emu,,,,10.1016/S0925-8388(03)00220-2,True
FeSn2,,380.0,,,,,,,,,,,10.1016/S0925-8388(03)00220-2,True
FeSn,,368.0,,,,,,,,,,,10.1016/S0925-8388(03)00220-2,True
FeSe0.5Te0.5,,190.0,,Tetragonal,,"{'a': '0.373', 'b': '0.373', 'c': '0.584-0.589'}",,,,,,,10.1016/j.physb.2019.411966,True
FeTiF6·6H2O,,8.0,27 K,Rhombohedrally distorted CsCl,Trigonal,,"R3̅ (room temperature), P21/c (upon cooling)",,,,,,10.1016/j.jallcom.2021.162748,True
FeVO4,,20.0,-97.36 K,Triclinic,,"{'a': '6.709 Å', 'b': '8.045 Å', 'c': '9.340 Å'}",P1̄,,5.831 μB,,,,10.1016/j.jssc.2008.05.041,True
FeVO4,,13.0,,Triclinic,,"{'a': '6.709 Å', 'b': '8.045 Å', 'c': '9.340 Å'}",P1̄,,5.831 μB,,,,10.1016/j.jssc.2008.05.041,True
Fe50Ni50,873.15,,,FCC,,{'a': '0.36062 nm'},Fm3m,"{'value': '0.129 Oe', 'unit': 'Oe'}","{'value': '1.536 μB/atom', 'unit': 'μB/atom'}","{'value': '149.77 emu/g', 'unit': 'emu/g'}","{'value': '0.040 emu/g', 'unit': 'emu/g'}",,10.1016/j.jallcom.2013.03.277,True
FeAl,1040.0,,,BCC,,,,"12 kA/m at 5 K, 36 kA/m at 295 K",,"40 Am^2/kg at 5 K, 35 Am^2/kg at 295 K",,,10.1016/j.physb.2005.09.001,True
Fe,1053.0,,,BCC,,,,56 Oe,,210 emu/g,,,10.1016/j.jallcom.2010.04.135,True
Fe3O4,843.0,,,,,,,,,,,,10.1016/j.jallcom.2010.04.135,True
GaV4S8,10.0,,,Cubic,Face-centered cubic,{'a': '9.65550 Å'},F 4̄ 3 m,,1.559 μB per V4 cluster,,,,10.1016/j.jssc.2009.07.046,True
GeV4S8,,13.0,,Cubic,Face-centered cubic,{'a': '9.65958 Å'},F 4̄ 3 m,,2.43 μB per V4 cluster,,,,10.1016/j.jssc.2009.07.046,True
Ga0.25Ge0.75V4S8,,15.0,,Cubic,Face-centered cubic,{'a': '9.65640 Å'},F 4̄ 3 m,,2.47 μB per V4 cluster,,,,10.1016/j.jssc.2009.07.046,True
GaFeO3,,450.0,,Corundum,Trigonal,"{'a': '5.02130 Å', 'b': '5.02130 Å', 'c': '13.59493 Å'}",R3̅c,,,0.03 μB/f.u,,,10.1016/j.jssc.2018.05.027,True
Ga0.75Al0.25FeO3,,590.0,,Corundum,Trigonal,"{'a': '4.99085 Å', 'b': '4.99085 Å', 'c': '13.52482 Å'}",R3̅c,,,0.03 μB/f.u,,,10.1016/j.jssc.2018.05.027,True
Ga0.5Al0.5FeO3,,650.0,,Corundum,Trigonal,"{'a': '4.96891 Å', 'b': '4.96891 Å', 'c': '13.47890 Å'}",R3̅c,,,0.03 μB/f.u,,,10.1016/j.jssc.2018.05.027,True
Ga0.97Mn0.03As,80.0,,,Epitaxial,,,,,,,,,10.1016/j.physb.2005.12.168,True
Ga2Cr1.33Se5,,,137.7 K,Rhombohedral,Hexagonal,"{'a': '3.781 Å', 'c': '46.807 Å'}",R3,,2.0 μB/Cr3+,,,Curie-Weiss law with θC−W=137.7 K,10.1016/S0925-8388(03)00689-3,True
Ga0.946Mn0.054As,72.0,,,,,,,,,,,,10.1016/j.physb.2008.11.143,True
Ga0.912Mn0.088As,140.0,,,,,,,,,,,,10.1016/j.jcrysgro.2008.10.051,True
Ga0.96Mn0.04As0.86P0.14,,,,,,,,,,,,,10.1016/j.jcrysgro.2019.01.035,True
GaMnNAs,155.0,,,,,,,26 Oe,,10 emu/cm^3,,,10.1016/j.jcrysgro.2006.11.159,True
GaMnSb,30.0,,,Zinc-blende,Cubic,{'a': '6.091 Å'},,150 Oe,,2.6×10^-5 emu,,,10.1016/j.jcrysgro.2010.12.022,True
GaMnAs,110.0,,,,,,,,,,,,10.1016/j.jcrysgro.2010.12.022,False
InMnAs,330.0,,,,,,,,,,,,10.1016/j.jcrysgro.2010.12.022,False
GaNCr2.5Mn0.5,42.0,,-715 K,Cubic antiperovskite,Cubic,{'a': '3.882 Å'},Pm-3m,,,,,,10.1016/j.jssc.2013.10.034,True
GaNCr2Mn,42.0,118.0,-514 K,Cubic antiperovskite,Cubic,{'a': '3.883 Å'},Pm-3m,,,,,,10.1016/j.jssc.2013.10.034,True
GaNCr1.5Mn1.5,42.0,158.0,-409 K,Cubic antiperovskite,Cubic,{'a': '3.885 Å'},Pm-3m,,,,,,10.1016/j.jssc.2013.10.034,True
MnSb,560.0,,,Hexagonal,,,,,,,,,10.1016/j.tsf.2020.137971,False
GaMn,650.0,,,,,,,,,,,,10.1016/j.tsf.2020.137971,False
GaV4S8,12.0,,,Rhombohedral,Cubic to Rhombohedral,,,,0.72 μB/cluster,,,,10.1016/j.physb.2007.10.172,True
Gd,292.0,,,,,,,,,,,,10.1016/j.jallcom.2023.169551,True
Gd71Ni29,122.6,,,Amorphous,,,,,,213 Am^2/kg,,,10.1016/j.jnoncrysol.2019.119589,True
Gd68Ni32,123.9,,,Amorphous,,,,,,214 Am^2/kg,,,10.1016/j.jnoncrysol.2019.119589,True
Gd65Ni35,123.4,,,Amorphous,,,,,,201 Am^2/kg,,,10.1016/j.jnoncrysol.2019.119589,True
Gd63Ni37,122.3,,,Amorphous,,,,,,199 Am^2/kg,,,10.1016/j.jnoncrysol.2019.119589,True
GdNiSi3,,22.2,-24.2 K,Orthorhombic,,,Cmmm,,7.94 μB,,,,10.1016/j.physb.2024.415724,True
Gd0.75Y0.25NiSi3,,16.6,-20.3 K,Orthorhombic,,,Cmmm,,5.96 μB,,,,10.1016/j.physb.2024.415724,True
Gd0.50Y0.50NiSi3,,9.7,-15.0 K,Orthorhombic,,,Cmmm,1053 Oe,3.97 μB,,,,10.1016/j.physb.2024.415724,True
Gd0.35Y0.65NiSi3,,5.3,-12.4 K,Orthorhombic,,,Cmmm,838 Oe,2.78 μB,,,,10.1016/j.physb.2024.415724,True
Gd0.20Y0.80NiSi3,,2.7,-5.3 K,Orthorhombic,,,Cmmm,,1.59 μB,,,,10.1016/j.physb.2024.415724,True
GdNi,69.0,,,CrB-type,Orthorhombic,"{'a': '6.98 Å', 'b': '4.24 Å', 'c': '7.68 Å'}",Cmcm,,,,,,10.1016/j.jallcom.2024.174186,True
Gd0.8Ce0.2Ni,53.0,,,CrB-type,Orthorhombic,"{'a': '7.00 Å', 'b': '4.26 Å', 'c': '7.70 Å'}",Cmcm,,,,,,10.1016/j.jallcom.2024.174186,True
Gd0.6Ce0.4Ni,44.0,,,CrB-type,Orthorhombic,"{'a': '7.02 Å', 'b': '4.28 Å', 'c': '7.72 Å'}",Cmcm,,,,,,10.1016/j.jallcom.2024.174186,True
Gd0.4Ce0.6Ni,31.0,,,CrB-type,Orthorhombic,"{'a': '7.04 Å', 'b': '4.30 Å', 'c': '7.74 Å'}",Cmcm,,,,,,10.1016/j.jallcom.2024.174186,True
Gd0.5Sr0.5Fe0.5Mn0.5O3,,49.0,-3 K,Orthorhombic,Pbnm,"{'a': '5.423', 'b': '5.417', 'c': '7.649'}",Pbnm,,7.22 μB/f.u.,,,,10.1016/j.jallcom.2021.160747,True
Nd0.5Sr0.5Fe0.5Mn0.5O3,,47.0,,Orthorhombic,Pbnm,"{'a': '5.4412', 'b': '5.4151', 'c': '7.7214'}",Pbnm,,5.02 μB/f.u.,,,,10.1016/j.jallcom.2021.160747,True
Pr0.5Sr0.5Fe0.5Mn0.5O3,,58.0,,Orthorhombic,Pbnm,"{'a': '5.4695', 'b': '5.4287', 'c': '7.7340'}",Pbnm,,5.12 μB/f.u.,,,,10.1016/j.jallcom.2021.160747,True
Gd,293.0,,,,,,,,,,,,10.1016/j.jallcom.2006.09.149,True
Gd0.7Tb0.3,275.0,,,,,,,,,,,,10.1016/j.jallcom.2006.09.149,True
Gd0.5Tb0.5,260.0,,,,,,,,,,,,10.1016/j.jallcom.2006.09.149,True
Gd0.5Dy0.5,235.0,,,hcp,,"{'a': '3.613 Å', 'c': '5.710 Å'}",,,,270.1 Am^2/kg,,,10.1016/S0925-8388(00)00852-5,True
Gd0.45Dy0.45Nd0.1,211.0,,,hcp,,,,,,235.2 Am^2/kg,,,10.1016/S0925-8388(00)00852-5,True
Gd0.4Dy0.4Nd0.2,188.0,,,hcp,,,,,,200.9 Am^2/kg,,,10.1016/S0925-8388(00)00852-5,True
Gd0.35Dy0.35Nd0.3,165.0,,,hcp,,,,150 Oe,,158.2 Am^2/kg,<3 Am^2/kg,,10.1016/S0925-8388(00)00852-5,True
Gd0.67Y0.33,74.0,,,Amorphous,,,,,,198 emu/g at 4.2 K,,,10.1016/j.physb.2004.08.026,True
Gd1.2Fe4Si9.8,,,-12 K,Hexagonal,Hexagonal,"{'a': '3.93 Å', 'c': '15.25 Å'}",,,7.8 μB/Gd,,,0.055 μB/T at 4.2 K,10.1016/j.physb.2004.01.046,True
Gd2CuO4,,282.0,,Orthorhombic,Pseudotetragonal,"{'a': '0.55082 nm', 'b': '0.55084 nm', 'c': '1.18864 nm'}",Acam,,0.048 μB,,,,10.1016/S0921-4526(99)02514-4,True
Gd1.5Eu0.5CuO4,,272.0,,Orthorhombic,Pseudotetragonal,"{'a': '0.55133 nm', 'b': '0.55145 nm', 'c': '1.18934 nm'}",,,,,,,10.1016/S0921-4526(99)02514-4,True
Eu2CuO4,,262.0,,Tetragonal,,"{'a': '0.39027 nm', 'c': '1.19008 nm'}",,,,,,,10.1016/S0921-4526(99)02514-4,True
Tb2CuO4,,295.0,,,,,,,,,,,10.1016/S0921-4526(99)02514-4,True
Gd117Co56.4Sn114.3,65.0,,89 K,Dy117Co56Sn112 type,Cubic,{'a': '30.186 Å'},Fm-3m,,7.1 μB/Gd,,,,10.1016/j.jallcom.2017.08.009,True
Gd25Co25Al25Ho24Y1,51.0,,,Amorphous,,,,,,,,,10.1016/j.jnoncrysol.2020.120354,True
Gd25Co25Al25Ho20Y5,49.0,,,Amorphous,,,,,,,,,10.1016/j.jnoncrysol.2020.120354,True
Gd25Co25Al25Ho15Y10,47.0,,,Amorphous,,,,,,,,,10.1016/j.jnoncrysol.2020.120354,True
Gd25Co25Al25Ho10Y15,41.0,,,Amorphous,,,,,,,,,10.1016/j.jnoncrysol.2020.120354,True
Gd25Tb25Co25Al25,73.0,,,Amorphous,,,,,,,,,10.1016/j.jallcom.2019.03.210,True
Gd25Dy25Co25Al25,60.0,,,Amorphous,,,,,,,,,10.1016/j.jallcom.2019.03.210,True
Gd25Ho25Co25Al25,50.0,,,Amorphous,,,,,,,,,10.1016/j.jallcom.2019.03.210,True
Er20Dy20Co20Al20Tb20,29.0,,,,,,,,,,,,10.1016/j.jallcom.2019.03.210,
Er20Dy20Co20Al20Tm20,13.0,,,,,,,,,,,,10.1016/j.jallcom.2019.03.210,
Gd20Tb20Dy20Ni20Al20,45.0,,,,,,,,,,,,10.1016/j.jallcom.2019.03.210,
Gd20Tb20Dy20Co20Al20,58.0,,,,,,,,,,,,10.1016/j.jallcom.2019.03.210,
Gd10Tb10Dy10Ho10Er10Y10Ni10Co10Ag10Al10,24.0,,,,,,,,,,,,10.1016/j.jallcom.2019.03.210,
Nd2Al,40.0,,,C23,,"{'a': '0.6725 nm', 'b': '0.5230 nm', 'c': '0.9656 nm'}",,,1.38 μB/Nd atom,51.5 emu/g,,,10.1016/S0925-8388(99)00135-8,True
Gd2Al,45.0,,,C23,,"{'a': '0.6612 nm', 'b': '0.5127 nm', 'c': '0.9543 nm'}",,,6.02 μB/Gd,203 emu/g,,,10.1016/S0925-8388(99)00135-8,True
GdFeZnGe4O12,,13.8,7.37 K,SrNa2P4O12,Tetragonal,"{'a': '9.7298 Å', 'c': '4.7515 Å'}",P4/nbm,,"Gd: 6.02 μB, Fe: 3.84 μB",8 μB per mole at 50 kOe,,,10.1016/j.jssc.2018.11.022,True
Gd2CaGe4O12,,,-3.62 K,SrNa2P4O12,Tetragonal,"{'a': '10.0766 Å', 'c': '5.1043 Å'}",P4/nbm,,,,,,10.1016/j.jssc.2018.11.022,True
ErFeCuGe4O12,,20.0,,,,,,,,,,,10.1016/j.jssc.2018.11.022,
Gd2FeCrO6,8.14,,12.9 K,Monoclinic,Monoclinic,"{'a': '5.3334 Å', 'b': '5.5668 Å', 'c': '7.6393 Å'}",P21/n,736 Oe,12.28 μB/f.u.,,2.74 emu/g,,10.1016/j.jallcom.2023.173339,True
Gd2Fe0.75Mg0.25CrO6,6.5,,11.6 K,Monoclinic,Monoclinic,"{'a': '5.3337 Å', 'b': '5.5665 Å', 'c': '7.6356 Å'}",P21/n,24 Oe,12.54 μB/f.u.,133.36 emu/g,0.075 emu/g,,10.1016/j.jallcom.2023.173339,True
Gd2FeCr0.75Mg0.25O6,5.7,,10.2 K,Monoclinic,Monoclinic,"{'a': '5.3382 Å', 'b': '5.5772 Å', 'c': '7.6434 Å'}",P21/n,89 Oe,12.34 μB/f.u.,140.46 emu/g,0.29 emu/g,,10.1016/j.jallcom.2023.173339,True
LaFe11.5Si1.5,195.0,,,Cubic,NaZn13-type,,,,,,,,10.1016/j.jallcom.2022.164858,True
La0.95Gd0.05Fe11.5Si1.5,196.0,,,Cubic,NaZn13-type,,,,,,,,10.1016/j.jallcom.2022.164858,True
La0.9Gd0.1Fe11.5Si1.5,196.0,,,Cubic,NaZn13-type,,,,,,,,10.1016/j.jallcom.2022.164858,True
La0.85Gd0.15Fe11.5Si1.5,198.0,,,Cubic,NaZn13-type,,,,,,,,10.1016/j.jallcom.2022.164858,True
La0.8Gd0.2Fe11.5Si1.5,200.0,,,Cubic,NaZn13-type,,,,,,,,10.1016/j.jallcom.2022.164858,True
La0.75Gd0.25Fe11.5Si1.5,204.0,,,Cubic,NaZn13-type,,,,,,,,10.1016/j.jallcom.2022.164858,True
Gd2Fe16Si,528.0,,,Rhombohedral,Th2Zn17-type,"{'a': '8.513 Å', 'c': '12.412 Å'}",R3̅m,,,,,,10.1016/j.jallcom.2022.164858,True
Gd2MgTiO6,,3.3,-5.6 K,Monoclinic,Double Perovskite,"{'a': '5.3636 Å', 'b': '5.5997 Å', 'c': '7.6819 Å'}",P 21/n (No.14),,7 μB,13.73 mB per formula unit,,,10.1016/j.actamat.2022.117669,True
YFe4Al8,167.0,,,CeMn4Al8,,"{'a': '0.8743', 'c': '0.5049'}",,,,,,,10.1016/j.jallcom.2003.08.038,True
GdFe4Al8,160.0,,,CeMn4Al8,,"{'a': '0.8762', 'c': '0.5046'}",,,,,,,10.1016/j.jallcom.2003.08.038,True
TbFe4Al8,153.0,,,CeMn4Al8,,"{'a': '0.8752', 'c': '0.5042'}",,,,,,,10.1016/j.jallcom.2003.08.038,True
Gd2MoO6,,,-4.43 K,Monoclinic,,,C 2/c,,7.59 μB,,,,10.1016/j.jssc.2022.123500,True
Sm2Ni5C3,,6.6,,La2Ni5C3-type,Tetragonal,"{'a': '8.26131 Å', 'c': '3.89090 Å'}",P4/mbm,,,,,,10.1016/j.jallcom.2023.172411,True
Gd2Ni5C3,,22.2,,La2Ni5C3-type,Tetragonal,"{'a': '8.24683 Å', 'c': '3.85398 Å'}",P4/mbm,,,,,,10.1016/j.jallcom.2023.172411,True
Nd2Ni5C3,,3.4,,La2Ni5C3-type,Tetragonal,"{'a': '8.28313 Å', 'c': '3.93027 Å'}",P4/mbm,,,,,,10.1016/j.jallcom.2023.172411,True
Gd2PdSi3,,20.0,19 K,,,,,,,,,,10.1016/S0921-4526(98)01129-6,True
Gd2Rh3Al9,,8.85,-32.0 K,Orthorhombic,Distorted honeycomb,"{'a': '13.0538 Å', 'b': '7.6455 Å', 'c': '9.5117 Å'}",Cmcm,,7.984 μB,4.2 μB at 70 kOe under 2 K,,,10.1016/j.jssc.2023.124487,True
Gd2Ru2O7,,35.0,-11.77 K,Cubic pyrochlore,Face-centered cubic,,Fd-3m,,11.74 μB,,,,10.1016/j.physb.2011.12.037,True
Gd1.9Y0.1Ru2O7,,,-11.06 K,Cubic pyrochlore,Face-centered cubic,,Fd-3m,,11.50 μB,,,,10.1016/j.physb.2011.12.037,True
Gd1.8Y0.2Ru2O7,,,-11.1 K,Cubic pyrochlore,Face-centered cubic,,Fd-3m,,11.17 μB,,,,10.1016/j.physb.2011.12.037,True
Gd1Y1Ru2O7,,,-8.46 K,Cubic pyrochlore,Face-centered cubic,,Fd-3m,,8.52 μB,,,,10.1016/j.physb.2011.12.037,True
Gd2Ru2O7,,35.0,-11.77 K,Cubic pyrochlore,Face-centered cubic,,Fd-3m,,11.74 μB,,,,10.1016/j.physb.2011.12.037,True
Gd1.9Ho0.1Ru2O7,,,-10.46 K,Cubic pyrochlore,Face-centered cubic,,Fd-3m,,12.01 μB,,,,10.1016/j.physb.2011.12.037,True
Gd1.8Ho0.2Ru2O7,,,-10.76 K,Cubic pyrochlore,Face-centered cubic,,Fd-3m,,12.35 μB,,,,10.1016/j.physb.2011.12.037,True
Gd1Ho1Ru2O7,,,-3.53 K,Cubic pyrochlore,Face-centered cubic,,Fd-3m,,13.36 μB,,,,10.1016/j.physb.2011.12.037,True
Ho2Ru2O7,,,1.12 K,Cubic pyrochlore,Face-centered cubic,,Fd-3m,,14.63 μB,,,,10.1016/j.physb.2011.12.037,True
Gd2Sn2O7,,1.0,,Cubic pyrochlore,Pyrochlore lattice,,Fd-3m,,,,,,10.1016/j.physb.2008.11.195,True
CeIn3,,10.0,,Cubic,AuCu3-type,,,,0.65 μB per Ce3+ ion,,,,10.1016/j.physb.2009.07.028,True
Fe2O3,,955.0,,Hexagonal,Hexagonal close packed,"{'a': '4.995 Å', 'c': '13.581 Å'}",,572 Oe,,1.32 emu/g,0.13 emu/g,,10.1016/j.jallcom.2023.172845,True
Gd53Al24Co20Zr3,93.0,,,Amorphous,,,,,,,,,10.1016/j.jallcom.2010.01.125,True
Gd33Er22Al25Co20,52.0,,,Amorphous,,,,,,,,,10.1016/j.jallcom.2010.01.125,True
Gd51Al24Co20Nb1Cr4,100.0,,,Amorphous,,,,,,,,,10.1016/j.jallcom.2010.01.125,True
Gd51Al24Co20Nb1B4,82.0,,,Amorphous + Crystalline,,,,,,,,,10.1016/j.jallcom.2010.01.125,True
Gd48Al25Co20Zr3Er4,84.0,,,Amorphous,,,,,,,,,10.1016/j.jallcom.2010.01.125,True
Gd51Al24Co20Zr4Nb1,91.0,,,Amorphous,,,,,,,,,10.1016/j.jallcom.2010.01.125,True
Gd51Al24Co20Ce5,81.0,,,Amorphous,,,,,,,,,10.1016/j.jallcom.2010.01.125,True
Gd30Al25Co20Y20Zr5,37.0,,,Amorphous,,,,,,,,,10.1016/j.jallcom.2010.01.125,True
Ho30Y26Al24Co20,5.5,,,Amorphous,,,,,,,,,10.1016/j.jallcom.2010.01.125,True
Dy50Gd7Al23Co20,26.0,,,Amorphous,,,,,,,,,10.1016/j.jallcom.2010.01.125,True
Er50Al24Co20Y6,8.0,,,Amorphous,,,,,,,,,10.1016/j.jallcom.2010.01.125,True
Tb36Y20Al24Co20,30.0,,,Amorphous + Crystalline,,,,,,,,,10.1016/j.jallcom.2010.01.125,True
Gd,293.0,,,Crystalline,,,,,,,,,10.1016/j.jallcom.2010.01.125,False
Gd5Si2Ge1.9Fe0.1,276.0,,,Crystalline,,,,,,,,,10.1016/j.jallcom.2010.01.125,False
La0.8Ca0.2MnO3,230.0,,,Crystalline,,,,,,,,,10.1016/j.jallcom.2010.01.125,False
Ni2Mn0.75Cu0.25Ga,308.0,,,Crystalline,,,,,,,,,10.1016/j.jallcom.2010.01.125,False
MnFeP0.45As0.55,306.0,,,Crystalline,,,,,,,,,10.1016/j.jallcom.2010.01.125,False
Fe60Cr14Cu1Nb3Si13B9,226.0,,,Amorphous,,,,,,,,,10.1016/j.jallcom.2010.01.125,False
Gd36Tb20Co20Al24,91.0,,97 K,Amorphous,,,,,6.7 μB,,,,10.1016/j.jallcom.2019.06.085,True
Dy36Ho20Co20Al24,23.0,,,,,,,,,,,,10.1016/j.jallcom.2019.06.085,False
Gd36Y20Co20Al24,53.0,,,,,,,,,,,,10.1016/j.jallcom.2019.06.085,False
Tb36Ho20Co20Al24,30.0,,,,,,,,,,,,10.1016/j.jallcom.2019.06.085,False
Tb36Er20Co20Al24,27.0,,,,,,,,,,,,10.1016/j.jallcom.2019.06.085,False
Tb36Gd20Co20Al24,62.0,,,,,,,,,,,,10.1016/j.jallcom.2019.06.085,False
Tb36Y20Co20Al24,42.0,,,,,,,,,,,,10.1016/j.jallcom.2019.06.085,False
Tb36Sm20Co20Al24,58.0,,,,,,,,,,,,10.1016/j.jallcom.2019.06.085,False
Tb36Pr20Co20Al24,38.0,,,,,,,,,,,,10.1016/j.jallcom.2019.06.085,False
Gd3Al2,275.0,,,,,,,,,,,,10.1016/j.physb.2022.414415,True
Gd3Ni0.1Al1.9,274.5,,,,,,,,,,,,10.1016/j.physb.2022.414415,True
Gd3Ni0.2Al1.8,271.0,,,,,,,,,,,,10.1016/j.physb.2022.414415,True
Gd3Ni0.3Al1.7,269.5,,,,,,,,,,,,10.1016/j.physb.2022.414415,True
Gd3Co,172.0,130.0,190 K,Fe3C-type,Orthorhombic,"{'a': '7.022 Å', 'b': '9.497 Å', 'c': '6.299 Å'}",Pnma,7.2 kOe,"1.6 μB (Co atoms), 21.7 μB/f.u. (crystalline), 19.4 μB/f.u. (amorphous)",,,,10.1016/j.jallcom.2015.06.149,True
Yb3Cu4Ge4,7.5,,,Orthorhombic,,,,,"3.6 μB/Yb (4e site), 1.45 μB (2d site)",1.7–1.8 μB/Yb ion,,,10.1016/S0921-4526(01)01269-8,True
Gd3Cu4Ge4,8.6,,,Orthorhombic,,,,,,,,,10.1016/S0921-4526(01)01269-8,True
Ce3Cu4Sn4,,10.4,,Orthorhombic,,,,,,,,,10.1016/S0921-4526(01)01269-8,False
Gd3Cu4Sn4,,13.0,,Orthorhombic,,,,,,,,,10.1016/S0921-4526(01)01269-8,False
Gd3Ni6Ga2,104.0,,110 K,Ce3Ni6Si2-type,Cubic,{'a': '0.89489 nm'},Im-3m,,6.73 μB (2 K),20.2 μB/fu (90 kOe),,,10.1016/j.jssc.2022.123502,True
Gd3Ni6Si2,40.0,,-15.5 K,Ce3Ni6Si2-type,Cubic,{'a': '0.8838 nm'},Im-3m,,8.2 μB,,,,10.1016/j.jssc.2022.123502,False
Gd3Ni6Al2,104.5,,118.1 K,Ce3Ni6Si2-type,Cubic,{'a': '0.9015 nm'},Im-3m,,7.7 μB,,,,10.1016/j.jssc.2022.123502,False
Gd3Ni6Sb5,8.0,,-17.8 K,New structure type related to BaAl4,Pseudo-orthorhombic,"{'a': '1.06639', 'b': '0.42256', 'c': '1.26993'}",P 21/m,,8.1 μB,,,,10.1016/j.jallcom.2014.02.184,True
Tb3Ni6Sb5,,,-11.9 K,New structure type related to BaAl4,Pseudo-orthorhombic,"{'a': '1.0634', 'b': '0.4216', 'c': '1.2684'}",P 21/m,,9.7 μB,,,,10.1016/j.jallcom.2014.02.184,True
Gd6FeBi2,346.0,,,Fe2P-type,Hexagonal,"{'a': '0.83573 nm', 'c': '0.42344 nm'}","P 6̄ 2 m (No. 189, hP 9)",Negligible,,,,,10.1016/j.jallcom.2020.155937,True
Gd3Tb3FeBi2,302.0,,,Fe2P-type,Hexagonal,"{'a': '0.83233 nm', 'c': '0.42198 nm'}","P 6̄ 2 m (No. 189, hP 9)",1-2 kOe,,,,,10.1016/j.jallcom.2020.155937,True
Tb6FeBi2,250.0,,,Fe2P-type,Hexagonal,"{'a': '0.82913 nm', 'c': '0.42050 nm'}","P 6̄ 2 m (No. 189, hP 9)",1-2 kOe,,,,,10.1016/j.jallcom.2020.155937,True
Tb6Fe0.5Mn0.5Bi2,376.0,,,Fe2P-type,Hexagonal,"{'a': '0.82838 nm', 'c': '0.42473 nm'}","P 6̄ 2 m (No. 189, hP 9)",1-2 kOe,,,,,10.1016/j.jallcom.2020.155937,True
Gd3Y4Pd3,197.0,,240 K,Hexagonal,Th7Fe3-type,"{'a': '9.9411', 'c': '6.2954'}",,,"7.79 μB (a-axis), 7.69 μB (c-axis)",,,,10.1016/j.jallcom.2009.11.105,True
Gd4Y3Pd3,240.0,,,Hexagonal,Th7Fe3-type,"{'a': '9.956', 'c': '6.2918'}",,,7.78 μB,,,,10.1016/j.jallcom.2009.11.105,True
Gd5Y2Pd3,263.0,,,Hexagonal,Th7Fe3-type,"{'a': '9.9687', 'c': '6.280'}",,,7.80 μB,,,,10.1016/j.jallcom.2009.11.105,True
Gd6YPd3,299.0,,,Hexagonal,Th7Fe3-type,"{'a': '9.9827', 'c': '6.2864'}",,,7.54 μB,,,,10.1016/j.jallcom.2009.11.105,True
Gd7Pd3,334.0,,,Hexagonal,Th7Fe3-type,"{'a': '9.981', 'c': '6.279'}",,,7.25 μB,,,,10.1016/j.jallcom.2009.11.105,True
Gd5Si1.5Ge2.5,213.0,,,Monoclinic,Monoclinic,"{'a': '7.604 Å', 'b': '14.836 Å', 'c': '7.802 Å'}",,,,,,,10.1016/j.jallcom.2019.151751,True
Gd4.9Zr0.1Si1.5Ge2.5,218.0,,,Monoclinic,Monoclinic,"{'a': '7.572 Å', 'b': '14.794 Å', 'c': '7.800 Å'}",,,,,,,10.1016/j.jallcom.2019.151751,True
Gd48Co50Fe2,297.0,,,Amorphous,,,,,,,,,10.1016/j.jallcom.2019.152003,True
Gd50Co50,267.0,,,Amorphous,,,,,,,,,10.1016/j.jallcom.2019.152003,True
Gd48Co52,282.0,,,Amorphous,,,,,,,,,10.1016/j.jallcom.2019.152003,True
Gd50Co45Fe5,289.5,,,Amorphous,,,,,,,,,10.1016/j.jallcom.2019.152003,True
Gd48Co50Ni2,280.0,,,Amorphous,,,,,,,,,10.1016/j.jallcom.2019.152003,True
Gd48Co50Nb2,242.0,,,Amorphous,,,,,,,,,10.1016/j.jnoncrysol.2018.04.037,True
Gd48Co52,282.0,,,Amorphous,,,,Nearly zero at 10 K,,157 Am^2/kg at 10 K,,,10.1016/j.jallcom.2015.10.293,True
Gd4Co2Mg3,81.0,75.0,83 K,Monoclinic,,"{'a': '754.0 pm', 'b': '374.1 pm', 'c': '822.5 pm'}",P2/m,0.93 T,6.3 μB per Gd-atom,,,,10.1016/j.jssc.2009.01.027,True
Gd2Ni2Mg,,49.0,,,,,,,,,,,10.1016/j.jssc.2009.01.027,False
GdPdMg,95.7,,,,,,,,,,,,10.1016/j.jssc.2009.01.027,False
GdAgMg,39.3,,,,,,,,,,,,10.1016/j.jssc.2009.01.027,False
GdPtMg,97.6,,,,,,,,,,,,10.1016/j.jssc.2009.01.027,False
GdAuMg,,81.1,,,,,,,,,,,10.1016/j.jssc.2009.01.027,False
Gd4Co39Ti2,1075.0,,,Th2Ni17-type,Hexagonal,"{'a': '8.350(1) Å', 'c': '8.224(1) Å'}",P 63/mmc,,,77.3 Am2/kg at room temperature,,,10.1016/j.jallcom.2005.12.035,True
Gd4Co39Ti2,1075.0,,,TbCu7-type,Disordered,"{'a': '4.882(3) Å', 'c': '4.102(7) Å'}",,,,77.3 Am2/kg at room temperature,,,10.1016/j.jallcom.2005.12.035,True
Gd4Nd1Si2Ge2,276.0,,,Orthorhombic,,,,,,,,,10.1016/j.jallcom.2020.154117,True
Gd4NiMg,,92.0,97 K,Gd4RhIn type,Face-centered cubic,{'a': '1376.1 pm'},F4̄3m,,8.24 μB/Gd,,,,10.1016/j.jssc.2008.10.026,True
Gd50Al30Co20,86.0,,,Amorphous,,,,35 Oe,,194 emu/g,,,10.1016/j.jallcom.2018.06.067,True
Gd55Al20Co25,110.0,,,Amorphous,,,,35 Oe,,196 emu/g,,,10.1016/j.jallcom.2018.06.067,True
Gd55Co20Al25,103.0,,,Bulk Metallic Glass,,,,,,,,,10.1016/j.jallcom.2018.06.067,False
Gd55Co20Al23Si2,105.0,,,Bulk Metallic Glass,,,,,,,,,10.1016/j.jallcom.2018.06.067,False
Gd33Co25Al54,47.5,,,,,,,,,,,,10.1016/j.jallcom.2018.06.067,False
Gd53Co19Al28,62.5,,,,,,,,,,,,10.1016/j.jallcom.2018.06.067,False
Gd52.5Co16.5Al31,62.5,,,,,,,,,,,,10.1016/j.jallcom.2018.06.067,False
Gd50Co45Fe5,289.0,,,,,,,,,,,,10.1016/j.jallcom.2018.06.067,False
Gd56Ni15Al27Zr2,70.0,,,,,,,,,,,,10.1016/j.jallcom.2018.06.067,False
Gd50Co50,277.0,,,Amorphous,,,,,,,,,10.1016/j.jallcom.2017.06.254,True
Gd50Co48Fe2,278.0,,,Amorphous,,,,,,,,,10.1016/j.jallcom.2017.06.254,True
Gd50Co48Mn2,258.0,,,Amorphous,,,,,,,,,10.1016/j.jallcom.2017.06.254,True
Gd50Co45Mn5,245.0,,,Amorphous,,,,,,,,,10.1016/j.jallcom.2017.06.254,True
Gd75Ni25,123.0,,138 K,Amorphous,,,,,6.49 μB,205.1 A m^2/kg,,,10.1016/j.jnoncrysol.2020.120147,True
Gd60Ni40,99.0,,107 K,Amorphous,,,,,6.52 μB,185.4 A m^2/kg,,,10.1016/j.jnoncrysol.2020.120147,True
Gd50Ni50,73.0,,72 K,Amorphous,,,,,6.54 μB,169.1 A m^2/kg,,,10.1016/j.jnoncrysol.2020.120147,True
Gd3Ni2,147.0,,166 K,Crystalline,,,,,7.0 μB,,,,10.1016/j.jnoncrysol.2020.120147,False
GdNi,69.0,,,Crystalline,,,,,7.4 μB,,,,10.1016/j.jnoncrysol.2020.120147,False
Gd53Al24Co20Zr3,94.0,,,Amorphous,,,,,2.58 μB/fu,,,,10.1016/j.actamat.2012.11.006,True
Gd55Co17.5Al24.5Mn3,114.0,,,Amorphous,,,,0.003 T,6.76 μB,,,,10.1016/j.jnoncrysol.2021.121222,True
Gd55Co17.5Al24.5Fe3,118.0,,,Amorphous,,,,0.003 T,7.55 μB,,,,10.1016/j.jnoncrysol.2021.121222,True
Gd55Co17.5Al24.5Cu3,100.0,,,Amorphous,,,,0.003 T,6.14 μB,,,,10.1016/j.jnoncrysol.2021.121222,True
Gd55Co17.5Al27.5,95.0,,,Amorphous,,,,,,,,,10.1016/j.jnoncrysol.2021.121222,False
Gd53Al24Co20Zr3,93.0,,,Amorphous,,,,,,,,,10.1016/j.jnoncrysol.2021.121222,False
Gd0.667Sc0.333)60A120Co20,66.0,,,Amorphous,,,,,,,,,10.1016/j.jnoncrysol.2021.121222,False
Gd51Al24Co20Zr4Nb1,91.0,,,Amorphous,,,,,,,,,10.1016/j.jnoncrysol.2021.121222,False
Gd55Co17Al24Si1Fe3,117.0,,,Amorphous,,,,,,,,,10.1016/j.jnoncrysol.2021.121222,False
Gd55Ni25Al18Zn2,84.0,,,Amorphous,,,,,,,,,10.1016/j.jnoncrysol.2021.121222,False
Gd51Al24Co20Ce5,81.0,,,Amorphous,,,,,,,,,10.1016/j.jnoncrysol.2021.121222,False
Gd,294.0,,,Crystalline,,,,,,,,,10.1016/j.jnoncrysol.2021.121222,False
Gd5Si2Ge2,276.0,,,Crystalline,,,,,,,,,10.1016/j.jnoncrysol.2021.121222,False
Gd55Co25Al20,112.5,,,Amorphous,,,,< 5 kA/m,0.7 μB,203 Am^2/kg,,,10.1016/j.jallcom.2015.09.205,True
Gd55Co30Ni10Al5,158.0,,169.84 K,Amorphous,,,,,5.89 μB,,,,10.1016/j.jallcom.2022.164328,True
Gd55Co30Ni5Al10,140.0,,151.37 K,Amorphous,,,,,6.31 μB,,,,10.1016/j.jallcom.2022.164328,True
Gd55Co30Al15,127.0,,140.03 K,Amorphous,,,,,6.55 μB,,,,10.1016/j.jallcom.2022.164328,True
Gd60Fe20Al20,202.15,,,,,,,,,,,,10.1016/j.jallcom.2022.164328,
Gd60Co15Al25,105.0,,,,,,,,,,,,10.1016/j.jallcom.2022.164328,
Gd55Ni10Co35,202.0,,,Amorphous with nanocrystalline phases,,,,,,172-182 emu/g,,,10.1016/j.jallcom.2018.05.152,True
Gd55Ni22Mn3Al20,90.0,,,Amorphous,,,,,6.56 μB,196 A m^2/kg,,,10.1016/j.jallcom.2011.03.120,True
Gd55Ni25Al20,80.0,,,Amorphous,,,,,6.46 μB,187 A m^2/kg,,,10.1016/j.jallcom.2011.03.120,True
Gd56Al24Co20,102.5,,122 K,Amorphous,,,,,,,,,10.1016/j.jallcom.2010.03.012,True
Gd42Dy14Al24Co20,81.5,,,Amorphous,,,,,,,,,10.1016/j.jallcom.2010.03.012,True
Gd39Dy17Al24Co20,76.0,,,Amorphous,,,,,,,,,10.1016/j.jallcom.2010.03.012,True
Gd5CoSi2,168.0,,,Tetragonal,Cr5B3-type,"{'a': '7.5799 Å', 'c': '13.5091 Å'}",I4/mcm,,,,,,10.1016/j.jssc.2010.11.023,True
Gd6Co1.67Si3,294.0,,,Hexagonal,,,,,,,,,10.1016/j.jssc.2010.11.023,False
Gd12Co7,163.0,,,,,,,,,,,,10.1016/j.jssc.2010.11.023,False
Gd3Co,,128.0,,,,,,,,,,,10.1016/j.jssc.2010.11.023,False
Gd4Co3,220.0,,,,,,,,,,,,10.1016/j.jssc.2010.11.023,False
Gd6Co4.85,219.0,,,,,,,,,,,,10.1016/j.jssc.2010.11.023,False
Gd5Ge2Sb,,136.0,143 K,Mn5Si3-type hexagonal,Hexagonal,"{'a': '8.73 Å', 'b': '8.73 Å', 'c': '6.40 Å'}",P63/mcm,105 Oe,4.230 μB/Gd,,0.28 μB/f.u.,,10.1016/j.jallcom.2019.07.186,True
Gd5Ge3,,87.0,,,,,,,,,,,10.1016/j.jallcom.2019.07.186,False
Gd5Sb3,265.0,95.9,,,,,,,,,,,10.1016/j.jallcom.2019.07.186,False
Gd5Si3,,55.0,42 K,Hexagonal,Mn5Si3 type,,,48 kOe,4.1 μB/Gd atom,,,,10.1016/S0925-8388(01)01802-3,True
Gd5Ge3,,74.0,65 K,Hexagonal,Mn5Si3 type,,,68 kOe,3.07 μB/Gd atom,,,,10.1016/S0925-8388(01)01802-3,True
Gd5Sn3,,68.0,18 K,Hexagonal,Mn5Si3 type,,,,2.44 μB/Gd atom,,,,10.1016/S0925-8388(01)01802-3,True
Gd5Si1.2Ge2.8,177.0,,181 K,Orthorhombic,O(II),,Pnma,,8.23 μB,,,,10.1016/j.jallcom.2021.162245,True
Gd5Si1.175Ge2.775In0.05,176.0,,142 K,Orthorhombic,O(II),,Pnma,,7.77 μB,6.00,,,10.1016/j.jallcom.2021.162245,True
Gd5Si1.15Ge2.75In0.10,164.0,,129 K,Orthorhombic,O(II),,Pnma,,7.38 μB,7.18,,,10.1016/j.jallcom.2021.162245,True
Gd5Si1.1125Ge2.725In0.15,166.0,,141 K,Orthorhombic,O(II),,Pnma,,7.69 μB,7.4,,,10.1016/j.jallcom.2021.162245,True
Gd5Si1.2Ge2.7In0.10,183.0,,167 K,Orthorhombic,O(II),,Pnma,,7.32 μB,7.11,,,10.1016/j.jallcom.2021.162245,True
Gd5Si1.2Ge2.5In0.30,213.0,,176 K,Orthorhombic,O(II),,Pnma,,8.4 μB,7.7,,,10.1016/j.jallcom.2021.162245,True
Gd4.85Si1.2Ge2.8In0.15,186.0,,182 K,Orthorhombic,O(II),,Pnma,,7.1 μB,7.5,,,10.1016/j.jallcom.2021.162245,True
Gd5Si1.9Ge2.1,276.0,,,Monoclinic,,,,,,,,,10.1016/j.actamat.2005.01.045,True
Gd5Si2Ge2,276.0,,,Monoclinic,,,,,,,,,10.1016/j.actamat.2005.01.045,True
Gd5Si3,,55.0,,Hexagonal,,,P63/mcm,,,,,,10.1016/j.actamat.2005.01.045,True
GdGe,,74.0,,Orthorhombic,,"{'a': '4.339 Å', 'b': '10.788 Å', 'c': '3.973 Å'}",Cmcm,,,,,,10.1016/j.actamat.2005.01.045,True
Gd5Si2Ge2,262.0,,,Monoclinic,,"{'a': '7.590 Å', 'b': '14.801 Å', 'c': '7.776 Å'}",,,,,,,10.1016/j.jallcom.2005.11.052,True
Gd5Si1.995Ge1.995Pb0.01,275.0,,,Monoclinic,,"{'a': '7.588 Å', 'b': '14.817 Å', 'c': '7.791 Å'}",,,,,,,10.1016/j.jallcom.2005.11.052,True
Gd5Si1.975Ge1.975Pb0.05,273.0,,,Monoclinic,,"{'a': '7.587 Å', 'b': '14.870 Å', 'c': '7.753 Å'}",,,,,,,10.1016/j.jallcom.2005.11.052,True
Gd5Si1.97Ge1.97Pb0.06,274.0,,,Monoclinic,,"{'a': '7.576 Å', 'b': '14.801 Å', 'c': '7.778 Å'}",,,,,,,10.1016/j.jallcom.2005.11.052,True
Gd5Si3,,75.0,151 K,Hexagonal,,"{'a': '8.5133 Å', 'c': '6.4206 Å'}",P63/mcm,,8.2 μB,,,,10.1016/j.jssc.2006.04.023,True
Gd5Si3B0.6,,67.0,132 K,Hexagonal,,"{'a': '8.5055 Å', 'c': '6.4172 Å'}",P63/mcm,,7.9 μB,,,,10.1016/j.jssc.2006.04.023,True
Tb5Si3,,69.0,81 K,,,,,,9.4 μB,,,,10.1016/j.jssc.2006.04.023,True
Tb5Si3B0.6,,67.0,66 K,Hexagonal,,,P63/mcm,,9.2 μB,,,,10.1016/j.jssc.2006.04.023,True
Dy5Si3,120.0,84.0,84 K,Hexagonal,,"{'a': '8.3953 Å', 'c': '6.3138 Å'}",P63/mcm,,10.7 μB,,,,10.1016/j.jssc.2006.04.023,True
Dy5Si3B1,120.0,69.0,100 K,Hexagonal,,"{'a': '8.3675 Å', 'c': '6.2594 Å'}",P63/mcm,,10.4 μB,,,,10.1016/j.jssc.2006.04.023,True
Ho5Si3,11.0,25.0,16.5 K,Hexagonal,,"{'a': '8.3533 Å', 'c': '6.2800 Å'}",P63/mcm,,10.5 μB,,,,10.1016/j.jssc.2006.04.023,True
Ho5Si3B1,15.0,,23 K,Hexagonal,,"{'a': '8.3317 Å', 'c': '6.2392 Å'}",P63/mcm,,10.8 μB,,,,10.1016/j.jssc.2006.04.023,True
Er5Si3,,15.5,,,,,,,,,,,10.1016/j.jssc.2006.04.023,True
Er5Si3B1,14.0,25.0,27 K,Hexagonal,,,P63/mcm,,9.8 μB,,,,10.1016/j.jssc.2006.04.023,True
Gd5Sn4,84.0,,,Orthorhombic,Sm5Ge4-type,,Pnma,,,,,,10.1016/j.jallcom.2003.08.093,True
Gd60Fe20Al20,202.0,,245 K,Amorphous,,,,,7.27 μB,,,,10.1016/j.jallcom.2019.151694,True
Gd65Fe20Al15,182.5,,,,,,,,,,,,10.1016/j.jallcom.2019.151694,False
Gd55Fe15Al30,158.0,,,,,,,,,,,,10.1016/j.jallcom.2019.151694,False
Gd55Fe20Al25,190.0,,,,,,,,,,,,10.1016/j.jallcom.2019.151694,False
Gd55Fe25Al20,230.0,,,,,,,,,,,,10.1016/j.jallcom.2019.151694,False
Gd50Co20Al30,86.0,,,,,,,,,,,,10.1016/j.jallcom.2019.151694,False
Gd55Co20Al25,100.0,,,,,,,,,,,,10.1016/j.jallcom.2019.151694,False
Gd60Co20Al20,109.0,,,,,,,,,,,,10.1016/j.jallcom.2019.151694,False
Gd60Co25Al15,125.0,,,,,,,,,,,,10.1016/j.jallcom.2019.151694,False
Gd60Co15Al25,100.0,,,,,,,,,,,,10.1016/j.jallcom.2019.151694,False
Gd55Co20Al25,105.0,,,,,,,,,,,,10.1016/j.jallcom.2019.151694,False
Gd55Ni25Al20,80.0,,,,,,,,,,,,10.1016/j.jallcom.2019.151694,False
Gd65Co15Al10Zr10,270.0,,,Amorphous/Nanocrystalline Composite,,,,,,"10 emu/g (as-spun), 14 emu/g (irradiated)",,,10.1016/j.jallcom.2019.02.224,True
Gd65Fe25Zn10,269.0,,,"α-Gd: Mg-type close-packed, GdFe2: MgCu2-type diamond, GdZn: CsCl-type body centered cubic",,,"α-Gd: P63/mmc, GdFe2: Fd-3m, GdZn: Pm-3m",,,,,,10.1016/j.jallcom.2017.09.321,True
Gd48Co50Zn2,263.0,,,,,,,,,,,,10.1016/j.jallcom.2017.09.321,False
Gd50Co50,267.0,,,,,,,,,,,,10.1016/j.jallcom.2017.09.321,False
Gd55Co35Fe10,268.0,,,,,,,,,,,,10.1016/j.jallcom.2017.09.321,False
Gd65Mn25Si10,234.0,,,,,,,,,,,,10.1016/j.jallcom.2017.09.321,False
Gd80Fe11.3Al8.7,237.5,,,,,,,,,,,,10.1016/j.jallcom.2017.09.321,False
Gd90Fe5.7Al4.3,250.0,,,,,,,,,,,,10.1016/j.jallcom.2017.09.321,False
Gd5Si2Ge2,275.0,,,,,,,,,,,,10.1016/j.jallcom.2017.09.321,False
Gd5Ge2.025Si1.925In0.05,278.0,,,,,,,,,,,,10.1016/j.jallcom.2017.09.321,False
GdFeAl,265.0,,,,,,,,,,,,10.1016/j.jallcom.2017.09.321,False
Gd6Co2.2In0.8,66.0,34.0,80.3 K,Orthorhombic,Rhombic,"{'a': '9.501 Å', 'b': '9.623 Å', 'c': '10.090 Å'}",Immm,,6.8 μB,130 emu/g,,,10.1016/S0925-8388(01)01774-1,True
Gd6Cr4Al43,,19.0,14.9 K,Hexagonal,,"{'a': '10.9252 Å', 'c': '17.7563 Å'}",P 63/mcm,,7.94 μB/mol,6.3 μB/mol Gd at 3 K,,0.0001 emu/mol,10.1016/j.jssc.2012.08.022,True
Gd6Mo4Al43,,15.0,18.6 K,Hexagonal,,"{'a': '11.0189 Å', 'c': '17.7799 Å'}",P 63/mcm,,8.01 μB/mol,6.6 μB/mol Gd at 3 K,,-0.0002 emu/mol,10.1016/j.jssc.2012.08.022,True
Gd6W4Al43,,15.0,16.4 K,Hexagonal,,"{'a': '11.0243 Å', 'c': '17.7563 Å'}",P 63/mcm,,7.90 μB/mol,6.5 μB/mol Gd at 3 K,,0.0004 emu/mol,10.1016/j.jssc.2012.08.022,True
Sm6Ni15As10,,15.0,,Hexagonal,,"{'a': '17.074', 'c': '3.9423'}",P63/m,,,,,,10.1016/j.jallcom.2005.06.072,True
Gd6Ni15As10,,24.0,38.1K,Hexagonal,,"{'a': '17.0350', 'c': '3.9183'}",P63/m,,8.1 μB,,,,10.1016/j.jallcom.2005.06.072,True
Tb6Ni15As10,12.0,,18.4K,Hexagonal,,"{'a': '17.005', 'c': '3.8877'}",P63/m,,9.9 μB,,,,10.1016/j.jallcom.2005.06.072,True
Gd65Fe20Al15,181.39,,183 K,Amorphous,,,,,,,,,10.1016/j.jallcom.2019.02.212,True
Gd71Fe3Al26,116.68,,129 K,Amorphous,,,,,,,,,10.1016/j.jallcom.2019.02.212,True
Gd73.5Si13B13.5,116.0,,202 K,Amorphous,,,,,7.90 μB,220 A·m²/kg,,,10.1016/j.jallcom.2019.153333,True
Gd50Al30Co20,86.0,,,Amorphous + Nanocrystalline,,,,,,,,,10.1016/j.jallcom.2019.153333,False
Gd55Al25Co20,100.0,,,Amorphous + Nanocrystalline,,,,,,,,,10.1016/j.jallcom.2019.153333,False
Gd60Al20Co20,109.0,,,Amorphous + Nanocrystalline,,,,,,,,,10.1016/j.jallcom.2019.153333,False
Gd60Al25Co15,101.0,,,Amorphous,,,,,,,,,10.1016/j.jallcom.2019.153333,False
Gd55Al20Co25,110.0,,,Amorphous,,,,,,,,,10.1016/j.jallcom.2019.153333,False
Gd60Fe20Al20,202.0,,,Amorphous,,,,,,,,,10.1016/j.jallcom.2019.153333,False
Gd95Fe2.8Al2.2,232.0,,,Glass Ribbon + Nanocrystalline,,,,,,,,,10.1016/j.jallcom.2019.153333,False
Gd53Al24Co20Zr3,96.0,,,Amorphous,,,,,,,,,10.1016/j.jallcom.2019.153333,False
Gd59.4Al19.8Co19.8Fe1,113.0,,,Amorphous,,,,,,,,,10.1016/j.jallcom.2019.153333,False
GdAgAl,,,53 K,CeCu2-type,Orthorhombic,"{'a': '459 pm', 'b': '721 pm', 'c': '787 pm'}",Imma,,8.3 μB,2.5 μB/f.u. at 4.2 K,,,10.1016/S0925-8388(99)00530-7,True
GdCuSn,,24.0,,Hexagonal,LiGaGe-type,"{'a': '0.4533 nm', 'c': '0.7364 nm'}",P 63mc,,,,,,10.1016/j.jallcom.2006.07.139,True
GdAgSn,,34.0,,Hexagonal,LiGaGe-type,"{'a': '0.4711 nm', 'c': '0.7423 nm'}",P 63mc,,,,,,10.1016/j.jallcom.2006.07.139,True
GdNiSn,,10.5,,Orthorhombic,TiNiSi-type,"{'a': '0.7202 nm', 'b': '0.4471 nm', 'c': '0.7672 nm'}",Pnma,,,,,,10.1016/j.jallcom.2006.07.139,True
GdPdSn,,15.0,,Orthorhombic,TiNiSi-type,"{'a': '0.7554 nm', 'b': '0.4752 nm', 'c': '0.7959 nm'}",Pnma,,,,,,10.1016/j.jallcom.2006.07.139,True
GdAl2,147.0,,,,,,,,,,,,10.1016/j.jallcom.2017.09.215,False
NdAl2,77.0,,,,,,,,,,,,10.1016/j.jallcom.2017.09.215,True
GdAlCoFe3,128.7,,,Amorphous,,,,,,208.20 emu/g,,,10.1016/j.jallcom.2020.156190,True
GdAl1.2O3,,,-6.76 K,Hexagonal,,"{'a': '0.3734 nm', 'c': '1.0535 nm'}",P63/mmc,,7.90 μB,,,,10.1016/j.jallcom.2020.158234,True
GdAlO3,,4.2,-4.44 K,Orthorhombic,,,Pbnm,,7.02 μB,,,,10.1016/j.jallcom.2020.158234,True
GdBa2Cu3O7,,2.2,,,,,,,,,,,10.1016/S0921-4526(99)02235-8,True
GdBi,,25.8,,NaCl-type,Cubic,,,,,,,,10.1016/j.physb.2004.01.040,True
GdCo2Si2,,45.0,35 K,ThCr2Si2-type,Tetragonal,,,0.6 T,7.4 μB,6.9 μB,,,10.1016/S0921-4526(00)00654-2,True
