Repository: MaMMoS-project/ML-models

# ML-models
Collection of various ML models developed for the MaMMoS project

Models are organized in different folders of this repository:


- ./beyond-stoner-wolfarth:

   ML models to replace single-grain micromagnetics simulations by ML predictions for:

   -- ./beyond-stoner-wolfarth/single-grain-easy-axis-model:
      where the H and K1 vector are aligned along the z-axis of the simulation cube
      This model predicts Mr, Hc, and BHmax from a, k1, and Ms
      Current model version: v1.0

   -- ./inverse-beyond-stoner-wolfarth/single-grain-easy-axis-model:
      where the H and K1 vector are aligned along the z-axis of the simulation cube

File: compound-to-experimental-tc/data/MagneticMaterials_All.csv (part 19 of 94)
Material_Name,Curie,Neel,Curie_Weiss,Crystal_Structure,Lattice_Structure,Lattice_Parameters,Space_Group,Coercivity,Magnetic_Moment,Magnetization,Remanence,Susceptibility,DOI,Experimental
TbCo2Si2,,44.0,"{'a-axis': '-119 K', 'c-axis': '47 K'}",ThCr2Si2-type,Tetragonal,,,"{'Bc1': '6.3 T', 'Bc2': '10.5 T'}",10.3 μB,8.8 μB,,,10.1016/S0921-4526(00)00654-2,True
GdCo3B2,,54.0,,Hexagonal,,"{'a': '5.058 Å', 'c': '3.016 Å'}",P6/mmm,,6.2 μB/f.u.,,,,10.1016/j.jallcom.2011.01.049,True
GdCo6Ge6,,3.0,,Hexagonal,YCo6Ge6-type,"{'a': '5.0864 Å', 'c': '3.9194 Å'}",P6/mmm (No. 191),,,,,,10.1016/S0925-8388(03)00752-7,True
YCo9Si4,848.0,,,Tetragonal,,"{'a': '0.7732 nm', 'c': '1.1519 nm'}",I4/mcm,,0.35 μB per Co atom,,,,10.1016/S0925-8388(99)00544-7,True
GdCo9Si4,923.0,,,Tetragonal,,"{'a': '0.7736 nm', 'c': '1.1495 nm'}",I4/mcm,,0.30 μB per Co atom,,,,10.1016/S0925-8388(99)00544-7,True
TbCo9Si4,863.0,,,Tetragonal,,"{'a': '0.7783 nm', 'c': '1.1488 nm'}",I4/mcm,,0.34 μB per Co atom,,,,10.1016/S0925-8388(99)00544-7,True
GdCr0.33Ge2,,10.2,-28.4,CeNiSi2-type,Orthorhombic,"{'a': '4.1694', 'b': '16.136', 'c': '4.0495'}",Cmcm,,8.26,,,,10.1016/j.jssc.2008.10.013,True
TbCr0.3Ge2,,10.2,-9.9,CeNiSi2-type,Orthorhombic,"{'a': '4.1335', 'b': '15.911', 'c': '4.0107'}",Cmcm,,9.73,,,,10.1016/j.jssc.2008.10.013,True
DyCr0.25Ge2,,6.95,4.5,CeNiSi2-type,Orthorhombic,"{'a': '4.1303', 'b': '15.839', 'c': '4.0112'}",Cmcm,,10.76,,,,10.1016/j.jssc.2008.10.013,True
HoCr0.3Ge2,,5.5,-2.3,CeNiSi2-type,Orthorhombic,"{'a': '4.1117', 'b': '15.7384', 'c': '3.9951'}",Cmcm,,11.08,,,,10.1016/j.jssc.2008.10.013,True
ErCr0.3Ge2,,2.5,16.6,CeNiSi2-type,Orthorhombic,"{'a': '4.1016', 'b': '15.6579', 'c': '3.9876'}",Cmcm,,9.67,,,,10.1016/j.jssc.2008.10.013,True
GdCr2Si2,,4.5,8.9 K,ThCr2Si2-type tetragonal,Body centered,,I/4mmm,,7.95 μB/Gd atom,,,,10.1016/j.jallcom.2013.04.081,True
GdCrO3,,171.0,-32 K,Orthorhombic Perovskite,Orthorhombic,"{'a': '5.3044 Å', 'b': '5.5137 Å', 'c': '7.5920 Å'}",Pbnm,,8.76 μB,,,,10.1016/j.jallcom.2024.174093,True
GdCr0.9Mn0.1O3,,,-29 K,Orthorhombic Perovskite,Orthorhombic,"{'a': '5.3149 Å', 'b': '5.5405 Å', 'c': '7.5919 Å'}",Pbnm,,7.22 μB,,,,10.1016/j.jallcom.2024.174093,True
GdCr0.8Mn0.2O3,,,-24 K,Orthorhombic Perovskite,Orthorhombic,"{'a': '5.3186 Å', 'b': '5.5566 Å', 'c': '7.5867 Å'}",Pbnm,,7.15 μB,,,,10.1016/j.jallcom.2024.174093,True
GdCr0.7Mn0.3O3,,,-21 K,Orthorhombic Perovskite,Orthorhombic,"{'a': '5.3185 Å', 'b': '5.5625 Å', 'c': '7.5858 Å'}",Pbnm,,7.85 μB,,,,10.1016/j.jallcom.2024.174093,True
GdCrO4,,20.0,12.69K,Tetragonal,Scheelite-type,"{'a': '5.0501Å', 'c': '11.4533Å'}",I41/a,,"6.6μB (Gd3+), 0.7μB (Cr5+)",,,,10.1016/j.jssc.2012.04.044,True
TbCrO4,,29.0,,Tetragonal,Scheelite-type,,I41/a,,,,,,10.1016/j.jssc.2012.04.044,False
ErCrO4,,22.0,,Tetragonal,Scheelite-type,,I41/a,,,,,,10.1016/j.jssc.2012.04.044,False
TmCrO4,,27.0,,Tetragonal,Scheelite-type,,I41/a,,,,,,10.1016/j.jssc.2012.04.044,False
GdCrTiO5,,0.9,-33 K,Orthorhombic,Mullite-like,"{'a': '7.4365 Å', 'b': '8.5851 Å', 'c': '5.7806 Å'}",Pbam,,8.54 μB,,,,10.1016/j.jallcom.2017.06.335,True
NdCrTiO5,,21.0,,Orthorhombic,Mullite-like,,Pbam,,5.40 μB,,,,10.1016/j.jallcom.2017.06.335,True
GdCu,,97.5,,"CsCl-type (cubic), FeB-type (orthorhombic)",,,Pm-3m (CsCl-type),,,,,,10.1016/j.physb.2006.07.037,True
TbCu,,82.5,,"CsCl-type (cubic), FeB-type (orthorhombic)",,,Pm-3m (CsCl-type),,,,,,10.1016/j.physb.2006.07.037,True
GdCu2In,,12.0,,Heusler,,{'a': '0.662 nm'},,,6.5 μB/Gd,,,,10.1016/j.physb.2004.03.018,True
GdCu2Si2,,12.0,,,,,,,,,,,10.1016/j.physb.2006.01.220,False
GdCu4Al,,40.0,-5.6 K,Hexagonal,CaCu5-type,"{'a': '5.0831 Å', 'c': '4.156 Å'}",P6/mmm (No. 191),,8.27 μB,,,,10.1016/j.jssc.2005.12.034,True
GdCu4Ga,,36.0,-7.4 K,Hexagonal,CaCu5-type,"{'a': '5.1025 Å', 'c': '4.155 Å'}",P6/mmm (No. 191),,8.6 μB,,,,10.1016/j.jssc.2005.12.034,True
GdCu5,,12.5,,Hexagonal,CaCu5-type,"{'a': '5.0180 Å', 'c': '4.1170 Å'}",,,7.0 μB,,,12.5,10.1016/S0925-8388(98)00148-0,True
GdCu4.5Al0.5,,15.0,,Hexagonal,CaCu5-type,"{'a': '5.0719 Å', 'c': '4.1175 Å'}",,,7.3 μB,,,15,10.1016/S0925-8388(98)00148-0,True
GdCuGe,,14.0,,NdPtSb type,Hexagonal,"{'a': '423.2 pm', 'c': '753.7 pm'}",P63mc,,,,,,10.1016/j.jssc.2006.04.005,True
NdCuSi,,3.1,,Hexagonal,Ni2In type,"{'a': '4.2104 Å', 'b': '4.2104 Å', 'c': '7.8289 Å'}",P63/mmc (194),,"2.97 μB (spin), 3.63 μB (effective)",,,,10.1016/j.physb.2016.02.005,True
GdCuSi,,14.2,,Hexagonal,Ni2In type,"{'a': '4.1679 Å', 'b': '4.1679 Å', 'c': '7.5760 Å'}",P63/mmc (194),,"6.90 μB (spin), 7.84 μB (effective)",,,,10.1016/j.physb.2016.02.005,True
GdGa1.75Al0.25,,24.0,,,,,,,,,,,10.1016/S0921-4526(02)02557-7,True
GdGa2,,23.6,,AlB2-type,,,,,,,,,10.1016/S0921-4526(02)02557-7,False
ULaAl4,,,-100 K,Cubic,MgCu2 type,{'a': '0.7966 nm'},,,3.08 μB,,,,10.1016/S0925-8388(98)00777-4,True
GdLaAl4,81.0,,,Cubic,MgCu2 type,{'a': '0.825 nm'},,,,,,,10.1016/S0925-8388(98)00777-4,True
GdMg,110.0,,,,,,,,,,,,10.1016/j.physb.2005.06.029,True
GdMgAl,59.0,,+70 K,MgCu2-type,Cubic,{'a': '8.224 Å'},,,6.71 μB,,,,10.1016/S0925-8388(00)01123-3,True
GdMgGa,,15.3,-124.5 K,ZrNiAl-type,Hexagonal,"{'a': '7.307 Å', 'c': '4.441 Å'}",P6̄2m,,0.88 μB,,,,10.1016/S0925-8388(00)01123-3,True
GdMgIn,,,-130.5 K,ZrNiAl-type,Hexagonal,"{'a': '7.552 Å', 'c': '4.680 Å'}",P6̄2m,,1.05 μB,,,,10.1016/S0925-8388(00)01123-3,True
GdMnGe,,350.0,80 K,Orthorhombic,TiNiSi-type,"{'a': '0.7123 nm', 'b': '0.4162 nm', 'c': '0.8180 nm'}",Pnma,,8.6 μB,,,,10.1016/S0925-8388(03)00645-5,True
GdMn0.95Ti0.05Ge,,400.0,128 K,Orthorhombic,TiNiSi-type,"{'a': '0.7133 nm', 'b': '0.4156 nm', 'c': '0.8197 nm'}",Pnma,,8.0 μB,,,,10.1016/S0925-8388(03)00645-5,True
GdMn0.90Ti0.10Ge,200.0,,160 K,Orthorhombic,TiNiSi-type,"{'a': '0.7137 nm', 'b': '0.4151 nm', 'c': '0.8205 nm'}",Pnma,,7.9 μB,,,,10.1016/S0925-8388(03)00645-5,True
GdMn0.80Ti0.20Ge,170.0,,190.6 K,Orthorhombic,TiNiSi-type,"{'a': '0.7145 nm', 'b': '0.4142 nm', 'c': '0.8229 nm'}",Pnma,,6.2 μB,,,,10.1016/S0925-8388(03)00645-5,True
GdMn2Si2,,453.0,94 K,Tetragonal,ThCr2Si2-type,"{'a': '0.39546 nm', 'c': '1.05191 nm'}",,,"Gd: 6.7 μB, Mn: 2.2 μB (at 10 K)",,,,10.1016/j.jallcom.2019.152902,True
GdN,65.0,,,Face centered cubic (NaCl),Cubic,{'a': '0.498 nm'},,125 Oe,7.5 μB/Gd,7 μB/Gd,,,10.1016/j.jcrysgro.2010.09.030,True
GdNi2,85.0,,,Cubic C15 Cu2Mg-type,,,,,0.24 μB per Ni atom,,,,10.1016/j.physb.2005.05.051,True
GdNi2B2C,,20.0,6.6 K,Body-centred tetragonal,ThCr2Si2-type,"{'a': '3.577 Å', 'c': '10.363 Å'}",I4/mmm,,7.95 μB,,,,10.1016/S0925-8388(98)00410-1,True
GdNi2.1B1.9C,,20.0,8.4 K,Body-centred tetragonal,ThCr2Si2-type,"{'a': '3.576 Å', 'c': '10.363 Å'}",I4/mmm,,7.98 μB,,,,10.1016/S0925-8388(98)00410-1,True
GdNi1.9B2.1C,,20.0,8.8 K,Body-centred tetragonal,ThCr2Si2-type,"{'a': '3.580 Å', 'c': '10.369 Å'}",I4/mmm,,8.20 μB,,,,10.1016/S0925-8388(98)00410-1,True
GdNi1.9B2C1.05,,20.0,5.4 K,Body-centred tetragonal,ThCr2Si2-type,"{'a': '3.577 Å', 'c': '10.366 Å'}",I4/mmm,,8.13 μB,,,,10.1016/S0925-8388(98)00410-1,True
GdNi2.1B2C0.9,,20.0,12.1 K,Body-centred tetragonal,ThCr2Si2-type,"{'a': '3.578 Å', 'c': '10.362 Å'}",I4/mmm,,7.82 μB,,,,10.1016/S0925-8388(98)00410-1,True
GdNi2B1.9C1.1,,20.0,10.9 K,Body-centred tetragonal,ThCr2Si2-type,"{'a': '3.576 Å', 'c': '10.372 Å'}",I4/mmm,,8.46 μB,,,,10.1016/S0925-8388(98)00410-1,True
GdNi2B2.1C0.9,,20.0,8.9 K,Body-centred tetragonal,ThCr2Si2-type,"{'a': '3.578 Å', 'c': '10.360 Å'}",I4/mmm,,8.29 μB,,,,10.1016/S0925-8388(98)00410-1,True
GdNi2Cd20,13.8,3.4,12.7 K,Cubic,CeCr2Al20-type,{'a': '15.504 Å'},Fd-3m,,7.47 μB,5.84 μB/f.u.,,,10.1016/j.jssc.2014.03.035,True
TbNi2Cd20,7.5,3.5,9.6 K,Cubic,CeCr2Al20-type,{'a': '15.501 Å'},Fd-3m,,9.77 μB,9.37 μB/f.u.,,,10.1016/j.jssc.2014.03.035,True
SmNi2Cd20,7.2,,7.7 K,Cubic,CeCr2Al20-type,{'a': '15.530 Å'},Fd-3m,,0.92 μB,0.52 μB/f.u.,,,10.1016/j.jssc.2014.03.035,True
NdNi2Cd20,,1.5,-1.6 K,Cubic,CeCr2Al20-type,{'a': '15.555 Å'},Fd-3m,,3.79 μB,,,,10.1016/j.jssc.2014.03.035,True
SmNi3Sn2,,5.0,,HoGa2.4Ni2.6,,"{'a': '0.9207', 'b': '0.4280'}",P6/mmm,,,,,,10.1016/j.jallcom.2007.04.298,True
GdNi3Sn2,,12.0,,HoGa2.4Ni2.6,,"{'a': '0.9197', 'b': '0.4271'}",P6/mmm,,"6.80 (Gd 1a), 6.77 (Gd 2d), 0.18 (Ni 3f), 0.15 (Ni 6k)",,,,10.1016/j.jallcom.2007.04.298,True
TbNi3Sn2,,12.0,,HoGa2.4Ni2.6,,"{'a': '0.9157', 'b': '0.4264'}",P6/mmm,,,,,,10.1016/j.jallcom.2007.04.298,True
DyNi3Sn2,,9.0,,HoGa2.4Ni2.6,,"{'a': '0.9155', 'b': '0.4264'}",P6/mmm,,,,,,10.1016/j.jallcom.2007.04.298,True
GdNi5,35.0,,,Hexagonal,CaCu5-type,"{'a': '4.897 Å', 'b': '4.897 Å', 'c': '3.947 Å'}",P6/mmm,,7.94 μB,,,,10.1016/j.jssc.2021.122595,True
GdNi8Si3,,3.0,-4.3 K,Monoclinic,C-centered,"{'a': '6.3259 Å', 'b': '13.7245 Å', 'c': '7.4949 Å'}",C 2/c (No. 15),<1 kOe,6.7 μB/Gd,,,,10.1016/j.jssc.2015.11.004,True
TbNi8Si3,,2.5,-1.3 K,Monoclinic,C-centered,"{'a': '6.3200 Å', 'b': '13.6987 Å', 'c': '7.4923 Å'}",C 2/c (No. 15),<1 kOe,6.6 μB/Tb,,,,10.1016/j.jssc.2015.11.004,True
Gd28Ni24Al48,32.5,,,Orthorhombic,,"{'a': '4.0655 Å', 'b': '10.3835 Å', 'c': '6.8872 Å'}",Cmcm,,,,,,10.1016/j.jallcom.2016.04.120,True
Gd33Ni13Al54,47.5,,,Orthorhombic,,"{'a': '4.0671 Å', 'b': '10.3752 Å', 'c': '6.8862 Å'}",Cmcm,,,,,,10.1016/j.jallcom.2016.04.120,True
GdNiAl2,28.0,,,Orthorhombic,,"{'a': '4.0655 Å', 'b': '10.3835 Å', 'c': '6.8872 Å'}",Cmcm,,,,,,10.1016/j.jallcom.2016.04.120,True
GdNiAl,67.0,,,Hexagonal,,"{'a': '7.0430 Å', 'c': '3.9319 Å'}",P-62m,,,,,,10.1016/j.jallcom.2016.04.120,True
GdAl2,167.0,,,Cubic,,{'a': '7.7935 Å'},Fd-3m,,,,,,10.1016/j.jallcom.2016.04.120,True
ErCo2,35.0,,,,,,,,,,,,10.1016/j.jallcom.2016.04.120,
Gd0.54Er0.46NiAl,28.0,,,,,,,,,,,,10.1016/j.jallcom.2016.04.120,
Gd53Co19Al28,62.5,,,,,,,,,,,,10.1016/j.jallcom.2016.04.120,
Gd52.5Co16.5Al31,62.5,,,,,,,,,,,,10.1016/j.jallcom.2016.04.120,
Gd56Ni15Al27Zr2,65.0,,,,,,,,,,,,10.1016/j.jallcom.2016.04.120,
GdNiBC,,14.0,24 K,,,"{'a': '3.643 Å', 'c': '7.540 Å'}",,,,,,,10.1016/S0921-4526(97)00951-4,True
GdPd2Al3,,16.8,-30 K,Hexagonal,,,,,8.13 μB/Gd,,,,10.1016/S0921-4526(98)01101-6,True
GdPdSb,,17.0,-19.3 K,Hexagonal,LiGaGe-type,"{'a': '4.56 Å', 'c': '7.39 Å'}",P 63mc,,8 μB/f.u.,,,,10.1016/j.jallcom.2017.06.014,True
TbPdSb,,2.5,-15.6 K,Hexagonal,LiGaGe-type,"{'a': '4.57 Å', 'c': '7.46 Å'}",P 63mc,,9.97 μB/f.u.,,,,10.1016/j.jallcom.2017.06.014,True
GdPt2Si2,,10.0,,Tetragonal,,,,,,,,,10.1016/S0921-4526(99)02713-1,True
TbPt3,16.0,18.0,7.5 K,Cubic,AuBe5-type,{'a': '7.540 Å'},F 4̅ 3m,,9.75 μB/f.u,,,,10.1016/j.jallcom.2022.165942,True
TbPt3,,18.0,7.5 K,Cubic,AuCu3-type,{'a': '4.084 Å'},Pm3̅m,,9.63 μB/f.u,,,,10.1016/j.jallcom.2022.165942,True
GdPt3,36.0,,40.6 K,Cubic,AuBe5-type,{'a': '7.5609 Å'},F 4̅ 3m,,8.16 μB/f.u,,,,10.1016/j.jallcom.2022.165942,True
GdRh2B2C,,14.0,+11.3 K,Body-centered-tetragonal,Tetragonal,,I4/mmm,,7.72 μB,0.21 μB/Gd,,,10.1016/S0921-4526(00)00512-3,True
SmRh2B2C,,2.6,,Body-centered-tetragonal,Tetragonal,,I4/mmm,,,,,,10.1016/S0921-4526(00)00512-3,True
NdRh2B2C,,2.2,+4.7 K,Body-centered-tetragonal,Tetragonal,,I4/mmm,,3.53 μB,0.06 μB/Nd,,,10.1016/S0921-4526(00)00512-3,True
DyRh2B2C,,5.0,-22 K,Body-centered-tetragonal,Tetragonal,,I4/mmm,,9.82 μB,,,,10.1016/S0921-4526(00)00512-3,True
HoRh2B2C,,4.5,-9.5 K,Body-centered-tetragonal,Tetragonal,,I4/mmm,,9.63 μB,,,,10.1016/S0921-4526(00)00512-3,True
GdFe2Ge2,,9.3,-15.0 K,ThCr2Si2-type,Body centered tetragonal,{'a': '8.44 Å'},I4/mmm,,6.3 μB,,,,10.1016/S0925-8388(99)00629-5,True
GdCo2Ge2,,37.5,-35.1 K,ThCr2Si2-type,Body centered tetragonal,{'a': '8.56 Å'},I4/mmm,,,,,,10.1016/S0925-8388(99)00629-5,True
GdNi2Ge2,,20.0,-21.1 K,ThCr2Si2-type,Body centered tetragonal,{'a': '8.37 Å'},I4/mmm,,7.1 μB,,,,10.1016/S0925-8388(99)00629-5,True
GdCu2Ge2,,15.0,-23.8 K,ThCr2Si2-type,Body centered tetragonal,{'a': '8.06 Å'},I4/mmm,,7.0 μB,,,,10.1016/S0925-8388(99)00629-5,True
GdRu2Ge2,,25.0,37.2 K,ThCr2Si2-type,Body centered tetragonal,{'a': '8.22 Å'},I4/mmm,,7.2 μB,,,,10.1016/S0925-8388(99)00629-5,True
GdRh2Ge2,,95.4,-0.8 K,ThCr2Si2-type,Body centered tetragonal,{'a': '8.24 Å'},I4/mmm,,,,,,10.1016/S0925-8388(99)00629-5,True
GdPd2Ge2,,15.0,-36.6 K,ThCr2Si2-type,Body centered tetragonal,{'a': '8.28 Å'},I4/mmm,,7.0 μB,,,,10.1016/S0925-8388(99)00629-5,True
GdRh5Ge3,,,-7,Hexagonal,,"{'a': '2.2711', 'c': '0.3872'}",P63/m,,8.5,,,,10.1016/S0925-8388(02)00045-2,True
TbRh5Ge3,,,-8,Hexagonal,,"{'a': '2.2628', 'c': '0.3851'}",P63/m,,10.0,,,,10.1016/S0925-8388(02)00045-2,True
GdRhAl,,30.0,34 K,Orthorhombic,TiNiSi type,,,,8.06 μB,,,,10.1016/S0925-8388(03)00479-1,True
GdPdAl,,48.0,,Hexagonal,ZrNiAl type,,,,,,,,10.1016/S0925-8388(03)00479-1,False
GdRhGe,,27.9,-4.9K,Orthorhombic,TiNiSi type,,Pnma (No. 62),,8.5 μB/Gd3+,,,,10.1016/j.jallcom.2013.10.123,True
NdRuAsO,,2.0,-14,ZrCuSiAs,Tetragonal,"{'a': 4.07259, 'c': 8.28808}",,,3.5,,,,10.1016/j.jssc.2012.03.010,True
SmRuAsO,,4.5,,ZrCuSiAs,Tetragonal,"{'a': 4.05194, 'c': 8.19367}",,,,,,,10.1016/j.jssc.2012.03.010,True
GdRuAsO,,5.0,-20,ZrCuSiAs,Tetragonal,"{'a': 4.03632, 'c': 8.12406}",,,8.2,,,,10.1016/j.jssc.2012.03.010,True
GdRuGe,72.0,,67 K,Orthorhombic TiNiSi-type,Orthorhombic,"{'a': '7.0884 Å', 'b': '4.4219 Å', 'c': '7.2312 Å'}",Pnma,,7.4 μB,,,,10.1016/S0925-8388(97)00523-9,True
TbRuGe,70.0,68.0,25 K,Orthorhombic TiNiSi-type,Orthorhombic,"{'a': '7.0407 Å', 'b': '4.3776 Å', 'c': '7.2395 Å'}",Pnma,,5.3 μB,,,,10.1016/S0925-8388(97)00523-9,True
DyRuGe,26.0,,24 K,Orthorhombic TiNiSi-type,Orthorhombic,"{'a': '7.048 Å', 'b': '4.411 Å', 'c': '7.213 Å'}",Pnma,,6.8 μB,,,,10.1016/S0925-8388(97)00523-9,True
HoRuGe,18.0,,24 K,Orthorhombic TiNiSi-type,Orthorhombic,"{'a': '7.0058 Å', 'b': '4.3696 Å', 'c': '7.2479 Å'}",Pnma,,8.9 μB,,,,10.1016/S0925-8388(97)00523-9,True
ErRuGe,8.0,,7 K,Orthorhombic TiNiSi-type,Orthorhombic,"{'a': '6.9401 Å', 'b': '4.3268 Å', 'c': '7.2719 Å'}",Pnma,,6.5 μB,,,,10.1016/S0925-8388(97)00523-9,True
PrRuGe,,62.0,,Tetragonal CeFeSi-type,Tetragonal,,P 4/nmm,,,,,,10.1016/S0925-8388(97)00523-9,False
NdRuGe,,68.0,,Tetragonal CeFeSi-type,Tetragonal,,P 4/nmm,,,,,,10.1016/S0925-8388(97)00523-9,False
SmRuGe,45.0,,,Tetragonal CeFeSi-type,Tetragonal,,P 4/nmm,,,,,,10.1016/S0925-8388(97)00523-9,False
GdSr2CoCu2O7,,,3.3 K,Orthorhombic,,"{'a': '22.7837 Å', 'b': '5.4773 Å', 'c': '5.4383 Å'}",Ima2,,7.88 μB,,,4.22×10^−3 emu/mol,10.1016/j.physb.2003.12.019,True
GdTbHoEr,,190.0,184.2 K,HCP,,"{'a': '0.35990 nm', 'c': '0.56960 nm'}",P 63/mmc,,9.24 μB,,,,10.1016/j.jallcom.2021.159918,True
GdTbHoErLa,127.0,,106.5 K,HCP,,"{'a': '0.36240 nm', 'c': '0.57723 nm'}",P 63/mmc,,10.77 μB,,,,10.1016/j.jallcom.2021.159918,True
GdTbHoErLaY,120.0,,98.5 K,HCP,,"{'a': '0.36376 nm', 'c': '0.57216 nm'}",P 63/mmc,,10.40 μB,,,,10.1016/j.jallcom.2021.159918,True
GdTbHoErPr,,135.0,,HCP,,,P 63/mmc,,,,,,10.1016/j.jallcom.2021.159918,True
Gd20Dy20Er20Ho20Tb20,,186.0,,,,,,,,,,,10.1016/j.jallcom.2021.159918,False
Gd36Y20Al24Co20,53.0,,,,,,,,,,,,10.1016/j.jallcom.2021.159918,False
Gd5Si2Ge2,276.0,,,,,,,,,,,,10.1016/j.jallcom.2021.159918,False
Gd5Si2Ge1.9Fe0.1,320.0,,,,,,,,,,,,10.1016/j.jallcom.2021.159918,False
Gd55Ni15Al30,70.0,,,,,,,,,,,,10.1016/j.jallcom.2021.159918,False
Tb55Co20Al25,105.0,,,,,,,,,,,,10.1016/j.jallcom.2021.159918,False
MnFeP0.45As0.55,300.0,,,,,,,,,,,,10.1016/j.jallcom.2021.159918,False
Gd,293.0,,,,,,,,,,,,10.1016/j.jallcom.2021.159918,False
DyFeAl,129.0,,,,,,,,,,,,10.1016/j.jallcom.2021.159918,False
Ho2Cu2ln,30.0,,,,,,,,,,,,10.1016/j.jallcom.2021.159918,False
CeTe2,,4.3,,Orthorhombic,,,,600 Oe,1.2 μB,,"0.1 μB (H⊥ab-plane), 0.01 μB (H||ab-plane)",,10.1016/S0921-4526(99)02283-8,True
SmTe2,,3.75,,,,,,,,,,,10.1016/S0921-4526(99)02283-8,True
GdTe2,,9.8,,,,,,,,,,,10.1016/S0921-4526(99)02283-8,True
GdTe3,,10.6,-10.4 K,Orthorhombic,,{'c': '2.558 nm'},Cmcm,,7.84 μB/f.u.,,,,10.1016/j.physb.2021.413153,True
YTiO3,30.0,,,Orthorhombically distorted perovskite,,,Pbnm,,,,,,10.1016/S0921-4526(02)02476-6,True
GdTiO3,34.0,,,Orthorhombically distorted perovskite,,,Pbnm,,,,,,10.1016/S0921-4526(02)02476-6,True
LaTiO3,,150.0,,Orthorhombically distorted perovskite,,,Pbnm,,,,,,10.1016/S0921-4526(02)02476-6,True
GdTiSb,268.0,,280 K,CeFeSi,Tetragonal,"{'a': '652.5 pm', 'c': '935 pm'}",,,7.5 μB,,,,10.1016/j.jallcom.2005.12.052,True
GdTiSi,294.0,,,CeFeSi,Tetragonal,"{'a': '400 pm', 'c': '750 pm'}",,,,,,,10.1016/j.jallcom.2005.12.052,False
GdTiGe,,400.0,,CeFeSi,Tetragonal,"{'a': '400 pm', 'c': '750 pm'}",,,,,,,10.1016/j.jallcom.2005.12.052,False
GdZrSb,,37.0,,CeScSi,,,,,,,,,10.1016/j.jallcom.2005.12.052,False
Ge0.96Mn0.04,400.0,,,,,,,,,,,,10.1016/j.jcrysgro.2008.12.013,True
Mn5Ge3,298.0,,,Hexagonal,,"{'a': '0.62 nm', 'c': '0.25 nm'}",,,,,,,10.1016/j.jcrysgro.2008.12.013,True
GeV4S8,,18.0,"{'Above_TS': '-41.8 K', 'Below_TS': '-46.9 K'}","Rhombohedral (R3m) below TS, Orthorhombic (Imm2) below TN",Cubic (F4̄3m) above TS,"{'a': '6.7965 Å', 'b': '6.8405 Å', 'c': '9.6412 Å'}","F4̄3m (above TS), R3m (below TS), Imm2 (below TN)",,2.83 μB per V4 cluster,,,,10.1016/j.physb.2006.01.461,True
GaMo4S8,26.0,,,Rhombohedral (R3m) below TS,,,R3m (below TS),,,,,,10.1016/j.physb.2006.01.461,False
GaV4S8,13.0,,,Rhombohedral (R3m) below TS,,,R3m (below TS),,,,,,10.1016/j.physb.2006.01.461,False
C8H14FeMnNO13,27.0,,-39.7 K,Trigonal niccolite-type,Trigonal,"{'a': '8.2624 Å', 'c': '14.5411 Å'}",P3̄1c,50 Oe,8.21 μB,1.35 μB,0.0008 μB,,10.1016/j.jssc.2017.12.017,True
C8H14FeNiNO13,43.0,,-46.6 K,Trigonal niccolite-type,Trigonal,"{'a': '8.2557 Å', 'c': '13.8179 Å'}",P3̄1c,70 Oe,5.82 μB,0.81 μB,0.056 μB,,10.1016/j.jssc.2017.12.017,True
C8H14CrCoNO13,11.0,,-6.4 K,Trigonal niccolite-type,Trigonal,"{'a': '8.2789 Å', 'c': '13.9306 Å'}",P3̄1c,150 Oe,6.41 μB,3.30 μB,0.50 μB,,10.1016/j.jssc.2017.12.017,True
Hf0.06Fe2.94O4,598.15,,,Inverse Spinel,Cubic,{'a': '8.36250 Å'},Fd3m,1.7 mT,,51.07 A m2/kg,0.98 A m2/kg,,10.1016/j.jallcom.2016.06.287,True
Hf0.4Fe2.6O4,598.15,,,Inverse Spinel,Cubic,{'a': '8.37017 Å'},Fd3m,,,,,,10.1016/j.jallcom.2016.06.287,True
Hf0.6Fe2.4O4,598.15,,,Inverse Spinel,Cubic,{'a': '8.38031 Å'},Fd3m,,,,,,10.1016/j.jallcom.2016.06.287,True
Hf0.8Fe2.2O4,598.15,,,Inverse Spinel,Cubic,{'a': '8.37859 Å'},Fd3m,,,,,,10.1016/j.jallcom.2016.06.287,True
Hf0.8Ta0.2Fe1.98,170.0,,,Hexagonal MgZn2-type,Hexagonal,"{'a': '4.9275 Å', 'c': '8.0607 Å'}",P63/mmc,,,,,,10.1016/j.physb.2015.04.019,True
Hf0.8Ta0.2Fe1.96Co0.02,140.0,,,Hexagonal MgZn2-type,Hexagonal,"{'a': '4.9265 Å', 'c': '8.0597 Å'}",P63/mmc,,,,,,10.1016/j.physb.2015.04.019,True
Hf0.8Ta0.2Fe1.94Co0.04,140.0,,,Hexagonal MgZn2-type,Hexagonal,"{'a': '4.9248 Å', 'c': '8.0581 Å'}",P63/mmc,,,,,,10.1016/j.physb.2015.04.019,True
Hf0.8Ta0.2Fe2,110.0,350.0,,C14-type Laves phase,Hexagonal,"{'a': '4.925 Å', 'c': '8.056 Å'}",,,,,,,10.1016/j.physb.2006.06.141,True
HfMn2,560.0,,,Cubic,C15,{'a': '6.951 Å'},Fd-3m,,2.26 μB/fu,,,,10.1016/j.physb.2023.415641,False
HfFe2,630.0,,,Cubic,C15,{'a': '6.920 Å'},Fd-3m,,3.46 μB/fu,,,,10.1016/j.physb.2023.415641,False
TiFeSi,,,99 K,Orthorhombic,,,Ima2,,0.63 μB/f.u.,,,,10.1016/j.jallcom.2021.158617,True
ZrFeSi,,165.0,,,,,,,,,,,10.1016/j.jallcom.2021.158617,True
HfFeSi,,120.0,,,,,,,,,,,10.1016/j.jallcom.2021.158617,True
Ho0.2Tm0.2Gd0.2Co0.2Al0.2,32.6,,43.8 K,Amorphous,,,,,8.91 μB/f.u.,,,,10.1016/j.jnoncrysol.2024.122846,True
Tb65Ni35,64.0,,,Amorphous,,,,,,,,,10.1016/j.jnoncrysol.2024.122846,
Tm67Cu33)80Al20,4.5,,,Amorphous,,,,,,,,,10.1016/j.jnoncrysol.2024.122846,
Ho2CoGa8,,5.1,,Tetragonal,,"{'a': '4.219 Å', 'c': '10.99 Å'}",P4/mmm No. 123,,,,,,10.1016/j.physb.2009.07.127,True
Tb2Pd2In,,33.0,,Tetragonal,,,P4/mbm (No. 127),,,,,,10.1016/S0921-4526(99)01806-2,True
Ho2Pd2In,,8.5,,Tetragonal,,,P4/mbm (No. 127),,,,,,10.1016/S0921-4526(99)01806-2,True
Ho2Ti2O7,,,1.86 K,Cubic,Face-centered cubic,{'a': '1.00915 nm'},Fd-3m,,10.4 μB,,,,10.1016/j.jcrysgro.2014.03.019,True
Nd2WO6,,,-43.5 K,Monoclinic,,,,,3.6 μB,,,-4.57×10^-6 cm^3/g,10.1016/j.physb.2009.04.016,True
Gd2WO6,,,-5.7 K,Monoclinic,,,,,8.0 μB,,,2.7×10^-3 cm^3/g,10.1016/j.physb.2009.04.016,True
Dy2WO6,,,-5.2 K,Monoclinic,,,,,10.6 μB,,,1.759×10^-5 cm^3/g,10.1016/j.physb.2009.04.016,True
Ho2WO6,,,-2.7 K,Monoclinic,,,,,10.4 μB,,,2.334×10^-5 cm^3/g,10.1016/j.physb.2009.04.016,True
Ho6Fe23,515.0,,,Cubic,Th6Mn23,,Fm3m,,,13.2 μB/fu,,,10.1016/S0925-8388(00)01368-2,True
Ho5.53Y0.47Fe23,515.0,,,Cubic,Th6Mn23,,Fm3m,,,9.5 μB/fu,,,10.1016/S0925-8388(00)01368-2,True
Ho5.08Y0.92Fe23,513.0,,,Cubic,Th6Mn23,,Fm3m,,,7.9 μB/fu,,,10.1016/S0925-8388(00)01368-2,True
Ho4.14Y1.86Fe23,508.0,,,Cubic,Th6Mn23,,Fm3m,,,6.2 μB/fu,,,10.1016/S0925-8388(00)01368-2,True
Ho1.15Y4.85Fe23,495.0,,,Cubic,Th6Mn23,,Fm3m,,,32.1 μB/fu,,,10.1016/S0925-8388(00)01368-2,True
Y6Fe23,496.0,,,Cubic,Th6Mn23,,Fm3m,,,42.5 μB/fu,,,10.1016/S0925-8388(00)01368-2,True
Ho6MnBi2,204.11,,,Fe2P-type,Hexagonal,"{'a': '0.81822 nm', 'c': '0.42609 nm'}",P6̅2m,,,,,,10.1016/j.jallcom.2019.153198,True
Ho6FeBi2,70.32,,,Fe2P-type,Hexagonal,"{'a': '0.82220 nm', 'c': '0.41816 nm'}",P6̅2m,,,,,,10.1016/j.jallcom.2019.153198,True
Ho6FeSb2,56.0,,32.6 K,Hexagonal,Fe2P type,"{'a': '8.1045 Å', 'b': '8.1045 Å', 'c': '4.1469 Å'}",P6̅2m,,13.65 μB/f.u.,,,,10.1016/j.physb.2023.415471,True
Y8Co62B30,211.0,,,Amorphous,,,,,,,,,10.1016/j.jallcom.2013.09.059,True
Ho8Co62B30,214.0,,,Amorphous,,,,,,,,,10.1016/j.jallcom.2013.09.059,True
Tb8Co62B30,224.0,,,Amorphous,,,,,,,,,10.1016/j.jallcom.2013.09.059,True
HoB2C2,,5.9,,Tetragonal,,,,,,,,,10.1016/S0921-4526(02)01665-4,True
HoBaCo2O5.5,300.0,280.0,,Layered Perovskite,,,,28.9 T at 4.2 K,,,,,10.1016/j.physb.2004.01.059,True
GdBaCo2O5.5,280.0,255.0,,Layered Perovskite,,,,23.9 T at 4.2 K,,,,,10.1016/j.physb.2004.01.059,True
HoFe2Co9Ti,984.0,,,Tetragonal,ThMn12,,I4/mmm,,,,,,10.1016/j.physb.2013.05.036,True
HoCo11Ti,987.0,,,Tetragonal,ThMn12,,I4/mmm,,,,,,10.1016/j.physb.2013.05.036,True
HoCo2,88.0,,,Cubic,Fd-3m,{'a': '7.1445 Å'},Fd-3m,,8.10 μB/f.u.,160 emu/g,,,10.1016/j.jallcom.2020.158063,True
HoCo2Mn0.2,149.0,,,Cubic,Fd-3m,{'a': '7.1411 Å'},Fd-3m,,7.73 μB/f.u.,,,,10.1016/j.jallcom.2020.158063,True
HoCo2Mn0.5,225.0,,,Cubic,Fd-3m,{'a': '7.1517 Å'},Fd-3m,,7.05 μB/f.u.,,,,10.1016/j.jallcom.2020.158063,True
HoCo2Mn0.7,251.0,,,Cubic,Fd-3m,{'a': '7.1435 Å'},Fd-3m,,6.10 μB/f.u.,,,,10.1016/j.jallcom.2020.158063,True
HoCo2Mn1.0,253.0,,,Cubic,Fd-3m,{'a': '7.1353 Å'},Fd-3m,,6.17 μB/f.u.,,,,10.1016/j.jallcom.2020.158063,True
HoCo3B2,10.0,,,Hexagonal,,"{'a': '5.01417 Å', 'c': '3.02607 Å'}",P6/mmm,,"5.08 μB (Ho), 0.11 μB (Co)",,,,10.1016/j.physb.2005.01.271,True
TbCo3B2,,30.0,,,,,,,,,,,10.1016/j.physb.2005.01.271,False
HoErCo,16.0,,22 K,Amorphous,,,,,8.58 μB,41 Am^2/kg,,,10.1016/j.jnoncrysol.2020.120570,True
Ho57Cu25Al18,22.8,,,,,,,,,,,,10.1016/j.jnoncrysol.2020.120570,
Er60Cu20Al20,13.3,,,,,,,,,,,,10.1016/j.jnoncrysol.2020.120570,
HoPdIn,23.0,,,,,,,,,,,,10.1016/j.jnoncrysol.2020.120570,
Er60Ni30Co10,11.5,,,,,,,,,,,,10.1016/j.jnoncrysol.2020.120570,
Er60Co20Ni20,11.5,,,,,,,,,,,,10.1016/j.jnoncrysol.2020.120570,
Ho36Dy20Al24Co20,17.0,,,,,,,,,,,,10.1016/j.jnoncrysol.2020.120570,
Dy50Gd7Al24Co20,26.0,,,,,,,,,,,,10.1016/j.jnoncrysol.2020.120570,
DyHoCo,89.0,,,,,,,,,,,,10.1016/j.jnoncrysol.2020.120570,
HoErGdCuNi,41.0,,,Amorphous,,,,,,,,,10.1016/j.jallcom.2019.04.039,True
NdFe0.5Cr0.5O3,230.0,,,Orthorhombic,Pbnm,"{'a': '5.4313 Å', 'b': '5.4732 Å', 'c': '7.7616 Å'}",Pbnm (#62),,,,,,10.1016/j.jssc.2021.122200,True
HoFe0.5Cr0.5O3,175.0,,,Orthorhombic,Pbnm,"{'a': '5.2495 Å', 'b': '5.5292 Å', 'c': '7.5497 Å'}",Pbnm (#62),,,,,,10.1016/j.jssc.2021.122200,True
HoFe11Ti,518.0,,,Tetragonal,ThMn12-type,"{'a': '8.4687 Å', 'b': '8.4687 Å', 'c': '4.4759 Å'}",I4/mmm,,,,,,10.1016/S0925-8388(97)00290-9,True
HoFe5Al7,216.0,,,Tetragonal,ThMn12-type,,,1.6 T,2 μB/f.u.,,,,10.1016/j.jallcom.2017.10.041,True
HoFe4CoAl7,67.0,,,Tetragonal,ThMn12-type,,,1.31 T,2.8 μB/f.u.,,,,10.1016/j.jallcom.2017.10.041,True
HoFe3Co2Al7,67.0,,,Tetragonal,ThMn12-type,,,1.16 T,3.8 μB/f.u.,,,,10.1016/j.jallcom.2017.10.041,True
HoFe6Al6,315.0,,,Tetragonal,ThMn12-type,,,,,,,,10.1016/j.jallcom.2017.02.213,True
HoMn2,,31.0,27 K,Cubic Laves phase (C15-type),,,,,7.9 μB per Ho atom,"6.8 μB/f.u. (spontaneous), 7 μB/f.u. (saturation)",100 emu/g,,10.1016/S0925-8388(00)01430-4,True
HoNi0.9Cu0.1Al,11.8,5.7,5.9 K,Hexagonal,ZrNiAl-type,"{'a': '0.6890 nm', 'c': '0.3826 nm'}",P 6̄ 2m (No. 189),,10.8 μB/Ho3+,,,,10.1016/j.physb.2014.09.030,True
Tb0.75Ho0.25Ni2,31.1,,33.3 K,C15 cubic,Cubic,{'a': '7.177 Å'},Fd-3m,,7.7 μB/f.u.,,,,10.1016/j.jallcom.2021.161295,True
Tb0.5Ho0.5Ni2,25.6,,24.9 K,C15-based superstructure,Cubic,{'a': '14.339 Å'},F-43m,,8.1 μB/f.u.,,,,10.1016/j.jallcom.2021.161295,True
Tb0.25Ho0.75Ni2,18.6,,19.2 K,C15-based superstructure,Cubic,{'a': '14.319 Å'},F-43m,,8.5 μB/f.u.,,,,10.1016/j.jallcom.2021.161295,True
TbNi2,37.1,,37.6 K,C15 cubic,Cubic,{'a': '7.175 Å'},Fd-3m,,9.1 μB/f.u.,,,,10.1016/j.jallcom.2021.161295,True
HoNi2,13.5,,10.6 K,C15 cubic,Cubic,{'a': '7.142 Å'},Fd-3m,,9.3 μB/f.u.,,,,10.1016/j.jallcom.2021.161295,True
HoNiSi,,3.8,"{'Parallel': '8.9 K', 'Perpendicular': '-6.5 K'}",Orthorhombic,TiNiSi-type,"{'a': '8.828 Å', 'b': '4.149 Å', 'c': '7.168 Å'}",Pnma,,7.07 μB,,,,10.1016/j.actamat.2020.04.031,True
TbOs2Si2,,45.0,,ThCr2Si2-type,Tetragonal,"{'a': '4.1220(6) Å', 'c': '9.6753(25) Å'}",I4/mmm,,11.3(1) μB,,,,10.1016/S0925-8388(00)00703-9,True
HoOs2Si2,,15.8,,ThCr2Si2-type,Tetragonal,"{'a': '4.1251(6) Å', 'c': '9.6566(27) Å'}",I4/mmm,,"10.55(15) μB (k1), 4.59(16) μB (k2)",,,,10.1016/S0925-8388(00)00703-9,True
DyAg2Si2,,4.3,,,,,,,,,,,10.1016/S0925-8388(00)00703-9,False
HoPtGe2,,8.5,,Orthorhombic,,"{'a': '4.321 Å', 'b': '16.344 Å', 'c': '8.731 Å'}",Immm,,"8.1 μB (4i site), 4.0 μB (4h site)",,,,10.1016/S0925-8388(99)00201-7,True
DyPtGe2,,9.5,,,,,,,"8.5 μB (8 K), 9.9 μB (4 K)",,,,10.1016/S0925-8388(99)00201-7,False
HoPtSb,,,-8.9 K,MgAgAs-type,Cubic,{'a': '6.5089'},F-43m,,10.67 μB,,,,10.1016/j.jallcom.2020.154467,True
HoVO4,,0.0045,,Tetragonal zircon,,,I41/amd (No. 141),,8.52 μB,,,,10.1016/S0921-4526(01)01244-3,True
In0.9Al0.1As,,65.0,,,,,,,,,,,10.1016/S0921-4526(01)01394-1,True
InAs,,65.0,,,,,,,,,,,10.1016/S0921-4526(01)01394-1,True
K6Eu2Ga10Ge36,3.8,,,Clathrate-I,Cubic,{'a': '10.7441 Å'},Pm-3n,,,,,,10.1016/j.physb.2006.03.066,True
K6Eu2Zn5Ge41,4.0,,,Clathrate-I,Cubic,{'a': '10.7442 Å'},Pm-3n,,,,,,10.1016/j.physb.2006.03.066,True
K6Eu2Cd5Ge41,9.3,,,Clathrate-I,Cubic,{'a': '10.8349 Å'},Pm-3n,,,,,,10.1016/j.physb.2006.03.066,True
KBiFe1.9Co0.1O5,770.0,545.0,,Monoclinic,,"{'a': '7.8992 Å', 'b': '5.9736 Å', 'c': '5.7252 Å'}",P2/c,634 Oe,,0.4616 emu/g,0.1787 emu/g,1.77 × 10^-5 emu/g Oe,10.1016/j.jallcom.2021.161294,True
KBiFe1.8Co0.2O5,770.0,545.0,,Monoclinic,,"{'a': '7.8986 Å', 'b': '5.9754 Å', 'c': '5.7299 Å'}",P2/c,608 Oe,,0.1898 emu/g,0.0678 emu/g,1.27 × 10^-5 emu/g Oe,10.1016/j.jallcom.2021.161294,True
KBiFe1.7Co0.3O5,770.0,545.0,,Monoclinic,,"{'a': '7.9238 Å', 'b': '5.9813 Å', 'c': '5.7362 Å'}",P2/c,426 Oe,,0.1099 emu/g,0.0150 emu/g,1.49 × 10^-5 emu/g Oe,10.1016/j.jallcom.2021.161294,True
KCo2Se2,78.0,,,Tetragonal,ThCr2Si2-type,"{'a': '3.864 Å', 'c': '13.698 Å'}",I4/mmm (#139),,2.59 μB per formula unit,,,,10.1016/j.physb.2011.10.046,False
KZnTiF6,,,-80 K,Tetragonal Tungsten Bronze,Tetragonal,"{'a': '12.593 Å', 'c': '7.962 Å'}",P4/mbm,,,,,0.292 cm³ K/mol,10.1016/j.jssc.2010.05.030,True
KZnVF6,,,-65 K,Tetragonal Tungsten Bronze,Tetragonal,"{'a': '12.548 Å', 'c': '7.850 Å'}",P4/mbm,,,,,0.955 cm³ K/mol,10.1016/j.jssc.2010.05.030,True
KVScF6,,,-34 K,Tetragonal Tungsten Bronze,Tetragonal,"{'a': '12.882 Å', 'c': '8.035 Å'}",P4/mbm,,,,,1.86 cm³ K/mol,10.1016/j.jssc.2010.05.030,True
KCrScF6,,,-18 K,Tetragonal Tungsten Bronze,Tetragonal,"{'a': '13.053 Å', 'c': '7.954 Å'}",P4/mbm,,,,,3.25 cm³ K/mol,10.1016/j.jssc.2010.05.030,True
KMnScF6,,,-44 K,Tetragonal Tungsten Bronze,Tetragonal,"{'a': '12.996 Å', 'c': '8.111 Å'}",P4/mbm,,,,,4.37 cm³ K/mol,10.1016/j.jssc.2010.05.030,True
KCu5V3O13,,7.0,,Triclinic,,,P1,,,,,,10.1016/j.physb.2004.01.020,True
KCuF3,,39.0,,Perovskite,Orthorhombic,,I4/mcm,,,,,,10.1016/j.physb.2006.01.253,True
KFeAs2O7,29.3,,41.5 K,Triclinic,,"{'a': '7.662 Å', 'b': '8.402 Å', 'c': '10.100 Å'}",P -1,"250 G at 5 K, 170 G at 10 K",5.55 μB per Fe3+,,"34.9 emu/mol at 5 K, 24.0 emu/mol at 10 K",,10.1016/j.jssc.2007.08.011,True
KFeS2,,245.0,,Monoclinic,C 2/c,,,,,,,,10.1016/j.jssc.2018.01.003,True
KMnF3,,81.9,,Perovskite,"Tetragonal, Orthorhombic","{'a': '5.90193(6) Å (10 K), 5.89907(2) Å (140 K), 4.18538(1) Å (235 K)', 'b': '5.88848(6) Å (10 K), a (140 K), a (235 K)', 'c': '8.34826(9) Å (10 K), 8.38022(5) Å (140 K), a (235 K)'}","Pnma (10 K), I4/mcm (140 K), Pm3̄m (235 K)",,4.8(2) μB (10 K),,,,10.1016/j.jallcom.2020.155935,True
Fe47.5Pt47.5Cu5.0,753.15,,,fct,,"{'a': '0.3849 nm', 'c': '0.3700 nm'}",,7671 Oe,,434 emu·cc^−1,,,10.1016/j.jallcom.2022.164748,True
La0.67Ca0.33MnO3,354.25,,,Orthorhombic,,,,,,40.6 emu/g,,,10.1016/j.jallcom.2018.05.127,True
Ni0.52Zn0.4Cu0.1Fe1.98O4,605.15,,,Spinel,Cubic,{'a': '8.4046 Å'},,,,,,,10.1016/j.jallcom.2019.152504,True
LaFe13.92Si1.4,190.0,,,Cubic NaZn13-type,,,,,,,,,10.1016/j.actamat.2021.117334,True
LaFe11.4Si1.6,202.0,,,,,,,,,,,,10.1016/j.actamat.2021.117334,False
LaFe11.57Si1.43,210.0,,,,,,,,,,,,10.1016/j.actamat.2021.117334,False
LaFe11.6Si1.4,202.0,,,,,,,,,,,,10.1016/j.actamat.2021.117334,False
La1.7Fe11.6Si1.4,173.5,,,,,,,,,,,,10.1016/j.actamat.2021.117334,False
MnSi,,29.0,,,,,,,0.4 μB/Mn-atom,,,,10.1016/S0921-4526(99)00025-3,False
LaCo2P2,125.0,,,ThCr2Si2-type,,{'c': '11.213 Å'},,,,,,,10.1016/j.physb.2017.02.016,True
CeCo2P2,,440.0,,ThCr2Si2-type,,{'c': '9.491 Å'},,,,,,,10.1016/j.physb.2017.02.016,True
La0.2Pr0.5Ca0.3MnO3,121.0,,,,,,,,,,,,10.1016/S0921-4526(02)02564-4,True
La0.7Ca0.3MnO3,245.0,,,,,,,,,,,,10.1016/S0921-4526(02)02564-4,False
Na0.75CoO2,,22.0,,Hexagonal,P6_3/mmc,"{'a': '2.837', 'c': '10.855'}",P6_3/mmc,,,,,,10.1016/j.jssc.2011.06.021,True
La0.3Sr0.7CoO3,245.0,,,Cubic,Tetragonal (due to strain),"{'a': '3.825 Å', 'b': '3.825 Å'}",,,1.90 μB/Co,,,,10.1016/j.tsf.2022.139438,True
La0.5Ca0.5MnO3,230.0,150.0,,Orthorhombic,Perovskite,"{'a': '5.4184 Å', 'b': '7.6418 Å', 'c': '5.4281 Å'}",Pnma,,,,,,10.1016/j.jallcom.2006.06.095,True
La0.5Ca0.45□0.05MnO3,170.0,,,Orthorhombic,Perovskite,"{'a': '5.4228 Å', 'b': '7.6431 Å', 'c': '5.4337 Å'}",Pnma,,2.75 μB/mol,,,,10.1016/j.jallcom.2006.06.095,True
La0.45□0.05Ca0.5MnO3,,100.0,,Orthorhombic,Perovskite,"{'a': '5.413 Å', 'b': '7.634 Å', 'c': '5.422 Å'}",Pnma,,,,,,10.1016/j.jallcom.2006.06.095,True
La0.4Ca0.6MnO2.8,164.5,,,,,,,,,,,,10.1016/j.jssc.2013.02.019,True
La0.4Ca0.6MnO3,250.0,,,Orthorhombic,Pnma,"{'a': '5.403 Å', 'b': '7.613 Å', 'c': '5.412 Å'}",Pnma,513.3 Oe,2.33 μB/f.u.,,,,10.1016/j.jallcom.2011.09.027,True
La0.7Ca0.3MnO3,270.0,,,,,,,,,,,,10.1016/j.jallcom.2011.09.027,False
La0.67Ca0.33Mn0.9V0.1O3,252.0,,,,,,,,,,,,10.1016/j.jallcom.2011.09.027,False
La0.35Pr0.275Ca0.375MnO3,215.0,,,,,,,,,,,,10.1016/j.jallcom.2011.09.027,False
Gd,287.25,,,,,,,,,,,,10.1016/j.jallcom.2011.09.027,False
La0.7Ca0.3MnO3,260.0,,,Orthorhombic,Pbnm,"{'a': '5.470 Å', 'b': '5.486 Å', 'c': '7.728 Å'}",Pbnm,,,,,,10.1016/j.physb.2016.03.031,True
La0.6Ce0.1Ca0.3MnO3,226.0,,,Orthorhombic,Pbnm,"{'a': '5.467 Å', 'b': '5.473 Å', 'c': '7.710 Å'}",Pbnm,,,,,,10.1016/j.physb.2016.03.031,True
La0.5Ce0.2Ca0.3MnO3,193.0,,,Orthorhombic,Pbnm,"{'a': '5.452 Å', 'b': '5.468 Å', 'c': '7.704 Å'}",Pbnm,,,,,,10.1016/j.physb.2016.03.031,True
La0.4Ce0.3Ca0.3MnO3,120.0,,,Orthorhombic,Pbnm,"{'a': '5.447 Å', 'b': '5.469 Å', 'c': '7.700 Å'}",Pbnm,,,,,,10.1016/j.physb.2016.03.031,True
La0.50Ca0.50MnO3,245.0,,254 K,Orthorhombic,,,,,4.85 μB,,,,10.1016/j.jallcom.2016.05.304,True
La0.50Ca0.50MnO3,233.0,,236 K,Orthorhombic,,,,,5.45 μB,,,,10.1016/j.jallcom.2016.05.304,True
La0.55Ho0.15Sr0.3MnO3,200.0,,,,,,,,,,,,10.1016/S0921-4526(02)00622-1,True
La0.57Gd0.1Sr0.33Mn0.9In0.1O3,336.0,,,Rhombohedral,,"{'a': '5.41 Å', 'b': '5.41 Å', 'c': '13.13 Å'}",R3̄c,,,,,,10.1016/j.jallcom.2016.06.293,True
La0.5Ba0.5MnO3,288.0,,,Cubic Perovskite,Cubic,{'a': '5.53 Å'},,,,,,,10.1016/S0022-0248(02)02064-X,True
La0.5Sr0.5MnO3,325.0,,,Cubic Perovskite,Cubic,{'a': '5.43 Å'},,,,,,,10.1016/S0022-0248(02)02064-X,True
La0.5Bi0.2Ca0.3MnO3,230.0,,,Perovskite,Pseudo-cubic,,Pbnm,30 Oe,"2.3 μB (FM), 1.5 μB (AF)",,,,10.1016/j.physb.2003.08.073,True
La0.5Ca0.5MnO3,227.0,,,Orthorhombic,,"{'a': '5.419 Å', 'b': '7.646 Å', 'c': '5.427 Å'}",Pnma,,,,,,10.1016/j.jallcom.2015.05.026,True
La0.5Ca0.4Ag0.1MnO3,257.0,,,Orthorhombic,,"{'a': '5.431 Å', 'b': '7.665 Å', 'c': '5.442 Å'}",Pnma,,3.11 μB/Mn,,,,10.1016/j.jallcom.2015.05.026,True
La0.5Ca0.5MnO3,225.0,,241 K,,,,,,0.61 μB/f.u,,,,10.1016/j.tsf.2010.03.122,True
La0.5Ca0.5Mn0.98Ni0.02O3,134.0,,203 K,,,,,,3.19 μB/f.u,,,,10.1016/j.tsf.2010.03.122,True
La0.5Ca0.5MnO3,239.0,,,Orthorhombic,,"{'a': '0.54420 nm (polycrystalline), 0.54440 nm (nanocrystalline)', 'b': '0.75231 nm (polycrystalline), 0.7525 nm (nanocrystalline)', 'c': '0.54733 nm (polycrystalline), 0.54628 nm (nanocrystalline)'}",Pnma,,"2.06 μB (polycrystalline), 1.37 μB (nanocrystalline)","45 Gs cm^3/g (nanocrystalline), 65 Gs cm^3/g (polycrystalline)",,,10.1016/j.jallcom.2010.07.165,True
La0.5Eu0.2Ba0.2□0.1MnO3,236.0,,219.8 K,Rhombohedral,R-3c,"{'a': '5.5243 Å', 'b': '5.5243 Å', 'c': '13.4526 Å'}",R-3c,,8.60 μB,,,,10.1016/j.jallcom.2017.08.236,True
La0.8Na0.1□0.1MnO3,285.0,,,,,,,,,,,,10.1016/j.jallcom.2017.08.236,
La0.6Ba0.2Sr0.2MnO3,350.0,,,,,,,,,,,,10.1016/j.jallcom.2017.08.236,
La0.8Ca0.2MnO3,176.0,,,,,,,,,,,,10.1016/j.jallcom.2017.08.236,
Pr0.8Pb0.2MnO3,175.0,,,,,,,,,,,,10.1016/j.jallcom.2017.08.236,
La0.8Cd0.2MnO3,155.0,,,,,,,,,,,,10.1016/j.jallcom.2017.08.236,
La0.87Sr0.33MnO3,197.0,,,,,,,,,,,,10.1016/j.jallcom.2017.08.236,
La0.67Ba0.33MnO3,292.0,,,,,,,,,,,,10.1016/j.jallcom.2017.08.236,
La0.7Pb0.3MnO3,352.0,,,,,,,,,,,,10.1016/j.jallcom.2017.08.236,
Pr0.8K0.2MnO3,145.0,,,,,,,,,,,,10.1016/j.jallcom.2017.08.236,
Pr0.4Eu0.2Sr0.4MnO3,238.0,,,,,,,,,,,,10.1016/j.jallcom.2017.08.236,
La0.6Sr0.2Ba0.1□0.1MnO3,342.0,,,,,,,,,,,,10.1016/j.jallcom.2017.08.236,
La0.85Na0.15MnO3,310.0,,,,,,,,,,,,10.1016/j.jallcom.2017.08.236,
La0.47Dy0.2Pb0.33MnO3,277.0,,,,,,,,,,,,10.1016/j.jallcom.2017.08.236,
Pr0.7Ca0.3Mn0.8Cr0.2O3,155.0,,,,,,,,,,,,10.1016/j.jallcom.2017.08.236,
Pr0.7Ca0.3Mn0.9Cr0.1O3,160.0,,,,,,,,,,,,10.1016/j.jallcom.2017.08.236,
Gd,294.0,,,,,,,,,,,,10.1016/j.jallcom.2017.08.236,
La0.5Pr0.2Ca0.1Sr0.2MnO3,296.0,,298 K,Orthorhombic,Pnma,"{'a': '5.46526 Å', 'b': '7.72285 Å', 'c': '5.50186 Å'}",Pnma,,5.289 μB,,,,10.1016/j.jallcom.2020.154292,True
La0.7Ca0.1Sr0.2MnO3,343.0,,,Rhombohedral,R-3c,,R-3c,,,,,,10.1016/j.jallcom.2020.154292,False
Mn3O4,,41.0,,,,,,,,,,,10.1016/j.jallcom.2020.154292,False
La0.5Sr0.5CoO3−σ,180.0,,,Rhombohedral,,,R3C,,,,,,10.1016/j.tsf.2012.02.050,True
La0.5Sr0.5Ti0.93Co0.07O3,823.15,,,Perovskite,Single-phase,{'c': '0.395 nm'},,,,,,,10.1016/j.tsf.2004.03.031,True
LaCo4.7C0.3,841.15,,,Hexagonal 1:5,Hexagonal,"{'a': '5.11 Å', 'c': '3.98 Å'}",P6/mmm,0.2 kOe,,,1.9 kG,,10.1016/j.jallcom.2019.153271,True
La0.9Y0.1Co4.7C0.3,846.15,,,Hexagonal 1:5,Hexagonal,"{'a': '5.09 Å', 'c': '3.99 Å'}",P6/mmm,1.9 kOe,,,3.5 kG,,10.1016/j.jallcom.2019.153271,True
La0.75Y0.25Co4.7C0.3,854.15,,,Hexagonal 1:5,Hexagonal,"{'a': '5.05 Å', 'c': '4.00 Å'}",P6/mmm,8.0 kOe,,,4.1 kG,,10.1016/j.jallcom.2019.153271,True
La0.5Y0.5Co4.7C0.3,864.15,,,Hexagonal 1:5,Hexagonal,"{'a': '5.00 Å', 'c': '4.01 Å'}",P6/mmm,10.3 kOe,,,4.4 kG,,10.1016/j.jallcom.2019.153271,True
La0.25Y0.75Co4.7C0.3,879.15,,,Hexagonal 1:5,Hexagonal,"{'a': '4.98 Å', 'c': '4.01 Å'}",P6/mmm,13.8 kOe,,,4.6 kG,,10.1016/j.jallcom.2019.153271,True
YCo4.7C0.3,907.15,,,Hexagonal 1:5,Hexagonal,"{'a': '4.96 Å', 'c': '4.01 Å'}",P6/mmm,14.4 kOe,,,5.4 kG,,10.1016/j.jallcom.2019.153271,True
La0.5Y0.5Co4.5Fe0.2C0.3,894.15,,,Hexagonal 1:5,Hexagonal,,,9.2 kOe,,,4.6 kG,,10.1016/j.jallcom.2019.153271,True
La0.5Y0.5Co4.4Fe0.3C0.3,915.15,,,Hexagonal 1:5,Hexagonal,,,8.0 kOe,,,4.8 kG,,10.1016/j.jallcom.2019.153271,True
La0.5Y0.5Co4.3Fe0.4C0.3,924.15,,,Hexagonal 1:5,Hexagonal,,,7.6 kOe,,,4.8 kG,,10.1016/j.jallcom.2019.153271,True
La0.5Y0.5Co4.2Fe0.5C0.3,934.15,,,Hexagonal 1:5,Hexagonal,,,6.7 kOe,,,4.9 kG,,10.1016/j.jallcom.2019.153271,True
La0.63Sr0.37MnO3,370.0,,,Rhombohedral,R 3̄c,"{'a': '5.401 Å', 'c': '13.124 Å'}",R 3̄c,,2.3 μB,,,,10.1016/j.jallcom.2015.06.154,True
La0.72Sr0.28MnO3,370.0,,,Rhombohedral,R 3̄c,"{'a': '5.404 Å', 'c': '13.188 Å'}",R 3̄c,,2.2 μB,,,,10.1016/j.jallcom.2015.06.154,True
La0.65Ba0.35MnO3,325.0,,332 K,Orthorhombic,,"{'a': '5.5176 Å', 'b': '5.5430 Å', 'c': '7.8209 Å'}",Pbnm,,6.58 μB,,,,10.1016/j.jallcom.2016.08.124,True
La0.65Ba0.30□0.05MnO3,345.0,,346.1 K,Rhombohedral,,"{'a': '5.5372 Å', 'b': '5.5372 Å', 'c': '13.5180 Å'}",R3̄c,,9.21 μB,,,,10.1016/j.jallcom.2016.08.124,True
La0.65Ba0.25□0.10MnO3,332.0,,334.6 K,Rhombohedral,,"{'a': '5.54194 Å', 'b': '5.54194 Å', 'c': '13.5055 Å'}",R3̄c,,9.13 μB,,,,10.1016/j.jallcom.2016.08.124,True
La0.65Ba0.15□0.20MnO3,288.0,,296 K,Rhombohedral,,"{'a': '5.54989 Å', 'b': '5.5430 Å', 'c': '13.4735 Å'}",R3̄c,,9.16 μB,,,,10.1016/j.jallcom.2016.08.124,True
La0.65Ca0.35MnO3,248.0,,,Orthorhombic,Pbnm,"{'a': '5.469', 'b': '5.432', 'c': '7.740'}",Pbnm,,,,,,10.1016/j.jallcom.2008.05.089,True
La0.65Ca0.15Ag0.20MnO3,278.0,,,Rhombohedral,R3̄c,"{'a': '5.507', 'b': '5.507', 'c': '13.331'}",R3̄c,,,,,,10.1016/j.jallcom.2008.05.089,True
La0.65Ca0.35Mn0.95Ni0.05O3,272.0,,,Orthorhombic,,"{'a': '5.441 Å', 'b': '7.684 Å', 'c': '5.456 Å'}",Pnma,,,,,,10.1016/j.physb.2019.01.015,True
La0.65Ca0.35Mn0.90Ni0.10O3,236.0,,,Orthorhombic,,"{'a': '5.425 Å', 'b': '7.665 Å', 'c': '5.448 Å'}",Pnma,,,,,,10.1016/j.physb.2019.01.015,True
La0.65Ca0.35Mn0.85Ni0.15O3,194.0,,,Orthorhombic,,"{'a': '5.422 Å', 'b': '7.660 Å', 'c': '5.444 Å'}",Pnma,,,,,,10.1016/j.physb.2019.01.015,True
La0.65Ca0.35MnO3,270.0,,,,,,,,,,,,10.1016/j.physb.2019.01.015,False
La0.70Sr0.30MnO3,369.0,,,,,,,,,,,,10.1016/j.physb.2019.01.015,False
La0.65Ca0.35MnO3,250.0,,,Perovskite,Pseudocubic,"{'a': '0.379 nm', 'c': '0.3882 nm'}",,,,,,,10.1016/S0921-4526(03)00105-4,True
La0.65Eu0.05Sr0.3Mn0.90Cr0.10O3,310.0,,,Rhombohedral,Hexagonal,"{'a': '5.5123 Å', 'c': '13.3770 Å'}",R-3C,,,,,,10.1016/j.physb.2014.07.063,True
La0.65Eu0.05Sr0.3Mn0.85Cr0.15O3,278.0,,,Rhombohedral,Hexagonal,"{'a': '5.5108 Å', 'c': '13.3704 Å'}",R-3C,,,,,,10.1016/j.physb.2014.07.063,True
La0.7Sr0.3MnO3,354.0,,,,,,,,,,,,10.1016/j.physb.2014.07.063,
La0.67Ba0.33MnO3,306.0,,,,,,,,,,,,10.1016/j.physb.2014.07.063,
La0.67Ba0.33Mn0.90Cr0.10O3,323.0,,,,,,,,,,,,10.1016/j.physb.2014.07.063,
La0.67Ba0.33Mn0.98Ti0.02O3,310.0,,,,,,,,,,,,10.1016/j.physb.2014.07.063,
La0.6Ca0.4MnO3,265.5,,,,,,,,,,,,10.1016/j.physb.2014.07.063,
La0.67Ca0.33Mn0.90Cr0.10O3,232.5,,,,,,,,,,,,10.1016/j.physb.2014.07.063,
La0.57Nd0.1Pb0.33Mn0.90Ti0.1O3,279.0,,,,,,,,,,,,10.1016/j.physb.2014.07.063,
La0.66Ca0.33MnO3,241.5,,253.7937-262.7997 K,Pnma,Orthorhombic,"{'a': '5.4226-5.4765 Å', 'b': '7.7293-7.7489 Å', 'c': '5.4715-5.5072 Å'}",Pnma,,5.1215-7.3900 μB,7.13868-17.43389 emu/g,,,10.1016/j.jallcom.2022.167625,True
La0.8Na0.2MnO2.96,327.0,,,,,,,,,,,,10.1016/j.jallcom.2022.167625,
Pr0.8Sr0.2MnO3,162.0,,,,,,,,,,,,10.1016/j.jallcom.2022.167625,
Gd,293.0,,,,,,,,,,,,10.1016/j.jallcom.2022.167625,
Pr0.7Bi0.1Sr0.2MnO3,134.0,,,,,,,,,,,,10.1016/j.jallcom.2022.167625,
Pr0.75Bi0.05Sr0.2MnO3,147.0,,,,,,,,,,,,10.1016/j.jallcom.2022.167625,
La0.7Ba0.1Ca0.1Sr0.1MnO3,315.0,,,,,,,,,,,,10.1016/j.jallcom.2022.167625,
La0.6Ca0.4MnO3,258.0,,,,,,,,,,,,10.1016/j.jallcom.2022.167625,
La0.75Sr0.1Ca0.15MnO3,205.0,,,,,,,,,,,,10.1016/j.jallcom.2022.167625,
La0.66Sr0.33MnO3,330.0,,,,,,,50 Oe,,300 emu/cm^3,,,10.1016/j.physb.2016.09.023,True
La0.67Ba0.33MnO3,348.0,,352 K,Rhombohedral,R-3c,"{'a': '5.5363 Å', 'b': '5.5363 Å', 'c': '13.53 Å'}",167,,5.43 μB,,,,10.1016/j.jallcom.2023.173257,True
La0.67Ba0.28K0.05MnO3,344.0,,342 K,Rhombohedral,R-3c,"{'a': '5.5354 Å', 'b': '5.5354 Å', 'c': '13.51 Å'}",167,,5.58 μB,,,,10.1016/j.jallcom.2023.173257,True
La0.67Ba0.23K0.10MnO3,335.0,,337 K,Rhombohedral,R-3c,"{'a': '5.5337 Å', 'b': '5.5337 Å', 'c': '13.49 Å'}",167,,6.02 μB,,,,10.1016/j.jallcom.2023.173257,True
La0.67Ba0.13K0.20MnO3,316.0,,319 K,Rhombohedral,R-3c,"{'a': '5.5239 Å', 'b': '5.5239 Å', 'c': '13.44 Å'}",167,,6.48 μB,,,,10.1016/j.jallcom.2023.173257,True
La0.65Ce0.05Sr0.3Mn0.9Cu0.1O3,305.0,,,,,,,,,,,,10.1016/j.jallcom.2023.173257,False
La0.67Ba0.33Mn0.98Ti0.02O3,310.0,,,,,,,,,,,,10.1016/j.jallcom.2023.173257,False
La0.65Eu0.05Ba0.3MnO3,297.0,,,,,,,,,,,,10.1016/j.jallcom.2023.173257,False
La0.8K0.10Ag0.1MnO3,310.0,,,,,,,,,,,,10.1016/j.jallcom.2023.173257,False
