Repository: MaMMoS-project/ML-models

# ML-models
Collection of various ML models developed for the MaMMoS project

Models are organized in different folders of this repository:


- ./beyond-stoner-wolfarth:

   ML models to replace single-grain micromagnetics simulations by ML predictions for:

   -- ./beyond-stoner-wolfarth/single-grain-easy-axis-model:
      where the H and K1 vector are aligned along the z-axis of the simulation cube
      This model predicts Mr, Hc, and BHmax from a, k1, and Ms
      Current model version: v1.0

   -- ./inverse-beyond-stoner-wolfarth/single-grain-easy-axis-model:
      where the H and K1 vector are aligned along the z-axis of the simulation cube

File: compound-to-experimental-tc/data/MagneticMaterials_All.csv (part 20 of 94)
Material_Name,Curie,Neel,Curie_Weiss,Crystal_Structure,Lattice_Structure,Lattice_Parameters,Space_Group,Coercivity,Magnetic_Moment,Magnetization,Remanence,Susceptibility,DOI,Experimental
La0.9K0.1MnO3,271.0,,,,,,,,,,,,10.1016/j.jallcom.2023.173257,False
La0.8K0.1Pb0.1MnO3,307.0,,,,,,,,,,,,10.1016/j.jallcom.2023.173257,False
La0.78K0.20Cd0.02MnO3,326.0,,,,,,,,,,,,10.1016/j.jallcom.2023.173257,False
La0.67Ba0.33Mn0.98Ti0.02O3,314.0,,315 K,Cubic,Pm–3m,{'a': '3.9119 Å'},Pm–3m,,5.69 μB,,,,10.1016/j.jallcom.2010.08.145,True
La0.67Ba0.33MnO3,350.0,,,Cubic,Pm–3m,{'a': '3.9075 Å'},Pm–3m,,,,,,10.1016/j.jallcom.2010.08.145,True
Gd,293.0,,,,,,,,,,,,10.1016/j.jallcom.2010.08.145,
Gd5Si2Ge2,275.0,,,,,,,,,,,,10.1016/j.jallcom.2010.08.145,
La0.67Ca0.33MnO3,267.0,,,Cubic Perovskite,Cubic,{'a': '3.8730 Å'},,,,,,,10.1016/j.jallcom.2005.12.005,True
La0.67Ca0.33MnO3,259.0,,,,,,,,,,,,10.1016/j.physb.2005.11.009,True
La0.67Ca0.33MnOz,270.0,,,Polycrystalline,,,,,,,,,10.1016/S0040-6090(00)01263-3,True
La0.67Pb0.33MnO3,355.0,,,Rhombohedral,Hexagonal,"{'a': '5.5189 Å', 'c': '13.4212 Å'}",R3̄c,,,,,,10.1016/j.physb.2003.11.033,True
La0.67Pb0.33Mn0.99Fe0.01O3,340.0,,,Rhombohedral,Hexagonal,"{'a': '5.5201 Å', 'c': '13.4293 Å'}",R3̄c,,,,,,10.1016/j.physb.2003.11.033,True
La0.67Pb0.33Mn0.95Fe0.05O3,287.0,,,Rhombohedral,Hexagonal,"{'a': '5.5298 Å', 'c': '13.4435 Å'}",R3̄c,,,,,,10.1016/j.physb.2003.11.033,True
La0.67Sr0.16Ca0.17MnO3,336.0,,337 K,Rhombohedral,Distorted Rhombohedral,"{'a': '5.4940 Å', 'b': '5.4940 Å', 'c': '13.3212 Å'}",R3̅c,,,,,,10.1016/j.jallcom.2014.06.169,True
La0.67Ca0.33MnO3,260.0,,,,,,,,,,,,10.1016/j.jallcom.2014.06.169,False
La0.67Sr0.33MnO3,370.0,,,,,,,,,,,,10.1016/j.jallcom.2014.06.169,False
La0.67Sr0.1Ca0.23MnO3,298.0,,297 K,Rhombohedral,R3̄c,"{'a': '5.3940 Å', 'b': '5.3940 Å', 'c': '13.4212 Å'}",R3̄c,,"4.74 μB (exp), 4.58 μB (cal)",68.48 emu/g (saturation),,,10.1016/j.jallcom.2015.05.122,True
La0.7Sr0.3MnO3,300.0,,,,,,,,,,,,10.1016/j.jallcom.2009.08.151,False
La0.68Sr0.32MnO3,370.0,,,Rhombohedral,Hexagonal,,R3c,,,,,,10.1016/j.jallcom.2010.12.148,True
La0.6Ag0.2Mn1.2O3,308.0,,,Rhombohedral,Perovskite,"{'a': '5.507 Å', 'c': '13.362 Å'}",R-3c,172 Oe,,426.8 emu/cm³,,,10.1016/j.jallcom.2020.155440,True
La0.85K0.15MnO3,274.5,,,,,,,,,,,,10.1016/j.jallcom.2020.155440,False
La0.7Ag0.2Mn1.1O3,271.0,,,,,,,,,,,,10.1016/j.jallcom.2020.155440,False
La0.8Ag0.2MnO3,300.0,,,,,,,,,,,,10.1016/j.jallcom.2020.155440,False
La0.796K0.196Mn0.993O3,344.0,,,,,,,,,,,,10.1016/j.jallcom.2020.155440,False
La0.8Na0.2MnO3,334.0,,,,,,,,,,,,10.1016/j.jallcom.2020.155440,False
Gd,293.0,,,,,,,,,,,,10.1016/j.jallcom.2020.155440,False
La0.6Ba0.4MnO3,322.5,,"324.28 K (nano), 339.45 K (bulk)",Cubic,Pm3̄m,"{'a': '3.9120 Å (nano), 3.9097 Å (bulk)'}",Pm3̄m,"265 Oe (nano, 10 K), 22 Oe (nano, 300 K), 28 Oe (bulk, 10 K), 10 Oe (bulk, 300 K)","0.97 μB (nano, 300 K), 2.36 μB (nano, 10 K), 2.37 μB (bulk, 300 K), 3.93 μB (bulk, 10 K)","54.7 emu/g (nano, 10 K), 91.1 emu/g (bulk, 10 K)","16.0 emu/g (nano, 10 K), 1.3 emu/g (nano, 300 K), 2.6 emu/g (bulk, 10 K), 0.9 emu/g (bulk, 300 K)",,10.1016/j.jssc.2022.122986,True
La0.6Ca0.3Ag0.1MnO3,132.25,,,Orthorhombic,Pnma,"{'a': '5.4690 Å (S1), 5.472 Å (S2)', 'b': '7.7036 Å (S1), 7.724 Å (S2)', 'c': '5.4534 Å (S1), 5.459 Å (S2)'}",Pnma,,,,,,10.1016/j.jallcom.2018.04.191,True
La0.6Ca0.4MnO3,258.0,,,Perovskite,Orthorhombic,"{'a': '5.4669 Å', 'b': '7.6716 Å', 'c': '5.4349 Å'}",Pnma,,,,,,10.1016/j.actamat.2015.08.080,True
La0.6Ca0.4MnO3,269.0,,,Perovskite,Orthorhombic,"{'a': '5.4657 Å', 'b': '7.6800 Å', 'c': '5.4412 Å'}",Pnma,,,,,,10.1016/j.actamat.2015.08.080,True
La0.6Ca0.4MnO3,272.0,,,Perovskite,Orthorhombic,"{'a': '5.4594 Å', 'b': '7.6826 Å', 'c': '5.4411 Å'}",Pnma,,,,,,10.1016/j.actamat.2015.08.080,True
La0.6Ca0.4MnO3,270.0,,,Perovskite,Orthorhombic,"{'a': '5.4542 Å', 'b': '7.6802 Å', 'c': '5.4396 Å'}",Pnma,,,,,,10.1016/j.actamat.2015.08.080,True
La0.6Ca0.4MnO3,264.0,,,Perovskite,Orthorhombic,"{'a': '5.4845 Å', 'b': '7.7092 Å', 'c': '5.4225 Å'}",Pnma,,,,,,10.1016/j.actamat.2015.08.080,True
La0.67Ca0.33MnO3,258.0,,,,,,,,,,,,10.1016/j.actamat.2015.08.080,False
La0.7Ca0.3MnO3,241.0,,,,,,,,,,,,10.1016/j.actamat.2015.08.080,False
La0.7Ca0.3MnO3,260.0,,,,,,,,,,,,10.1016/j.actamat.2015.08.080,False
La0.7Ca0.3MnO3,236.0,,,,,,,,,,,,10.1016/j.actamat.2015.08.080,False
La0.8Ca0.2MnO3,234.0,,,,,,,,,,,,10.1016/j.actamat.2015.08.080,False
La0.8Ca0.2MnO3,214.0,,,,,,,,,,,,10.1016/j.actamat.2015.08.080,False
La0.8Ca0.2MnO3,236.0,,,,,,,,,,,,10.1016/j.actamat.2015.08.080,False
La0.6Ce0.2Sr0.2MnO3,333.0,,,Rhombohedral,,"{'a': '5.5188 Å', 'c': '13.3659 Å'}",R-3C,,,,,,10.1016/j.jallcom.2017.05.196,True
La0.6Pr0.2Sr0.2MnO3,252.0,,,Rhombohedral,,"{'a': '5.5033 Å', 'c': '13.4765 Å'}",R-3C,,,,,,10.1016/j.jallcom.2017.05.196,True
La0.6Nd0.2Sr0.2MnO3,243.0,,,Rhombohedral,,"{'a': '5.4921 Å', 'c': '13.5002 Å'}",R-3C,,,,,,10.1016/j.jallcom.2017.05.196,True
La0.8Sr0.2MnO3,303.0,,,Rhombohedral,,"{'a': '5.5184 Å', 'c': '13.4937 Å'}",R-3C,,,,,,10.1016/j.jallcom.2017.05.196,True
La0.875Sr0.125MnO3,186.0,,,,,,,,,,,,10.1016/j.jallcom.2017.05.196,False
La0.75Sr0.25MnO3,346.0,,,,,,,,,,,,10.1016/j.jallcom.2017.05.196,False
La0.7Sr0.3MnO3,354.0,,,,,,,,,,,,10.1016/j.jallcom.2017.05.196,False
La0.7Sr0.3MnO3,360.0,,,,,,,,,,,,10.1016/j.jallcom.2017.05.196,False
La0.7Sr0.3MnO3,364.0,,,,,,,,,,,,10.1016/j.jallcom.2017.05.196,False
La0.7Sr0.3MnO3,378.0,,,,,,,,,,,,10.1016/j.jallcom.2017.05.196,False
La0.7Sr0.3CoO3,235.0,,,,,,,,,,,,10.1016/j.jallcom.2017.05.196,False
La0.67Sr0.33CoO3,223.0,,,,,,,,,,,,10.1016/j.jallcom.2017.05.196,False
La0.67Sr0.33MnO3,369.0,,,,,,,,,,,,10.1016/j.jallcom.2017.05.196,False
La0.6Pr0.1Sr0.3MnO3,326.0,,,,,,,,,,,,10.1016/j.jallcom.2017.05.196,False
La0.6Pr0.1Sr0.3MnO3,360.0,,,,,,,,,,,,10.1016/j.jallcom.2017.05.196,False
La0.1Nd0.6Sr0.3MnO3,249.0,,,,,,,,,,,,10.1016/j.jallcom.2017.05.196,False
La0.57Nd0.33Sr0.3MnO3,349.0,,,,,,,,,,,,10.1016/j.jallcom.2017.05.196,False
La0.65Ca0.35MnO3,267.9,,,Perovskite,Orthorhombic,"{'a': '0.5472 nm', 'b': '0.7703 nm', 'c': '0.5458 nm'}",,,,,,,10.1016/j.jallcom.2007.12.045,True
La0.60Eu0.05Ca0.35MnO3,227.6,,,Perovskite,Orthorhombic,"{'a': '0.5462 nm', 'b': '0.7718 nm', 'c': '0.5456 nm'}",,,,,,,10.1016/j.jallcom.2007.12.045,True
La0.55Eu0.10Ca0.35MnO3,187.9,,,Perovskite,Orthorhombic,"{'a': '0.5451 nm', 'b': '0.7701 nm', 'c': '0.5455 nm'}",,,,,,,10.1016/j.jallcom.2007.12.045,True
La0.50Eu0.15Ca0.35MnO3,140.8,,,Perovskite,Orthorhombic,"{'a': '0.5445 nm', 'b': '0.7683 nm', 'c': '0.5451 nm'}",,,,,,,10.1016/j.jallcom.2007.12.045,True
La0.6Gd0.1Sr0.3Mn0.8Si0.2O3,271.0,,,Orthorhombic,Pnma,"{'a': '5.4412 Å', 'b': '7.6702 Å', 'c': '5.4612 Å'}",Pnma,,,,,,10.1016/j.jallcom.2017.08.086,True
La0.6Pr0.1Sr0.3MnO3,325.5,,,Rhombohedral,,"{'a': '5.4953 Å', 'b': '5.4953 Å', 'c': '13.3367 Å'}",R-3c,,,,,,10.1016/j.jssc.2015.04.039,True
La0.57Nd0.1Pb0.33MnO3,350.18,,,,,,,,,,,,10.1016/j.jssc.2015.04.039,
La0.7Pb0.05Na0.25MnO3,334.54,,,,,,,,,,,,10.1016/j.jssc.2015.04.039,
La0.7Ca0.1Sr0.2MnO3,326.0,,,,,,,,,,,,10.1016/j.jssc.2015.04.039,
La0.7Sr0.3MnO3,354.0,,,,,,,,,,,,10.1016/j.jssc.2015.04.039,
Pr0.5Sr0.5MnO3,247.0,,,,,,,,,,,,10.1016/j.jssc.2015.04.039,
La0.6Sr0.2Ca0.2MnO3,338.0,,357 K,Rhombohedral,,,,,,,,,10.1016/S0921-4526(02)01722-2,True
La0.6Sr0.2Ba0.2MnO3,354.0,,357 K,Rhombohedral,,,,,,,,,10.1016/S0921-4526(02)01722-2,True
La0.6Sr0.4MnO3,320.0,,,Rhombohedral,Perovskite,"{'a': '5.5005 Å', 'c': '13.3575 Å'}",R-3c (167),,,"3.9 μB (bulk), 2.9 μB (106 nm), 2.1 μB (21 nm)",,,10.1016/j.jssc.2014.07.013,True
La0.70Sr0.21K0.09MnO3,295.0,,,Orthorhombic,Perovskite,"{'a': '5.525 Å', 'b': '7.787 Å', 'c': '5.475 Å'}",Pnma,,,,,,10.1016/j.jallcom.2013.11.035,True
La0.67Sr0.33MnO3,350.0,,,,,,,,,,,,10.1016/j.jallcom.2013.11.035,False
La0.70Sr0.30MnO3,370.0,,,Rhombohedral,Bravais,"{'a': '5.5023 Å', 'c': '13.3569 Å'}",R-3c,,,,,,10.1016/j.jallcom.2013.11.035,False
La0.67Sr0.33MnO3,296.0,,,,,,,,,,,,10.1016/j.jallcom.2013.11.035,False
La0.75Ba0.25MnO3,328.0,,,Perovskite rhombohedral,,"{'a': '5.526 Å', 'b': '5.526 Å', 'c': '13.681 Å'}",,,,,,,10.1016/j.physb.2013.05.014,True
La0.75Ca0.25MnO3,220.0,,,Perovskite,,,,,,,,,10.1016/S0921-4526(01)00519-1,True
La0.75Eu0.05Sr0.2MnO3,298.0,,296 K,Rhombohedral (15%) and Orthorhombic (85%),,"{'a': '5.517 Å', 'b': '7.772 Å', 'c': '13.347 Å'}",R3̄c and Pnma,,6.409 μB,,,,10.1016/j.jallcom.2023.169986,True
La0.75Eu0.05Sr0.2MnO3,305.0,,306 K,Rhombohedral (65%) and Orthorhombic (35%),,"{'a': '5.514 Å', 'b': '7.768 Å', 'c': '13.348 Å'}",R3̄c and Pnma,,6.457 μB,,,,10.1016/j.jallcom.2023.169986,True
La0.75Eu0.05Sr0.2MnO3,305.0,,309 K,Rhombohedral (80%) and Orthorhombic (20%),,"{'a': '5.526 Å', 'b': '7.773 Å', 'c': '13.366 Å'}",R3̄c and Pnma,,6.669 μB,,,,10.1016/j.jallcom.2023.169986,True
La0.8Sr0.2MnO3,330.0,,,Rhombohedral,,,R3̄c,,,,,,10.1016/j.jallcom.2023.169986,False
La0.75Sm0.05Sr0.2MnO3,310.0,,,,,,,,,,,,10.1016/j.jallcom.2023.169986,False
La0.75Dy0.05Sr0.2MnO3,225.0,,,,,,,,,,,,10.1016/j.jallcom.2023.169986,False
La0.75Ho0.05Sr0.2MnO3,310.0,,,,,,,,,,,,10.1016/j.jallcom.2023.169986,False
La0.75Bi0.05Sr0.2MnO3,300.0,,,,,,,,,,,,10.1016/j.jallcom.2023.169986,False
Gd,294.0,,,,,,,,,,,,10.1016/j.jallcom.2023.169986,False
La0.9Te0.1MnO3,238.0,,,Rhombohedral,Rhombohedral,"{'a': '0.54761 nm', 'c': '1.3228 nm'}",R3̄C,,4.08 μB,,,,10.1016/j.jallcom.2009.09.130,True
La0.85Sm0.05Te0.1MnO3,212.0,,,Rhombohedral,Rhombohedral,"{'a': '0.54851 nm', 'c': '1.3264 nm'}",R3̄C,,3.83 μB,,,,10.1016/j.jallcom.2009.09.130,True
La0.8Sm0.1Te0.1MnO3,188.0,,,Rhombohedral,Rhombohedral,"{'a': '0.54862 nm', 'c': '1.3265 nm'}",R3̄C,,3.62 μB,,,,10.1016/j.jallcom.2009.09.130,True
La0.75Sm0.15Te0.1MnO3,170.0,,,Rhombohedral,Rhombohedral,"{'a': '0.54878 nm', 'c': '1.3266 nm'}",R3̄C,,3.37 μB,,,,10.1016/j.jallcom.2009.09.130,True
La0.75Sm0.25Mn2Si2,305.0,500.0,,ThCr2Si2-type,Tetragonal,"{'a': '0.4058-0.4095 nm', 'c': '1.058-1.065 nm'}",I4/mmm,,2.38 μB (at 4.2K),1.33 μB/Mn (at 4.2K),,,10.1016/j.physb.2004.03.045,True
La0.85Sr0.15CoO3,147.0,,,Rhombohedrally distorted perovskite,Trigonal hexagonal,"{'a': '5.45 Å', 'c': '13.18 Å'}",R-3C,,,,,,10.1016/j.physb.2006.05.139,True
La0.75Sr0.25CoO3,217.0,,,Rhombohedrally distorted perovskite,Trigonal hexagonal,"{'a': '5.43761 Å', 'c': '13.1366 Å'}",R-3C,,,,,,10.1016/j.physb.2006.05.139,True
La0.7Sr0.3CoO3,232.0,,,Rhombohedrally distorted perovskite,Trigonal hexagonal,"{'a': '5.45 Å', 'c': '13.18 Å'}",R-3C,,,,,,10.1016/j.physb.2006.05.139,True
La0.75Sr0.25MnO3,367.0,,,Perovskite,Rhombohedral,"{'a': '5.5053 Å', 'b': '5.5053 Å', 'c': '13.3864 Å'}",R-3c,,,,2.11 emu/g,,10.1016/j.jssc.2018.01.001,True
LaMn2Si2,305.0,,,ThCr2Si2-type,Tetragonal,,I4/mmm,,,,,,10.1016/j.physb.2006.08.002,True
La0.75Y0.25Mn2Si2,293.0,,,ThCr2Si2-type,Tetragonal,,I4/mmm,,,,,,10.1016/j.physb.2006.08.002,True
La0.7Y0.3Mn2Si2,,306.0,,ThCr2Si2-type,Tetragonal,,I4/mmm,,,,,,10.1016/j.physb.2006.08.002,True
YMn2Si2,,460.0,,ThCr2Si2-type,Tetragonal,,I4/mmm,,,,,,10.1016/j.physb.2006.08.002,True
La0.78Ca0.22MnO3,202.0,,213 K,Orthorhombic,,"{'a': '5.4812 Å', 'b': '7.7499 Å', 'c': '5.4952 Å'}",Pnma,,3.15 μB,2.89 μB/f.u,,,10.1016/j.jallcom.2016.09.222,True
La0.78Ca0.17Pb0.05MnO3,225.0,,232 K,Orthorhombic,,"{'a': '5.5045 Å', 'b': '7.7583 Å', 'c': '5.4852 Å'}",Pnma,,3.44 μB,2.94 μB/f.u,,,10.1016/j.jallcom.2016.09.222,True
La0.78Ca0.12Pb0.1MnO3,242.0,,253 K,Orthorhombic,,"{'a': '5.519 Å', 'b': '7.7762 Å', 'c': '5.4959 Å'}",Pnma,,3.5 μB,2.96 μB/f.u,,,10.1016/j.jallcom.2016.09.222,True
Gd,294.0,,,,,,,,,,,,10.1016/j.jallcom.2016.09.222,False
Nd0.7Ca0.15Sr0.15MnO3,123.0,,,,,,,,,,,,10.1016/j.jallcom.2016.09.222,False
La0.67Pb0.33Mn0.85Co0.15O3,297.0,,,,,,,,,,,,10.1016/j.jallcom.2016.09.222,False
La0.8Pb0.2MnO3,310.0,,,,,,,,,,,,10.1016/j.jallcom.2016.09.222,False
La0.7Pb0.3MnO3,358.0,,,,,,,,,,,,10.1016/j.jallcom.2016.09.222,False
La0.8Pb0.1Na0.1MnO3,247.0,,,,,,,,,,,,10.1016/j.jallcom.2016.09.222,False
La0.78Dy0.02Ca0.2MnO3,201.0,,196 K,Orthorhombic,Pnma,"{'a': '5.48 Å', 'b': '7.74 Å', 'c': '5.49 Å'}",Pnma,,4.86 μB,,,,10.1016/j.jallcom.2016.07.043,True
La0.78Dy0.02Ca0.2MnO3,223.0,,210 K,Orthorhombic,Pnma,"{'a': '5.47 Å', 'b': '7.73 Å', 'c': '5.49 Å'}",Pnma,,4.86 μB,,,,10.1016/j.jallcom.2016.07.043,True
La0.78Dy0.02Ca0.2MnO3,161.0,,172 K,Orthorhombic,Pnma,"{'a': '5.48 Å', 'b': '7.76 Å', 'c': '5.48 Å'}",Pnma,,4.86 μB,,,,10.1016/j.jallcom.2016.07.043,True
La0.7Ba0.1Ca0.1Sr0.1MnO3,323.0,,"331.1 K (WM), 337.5 K (SG)",Rhombohedral,,"{'a': '5.5199 Å (WM), 5.5127 Å (SG)', 'b': '5.5199 Å (WM), 5.5127 Å (SG)', 'c': '13.402 Å (WM), 13.390 Å (SG)'}",R-3c,,"4.61 μB (cal), 5.36 μB (exp) (WM), 5.80 μB (exp) (SG)","91.27 emu/g (WM), 93.88 emu/g (SG)",,,10.1016/j.physb.2020.412227,True
La0.8Na0.2Mn0.97Bi0.03O3,288.5,,,,,,,,,,,,10.1016/j.physb.2020.412227,False
La0.6Ca0.3Ag0.1MnO3,263.0,,,,,,,,,,,,10.1016/j.physb.2020.412227,False
Pr0.6Ca0.1Sr0.3Mn0.975Fe0.025O3,244.7,,,,,,,,,,,,10.1016/j.physb.2020.412227,False
Pr0.8K0.2MnO3,155.815,,,,,,,,,,,,10.1016/j.physb.2020.412227,False
La0.7Ba0.25Nd0.05Mn0.97Zn0.03O3,285.0,,295.5 K,Rhombohedral,,"{'a': '5.5435 Å', 'b': '5.5435 Å', 'c': '13.4825 Å'}",R-3c,,6.15 μB,,,,10.1016/j.physb.2024.415800,True
La0.7Ba0.25Nd0.05Mn0.95Zn0.05O3,260.0,,298.1 K,Rhombohedral,,"{'a': '5.5431 Å', 'b': '5.5431 Å', 'c': '13.4943 Å'}",R-3c,,5.35 μB,,,,10.1016/j.physb.2024.415800,True
La0.7Ba0.25Nd0.05MnO3,302.0,,303 K,,,,,,5.88 μB,,,,10.1016/j.physb.2024.415800,False
La0.7Ba0.25Nd0.05Mn0.97Cu0.03O3,275.0,,286 K,,,,,,5.94 μB,,,,10.1016/j.physb.2024.415800,False
La0.7Ba0.25Nd0.05Mn0.95Cu0.05O3,258.0,,266 K,,,,,,5.86 μB,,,,10.1016/j.physb.2024.415800,False
La0.7Ba0.25Nd0.05Mn0.93Cu0.07O3,229.0,,245 K,,,,,,6.03 μB,,,,10.1016/j.physb.2024.415800,False
La0.7Sr0.2Nd0.1Mn0.95Ni0.05O3,280.0,,286 K,,,,,,5.75 μB,,,,10.1016/j.physb.2024.415800,False
La0.7Sr0.2Nd0.1Mn0.9Ni0.1O3,238.0,,250 K,,,,,,7.67 μB,,,,10.1016/j.physb.2024.415800,False
La0.7Sr0.2Nd0.1Mn0.85Ni0.15O3,220.0,,225 K,,,,,,13.93 μB,,,,10.1016/j.physb.2024.415800,False
La0.7Ca0.3CoO3,185.0,,,Perovskite,Pseudocubic,{'a': '3.850 Å'},,,,,,,10.1016/j.physb.2004.04.046,True
La0.7Sr0.3CoO3,213.0,,,Perovskite,Pseudocubic,{'a': '3.872 Å'},,,,,,,10.1016/j.physb.2004.04.046,True
La0.7Ba0.3CoO3,186.0,,,Perovskite,Pseudocubic,{'a': '3.910 Å'},,,,,,,10.1016/j.physb.2004.04.046,True
La0.7Ba0.3MnO3,330.0,,,Cubic,Perovskite,,Pm3m,,,,,,10.1016/j.jallcom.2009.07.056,True
La0.7Ca0.2Sr0.1MnO3,308.0,,,Orthorhombic,Pnma,"{'a': '5.463 Å', 'b': '7.718 Å', 'c': '5.496 Å'}",Pnma,,,,,,10.1016/j.jallcom.2017.07.092,True
La0.7Ca0.15Sr0.15MnO3,338.0,,,Rhombohedral,R-3C,"{'a': '5.493 Å', 'b': '5.493 Å', 'c': '13.312 Å'}",R-3C,,,,,,10.1016/j.jallcom.2017.07.092,True
La0.65Ca0.35MnO3,275.0,,,,,,,,,,,,10.1016/j.jallcom.2017.07.092,
La0.6Ca0.15Ba0.2MnO3,202.0,,,,,,,,,,,,10.1016/j.jallcom.2017.07.092,
La0.6Ca0.2Ba0.15MnO3,295.0,,,,,,,,,,,,10.1016/j.jallcom.2017.07.092,
La0.7Ca0.135Sr0.165MnO3,314.5,,,"Orthorhombic, Rhombohedral","Pbnm, R3̄c","{'a': '5.4716(6) Å, 5.5008(6) Å', 'b': '7.7319(5) Å, NA', 'c': '5.5026(6) Å, 13.3194(6) Å'}","Pbnm, R3̄c",,,,,,10.1016/j.physb.2005.06.034,True
La0.7Ca0.18Sr0.12MnO3,300.0,,,Orthorhombic,Pnma,"{'a': '5.4663(6) Å', 'b': '7.7233(5) Å', 'c': '5.5014(5) Å'}",Pnma,,,,,,10.1016/j.physb.2005.06.034,True
La0.7Ca0.15Sr0.15MnO3,323.0,,,Rhombohedral,R3̄c,"{'a': '5.5019(3) Å', 'c': '13.3281(3) Å'}",R3̄c,,,,,,10.1016/j.physb.2005.06.034,True
La0.7Ca0.25Li0.05MnO3,217.0,,,Orthorhombic,Pnma,"{'a': '5.4614 Å', 'b': '5.4746 Å', 'c': '7.7295 Å'}",Pnma,,,,,,10.1016/j.jallcom.2011.02.162,True
La0.7Ca0.25Na0.05MnO3,253.0,,,Orthorhombic,Pnma,"{'a': '5.4643 Å', 'b': '5.4786 Å', 'c': '7.7370 Å'}",Pnma,,,,,,10.1016/j.jallcom.2011.02.162,True
La0.7Ca0.25K0.05MnO3,237.0,,,Orthorhombic,Pnma,"{'a': '5.4649 Å', 'b': '5.4814 Å', 'c': '7.7375 Å'}",Pnma,,,,,,10.1016/j.jallcom.2011.02.162,True
La0.7Ca0.3MnO3,235.0,,,Orthorhombic,Pnma,"{'a': '5.4661 Å', 'b': '5.4777 Å', 'c': '7.7468 Å'}",Pnma,,,,,,10.1016/j.jallcom.2011.02.162,True
La0.7Ca0.25Sr0.05MnO3,282.0,,,Orthorhombic,,,Pnma,,6.87 μB,,,,10.1016/j.jallcom.2017.11.353,True
La0.7Ca0.2Sr0.1MnO3,308.0,,,Orthorhombic,,,Pnma,,8.70 μB,,,,10.1016/j.jallcom.2017.11.353,True
La0.7Ca0.2Ba0.1MnO3,281.0,,284 K,Orthorhombic,Perovskite,,Pbnm,14 Oe,6.50 μB/f.u.,3.73 μB/f.u.,,,10.1016/j.physb.2010.03.059,True
La0.7Ca0.2Ba0.1MnO3,284.0,,285 K,Orthorhombic,Perovskite,,Pbnm,27 Oe,6.42 μB/f.u.,3.64 μB/f.u.,,,10.1016/j.physb.2010.03.059,True
La0.7Ca0.2Ba0.1MnO3,286.0,,292 K,Orthorhombic,Perovskite,,Pbnm,47 Oe,6.37 μB/f.u.,3.82 μB/f.u.,,,10.1016/j.physb.2010.03.059,True
La0.7Ca0.2Ba0.1MnO3,270.0,,284 K,Orthorhombic,Perovskite,,Pbnm,154 Oe,5.47 μB/f.u.,3.13 μB/f.u.,,,10.1016/j.physb.2010.03.059,True
La0.7Ca0.2Ba0.1MnO3,263.0,,257 K,Orthorhombic,Perovskite,,Pbnm,255 Oe,5.06 μB/f.u.,2.32 μB/f.u.,,,10.1016/j.physb.2010.03.059,True
La0.7Ca0.2Ba0.1MnO3,243.0,,232 K,Orthorhombic,Perovskite,,Pbnm,360 Oe,4.36 μB/f.u.,1.48 μB/f.u.,,,10.1016/j.physb.2010.03.059,True
La0.7Ca0.3CoO3,103.0,,,"Orthorhombic (PC), Rhombohedral (SC)",Perovskite,,"Pnma (PC), R-3C (SC)",,"3.01 μB (PC below TST), 3.32 μB (PC above TST), 2.66 μB (SC below TST), 3.06 μB (SC above TST)",,,,10.1016/j.jallcom.2011.08.104,True
La0.67Pb0.33Mn0.7Co0.3O3,260.0,,,,,,,,,,,,10.1016/j.jallcom.2011.08.104,False
GdCo3B2,,54.0,,,,,,,,,,,10.1016/j.jallcom.2011.08.104,False
LaFe11.51Si1.51,183.0,,,Cubic,NaZn13-type,{'a': '11.4703 Å'},,,,,,,10.1016/j.jallcom.2010.12.194,True
LaFe10.94Si1.52,198.0,,,Cubic,NaZn13-type,{'a': '11.4693 Å'},,,,,,,10.1016/j.jallcom.2010.12.194,True
LaFe10.86Si1.62,200.0,,,Cubic,NaZn13-type,{'a': '11.4693 Å'},,,,,,,10.1016/j.jallcom.2010.12.194,True
LaFe10.82Si1.82,208.0,,,Cubic,NaZn13-type,{'a': '11.4666 Å'},,,,,,,10.1016/j.jallcom.2010.12.194,True
La0.7Ca0.3Mn0.5Co0.5O3,159.0,,,Monoclinic,P2_1/n,"{'a': '5.4423', 'b': '5.4101', 'c': '7.6563'}",P2_1/n,,,,,,10.1016/j.physb.2008.02.041,True
La0.8Sr0.2Mn0.5Co0.5O3,150.0,,,Rhombohedral,R-3,"{'a': '5.4723', 'b': '5.4723', 'c': '13.222'}",R-3,,,,,,10.1016/j.physb.2008.02.041,True
La0.7Ca0.3MnO3,254.0,,,Orthorhombic,Pnma,,,,,90.01 emu/g,,,10.1016/j.jallcom.2018.05.113,True
La0.71Ca0.3MnO3,251.0,,,Orthorhombic,Pnma,,,,,97.61 emu/g,,,10.1016/j.jallcom.2018.05.113,True
La0.69Ca0.3MnO3,253.0,,,Orthorhombic,Pnma,,,,,93.41 emu/g,,,10.1016/j.jallcom.2018.05.113,True
La0.7Ca0.31MnO3,243.0,,,Orthorhombic,Pnma,,,,,76.83 emu/g,,,10.1016/j.jallcom.2018.05.113,True
La0.72Ca0.28MnO3,235.0,,,Orthorhombic,Pnma,,,,,78.83 emu/g,,,10.1016/j.jallcom.2018.05.113,True
La0.68Ca0.32MnO3,160.0,,,Orthorhombic,Pnma,,,,,57.18 emu/g,,,10.1016/j.jallcom.2018.05.113,True
La0.7Cd0.3Mn0.9Fe0.1O3,80.0,,,Rhombohedral and Orthorhombic,,"{'a': '5.4835 Å', 'b': '7.722 Å', 'c': '13.3291 Å'}",R3̄c (86%) and Pnma (14%),,1.39 μB,,,,10.1016/S0925-8388(01)01165-3,True
La0.7Cd0.3Mn0.9Co0.1O3,135.0,,,Rhombohedral and Orthorhombic,,"{'a': '5.4876 Å', 'b': '7.708 Å', 'c': '13.3209 Å'}",R3̄c (85%) and Pnma (15%),,3.05 μB,,,,10.1016/S0925-8388(01)01165-3,True
La0.7Cd0.3Mn0.9Ni0.1O3,140.0,,,Rhombohedral and Orthorhombic,,"{'a': '5.4858 Å', 'b': '7.706 Å', 'c': '13.3135 Å'}",R3̄c (85%) and Pnma (15%),,3.13 μB,,,,10.1016/S0925-8388(01)01165-3,True
La0.7K0.3MnO3,200.0,,,Rhombohedral,,"{'a': '5.499 Å', 'b': '5.499 Å', 'c': '13.347 Å'}",R-3cH,,,,,,10.1016/j.physb.2008.05.036,True
La0.7Nd0.3Mn0.8Cr0.2O3,130.0,,,Orthorhombic perovskite,,,,,,,,,10.1016/j.physb.2009.03.017,True
La0.7Pb0.3MnO3,298.0,,,Rhombohedral,,"{'a': '5.5389 Å', 'b': '5.5389 Å', 'c': '13.407 Å'}",R-3c,21.87 G,,37.27 emu/g,1.167 emu/g,,10.1016/j.jssc.2023.124355,True
La0.7Pb0.28Bi0.02MnO3,289.0,,,Rhombohedral,,"{'a': '5.5322 Å', 'b': '5.5322 Å', 'c': '13.399 Å'}",R-3c,22.03 G,,29.53 emu/g,0.232 emu/g,,10.1016/j.jssc.2023.124355,True
La0.7Pb0.26Bi0.04MnO3,287.0,,,Rhombohedral,,"{'a': '5.5319 Å', 'b': '5.5319 Å', 'c': '13.397 Å'}",R-3c,25.43 G,,11.69 emu/g,0.028 emu/g,,10.1016/j.jssc.2023.124355,True
La0.7Pb0.3Mn0.8Co0.2O3,234.4,,,Trigonal,,,R-3c,,,,,,10.1016/j.physb.2014.03.059,True
La0.7Pb0.3Mn0.8Ni0.2O3,247.5,,,Trigonal,,,R-3c,,,,,,10.1016/j.physb.2014.03.059,True
La0.7Sr0.3CoO3,225.0,,,Rhombohedral,,"{'a': '5.450 Å', 'b': '5.450 Å', 'c': '13.270 Å'}",R3̄c,,2.25 μB/Co,3 emu/g,,,10.1016/j.jallcom.2007.12.030,True
La0.7Sr0.25□0.05CoO3,200.0,,,Rhombohedral,,"{'a': '5.443 Å', 'b': '5.443 Å', 'c': '13.221 Å'}",R3̄c,,2.86 μB/Co,,,,10.1016/j.jallcom.2007.12.030,True
La0.7Sr0.2□0.1CoO3,180.0,,,Rhombohedral,,"{'a': '5.446 Å', 'b': '5.446 Å', 'c': '13.195 Å'}",R3̄c,,2.94 μB/Co,,,,10.1016/j.jallcom.2007.12.030,True
La0.7Sr0.3MnO3,365.0,,,Rhombohedral,Distorted Rhombohedral,"{'a': '5.494', 'b': '5.494', 'c': '13.328'}",R3̄c,,3.68 μB/Mn,,,,10.1016/j.jallcom.2008.03.033,True
La0.7Sr0.1K0.2MnO3,328.0,,,Rhombohedral,Distorted Rhombohedral,"{'a': '5.504', 'b': '5.504', 'c': '13.341'}",R3̄c,,3.05 μB/Mn,,,,10.1016/j.jallcom.2008.03.033,True
La0.7Sr0.25Ca0.05MnO2.85,130.0,,,Orthorhombic,,,,,0.67 μB/Mn,16.7 emu/g,,,10.1016/j.jallcom.2004.04.125,True
La0.7Sr0.25Ca0.05MnO2.875,,124.0,,Orthorhombic,,,,,0.304 μB/Mn,7.60 emu/g,,,10.1016/j.jallcom.2004.04.125,True
La0.7Sr0.25Ca0.05MnO2.85,,113.0,,Orthorhombic,,,,,0.187 μB/Mn,4.70 emu/g,,,10.1016/j.jallcom.2004.04.125,True
La0.7Sr0.25Ca0.05MnO3,359.0,,,Rhombohedral,,,,,,,,,10.1016/j.jallcom.2004.04.125,True
La0.7Sr0.25Ca0.05MnO2.975,334.0,,,Rhombohedral,,,,,,,,,10.1016/j.jallcom.2004.04.125,True
La0.7Sr0.25Ca0.05MnO2.95,293.0,,,Rhombohedral,,,,,1.22 μB/Mn,30.3 emu/g,,,10.1016/j.jallcom.2004.04.125,True
La0.7Sr0.25Ca0.05MnO2.925,223.0,,,Rhombohedral,,,,,0.997 μB/Mn,24.8 emu/g,,,10.1016/j.jallcom.2004.04.125,True
La0.7Sr0.25Na0.05Mn0.7Ti0.3O3,65.0,,69 K,Rhombohedral,Perovskite,"{'a': '5.536 Å', 'c': '13.438 Å'}",R-3c,,3.83 μB,,,,10.1016/j.jssc.2015.08.027,True
La0.7Sr0.3MnO3,362.0,,,,,,,,,,,,10.1016/j.jssc.2015.08.027,False
La0.7Sr0.3MnO3,378.0,,,,,,,,,,,,10.1016/j.jssc.2015.08.027,False
La0.57Nd0.1Sr0.33MnO3,349.0,,,,,,,,,,,,10.1016/j.jssc.2015.08.027,False
LaMn0.85Ti0.15MnO3,121.0,,,,,,,,,,,,10.1016/j.jssc.2015.08.027,False
La0.7Sr0.3Mn0.95Ti0.05O3,304.0,,,,,,,,,,,,10.1016/j.jssc.2015.08.027,False
La0.7Sr0.3Mn0.95Al0.05O3,336.0,,,,,,,,,,,,10.1016/j.jssc.2015.08.027,False
La0.7Sr0.3CoO3,240.0,,,Pseudocubic,Perovskite,{'c': '3.787 - 3.792 Å'},,,,,,,10.1016/j.jallcom.2010.07.035,True
La0.7Sr0.3Mn0.83Nb0.17O3,150.0,110.0,,Orthorhombic,Pnma,"{'a': '5.521 Å', 'b': '7.812 Å', 'c': '5.557 Å'}",Pnma,,"3.1 μB (FM phase at 4 K), 0.8 μB (AFM phase at 1.5 GPa and 4 K)",,,,10.1016/j.jallcom.2016.04.180,True
La0.7Sr0.3MnO3,373.0,,,Rhombohedral,,,R-3c,,,,,,10.1016/j.jallcom.2016.04.180,False
La0.7Sr0.3Mn0.85Nb0.15O3,123.0,,,Orthorhombic,,,Pnma,,,,,,10.1016/j.jallcom.2016.04.180,False
La0.7Sr0.3Mn0.95Cu0.05O3,350.0,,,Rhombohedral,Hexagonal,"{'a': '5.469 Å', 'b': '5.469 Å', 'c': '13.336 Å'}",R-3c,,,70 emu/g,,,10.1016/S0921-4526(02)01731-3,True
La0.7Sr0.3Mn0.9Cu0.1O3,350.0,,,Rhombohedral,Hexagonal,"{'a': '5.458 Å', 'b': '5.458 Å', 'c': '13.414 Å'}",R-3c,2.2 Oe at 320 K,,84 emu/g,,,10.1016/S0921-4526(02)01731-3,True
LaMnO3,,140.0,,,,,,,,,,,10.1016/S0921-4526(02)01731-3,False
La0.7Sr0.3MnO3,357.0,,,Rhombohedral,R-3C,"{'a': '5.501 Å', 'b': '5.501 Å', 'c': '13.352 Å'}",R-3C,,,38.5 emu/g,,,10.1016/j.jallcom.2018.02.302,True
La0.7Sr0.3Mn0.95Ti0.05O3,343.0,,,Orthorhombic,Pnma,"{'a': '5.461 Å', 'b': '7.722 Å', 'c': '5.515 Å'}",Pnma,,,34 emu/g,,,10.1016/j.jallcom.2018.02.302,True
La0.7Sr0.3Mn0.95Mo0.05O3,355.0,,,Orthorhombic,Pnma,"{'a': '5.465 Å', 'b': '7.735 Å', 'c': '5.508 Å'}",Pnma,,,64.5 emu/g,,,10.1016/j.jallcom.2018.02.302,True
La0.82Sr0.18MnO3,316.0,,,,,,,,,,,,10.1016/j.jallcom.2018.02.302,False
La0.85Sr0.15MnO3,320.0,,,,,,,,,,,,10.1016/j.jallcom.2018.02.302,False
La0.8Sr0.2MnO3,319.0,,,,,,,,,,,,10.1016/j.jallcom.2018.02.302,False
La0.73Sr0.27MnO3,340.0,,,,,,,,,,,,10.1016/j.jallcom.2018.02.302,False
Fe3O4,850.0,,,,,,,,,,,,10.1016/j.jallcom.2018.02.302,False
La0.7Sr0.3Mn0.9Fe0.1O3,261.0,,,Perovskite,,,,,,,,,10.1016/j.jallcom.2013.04.122,True
La0.7Pb0.3Mn0.9Fe0.1O3,215.0,,,Perovskite,,,,,,,,,10.1016/j.jallcom.2013.04.122,True
La0.7Ba0.3Mn0.9Fe0.1O3,194.0,,,Perovskite,,,,,,,,,10.1016/j.jallcom.2013.04.122,True
La0.8Sr0.2MnO3,305.0,,,Rhombohedral,,,R3̄c,,,,,,10.1016/S0921-4526(98)01400-8,True
La0.7Sr0.3MnO3,358.0,,,Rhombohedral,,,R3̄c,,,,,,10.1016/S0921-4526(98)01400-8,True
La0.7Sr0.3MnO3,357.0,,,Perovskite,Cubic,,,,,,,,10.1016/j.physb.2012.05.060,True
La0.7Sr0.3MnO3,365.0,,,Rhombohedral,,,,,,,,,10.1016/j.physb.2012.09.055,True
La0.7Y0.05Ba0.25MnO3,310.0,,311 K,Orthorhombic,Pnma,"{'a': '5.4903 Å', 'b': '7.7130 Å', 'c': '5.492 Å'}",Pnma,,5.91 μB,,,,10.1016/j.jssc.2023.124481,True
La0.7Y0.05Ba0.25Mn0.85Cr0.15O3,258.0,,265 K,Orthorhombic,Pnma,"{'a': '5.4903 Å', 'b': '7.7050 Å', 'c': '5.4537 Å'}",Pnma,,5.42 μB,,,,10.1016/j.jssc.2023.124481,True
La0.65Eu0.05Sr0.3Mn0.95Cr0.05O3,338.0,,,,,,,,,,,,10.1016/j.jssc.2023.124481,
La0.65Eu0.05Sr0.3Mn0.9Cr0.1O3,310.0,,,,,,,,,,,,10.1016/j.jssc.2023.124481,
La0.65Eu0.05Sr0.3Mn0.85Cr0.15O3,278.0,,,,,,,,,,,,10.1016/j.jssc.2023.124481,
La0.67Ca0.33Mn0.9Cr0.1O3,217.0,,,,,,,,,,,,10.1016/j.jssc.2023.124481,
La0.67Ca0.33Mn0.75Cr0.25O3,193.0,,,,,,,,,,,,10.1016/j.jssc.2023.124481,
Nd0.67Ba0.33MnO3,145.0,,,,,,,,,,,,10.1016/j.jssc.2023.124481,
Nd0.67Ba0.33Mn0.98Fe0.02O3,134.0,,,,,,,,,,,,10.1016/j.jssc.2023.124481,
La0.7Sr0.3Mn0.95Fe0.05O3,343.0,,,,,,,,,,,,10.1016/j.jssc.2023.124481,
La0.7Sr0.3Mn0.93Fe0.07O3,296.0,,,,,,,,,,,,10.1016/j.jssc.2023.124481,
La0.67Sr0.33Mn0.9Ni0.1O3,290.0,,,,,,,,,,,,10.1016/j.jssc.2023.124481,
La0.82Ca0.18MnO3,165.0,,,,,,,,,,,,10.1016/j.physb.2007.10.195,True
Nd0.7Pb0.3MnO3,150.0,,,,,,,,,,,,10.1016/j.physb.2007.10.195,True
La0.83Sr0.17MnO3,270.0,,,Rhombohedral,Perovskite,"{'a': '5.54 Å', 'b': '5.54 Å', 'c': '13.38 Å'}",R3c,,,,,,10.1016/j.physb.2018.06.029,True
La0.7Ca0.3MnO3,155.0,,,Orthorhombic,,"{'a': '5.4658 Å', 'b': '7.7156 Å', 'c': '5.4817 Å'}",Pbnm,,,,,,10.1016/j.physb.2021.413215,True
La0.84Sr0.16MnO3,255.0,,,Rhombohedral,,"{'a': '5.5049 Å', 'b': '5.5049 Å', 'c': '13.3593 Å'}",R3̅c,,,,,,10.1016/j.physb.2021.413215,True
La0.6Ca0.4MnO3,255.0,,,,,,,,,,,,10.1016/j.physb.2021.413215,False
La0.8Ca0.2MnO3,247.0,,,,,,,,,,,,10.1016/j.physb.2021.413215,False
La0.6Sr0.4MnO3,365.0,,,,,,,,,,,,10.1016/j.physb.2021.413215,False
La0.67Sr0.33MnO3,354.0,,,,,,,,,,,,10.1016/j.physb.2021.413215,False
Gd,294.0,,,,,,,,,,,,10.1016/j.physb.2021.413215,False
La0.85Ag0.1MnO3,209.0,,,Perovskite,Pseudocubic,"{'a': '3.85', 'b': '3.85', 'c': '3.85'}",,,,,,,10.1016/j.jcrysgro.2006.11.205,True
La0.9Ba0.1MnO3,230.0,,,Perovskite,,,,,,,,,10.1016/j.jallcom.2006.05.125,True
La0.85Ba0.1MnO3,230.0,,,Perovskite,,,,,,,,,10.1016/j.jallcom.2006.05.125,True
La0.9Ba0.05MnO3,230.0,,,Perovskite,,,,,,,,,10.1016/j.jallcom.2006.05.125,True
La0.9Ba0.1Mn0.95O3,230.0,,,Perovskite,,,,,,,,,10.1016/j.jallcom.2006.05.125,True
La0.94Mn0.92O3,295.0,,,Perovskite,Rhombohedral,"{'a': '5.5078 Å', 'c': '13.3099 Å'}",R-3c,,,,,,10.1016/S0022-4596(03)00027-6,True
La0.89MnO3,270.0,,,Perovskite,Rhombohedral,"{'a': '5.5097 Å', 'c': '13.3395 Å'}",R-3c,,,,,,10.1016/S0022-4596(03)00027-6,True
La0.86MnO2.95,295.0,,,Perovskite,Rhombohedral,"{'a': '5.5087 Å', 'c': '13.3445 Å'}",R-3c,,,,,,10.1016/S0022-4596(03)00027-6,True
La0.82MnO2.85,295.0,,,Perovskite,Rhombohedral,"{'a': '5.5073 Å', 'c': '13.3463 Å'}",R-3c,,,,,,10.1016/S0022-4596(03)00027-6,True
La0.78MnO2.78,295.0,,,Perovskite,Rhombohedral,"{'a': '5.5071 Å', 'c': '13.3503 Å'}",R-3c,,,,,,10.1016/S0022-4596(03)00027-6,True
La0.73MnO2.75,295.0,,,Perovskite,Rhombohedral,"{'a': '5.5098 Å', 'c': '13.3529 Å'}",R-3c,,,,,,10.1016/S0022-4596(03)00027-6,True
La0.66MnO2.61,295.0,,,Perovskite,Rhombohedral,"{'a': '5.5065 Å', 'c': '13.3547 Å'}",R-3c,,,,,,10.1016/S0022-4596(03)00027-6,True
La0.8Ba0.1Ca0.1Mn0.8Co0.2O3,174.0,,190 K,Orthorhombic,,"{'a': '5.5224 Å', 'b': '5.4899 Å', 'c': '7.7695 Å'}",Pbnm,0.13 T,6.23 μB,83 emu/g,37 emu/g,,10.1016/j.jallcom.2015.06.178,True
La0.8Ba0.1Ca0.1MnO3,282.0,,294 K,Rhombohedral,R3̄c,"{'a': '5.4999 Å', 'b': '5.4999 Å', 'c': '13.5431 Å'}",R3̄c,,,,,,10.1016/j.jallcom.2016.04.143,True
La0.8Ba0.1Ca0.1Mn0.95Co0.05O3,221.0,,237 K,Rhombohedral,R3̄c,"{'a': '5.4983 Å', 'b': '5.4983 Å', 'c': '13.5404 Å'}",R3̄c,,,,,,10.1016/j.jallcom.2016.04.143,True
La0.8Ba0.1Ca0.1Mn0.9Co0.1O3,214.0,,226 K,Rhombohedral,R3̄c,"{'a': '5.4978 Å', 'b': '5.4978 Å', 'c': '13.5375 Å'}",R3̄c,,,,,,10.1016/j.jallcom.2016.04.143,True
La0.67Ca0.33MnO3,252.0,,,,,,,,,,,,10.1016/j.jallcom.2016.04.143,False
La0.7Ca0.3MnO3,227.0,,,,,,,,,,,,10.1016/j.jallcom.2016.04.143,False
Gd,294.0,,,,,,,,,,,,10.1016/j.jallcom.2016.04.143,False
La0.67Ba0.33MnO3,292.0,,,,,,,,,,,,10.1016/j.jallcom.2016.04.143,False
La0.9K0.1MnO3,271.0,,,rhombohedral,,"{'a': '5.514 Å', 'c': '13.349 Å'}",R-3c,,,,,,10.1016/j.jallcom.2020.155546,True
La0.9Ba0.1MnO3,157.0,,,rhombohedral,,"{'a': '5.531 Å', 'c': '13.485 Å'}",R-3c,,,,,,10.1016/j.jallcom.2020.155546,True
La0.8Ba0.2MnO3,200.0,,,cubic,,{'a': '3.911 Å'},Pm3m,,,,,,10.1016/j.jallcom.2020.155546,True
La0.83Sr0.17MnO3,270.0,,,,,,,,,,,,10.1016/j.jallcom.2020.155546,False
La0.8Ca0.2MnO3,230.0,,,,,,,,,,,,10.1016/j.jallcom.2020.155546,False
La0.8Ag0.2MnO3,296.0,,,,,,,,,,,,10.1016/j.jallcom.2020.155546,False
La0.8Ca0.2MnO3,240.0,,,Orthorhombic,Pbnm,"{'a': '5.494', 'b': '5.476', 'c': '7.742'}",Pbnm,,,,,,10.1016/j.jssc.2014.12.007,True
La0.8Ca0.15Na0.05MnO3,245.0,,,Orthorhombic,Pbnm,"{'a': '5.500', 'b': '5.472', 'c': '7.739'}",Pbnm,,,,,,10.1016/j.jssc.2014.12.007,True
La0.8Ca0.1Na0.1MnO3,300.0,,,Rhombohedral,R-3C,"{'a': '5.501', 'b': '5.501', 'c': '13.320'}",R-3C,,,,,,10.1016/j.jssc.2014.12.007,True
La0.8Ca0.05Na0.15MnO3,320.0,,,Rhombohedral,R-3C,"{'a': '5.487', 'b': '5.487', 'c': '13.310'}",R-3C,,,,,,10.1016/j.jssc.2014.12.007,True
La0.8Na0.2MnO3,330.0,,,Rhombohedral,R-3C,"{'a': '5.483', 'b': '5.483', 'c': '13.313'}",R-3C,,,,,,10.1016/j.jssc.2014.12.007,True
Gd,294.0,,,,,,,,,,,,10.1016/j.jssc.2014.12.007,False
La0.8Ag0.2MnO3,278.0,,,,,,,,,,,,10.1016/j.jssc.2014.12.007,False
La0.67Ca0.33MnO3,260.0,,,,,,,,,,,,10.1016/j.jssc.2014.12.007,False
La0.8Cd0.33MnO3,155.0,,,,,,,,,,,,10.1016/j.jssc.2014.12.007,False
La0.8Pb0.2MnO3,175.0,,,,,,,,,,,,10.1016/j.jssc.2014.12.007,False
La0.8Ce0.2Fe11.47Mn0.23Si1.3H1.8,288.0,,,Cubic NaZn13-type,,,,,,,,,10.1016/j.jallcom.2016.06.252,True
LaFe11.4Si1.6,276.0,,,,,,,,,,,,10.1016/j.jallcom.2016.06.252,False
La0.8Gd0.2Fe11.4Si1.6,215.0,,,Cubic,NaFe13-type,{'a': '11.4525 Å'},,,,,,,10.1016/j.physb.2007.10.289,True
La0.8Na0.2MnO3,299.0,,,Rhombohedral,,"{'a': '5.4126 Å', 'c': '13.1324 Å'}",R-3c,,,,,,10.1016/j.physb.2023.415423,True
La0.8Na0.1□0.1MnO3,210.0,,,Rhombohedral,,"{'a': '5.4401 Å', 'c': '13.1532 Å'}",R-3c,,,,,,10.1016/j.physb.2023.415423,True
La0.8Na0.2MnO3,325.0,,,Rhombohedral,Perovskite,,R-3c,,,,,,10.1016/j.physb.2004.05.019,True
La0.7Nd0.1Na0.2MnO3,316.0,,,Rhombohedral,Perovskite,,R-3c,,,,,,10.1016/j.physb.2004.05.019,True
La0.6Nd0.2Na0.2MnO3,283.0,,,Rhombohedral,Perovskite,,R-3c,,,,,,10.1016/j.physb.2004.05.019,True
La0.4Nd0.4Na0.2MnO3,218.0,,,Orthorhombic,Perovskite,,Pnma,,,,,,10.1016/j.physb.2004.05.019,True
La0.2Nd0.6Na0.2MnO3,172.0,,,Orthorhombic,Perovskite,,Pnma,,,,,,10.1016/j.physb.2004.05.019,True
La0.1Nd0.7Na0.2MnO3,101.0,,,Orthorhombic,Perovskite,,Pnma,,,,,,10.1016/j.physb.2004.05.019,True
La0.1Nd0.9Na0.2MnO3,95.0,,,Orthorhombic,Perovskite,,Pnma,,,,,,10.1016/j.physb.2004.05.019,True
La0.8Sr0.2MnO3,294.0,,,Rhombohedral,R3̄c,"{'a': '5.5346', 'c': '13.5259'}",R3̄c,,,,,,10.1016/j.jallcom.2004.10.045,True
La0.8Sr0.0□0.2MnO3,209.0,,,Rhombohedral,R3̄c,"{'a': '5.4808', 'c': '13.5139'}",R3̄c,,,,,,10.1016/j.jallcom.2004.10.045,True
La0.8Sr1.2Co0.5Fe0.5O4,,,-24 K,K2NiF4-type,Tetragonal,"{'a': '3.82509', 'c': '12.5598'}",I 4/mmm,,3.06 μB,,,,10.1016/j.jssc.2009.06.010,True
La0.8Sr1.2Co0.5Fe0.5O3.65,,195.0,,K2NiF4-type,Tetragonal,"{'a': '3.77148', 'c': '12.9725'}",I 4/mmm,,3.33 μB,,,,10.1016/j.jssc.2009.06.010,True
La0.8Sr1.2Co0.5Mn0.5O4,,,81 K,K2NiF4-type,Tetragonal,"{'a': '3.83073', 'c': '12.5124'}",I 4/mmm,,4.79 μB,,,,10.1016/j.jssc.2009.06.010,True
La0.8Sr1.2Co0.5Mn0.5O3.6,,,-174 K,K2NiF4-type,Tetragonal,"{'a': '3.77928', 'c': '12.9802'}",I 4/mmm,,5.06 μB,,,,10.1016/j.jssc.2009.06.010,True
La0.97MnO3,118.0,,,Orthorhombic,,"{'a': '0.56290 nm', 'b': '0.77248 nm', 'c': '0.55410 nm'}",Pnma,,6.0 μB,,,,10.1016/S0921-4526(98)00957-0,True
La0.88Sr0.1MnO3,270.0,,,Rhombohedral and Orthorhombic,,,,,,,,,10.1016/j.jallcom.2006.06.049,True
La0.87Sr0.1MnO3,275.0,,,Rhombohedral and Orthorhombic,,,,,,,,,10.1016/j.jallcom.2006.06.049,True
La0.7Ca0.3MnO3,270.0,,,,,,,,,,,,10.1016/j.jallcom.2006.08.367,True
La0.9Ca0.1CoO3,,,-29 K,,,,R3c,,,,,,10.1016/j.jallcom.2006.08.367,True
La0.9Ca0.1MnO3,141.25,,,Orthorhombic,,"{'a': '0.55064 nm', 'b': '0.77838 nm', 'c': '0.55150 nm'}",,,,,,,10.1016/j.jcrysgro.2008.01.030,True
La0.9Ce0.1Fe11.7Si1.3H1.8,325.0,,,NaZn13-type cubic,Cubic,{'a': '1.140 nm'},,,,,,,10.1016/j.jallcom.2015.02.131,True
La0.9Ce0.1Fe11.41Mn0.29Si1.3H1.8,279.0,,,NaZn13-type cubic,Cubic,{'a': '1.150 nm'},,,,,,,10.1016/j.jallcom.2015.02.131,True
La0.9Nd0.1Fe12B6,58.0,,,Hexagonal,SrNi12B6-type,"{'a': '9.6082 Å', 'c': '7.5964 Å'}",,34 kOe,,,,,10.1016/j.jallcom.2021.161115,True
LaFe12B6,,36.0,,Hexagonal,SrNi12B6-type,"{'a': '9.631 Å', 'c': '7.612 Å'}",,71.5 kOe,,,,,10.1016/j.jallcom.2021.161115,True
La0.9Sm0.1Ni2.0Co3.0,575.9,,,CaCu5 type,Hexagonal,"{'a': '5.04941 Å', 'c': '3.99163 Å'}",P6/mmm,,,"56.2 Am^2/kg at 5.0 K, 48.6 Am^2/kg at 298.0 K",,,10.1016/S0925-8388(01)01468-2,True
La0.9Te0.1MnO3,238.0,,,Rhombohedral,Rhombohedral,"{'a': '5.4761 Å', 'c': '13.228 Å'}",R3̄C,,,,,,10.1016/j.jssc.2006.01.068,True
La0.85Y0.05Te0.1MnO3,212.0,,,Rhombohedral,Rhombohedral,"{'a': '5.4855 Å', 'c': '13.2658 Å'}",R3̄C,,,,,,10.1016/j.jssc.2006.01.068,True
La0.80Y0.10Te0.1MnO3,208.0,,,Rhombohedral,Rhombohedral,"{'a': '5.4866 Å', 'c': '13.2664 Å'}",R3̄C,,,,,,10.1016/j.jssc.2006.01.068,True
La0.75Y0.15Te0.1MnO3,168.0,,,Rhombohedral,Rhombohedral,"{'a': '5.4881 Å', 'c': '13.2680 Å'}",R3̄C,,,,,,10.1016/j.jssc.2006.01.068,True
LaFe11.2Si1.8,216.0,,,Cubic,NaZn13-type,{'a': '11.462 Å'},,,,,,,10.1016/j.jallcom.2007.09.064,True
La0.7Pr0.3Fe11.2Si1.8,203.0,,,Cubic,NaZn13-type,{'a': '11.451 Å'},,,,,,,10.1016/j.jallcom.2007.09.064,True
La0.7Pr0.3Fe10.4Co0.8Si1.8,290.0,,,Cubic,NaZn13-type,{'a': '11.453 Å'},,,,,,,10.1016/j.jallcom.2007.09.064,True
La1.0Fe11.5Si1.5,333.1,,,Cubic,NaZn13-type,{'a': '1.1489 nm'},,,,,,,10.1016/j.jallcom.2019.152614,True
La1.1Fe11.5Si1.5,332.6,,,Cubic,NaZn13-type,{'a': '1.1492 nm'},,,,,,,10.1016/j.jallcom.2019.152614,True
La1.2Fe11.5Si1.5,330.9,,,Cubic,NaZn13-type,{'a': '1.1503 nm'},,,,,,,10.1016/j.jallcom.2019.152614,True
La1.3Fe11.5Si1.5,332.1,,,Cubic,NaZn13-type,{'a': '1.1506 nm'},,,,,,,10.1016/j.jallcom.2019.152614,True
La1.2Fe11.6Si1.4B0.75,191.0,,,Cubic,NaZn13-type,{'a': '1.1480 nm'},,,,,,,10.1016/j.jallcom.2023.170114,True
La1.2Fe11.6Si1.4,184.0,,,Cubic,NaZn13-type,{'a': '1.1475 nm'},,,,,,,10.1016/j.jallcom.2023.170114,True
LaSrCo0.5Fe0.5O3.75,,300.0,,Tetragonal,Body-centred,"{'a': '3.82375(4) Å', 'c': '12.96352(2) Å'}",I4/mmm,,3.37(6) μB,,,,10.1016/j.jssc.2008.06.039,True
La1.2Sr0.8Co0.5Fe0.5O3.85,,300.0,,Tetragonal,Body-centred,"{'a': '3.84893(8) Å', 'c': '12.84061(3) Å'}",I4/mmm,,3.46(3) μB,,,,10.1016/j.jssc.2008.06.039,True
La1.2Sr0.8CoO4,211.0,,157.82 K,Layered Perovskite,,,,1380 Oe,2.48 μB,900 emu/mol,,,10.1016/j.physb.2019.06.050,True
La1.8Sr0.2CuRuO6,,,-13 K,Triclinic,,"{'a': '7.7669', 'b': '7.8929', 'c': '8.1090'}",P-1,,2.65 μB,,,,10.1016/j.jallcom.2016.09.165,True
LaSrCuRuO6,,,-42 K,Monoclinic,,"{'a': '5.6115', 'b': '5.5882', 'c': '7.8223'}",P21/n,,2.62 μB,,,,10.1016/j.jallcom.2016.09.165,True
LaSr2CoMnO7,,70.0,33.1 K,Tetragonal,I4/mmm,"{'a': '3.82785 Å', 'c': '20.1265 Å'}",I4/mmm,,6.21 μB,,,,10.1016/j.jssc.2010.04.018,True
La1.2Sr1.8CoMnO7,,,46.2 K,Tetragonal,I4/mmm,"{'a': '3.83263 Å', 'c': '20.1618 Å'}",I4/mmm,,6.50 μB,,,,10.1016/j.jssc.2010.04.018,True
LaSr2CoMnO6,,,-637.2 K,Tetragonal,I4/mmm,"{'a': '3.8949 Å', 'c': '20.043 Å'}",I4/mmm,,13.79 μB,,,,10.1016/j.jssc.2010.04.018,True
La1.2Sr1.8CoMnO6,,,-136.5 K,Tetragonal,I4/mmm,"{'a': '3.9160 Å', 'c': '19.915 Å'}",I4/mmm,,8.35 μB,,,,10.1016/j.jssc.2010.04.018,True
La1.2Sr2.4RuO7,,15.0,-68 K,Trigonal,Hexagonal perovskite,"{'a': '5.760 Å', 'c': '18.273 Å'}",R3̄m,,3.32 μB per Ru ion,,,,10.1016/j.jssc.2003.09.035,True
La1.33Li0.66Cr0.66Ti1.34O6,,,-227 K,Perovskite-type,Orthorhombic,"{'a': '5.5045', 'b': '5.4739', 'c': '7.7477'}",Pbnm,,2.77 μB,,,,10.1016/S0022-4596(03)00104-X,True
La1.98Mn1.11Mo0.89O5.93,139.0,,114 K,Monoclinic,P21/n,"{'a': '5.6301 Å', 'b': '5.8021 Å', 'c': '8.0020 Å'}",P21/n,,3.05-3.09 μB,,,,10.1016/j.jallcom.2016.04.169,True
La1.92Mn1.29Mo0.71O5.84,89.0,,64 K,Monoclinic,P21/n,"{'a': '5.6099 Å', 'b': '5.7700 Å', 'c': '7.9711 Å'}",P21/n,,3.84-3.85 μB,,,,10.1016/j.jallcom.2016.04.169,True
Nd18Li8Fe4AlO39,4.12,,,Cubic,,{'a': '11.95766 Å'},Pm3̄n,,,,,,10.1016/j.jssc.2013.10.038,True
Nd18Li8Fe4GaO39,4.38,,,Cubic,,{'a': '11.96345 Å'},Pm3̄n,,,,,,10.1016/j.jssc.2013.10.038,True
La18Li8Fe4.5In0.5O39,7.6,,,Cubic,,{'a': '12.22008 Å'},Pm3̄n,,,,,,10.1016/j.jssc.2013.10.038,True
Nd18Li8Co4O39,,2.3,,,,,,,,,,,10.1016/j.jssc.2013.10.038,False
La18Li8Fe5O39,8.0,,,,,,,,,,,,10.1016/j.jssc.2013.10.038,False
La2.1MnGe2.2,300.0,,,Tetragonal,,"{'a': '16.0491', 'c': '8.1587'}",P4/nmm,,,,,,10.1016/j.jssc.2013.07.025,True
LaMnGe,420.0,,,,,,,,,,,,10.1016/j.jssc.2013.07.025,False
LaMn2Ge2,360.0,,,,,,,,,,,,10.1016/j.jssc.2013.07.025,False
Sr2FeMoO6,430.0,,,Tetragonal,,,I4/mmm,,,,,,10.1016/j.physb.2007.12.003,True
La2CoIrO6,97.0,,-34 K,Monoclinic,,"{'a': '5.5819 Å', 'b': '5.6797 Å', 'c': '7.9134 Å'}",P21/n,2.6 T,5.0 μB/f.u.,,,,10.1016/j.jssc.2014.10.019,True
La1.8Ca0.2CoIrO6,94.0,,-74 K,Monoclinic,,"{'a': '5.5793 Å', 'b': '5.6672 Å', 'c': '7.9093 Å'}",P21/n,,5.1 μB/f.u.,,,,10.1016/j.jssc.2014.10.019,True
La1.5Ca0.5CoIrO6,86.0,,-179 K,Monoclinic,,"{'a': '5.5495 Å', 'b': '5.6123 Å', 'c': '7.8650 Å'}",P21/n,,6.2 μB/f.u.,,,,10.1016/j.jssc.2014.10.019,True
La1.2Ca0.8CoIrO6,84.0,,-271 K,Monoclinic,,"{'a': '5.5373 Å', 'b': '5.6200 Å', 'c': '7.8529 Å'}",P21/n,,7.6 μB/f.u.,,,,10.1016/j.jssc.2014.10.019,True
LaCaCoIrO6,64.0,,25 K,Monoclinic,,"{'a': '5.5282 Å', 'b': '5.6067 Å', 'c': '7.8401 Å'}",P21/n,,3.7 μB/f.u.,,,,10.1016/j.jssc.2014.10.019,True
La0.8Ca1.2CoIrO6,66.0,,-97 K,Monoclinic,,"{'a': '5.5136 Å', 'b': '5.5912 Å', 'c': '7.8207 Å'}",P21/n,,5.2 μB/f.u.,,,,10.1016/j.jssc.2014.10.019,True
Sr2FeMoO6,700.0,,,,,,,,,,,,10.1016/j.jssc.2014.10.019,False
Sr2FeReO6,700.0,,,,,,,,,,,,10.1016/j.jssc.2014.10.019,False
La2CoMnO6,210.0,,179 K,Orthorhombic,Pnma,"{'a': '5.4710 Å', 'b': '7.7520 Å', 'c': '5.5184 Å'}",Pnma,,6.9 μB,3.8 μB/f.u.,,,10.1016/j.jallcom.2018.04.164,True
La2CoRuO6,,25.0,,Monoclinic,P21/n,"{'a': '5.5707 Å', 'b': '5.6313 Å', 'c': '7.8819 Å'}",P21/n,,,0.3 μB/f.u.,,,10.1016/j.jallcom.2018.04.164,True
La2NiVO6,,,16.3 K,Orthorhombic,Pnma,"{'a': '5.52182 Å', 'b': '7.80614 Å', 'c': '5.52584 Å'}",Pnma,,2.34 μB/f.u.,,,,10.1016/j.jssc.2006.09.013,True
La2CoVO6,,11.8,-107.2 K,Orthorhombic,Pnma,"{'a': '5.5402 Å', 'b': '7.8247 Å', 'c': '5.5429 Å'}",Pnma,,5.34 μB/f.u.,,,,10.1016/j.jssc.2006.09.013,True
La2CoTiO6,,14.8,-34.8 K,Monoclinic,P21/n,"{'a': '5.5703 Å', 'b': '5.5954 Å', 'c': '7.8797 Å'}",P21/n,,4.45 μB/f.u.,,,,10.1016/j.jssc.2006.09.013,True
La2CrNiO6,106.0,20.0,-35 K,Orthorhombic,Pbnm,"{'a': '5.5029 Å', 'b': '5.4679 Å', 'c': '7.7632 Å'}",Pbnm,3000 Oe,0.32 μB/f.u.,3.74 emu/g,0.302 μB/f.u.,,10.1016/j.jallcom.2022.167742,True
La2Cu2O5,,140.0,,,,,,,,,,,10.1016/S0921-4526(00)00348-3,True
LaCuO2.5,,125.0,,,,,,,,,,,10.1016/S0921-4526(00)00348-3,False
La2CuO4,,190.0,,,,,,,,,,,10.1016/j.physb.2016.07.036,True
La2LiRuO6,,30.0,-167 K,Monoclinic,Perovskite-related,"{'a': '5.5555 Å', 'b': '5.5977 Å', 'c': '7.8454 Å'}",P21/n,,2.2 μB per Ru,,,,10.1016/S0022-4596(03)00081-1,True
Sr3LiRuO6,,90.0,-165 K,,,,,,,,,,10.1016/S0022-4596(03)00081-1,False
Ca3LiRuO6,,120.0,,,,,,,,,,,10.1016/S0022-4596(03)00081-1,False
La2MnRuO6,116.71,,,Orthorhombic,Random sublattice,,Pbnm,,2.15 μB,,,,10.1016/S0925-8388(00)01317-7,True
La2Ni7,,54.0,67 K,Hexagonal,,,,,0.80 μB/Ni,,,,10.1016/j.physb.2004.01.033,True
La2NiIrO6,,75.0,-51 K,Monoclinic,P21/n,"{'a': '5.56657 Å', 'b': '5.63139 Å', 'c': '7.89310 Å'}",P21/n,,"1.5 μB (Ni), 0.7 μB (Ir)",,,,10.1016/j.actamat.2021.116684,True
