Repository: MaMMoS-project/ML-models

# ML-models
Collection of various ML models developed for the MaMMoS project

Models are organized in different folders of this repository:


- ./beyond-stoner-wolfarth:

   ML models to replace single-grain micromagnetics simulations by ML predictions for:

   -- ./beyond-stoner-wolfarth/single-grain-easy-axis-model:
      where the H and K1 vector are aligned along the z-axis of the simulation cube
      This model predicts Mr, Hc, and BHmax from a, k1, and Ms
      Current model version: v1.0

   -- ./inverse-beyond-stoner-wolfarth/single-grain-easy-axis-model:
      where the H and K1 vector are aligned along the z-axis of the simulation cube

File: compound-to-experimental-tc/data/MagneticMaterials_All.csv (part 21 of 94)
Material_Name,Curie,Neel,Curie_Weiss,Crystal_Structure,Lattice_Structure,Lattice_Parameters,Space_Group,Coercivity,Magnetic_Moment,Magnetization,Remanence,Susceptibility,DOI,Experimental
Pr2NiIrO6,,103.0,-36 K,Monoclinic,P21/n,"{'a': '5.47637 Å', 'b': '5.67944 Å', 'c': '7.80462 Å'}",P21/n,,"2.30 μB (Ni), 2.1 μB (Ir)",2.36 μB/f.u.,,,10.1016/j.actamat.2021.116684,True
Nd2NiIrO6,,121.0,-37 K,Monoclinic,P21/n,"{'a': '5.44394 Å', 'b': '5.68510 Å', 'c': '7.77770 Å'}",P21/n,,"1.4 μB (Ni), 1.6 μB (Ir)",0.62 μB/f.u.,,,10.1016/j.actamat.2021.116684,True
La2NiMn0.75Ru0.25O6,200.0,,194.7 K,Monoclinic,P21/n,"{'a': '5.4990 Å', 'b': '5.5397 Å', 'c': '7.7765 Å'}",P21/n,,4.9 μB,,,,10.1016/j.jallcom.2023.171885,True
La2NiMn0.5Ru0.5O6,175.0,,196.2 K,Monoclinic,P21/n,"{'a': '5.5461 Å', 'b': '5.5592 Å', 'c': '7.8049 Å'}",P21/n,,4.04 μB,,,,10.1016/j.jallcom.2023.171885,True
La2NiMnO6,270.0,,,Monoclinic,P21/n,"{'a': '5.4670 Å', 'b': '5.5105 Å', 'c': '7.7512 Å'}",P21/n,,4.91 μB,,,,10.1016/j.jallcom.2023.171885,True
La2NiRuO6,,20.0,,Monoclinic,P21/n,"{'a': '5.5688 Å', 'b': '5.5984 Å', 'c': '7.8764 Å'}",P21/n,,,,,,10.1016/j.jallcom.2023.171885,False
La2Pd9Sb3,,,-7 K,Ce2Pd9Sb3 (anti-Y2Co3Ga9),Orthorhombic,"{'a': '13.7772 Å', 'b': '8.0642 Å', 'c': '9.3967 Å'}",Cmcm,,0.36 μB/f.u.,,,-1.3 × 10^-5 μB/f.u.∙T,10.1016/j.jallcom.2019.152428,True
Ce2Pd9Sb3,4.0,,-1.1 K,Ce2Pd9Sb3 (anti-Y2Co3Ga9),Orthorhombic,"{'a': '13.7417 Å', 'b': '8.0328 Å', 'c': '9.3394 Å'}",Cmcm,,2.39 μB/Ce,2.3 μB/f.u.,,1.17 × 10^-2 μB/f.u.∙T,10.1016/j.jallcom.2019.152428,True
Pr2Pd9Sb3,6.2,,-3.71 K,Ce2Pd9Sb3 (anti-Y2Co3Ga9),Orthorhombic,"{'a': '13.7392 Å', 'b': '8.0146 Å', 'c': '9.3215 Å'}",Cmcm,,3.46 μB/Pr,3.2 μB/f.u.,,6.9 × 10^-3 μB/f.u.∙T,10.1016/j.jallcom.2019.152428,True
Nd2Pd9Sb3,2.0,,-6.2 K,Ce2Pd9Sb3 (anti-Y2Co3Ga9),Orthorhombic,"{'a': '13.7208 Å', 'b': '7.9983 Å', 'c': '9.3016 Å'}",Cmcm,,3.57 μB/Nd,3.5 μB/f.u.,,1.0 × 10^-3 μB/f.u.∙T,10.1016/j.jallcom.2019.152428,True
Sm2Pd9Sb3,6.8,,1 K,Ce2Pd9Sb3 (anti-Y2Co3Ga9),Orthorhombic,"{'a': '13.6957 Å', 'b': '7.9686 Å', 'c': '9.2700 Å'}",Cmcm,,1.42 μB/Sm,0.55 μB/f.u.,,2.9 × 10^-3 μB/f.u.∙T,10.1016/j.jallcom.2019.152428,True
SrRuO3,160.0,,,Perovskite,Cubic,,,,1.4 μB/Ru,,,,10.1016/j.jssc.2008.07.023,True
La2RuCoO6,,25.0,,Double Perovskite,Monoclinic,,P 21/n,,,,,,10.1016/j.jssc.2008.07.023,True
La2TiCoO6,,16.0,,Double Perovskite,Monoclinic,"{'a': '5.559 Å', 'b': '5.570 Å', 'c': '7.839 Å'}",P 21/n,,,,,,10.1016/j.jssc.2008.07.023,True
La2Ti1.97Co0.03O7,,,-53.4 K,,,,,,,Saturated at RT,,,10.1016/j.jallcom.2014.05.039,True
La2Ti1.97Fe0.03O7,,,-324.8 K,,,,,,,Not saturated at RT,,,10.1016/j.jallcom.2014.05.039,True
La2Ti1.97Mn0.03O7,,,-119.5 K,,,,,,,Not saturated at RT,,,10.1016/j.jallcom.2014.05.039,True
La2Ti1.97Cr0.03O7,,,-536.3 K,,,,,,,Not saturated at RT,,,10.1016/j.jallcom.2014.05.039,True
Sm3Co0.5GeS7,,14.0,,Noncentrosymmetric hexagonal,Hexagonal,"{'a': '9.9742', 'c': '5.7393'}",P63,,2.9 μB/f.u.,,,,10.1016/j.jssc.2017.03.009,True
La3Co2SbO9,55.0,,-10 K,Monoclinic,P21/n,"{'a': '5.6274 Å', 'b': '5.6842 Å', 'c': '7.9748 Å'}",P21/n,9.05 kOe,4.38 μB per mol Co2+,1 μB/f.u. at 5T and 5K,2.41 emu/g,,10.1016/j.jssc.2012.05.045,True
La3CrAs5,50.0,,86.1 K,Hexagonal,P63/mcm,"{'a': '8.9838 Å', 'b': '8.9838 Å', 'c': '5.8891 Å'}",P63/mcm (No. 193),,,,,,10.1016/j.jallcom.2022.164214,True
Ba9V3Se15,3.5,,,Hexagonal,,,,,,,,,10.1016/j.jallcom.2022.164214,False
Ba9Fe3Se15,14.0,,,Hexagonal,,,,,,,,,10.1016/j.jallcom.2022.164214,False
La3Fe1.958S7,,155.0,-292K,Hexagonal,,"{'a': '10.1906', 'c': '5.9543'}",P63,,,,,,10.1016/j.jssc.2009.01.035,True
La3FeInS7,,30.0,,Noncentrosymmetric hexagonal,Hexagonal,"{'a': '10.1276', 'c': '6.2864'}",P63,,,,,,10.1016/j.jssc.2013.09.035,True
Ce3Rh2Ge2,,7.5,,Orthorhombic,,,Pbcm,,,,,,10.1016/j.physb.2005.01.128,
La3LiMnO7,,14.0,-73 K,Tetragonal,Body-centered,"{'a': '5.4042 Å (RT), 5.39596 Å (5 K)', 'c': '20.2816 Å (RT), 20.2297 Å (5 K)'}",P42/mnm,,3.74 μB,,,,10.1016/S0022-4596(03)00333-5,True
La3Mn2NbO9,19.0,11.0,22 K,Monoclinic,P21/n,"{'a': '5.6063 Å', 'b': '5.8155 Å', 'c': '7.9877 Å'}",P21/n,,"0.32 μB (2d site), 0.37 μB (2c site)",,,,10.1016/j.jallcom.2020.157018,True
La3Ni2NbO9,,,+137(3) K,Monoclinic,Perovskite-like,,P21/n,1.3 kOe,2.12(1) μB,,0.1 μB,,10.1016/j.jssc.2017.12.018,True
La3Ni2TaO9,,,+144(2) K,Monoclinic,Perovskite-like,,P21/n,0.6 kOe,2.15(1) μB,,0.2 μB,,10.1016/j.jssc.2017.12.018,True
La3Ni2SbO9,,,+159 K,Monoclinic,Perovskite-like,,P21/n,0.5 kOe,2.2(1) μB,,0.5 μB,,10.1016/j.jssc.2017.12.018,True
La3Ni2SbO9,,,+159 K,Monoclinic,,"{'a': '5.6037 Å', 'b': '5.6336 Å', 'c': '7.9326 Å'}",P21/n,,2.2 μB per Ni2+ cation,1.5 μB per formula unit at 40 kOe,,,10.1016/j.jssc.2019.120920,True
La4Co3O10.1,,13.0,,Triple-layered perovskite,,,,,,,,,10.1016/S0921-4526(02)02480-8,True
La4Co4Sb,,170.0,-79.8 K,Orthorhombic,Kagomé lattice,"{'a': '8.249 Å', 'b': '21.930 Å', 'c': '4.706 Å'}",Pbam,,1.75 μB per Co atom,,,,10.1016/j.jallcom.2024.173767,True
La4Co4Pb,,30.0,,Orthorhombic,Kagomé lattice,"{'a': '8.269 Å', 'b': '21.961 Å', 'c': '4.749 Å'}",Pbam,,,,,,10.1016/j.jallcom.2024.173767,True
La5Mo2.76V1.25O16,,100.0,,Pillared Perovskite,Monoclinic,"{'a': '7.931 Å', 'b': '7.913 Å', 'c': '10.346 Å'}",C2/m,,1 μB,0.343 μB at 5.5 T,0.2 μB,,10.1016/j.jssc.2008.09.012,True
La5Os3MnO16,170.0,,-32K,Pillared Perovskite,Monoclinic,"{'a': '7.9648Å', 'b': '8.062Å', 'c': '10.156Å'}",C-1,,"{'Mn2+': '4.2μB', 'Os5+': '1.5μB'}",,,,10.1016/j.jssc.2004.05.014,True
La5Re3MnO16,162.0,,-48K,Pillared Perovskite,Monoclinic,{'c': '10.227Å'},,,,,,,10.1016/j.jssc.2004.05.014,False
Nd6Ni2Sn,,29.0,,Ho6Ni2Ga-type,,,Immm,,,,,,10.1016/j.physb.2005.01.039,True
Ce7Ni3,,1.8,,Hexagonal,Th7Fe3 type,,,,,,,,10.1016/S0925-8388(00)01129-4,True
PrAg0.5Zn0.5As2,,,0 K,HfCuSi2-type,Tetragonal,"{'a': '4.0536', 'c': '10.3542'}",P4/nmm,,3.65 μB,,,,10.1016/j.jssc.2015.08.032,True
NdAg0.5Zn0.5As2,,,-6 K,HfCuSi2-type,Tetragonal,"{'a': '4.0495', 'c': '10.3571'}",P4/nmm,,3.62 μB,,,,10.1016/j.jssc.2015.08.032,True
NdAgAs2,,,-16 K,Orthorhombic,,,Pmcn or Pmmn,,3.55 μB,,,,10.1016/j.jssc.2015.08.032,True
LaAl0.00Fe1.00O3,,824.0,,Orthorhombic,Perovskite,"{'a': '5.5537 Å', 'b': '5.5634 Å', 'c': '7.8499 Å'}",Pbnm,0 Oe,10.89 BM,1.65 emu/g,0 emu/g,0.36 emu/g mol,10.1016/j.jallcom.2012.11.114,True
LaAl0.05Fe0.95O3,,814.0,,Orthorhombic,Perovskite,"{'a': '5.5446 Å', 'b': '5.5481 Å', 'c': '7.8462 Å'}",Pbnm,0 Oe,7.58 BM,1.09 emu/g,0 emu/g,0.24 emu/g mol,10.1016/j.jallcom.2012.11.114,True
LaAl0.10Fe0.90O3,,834.0,,Orthorhombic,Perovskite,"{'a': '5.5337 Å', 'b': '5.5399 Å', 'c': '7.8284 Å'}",Pbnm,0 Oe,3.72 BM,0.47 emu/g,0 emu/g,0.10 emu/g mol,10.1016/j.jallcom.2012.11.114,True
LaAl0.15Fe0.85O3,,793.0,,Orthorhombic,Perovskite,"{'a': '5.5309 Å', 'b': '5.5251 Å', 'c': '7.812 Å'}",Pbnm,0 Oe,4.81 BM,0.46 emu/g,0 emu/g,0.10 emu/g mol,10.1016/j.jallcom.2012.11.114,True
LaAl0.20Fe0.80O3,,795.0,,Orthorhombic,Perovskite,"{'a': '5.5217 Å', 'b': '5.5164 Å', 'c': '7.8011 Å'}",Pbnm,0 Oe,7.77 BM,0.44 emu/g,0 emu/g,0.10 emu/g mol,10.1016/j.jallcom.2012.11.114,True
LaBaCo2O6,200.0,,,Cubic Perovskite,,{'c': '0.3858 nm'},Pm-3m,,1.3 μB/Co,,,,10.1016/j.physb.2021.413042,True
LaBaCo2O5.5,326.0,260.0,,112-type Perovskite,,"{'a': '0.3926 nm', 'b': '0.3961 nm', 'c': '0.3847 nm'}",,,,,,,10.1016/j.physb.2021.413042,False
LaBaMn2O6,330.0,200.0,,,,,,,,,,,10.1016/j.physb.2006.01.239,True
La0.5Ba0.5MnO3,280.0,,,,,,,,,,,,10.1016/j.physb.2006.01.239,True
CeCr2Si2C,,,-299 K,Tetragonal,Body-centered,"{'a': '4.0134', 'c': '5.2783'}",P4/mmm,,,,,,10.1016/j.physb.2007.12.014,True
PrCr2Si2C,30.0,,33 K,Tetragonal,Body-centered,"{'a': '4.0223', 'c': '5.3397'}",P4/mmm,0.25 T,"0.7 μB (Cr), 2 μB (Pr)",,1.5 μB/f.u.,,10.1016/j.physb.2007.12.014,True
HoCr2Si2,,470.0,,,,,,,1.5 μB,,,,10.1016/j.physb.2007.12.014,False
LaCrGe3,86.2,,,Hexagonal,,,P6_3/mmc (194),,1.25 μB/Cr,,,2.38 μB/Cr,10.1016/j.physb.2017.08.065,True
LaCrSb3,130.0,,,Orthorhombic,,,,,0.8 μB per Cr,,,,10.1016/j.physb.2005.11.018,True
LaCu3Fe2TiSbO12,,,-882 K,Body centered cubic,Cubic,"{'a': '7.4465', 'b': '7.4465', 'c': '7.4465'}",Im-3,,"1.20 μB per f.u. at 5 K, 0.65 μB per f.u. at 100 K",,,,10.1016/j.jssc.2021.122433,True
CaCu3Fe2Sb2O12,160.0,,,,,,,,,,,,10.1016/j.jssc.2021.122433,False
CaCu3Fe2Re2O12,560.0,,,,,,,,,,,,10.1016/j.jssc.2021.122433,False
NaCu3Fe2Os2O12,380.0,,,,,,,,,,,,10.1016/j.jssc.2021.122433,False
LaCuO2.5,,120.0,,,,,,,,,,,10.1016/S0921-4526(98)00728-5,True
LaFe11.5Si1.5,204.2,,,NaZn13-type,Cubic,,Fm3c,,,,,,10.1016/j.jallcom.2014.11.120,True
LaFe11.2Mn0.3Si1.5,198.0,,,NaZn13-type,Cubic,,Fm3c,,,,,,10.1016/j.jallcom.2014.11.120,True
LaFe11.1Mn0.4Si1.5,187.5,,,NaZn13-type,Cubic,,Fm3c,,,,,,10.1016/j.jallcom.2014.11.120,True
LaFe10.8Mn0.7Si1.5,186.0,,,NaZn13-type,Cubic,,Fm3c,,,,,,10.1016/j.jallcom.2014.11.120,True
LaFe11.0Cu0.5Si1.5,219.0,,,NaZn13-type,Cubic,{'a': '11.474'},Fm3c,,23.30 μB/f.u.,130.66 emu/g,,,10.1016/j.jallcom.2023.171365,True
LaFe11.0Ni0.5Si1.5,253.0,,,NaZn13-type,Cubic,{'a': '11.471'},Fm3c,,23.55 μB/f.u.,110.92 emu/g,,,10.1016/j.jallcom.2023.171365,True
LaFe11.0Mg0.5Si1.5,197.0,,,NaZn13-type,Cubic,{'a': '11.478'},Fm3c,,22.73 μB/f.u.,128.79 emu/g,,,10.1016/j.jallcom.2023.171365,True
LaFe11.3Si1.7Hz,338.2,,,1:13 phase,Cubic,{'a': '11.589 Å'},,,,,,,10.1016/j.jallcom.2023.172485,True
LaFe11.3Si1.7,203.0,,,1:13 phase,Cubic,{'a': '11.474 Å'},,,,,,,10.1016/j.jallcom.2023.172485,True
LaFe11.4Si1.6B14.8Nb4,491.0,,,Amorphous,,,,25 Oe,,84.2 emu/g,56 emu/g,,10.1016/j.jallcom.2020.156191,True
LaFe11.4Si1.6B19Nb4,500.0,,,Amorphous,,,,25.2 Oe,,81.4 emu/g,45 emu/g,,10.1016/j.jallcom.2020.156191,True
LaFe11.4Si1.6B23.2Nb4,504.0,,,Amorphous,,,,25 Oe,,76.2 emu/g,63 emu/g,,10.1016/j.jallcom.2020.156191,True
LaFe11.2Co0.7Si1.1,274.0,,,,,,,,,,,,10.1016/j.jallcom.2020.156191,False
LaFe11.5Si1.5Bx,206.5,,,,,,,,,,,,10.1016/j.jallcom.2020.156191,False
LaFe11.6Si1.4Cx,219.0,,,,,,,,,,,,10.1016/j.jallcom.2020.156191,False
LaFe11.7Si1.3N1.3,237.0,,,,,,,,,,,,10.1016/j.jallcom.2020.156191,False
LaFe11.57Si1.43,228.4,,,NaZn13-type (1:13),FCC,{'a': '11.46 Å'},,2.61 mT,,37.03 Am^2/kg,,,10.1016/j.jallcom.2023.172393,True
LaFe11.57Si1.43H,308.08,,,NaZn13-type (1:13),FCC,{'a': '11.54 Å'},,7.12 mT,,91.42 Am^2/kg,,,10.1016/j.jallcom.2023.172393,True
LaFe11.57Si1.43H2.14,344.0,,,,,,,,,,,,10.1016/j.jallcom.2023.172393,
LaFe11.57Si1.43H2.3,347.0,,,,,,,,,,,,10.1016/j.jallcom.2023.172393,
LaFe11.4Si1.6H0.21,235.0,,,,,,,,,,,,10.1016/j.jallcom.2023.172393,
LaFe11.4Si1.6H0.41,267.0,,,,,,,,,,,,10.1016/j.jallcom.2023.172393,
LaFe11.4Si1.6H0.86,282.0,,,,,,,,,,,,10.1016/j.jallcom.2023.172393,
La0.5Pr0.5Fe11.4Si1.6,314.0,,,,,,,,,,,,10.1016/j.jallcom.2023.172393,
LaFe11.35Co0.6Si1.05,268.0,,,,,,,,,,,,10.1016/j.jallcom.2023.172393,
LaFe11.6Si1.4,192.0,,,Cubic,NaZn13-type,"{'a': '1.1503 nm', 'b': '1.1503 nm', 'c': '1.1503 nm'}",Fm-3c,,,,,,10.1016/j.jallcom.2018.06.193,True
LaFe11.6Si1.4B0.06,188.0,,,Cubic,NaZn13-type,"{'a': '1.1540 nm', 'b': '1.1491 nm', 'c': '1.1431 nm'}",Fm-3c,,,,,,10.1016/j.jallcom.2018.06.193,True
LaFe11.6Si1.4C0.06,206.0,,,Cubic,NaZn13-type,"{'a': '1.1589 nm', 'b': '1.1486 nm', 'c': '1.1420 nm'}",Fm-3c,,,,,,10.1016/j.jallcom.2018.06.193,True
LaFe11.7Si1.3N1.3,230.0,,,Cubic,NaZn13-type,"{'a': '1.1733 nm', 'b': '1.1733 nm', 'c': '1.1733 nm'}",Fm-3c,,,,,,10.1016/j.jallcom.2018.06.193,False
LaFe11.7Si1.3B0.03,197.0,,,Cubic,NaZn13-type,"{'a': '1.1465 nm', 'b': '1.1465 nm', 'c': '1.1465 nm'}",Fm-3c,,,,,,10.1016/j.jallcom.2018.06.193,False
LaFe11.7Si1.3B0.06,194.0,,,Cubic,NaZn13-type,"{'a': '1.1447 nm', 'b': '1.1447 nm', 'c': '1.1447 nm'}",Fm-3c,,,,,,10.1016/j.jallcom.2018.06.193,False
LaFe11.7Si1.3B0.1,196.0,,,Cubic,NaZn13-type,"{'a': '1.1409 nm', 'b': '1.1409 nm', 'c': '1.1409 nm'}",Fm-3c,,,,,,10.1016/j.jallcom.2018.06.193,False
LaFe11.7Si1.3B0.2,199.0,,,Cubic,NaZn13-type,"{'a': '1.1447 nm', 'b': '1.1447 nm', 'c': '1.1447 nm'}",Fm-3c,,,,,,10.1016/j.jallcom.2018.06.193,False
LaFe11.7Si1.3B0.3,201.0,,,Cubic,NaZn13-type,"{'a': '1.1440 nm', 'b': '1.1440 nm', 'c': '1.1440 nm'}",Fm-3c,,,,,,10.1016/j.jallcom.2018.06.193,False
LaFe11.7Si1.3B0.5,201.0,,,Cubic,NaZn13-type,"{'a': '1.1465 nm', 'b': '1.1465 nm', 'c': '1.1465 nm'}",Fm-3c,,,,,,10.1016/j.jallcom.2018.06.193,False
LaFe11.5Si1.5C0.2,242.4,,,Cubic,NaZn13-type,"{'a': '1.1512 nm', 'b': '1.1512 nm', 'c': '1.1512 nm'}",Fm-3c,,,,,,10.1016/j.jallcom.2018.06.193,False
LaFe11.5Si1.5C0.4,244.4,,,Cubic,NaZn13-type,"{'a': '1.1523 nm', 'b': '1.1523 nm', 'c': '1.1523 nm'}",Fm-3c,,,,,,10.1016/j.jallcom.2018.06.193,False
LaFe11.5Si1.5C0.6,265.3,,,Cubic,NaZn13-type,"{'a': '1.1526 nm', 'b': '1.1526 nm', 'c': '1.1526 nm'}",Fm-3c,,,,,,10.1016/j.jallcom.2018.06.193,False
LaFe11.6Si1.4,220.0,,,1:13 phase,Cubic,{'a': '11.50994 Å'},,,,,,,10.1016/j.jallcom.2021.159796,True
La0.97Pr0.03Fe8.94Co0.45Si1.21,250.0,,,1:13 phase,Cubic,{'a': '11.50988 Å'},,,,,,,10.1016/j.jallcom.2021.159796,True
La0.84Pr0.16Fe9.12Co0.62Si1.21,270.0,,,1:13 phase,Cubic,{'a': '11.50670 Å'},,,,,,,10.1016/j.jallcom.2021.159796,True
LaFe11.8Si1.2,195.0,,,Cubic NaZn13-type,,{'a': '11.46'},,,,,,,10.1016/j.jallcom.2006.10.093,True
LaFe11.4Co0.4Si1.2,247.0,,,Cubic NaZn13-type,,{'a': '11.47'},,,,,,,10.1016/j.jallcom.2006.10.093,True
LaFe11Co0.8Si1.2,290.0,,,Cubic NaZn13-type,,{'a': '11.49'},,,,,,,10.1016/j.jallcom.2006.10.093,True
LaFe11Si2,250.0,,,"fcc α (Fe), NaZn13-type La(Fe,Si)13, Cu2Sb-type LaFeSi, Cr5B3-type La5Si3",,,,,,,,,10.1016/j.jcrysgro.2016.07.019,True
LaFe13.1Co0.7Si1.4,330.0,,,Cubic,NaZn13-type,,,,,,,,10.1016/j.jallcom.2022.166621,True
Gd,295.0,,,,,,,,,,,,10.1016/j.jallcom.2022.166621,False
LaFe11.5Si1.5,194.0,,,,,,,,,,,,10.1016/j.jallcom.2022.166621,False
LaFe11.6Si1.4,196.0,,,,,,,,,,,,10.1016/j.jallcom.2022.166621,False
LaFe11.5Si1.5H1.5,320.0,,,,,,,,,,,,10.1016/j.jallcom.2022.166621,False
LaFe11.4Ni0.2Si1.4,199.0,,,,,,,,,,,,10.1016/j.jallcom.2022.166621,False
LaFe5Si,250.0,,,Cubic NaZn13,Cubic,{'a': '11.46 Å'},Fm-3c,"530 Oe at 4 K, 120 Oe at 300 K",,"56.2 emu/g at 4 K, 46.1 emu/g at 300 K",,,10.1016/j.jallcom.2019.06.238,True
LaKFeMoO6,500.0,,,Tetragonal,,"{'a': '7.866 Å', 'c': '7.883 Å'}",P42/n,,0.92 μB (at 300 K),12.4 emu/g (at 80 K) to 8.0 emu/g (at 500 K),,,10.1016/j.jallcom.2006.06.039,True
Sr2FeMoO6,375.0,,,,,,,,,,,,10.1016/j.jallcom.2006.06.039,False
LaKMnMoO6,180.0,,180 K,Orthorhombic,,"{'a': '10.4370 Å', 'b': '9.9722 Å', 'c': '13.0700 Å'}",P222,,5.68 μB,3.25 μB/mol at 10 K,,,10.1016/S0925-8388(02)00781-8,True
Sr2FeMoO6,375.0,,,,,,,,,,,,10.1016/S0925-8388(02)00781-8,
LaMn0.5Fe0.5O3,,150.0,,Orthorhombic perovskite,Orthorhombic,"{'a': '5.4964 Å', 'b': '7.8164 Å', 'c': '5.5187 Å'}",Pnma,,,,,,10.1016/j.physb.2022.414213,True
LaMn0.5Ga0.5O3,75.0,,,Orthorhombic,Pseudocubic,{'c': '0.394 nm'},Pbnm,,3.9 μB per formula unit at 5 K,,,,10.1016/j.physb.2013.10.030,True
LaMnO3,,140.0,,Orthorhombic,,,Pbnm,,,,,,10.1016/j.physb.2013.10.030,
LaMn2Si2,310.0,470.0,,ThCr2Si2-type,Body-centered tetragonal,"{'a': '4.1153 Å', 'c': '10.6108 Å'}",I4/mmm,,,,,,10.1016/j.jallcom.2004.02.028,True
LaMn1.8Cu0.2Si2,280.0,,,ThCr2Si2-type,Body-centered tetragonal,"{'a': '4.1221 Å', 'c': '10.5497 Å'}",I4/mmm,,,,,,10.1016/j.jallcom.2004.02.028,True
LaMn1.6Cu0.4Si2,255.0,,,ThCr2Si2-type,Body-centered tetragonal,"{'a': '4.1251 Å', 'c': '10.4918 Å'}",I4/mmm,,,,,,10.1016/j.jallcom.2004.02.028,True
LaMn1.4Cu0.6Si2,230.0,,,ThCr2Si2-type,Body-centered tetragonal,"{'a': '4.1331 Å', 'c': '10.4300 Å'}",I4/mmm,,,,,,10.1016/j.jallcom.2004.02.028,True
LaMn1.2Cu0.8Si2,170.0,,,ThCr2Si2-type,Body-centered tetragonal,"{'a': '4.1380 Å', 'c': '10.3277 Å'}",I4/mmm,,,,,,10.1016/j.jallcom.2004.02.028,True
LaMn1.0Cu1.0Si2,95.0,,,ThCr2Si2-type,Body-centered tetragonal,"{'a': '4.1495 Å', 'c': '10.1980 Å'}",I4/mmm,,,,,,10.1016/j.jallcom.2004.02.028,True
LaMn2O5,,200.0,-192,Orthorhombic,,"{'a': '7.677', 'b': '8.690', 'c': '5.725'}",Pbam,,6.28,,,,10.1016/j.jssc.2007.02.005,True
PrMn2O5,,100.0,-132,Orthorhombic,,"{'a': '7.562', 'b': '8.657', 'c': '5.717'}",Pbam,,6.70,,,,10.1016/j.jssc.2007.02.005,True
NdMn2O5,,75.0,-154,Orthorhombic,,"{'a': '7.501', 'b': '8.620', 'c': '5.701'}",Pbam,,7.31,,,,10.1016/j.jssc.2007.02.005,True
TbMn2O5,,,-15,Orthorhombic,,"{'a': '7.322', 'b': '8.522', 'c': '5.677'}",Pbam,,10.70,,,,10.1016/j.jssc.2007.02.005,True
BiMn2O5,,60.0,-233,Orthorhombic,,"{'a': '7.556', 'b': '8.533', 'c': '5.761'}",Pbam,,6.43,,,,10.1016/j.jssc.2007.02.005,True
LaMn3Ru2Mn2O12,,,-38.9 K,Cubic quadruple perovskite,Cubic,{'a': '7.50383 Å'},Im 3̅,,0.15 μB per f.u. at 5 K,,,14.82 emu K mol−1,10.1016/j.jallcom.2023.172263,True
LaPrNiMnO6,241.0,,244 K,Monoclinic,,"{'a': '5.4827 Å', 'b': '5.4626 Å', 'c': '7.7267 Å'}",P21/n,,6.16 μB/f.u.,,0.5875 μB/f.u.,,10.1016/j.jallcom.2017.03.200,True
LaNdNiMnO6,229.0,,230 K,Monoclinic,,"{'a': '5.4675 Å', 'b': '5.4659 Å', 'c': '7.7183 Å'}",P21/n,,7.02 μB/f.u.,,0.4385 μB/f.u.,,10.1016/j.jallcom.2017.03.200,True
LaSmNiMnO6,206.0,,209 K,Monoclinic,,"{'a': '5.4406 Å', 'b': '5.4763 Å', 'c': '7.6965 Å'}",P21/n,,6.52 μB/f.u.,,0.4589 μB/f.u.,,10.1016/j.jallcom.2017.03.200,True
La2NiMnO6,287.0,,274 K,Rhombohedral/Monoclinic,,,R3- or P21/n,,,4.00 μB/f.u.,,,10.1016/j.jallcom.2017.03.200,False
LaFeO3,,740.0,,Orthorhombic,Perovskite,,Pbnm,,,,,,10.1016/j.jssc.2008.03.041,False
LaNiB3O7,,19.0,-51.6 K,orthorhombic,,"{'a': '8.0367 Å', 'b': '11.8464 Å', 'c': '4.5927 Å'}",Cmme (No. 67),,3.06 μB,,,,10.1016/j.jssc.2019.02.008,True
LaPdIn4,,,0.16 K,Orthorhombic,Distorted bcc,"{'a': '4.5462 Å', 'b': '16.9208 Å', 'c': '7.3100 Å'}",Cmcm (No. 63),,0.066 μB/mol,,,,10.1016/j.jallcom.2016.10.047,True
LaNiIn4,,,0.24 K,Orthorhombic,Distorted bcc,,Cmcm (No. 63),,0.043 μB/mol,,,,10.1016/j.jallcom.2016.10.047,True
LaPtIn4,,,-1.8 K,Orthorhombic,Distorted bcc,,Cmcm (No. 63),,0.072 μB/mol,,,,10.1016/j.jallcom.2016.10.047,True
LaNiO3,,151.0,,Distorted Perovskite,R-3c,"{'a': '5.459 Å', 'c': '13.136 Å'}",R-3c,,,,,,10.1016/j.jcrysgro.2019.125157,True
LaOs4As12,,,-654 K,LaFe4P12-type,Cubic,"{'a': '8.542', 'b': '8.542', 'c': '8.542'}",Im3̄,,,,,,10.1016/j.jallcom.2007.04.094,True
PrOs4As12,,2.28,,LaFe4P12-type,Cubic,"{'a': '8.520', 'b': '8.520', 'c': '8.520'}",Im3̄,,,,,,10.1016/j.jallcom.2007.04.094,True
LaPbCoSbO6,,10.0,-78 K,Monoclinic,P 21/n (No. 14),"{'a': '5.6494 Å', 'b': '5.6789 Å', 'c': '8.0075 Å'}",P 21/n,,5.57 μB/f.u.,,,,10.1016/j.jssc.2014.05.013,True
LaPbNiSbO6,,32.0,-257 K,Monoclinic,P 21/n (No. 14),"{'a': '5.6211 Å', 'b': '5.6554 Å', 'c': '7.9631 Å'}",P 21/n,,5.29 μB/f.u.,,,,10.1016/j.jssc.2014.05.013,True
LaSr2Cr2SbO9,150.0,,+62 K,Triclinic,,"{'a': '5.5344 Å', 'b': '5.5562 Å', 'c': '7.8292 Å'}",I1̅,0.2 kOe,2.17 μB at 5K,1.25 μB per formula unit at 50 kOe and 5K,0.10 μB per formula unit,"4.54 cm³/mol at 14K (FC), 2.24 cm³/mol at 40K (ZFC)",10.1016/j.jssc.2017.01.024,True
La3Ni2SbO9,105.0,,,Monoclinic,,,P21/n,,2.2 μB per Ni²⁺,,,,10.1016/j.jssc.2017.01.024,False
Sr2CrSbO6,,12.0,,,,,,,1.64 μB,,,,10.1016/j.jssc.2017.01.024,False
Ca2CrSbO6,16.0,,,,,,,,,,,,10.1016/j.jssc.2017.01.024,False
LaSr2Mn2O7,,210.0,,Tetragonal,,,,,,,,,10.1016/S0921-4526(01)01513-7,True
LaSr3Mn1.5Fe1.5O9.71,,71.0,,Tetragonal,,,I4/mmm,312 Oe,,12.34 emu/g,0.315 emu/g,,10.1016/j.jssc.2022.123675,True
LaSrMnO4,,125.0,,,,,,,,,,,10.1016/j.jssc.2022.123675,False
Ca4Mn2FeO9.75,,75.0,,,,,,,,,,,10.1016/j.jssc.2022.123675,False
Sr4Mn2FeO9.80,,90.0,,,,,,,,,,,10.1016/j.jssc.2022.123675,False
LaSrCoMnO6,231.5,,-27 K,"Cubic, Monoclinic",,,"Fm-3m, P21/n",,,,,,10.1016/j.physb.2014.04.058,True
La2CoMnO6,187.5,,,Monoclinic,,,,,,,,,10.1016/j.physb.2014.04.058,False
LaSrCoO3H0.7,,350.0,,Orthorhombic,Sr2CuO3-type,,Immm,,"1.77 μB at 290 K, 1.95 μB at 2 K",,,,10.1016/S0921-4526(02)01682-4,True
Sr2CuO3,,5.0,,Orthorhombic,,,,,0.06 μB,,,,10.1016/S0921-4526(02)01682-4,False
Ca2CuO3,,11.0,,Orthorhombic,,,,,0.1 μB,,,,10.1016/S0921-4526(02)01682-4,False
LaSrMnCoO6,225.0,,61.39 K,Cubic,Fm3̄m,{'a': '7.6891 Å'},Fm3̄m,,5.641 μB,,,,10.1016/S0022-4596(03)00109-9,True
LaSrMnNbO6,,8.0,-35.7 K,Monoclinic,P21/n,"{'a': '5.69187 Å', 'b': '5.74732 Å', 'c': '8.07018 Å'}",P21/n,,5.76 μB,,,,10.1016/j.jssc.2010.08.041,True
LaSrMnO4,,127.0,,K2NiF4,,,,,,,,,10.1016/j.physb.2005.11.021,True
LaSrNiIrO6,,70.0,-184.9 K,Double Perovskite,Monoclinic,"{'a': '5.5931 Å', 'b': '5.5676 Å', 'c': '7.8850 Å'}",P21/n,,1.24 μB per Ni center,,,,10.1016/j.jssc.2022.123477,True
La0.94Ba0.39Mn1Ox,185.0,,,,,,,,,4πMeff,,,10.1016/S0921-4526(02)01862-8,True
La0.5Ba0.22MnOx,195.0,,,,,,,,,4πMeff,,,10.1016/S0921-4526(02)01862-8,True
La0.7Ca0.3MnO3,265.0,,,Pnma,Perovskite,,,,,,,,10.1016/S0022-4596(02)00191-3,True
ZnO,300.0,,,Hexagonal Wurtzite,Hexagonal,"{'a': '3.249 Å', 'c': '5.206 Å'}",P63mc,,,,,,10.1016/j.jallcom.2013.12.149,True
Li0.07Zn0.93O,300.0,,,Hexagonal Wurtzite,Hexagonal,"{'a': '3.247 Å', 'c': '5.204 Å'}",P63mc,,,,,,10.1016/j.jallcom.2013.12.149,True
Li0.10Zn0.90O,300.0,,,Hexagonal Wurtzite,Hexagonal,"{'a': '3.248 Å', 'c': '5.205 Å'}",P63mc,,,,,,10.1016/j.jallcom.2013.12.149,True
Li0.33MnO2,,,-186 K,Monoclinic,,"{'a': '13.965 Å', 'b': '2.841 Å', 'c': '4.831 Å'}",C2/m,543 Oe,,,94 emu/mol,0.66 emu/mol Oe K,10.1016/j.jallcom.2012.10.026,True
Li0.40Ni1.60O2,,380.0,,Rock Salt,FCC,"{'a': '2.9335 Å', 'c': '14.3712 Å'}",Fm-3m,~1500 Oe,0 μB/f.u.,5.6×10^-3 emu/g,3.4×10^-4 μB/f.u.,1.3×10^-5 emu/g Oe,10.1016/j.physb.2014.04.039,True
Li0.57Ni1.43O2,,275.5,Negative,Rock Salt,FCC,"{'a': '2.9207 Å', 'c': '14.3085 Å'}",Fm-3m,~1500 Oe,0 μB/f.u.,,2.1×10^-3 μB/f.u.,5.4×10^-5 emu/g Oe,10.1016/j.physb.2014.04.039,True
Li0.67Ni1.33O2,,250.0,,Rock Salt,FCC,"{'a': '2.9134 Å', 'c': '14.2585 Å'}",Fm-3m,~1500 Oe,0 μB/f.u.,,2.1×10^-3 μB/f.u.,5.4×10^-5 emu/g Oe,10.1016/j.physb.2014.04.039,True
Li0.75Ni1.25O2,253.0,,Positive,α-NaFeO2-type,Rhombohedral,"{'a': '2.9081 Å', 'c': '14.2528 Å'}",R-3m,~4000 Oe,0.35 μB/f.u.,,0.17 μB/f.u.,,10.1016/j.physb.2014.04.039,True
Li0.86Ni1.14O2,231.0,,,α-NaFeO2-type,Rhombohedral,"{'a': '2.8970 Å', 'c': '14.2290 Å'}",R-3m,~4000 Oe,,,,,10.1016/j.physb.2014.04.039,True
Li0.91Ni1.09O2,160.0,,,α-NaFeO2-type,Rhombohedral,"{'a': '2.8911 Å', 'c': '14.2189 Å'}",R-3m,~4000 Oe,0.62 μB/f.u.,10.6 emu/g,0.31 μB/f.u.,,10.1016/j.physb.2014.04.039,True
Li0.41Na0.31CoO2,,,-85 K,P63mc,Hexagonal,"{'a': '2.8266 Å', 'c': '20.265 Å'}",P63mc,,1.0 μB/Co,,,0 emu/mol Co Oe,10.1016/j.jssc.2007.09.002,True
Li0.40Na0.43CoO2,,,-29 K,P63mc,Hexagonal,"{'a': '2.8264 Å', 'c': '20.305 Å'}",P63mc,,1.19 μB/Co,,,0 emu/mol Co Oe,10.1016/j.jssc.2007.09.002,True
Li0.39Na0.16CoO2,,,-30 K,P63mc,Hexagonal,"{'a': '2.827 Å', 'c': '20.48 Å'}",P63mc,,0.84 μB/Co,,,0.00023 emu/mol Co Oe,10.1016/j.jssc.2007.09.002,True
Li0.21Na0.14CoO2,,10.0,32 K,P63mc,Hexagonal,"{'a': '2.816 Å', 'c': '20.77 Å'}",P63mc,,0.44 μB/Co,,,0.00045 emu/mol Co Oe,10.1016/j.jssc.2007.09.002,True
Li0.5Fe2.5O4,903.15,,,Inverse Spinel,Cubic,,"P 4_332 (ordered), Fd 3̄ m (disordered)",,,70.0–73.0 emu/g at 3 K,,,10.1016/j.jssc.2020.121380,True
Li0.65Fe1.6Ti0.5Zn0.2Mn0.05O4,557.15,,,Spinel,Cubic,{'a': '8.3670-8.3680 Å'},,,,34.0-35.0 emu/g,,,10.1016/j.jallcom.2023.169025,True
Li0.91Fe5O7.96,893.0,,,Cubic,FCC,"{'a': '8.329 Å', 'b': '8.329 Å', 'c': '8.329 Å'}",P4332,,"4.185 μB (12d), 4.545 μB (8c)","3.91 μB (5 K), 3.88 μB (50 K), 3.85 μB (100 K), 3.76 μB (200 K), 3.51 μB (300 K)",,,10.1016/j.jallcom.2021.158849,True
Li1.02Fe5O8.01,893.0,,,Cubic,FCC,"{'a': '8.329 Å', 'b': '8.329 Å', 'c': '8.329 Å'}",P4332,,"4.950 μB (12d), 5.274 μB (8c)","4.76 μB (5 K), 4.70 μB (50 K), 4.68 μB (100 K), 4.56 μB (200 K), 4.33 μB (300 K)",,,10.1016/j.jallcom.2021.158849,True
Li0.9Ni1.1O2,,180.0,155 K,Rhombohedral,,,R3̄m,,1.70(8) μB,,,,10.1016/j.physb.2006.05.236,True
LiCoO2,,30.0,-57 K,Rhombohedral,,,R-3m,,0.255 μB,,,,10.1016/j.physb.2008.11.177,True
Li1.04Co0.96O1.96,,,-28.8 K,Rhombohedral,,,R-3m,,0.596 μB,,,,10.1016/j.physb.2008.11.177,True
Li2CuO2,,9.2,,Orthorhombic,,,,,1 μB,,,,10.1016/S0921-4526(00)00397-5,True
Li2InMo3O8,,25.0,,Hexagonal,Distorted hexagonal-close-packed,"{'a': '5.7931 Å', 'c': '10.4681 Å'}",P63mc,,1.5 μB per Mo3 cluster,,,,10.1016/j.jssc.2013.10.006,True
Li2MnP2O7,,,-13.9 K,Monoclinic,Monoclinic,"{'a': '9.9158 Å', 'b': '9.8289 Å', 'c': '11.1800 Å'}",P21/a,,5.95 μB,,,,10.1016/j.jssc.2008.07.039,True
Li0.5MnPc,,,7.5 K,,,,,,,,,2.342 emu K / mol,10.1016/j.physb.2007.10.371,True
Li2VOSiO4,,2.8,,,Square lattice,,,,,,,,10.1016/j.physb.2007.04.051,False
Li3Co2RuO6,,10.0,,Rhombohedral,R-3m,,R-3m,,3.31 μB,,,,10.1016/j.jssc.2013.03.054,True
Li3Ni2RuO6,100.0,,,Monoclinic,C2/c,,C2/c,1000 Oe,5.57 μB,,,,10.1016/j.jssc.2013.03.054,True
Li4CuTeO6,,,-145.68 K,Monoclinic,C2/m,"{'a': '5.2692 Å', 'b': '8.7887 Å', 'c': '5.2298 Å'}",C2/m,,1.85 μB,,,,10.1016/j.physb.2024.415795,True
Li4Cu0.5Ni0.5TeO6,,,-17.29 K,Monoclinic,C2/m,"{'a': '5.2166 Å', 'b': '8.8257 Å', 'c': '5.1927 Å'}",C2/m,,,,,,10.1016/j.physb.2024.415795,True
Li4NiTeO6,,,-6.15 K,Monoclinic,C2/m,"{'a': '5.1579 Å', 'b': '8.8871 Å', 'c': '5.1397 Å'}",C2/m,,,,,,10.1016/j.physb.2024.415795,True
LiFeP2O7,,22.0,-73 K,Monoclinic,,,P21,,5.94 μB,,,,10.1016/j.jssc.2009.01.005,True
LiCr0.2Fe0.8P2O7,,,-41 K,Monoclinic,,,P21,,5.49 μB,,,,10.1016/j.jssc.2009.01.005,True
LiCr0.4Fe0.6P2O7,,,-27 K,Monoclinic,,,P21,,5.20 μB,,,,10.1016/j.jssc.2009.01.005,True
LiCr0.6Fe0.4P2O7,,,-15 K,Monoclinic,,,P21,,4.68 μB,,,,10.1016/j.jssc.2009.01.005,True
LiCr0.8Fe0.2P2O7,,,-6.5 K,Monoclinic,,,P21,,4.27 μB,,,,10.1016/j.jssc.2009.01.005,True
LiCu2O2,,24.0,,Orthorhombic,,"{'a': '5.7301 Å', 'b': '2.8594 Å', 'c': '12.4192 Å'}",Pnma,,,,,,10.1016/S0921-4526(00)00574-3,True
LiCuBiO4,,6.0,-73.8 K,Orthorhombic,,"{'a': '10.9096', 'b': '5.8113', 'c': '5.0073'}",Pnma,,,,,4.8255×10^−7 emu mol^−1,10.1016/j.jssc.2016.10.003,True
LiFe5O8,923.0,,,α-LiFe5O8,Cubic,{'a': '8.334 Å'},P4332,21.30 Oe,4.48 μB,60.53 emu/g,1.61 emu/g,,10.1016/j.jallcom.2020.158290,True
LiSr0.05Fe4.95O8,901.0,,,α-LiFe5O8,Cubic,{'a': '8.336 Å'},P4332,106.99 Oe,4.31 μB,57.97 emu/g,4.31 emu/g,,10.1016/j.jallcom.2020.158290,True
LiMnPO4,,32.5,-65 K,Orthorhombic,Pnma,,Pnma,,5.90 μB,,,,10.1016/j.jcrysgro.2017.01.046,True
LiFePO4,,49.5,-78 K,Orthorhombic,Pnma,,Pnma,,5.49 μB,,,,10.1016/j.jcrysgro.2017.01.046,True
LiMn0.9Fe0.1PO4,,37.5,-69 K,Orthorhombic,Pnma,,Pnma,,5.86 μB,,,,10.1016/j.jcrysgro.2017.01.046,True
LiMn0.8Fe0.2PO4,,37.5,-69 K,Orthorhombic,Pnma,,Pnma,,5.86 μB,,,,10.1016/j.jcrysgro.2017.01.046,True
LiMn0.7Fe0.3PO4,,40.0,-71 K,Orthorhombic,Pnma,,Pnma,,5.81 μB,,,,10.1016/j.jcrysgro.2017.01.046,True
LiMn0.5Fe0.5PO4,,44.0,-74 K,Orthorhombic,Pnma,,Pnma,,5.63 μB,,,,10.1016/j.jcrysgro.2017.01.046,True
Li1.0Fe1.0Ti1.0O4,300.0,,,Spinel,Fd3m,{'a': '8.352'},Fd3m,,"2.04 μB (A sites), 2.09 μB (B sites) at T <= 20 K; 1.43 μB (A sites), 0.91 μB (B sites) at 300 K",,,,10.1016/j.physb.2004.03.075,True
LiGaCr4O8,50.0,,,Spinel,Cubic,"{'a': '8.33 Å', 'b': '8.33 Å', 'c': '8.33 Å'}",Fd3m,,,,,,10.1016/j.physb.2022.413712,False
LiInCr4O8,50.0,,,Spinel,Cubic,"{'a': '8.33 Å', 'b': '8.33 Å', 'c': '8.33 Å'}",Fd3m,,,,,,10.1016/j.physb.2022.413712,False
LiMn0.95Ni0.05PO4,,32.5,-70 K,Orthorhombic,Olivine-like,"{'a': '10.41218 Å', 'b': '6.08398 Å', 'c': '4.72553 Å'}",Pnma,,5.99 μB,,,,10.1016/j.jcrysgro.2013.08.032,True
LiMnVO4,,40.0,-75 K,Orthorhombic,Cmcm,,Cmcm,,4.28 μB,,,,10.1016/j.jssc.2020.121612,True
LiCuVO4,,2.1,,Orthorhombic,Imma,,Imma,,0.3 μB,,,,10.1016/j.jssc.2020.121612,True
LiNi0.5Mn0.5O2,108.0,,-53 K,Rhombohedral,Layered,"{'a': '2.8917 Å', 'b': '2.8917 Å', 'c': '14.2998 Å'}",,,,,,0.83 emu K/mol Oe,10.1016/j.jallcom.2014.11.162,True
LiNiPO4,,21.8,,Orthorhombic,Olivine,"{'a': '10.0448 Å', 'b': '5.8598 Å', 'c': '4.6812 Å'}",Pnma,,,,,,10.1016/j.jallcom.2018.12.089,True
LiNi0.9Co0.1PO4,,21.2,,Orthorhombic,Olivine,"{'a': '10.0656 Å', 'b': '5.8654 Å', 'c': '4.6906 Å'}",Pnma,,,,,,10.1016/j.jallcom.2018.12.089,True
LiNi0.9Mn0.1PO4,,23.3,,Orthorhombic,Olivine,"{'a': '10.0861 Å', 'b': '5.8732 Å', 'c': '4.6874 Å'}",Pnma,,,,,,10.1016/j.jallcom.2018.12.089,True
LiMnPO4,,33.4,,Orthorhombic,Olivine,"{'a': '10.4623 Å', 'b': '6.1246 Å', 'c': '4.7577 Å'}",Pnma,,,,,,10.1016/j.jallcom.2018.12.089,True
LiNi0.5Mn0.5O2,95.0,,,Superstructure ordered 'flower' structure,,,,,,,,,10.1016/j.jallcom.2013.03.242,True
ZnV2O4,,40.0,,,,,,,,,,,10.1016/j.physb.2005.01.185,
ZnCr2O4,12.0,,,,,,,,,,,,10.1016/j.physb.2005.01.185,
LiV2O4,,,35 K,Normal Spinel,fcc,,,,,,,,10.1016/S0921-4526(98)00846-1,True
LiVSi2O6,,24.0,-368 K,Monoclinic,Monoclinic,"{'a': '9.6299 Å (293 K), 9.2814 Å (113 K)', 'b': '8.5850 Å (293 K), 8.5893 Å (113 K)', 'c': '5.3077 Å (293 K), 5.2747 Å (113 K)'}","C2/c (293 K), P21/c (113 K)",,"2.81 μB (crystalline), 2.90 μB (polycrystalline)",,,"Curie constant C = 0.99 emuK/mol (crystalline), C = 1.05 emuK/mol (polycrystalline)",10.1016/j.jssc.2016.11.012,True
Sm0.225Nd0.4Sr0.308Ca0.067MnO3,189.9,,,Orthorhombic,Pnma,"{'a': '5.44317 Å', 'b': '7.68591 Å', 'c': '5.44867 Å'}",,,,,,,10.1016/j.jssc.2005.03.046,True
U2Fe13.6Si3.4,530.0,,,Th2Ni17-type,Hexagonal,"{'a': '833.9 pm', 'c': '825.3 pm'}",P 63/mmc,5.65 T,23.4 μB,,,,10.1016/j.jallcom.2004.04.056,True
Lu2Fe13.6Si3.4,470.0,,,Th2Ni17-type,Hexagonal,"{'a': '836.7 pm', 'c': '823.9 pm'}",P 63/mmc,1.85 T,23 μB,,,,10.1016/j.jallcom.2004.04.056,True
U2Co13.6Si3.4,210.0,,,Th2Ni17-type,Hexagonal,"{'a': '825.6 pm', 'c': '802.9 pm'}",P 63/mmc,1.92 T,5.1 μB,,,,10.1016/j.jallcom.2004.04.056,True
Lu2Co13.6Si3.4,515.0,,,Th2Ni17-type,Hexagonal,"{'a': '825.2 pm', 'c': '808.0 pm'}",P 63/mmc,0.78 T,12.6 μB,,,,10.1016/j.jallcom.2004.04.056,True
Lu2Mo2O7,,,-158 K,Cubic pyrochlore,Cubic,{'a': '10.1478 Å'},Fd-3m,,1.9 μB per Mo cation,,,,10.1016/j.jssc.2013.04.012,True
Lu2Mo2O6.6,,,-329 K,Cubic pyrochlore,Cubic,{'a': '10.1789 Å'},Fd-3m,,2.3 μB per Mo cation,,,,10.1016/j.jssc.2013.04.012,True
Lu2NiIrO6,225.0,,,Monoclinic,,"{'a': '5.19527 Å', 'b': '5.62763 Å', 'c': '7.49657 Å'}",P21/n,48 kOe at 5 K,0.95/1.04 μB/f.u.,,,,10.1016/j.jallcom.2020.155351,False
Sr2FeMoO6,430.0,,,,,,,,,,,,10.1016/j.jallcom.2020.155351,
Sr2CrReO6,635.0,,,,,,,,,,,,10.1016/j.jallcom.2020.155351,
Sr2CrWO6,400.0,,,,,,,,,,,,10.1016/j.jallcom.2020.155351,
Ba2NiOsO6,100.0,,,,,,,,,,,,10.1016/j.jallcom.2020.155351,
Gd2NiIrO6,170.0,,,,,,,,,,,,10.1016/j.jallcom.2020.155351,
Lu2NiMnO6,43.0,,,Monoclinic,,"{'a': '5.1560 Å', 'b': '5.5318 Å', 'c': '7.455 Å'}",P21/n,"270 Oe (as-grown), 235 Oe (annealed)","3.59 μB (as-grown), 5.02 μB (annealed)",,"0.34 μB (as-grown), 0.38 μB (annealed)",,10.1016/j.jallcom.2018.02.104,True
La2NiMnO6,280.0,,,"Monoclinic (ordered), Orthorhombic (disordered)",,,"P21/n (ordered), Pbnm (disordered)",,,,,,10.1016/j.jallcom.2018.02.104,False
Lu4Fe4O12,260.0,,,Cubic,Garnet,{'a': '12.55 Å'},,,3.4 μB/f.u.,,,,10.1016/j.tsf.2017.09.013,True
LuFeO3,,625.0,,Orthorhombic,,,Pnma,"{'10 K': '0.041 T', '100 K': '0.077 T', '300 K': '1.396 T'}",,,"{'10 K': '0.08 emu/g', '100 K': '0.096 emu/g', '300 K': '0.160 emu/g'}",,10.1016/j.jssc.2021.122701,True
LuFe2,570.0,,,fcc,,{'a': '7.221 Å'},,,2.46 μB/f.u.,,,,10.1016/S0040-6090(97)00822-5,True
LuFe2Ge2,,9.0,800 K,,,,,,2.9 μB per Fe,,,,10.1016/j.physb.2006.01.270,True
UFe6Al6,315.0,,"358 K (a-axis), 328 K (c-axis)",ThMn12-type,Tetragonal,"{'a': '8.663 Å', 'c': '5.009 Å'}",,,,9.7 μB/f.u.,,,10.1016/j.physb.2009.07.022,True
LuFe6Al6,,,397 K,ThMn12-type,Tetragonal,"{'a': '8.593 Å', 'c': '5.021 Å'}",,,,,,,10.1016/j.physb.2009.07.022,True
ScMn6Sn6,,384.0,,HfFe6Ge6-type,Hexagonal,"{'a': '5.4692 Å', 'c': '8.9741 Å'}",,1.7 T,,,,,10.1016/j.jallcom.2005.04.080,True
YMn6Sn6,,333.0,,HfFe6Ge6-type,Hexagonal,"{'a': '5.5332 Å', 'c': '9.0081 Å'}",,2.4 T,,11 μB/f.u.,,,10.1016/j.jallcom.2005.04.080,True
LuMn6Sn6,,400.0,,HfFe6Ge6-type,Hexagonal,"{'a': '5.5079 Å', 'c': '8.9860 Å'}",,3.5 T,,,,,10.1016/j.jallcom.2005.04.080,True
LuMnO3,80.0,82.75,"-917 K (263 nm), -675 K (117 nm), -510 K (70 nm)",Orthorhombic,Pnma,"{'a': '5.1727 Å', 'b': '5.7944 Å', 'c': '7.2553 Å'}",Pnma,1.12 × 10^3 A/m (263 nm) to 2.0 × 10^3 A/m (30 nm),,,"1.85 × 10^3 A/m (263 nm), 3.91 × 10^3 A/m (117 nm), 8.43 × 10^3 A/m (70 nm), 2.98 × 10^4 A/m (30 nm)",,10.1016/j.tsf.2022.139186,True
YNiO3,,150.0,,Monoclinic,Orthorhombic,,P21/n,,,,,,10.1016/j.physb.2005.11.022,True
LuNiO3,,123.0,,Monoclinic,Orthorhombic,,P21/n,,,,,,10.1016/j.physb.2005.11.022,True
MM2.0Fe14B,546.0,,,,,,,597 kA/m,,,0.85 T,,10.1016/j.physb.2018.11.056,True
MM2.2Fe14B,546.0,,,,,,,679 kA/m,,,0.87 T,,10.1016/j.physb.2018.11.056,True
MM2.4Fe14B,546.0,,,,,,,788 kA/m,,,0.79 T,,10.1016/j.physb.2018.11.056,True
MM2.6Fe14B,546.0,,,,,,,899 kA/m,,,0.76 T,,10.1016/j.physb.2018.11.056,True
Fe3O4,567.0,,,Cubic,Spinel,,,,,90,,,10.1016/j.jallcom.2020.156374,True
Fe3O4,568.0,,,Cubic,Spinel,,,,,85,,,10.1016/j.jallcom.2020.156374,True
Fe3O4,577.0,,,Cubic,Spinel,,,,,65,,,10.1016/j.jallcom.2020.156374,True
Fe3O4,579.0,,,Cubic,Spinel,,,,,70,,,10.1016/j.jallcom.2020.156374,True
Fe2.1Mg0.9O4,508.0,,,Cubic,Spinel,,,,,65,,,10.1016/j.jallcom.2020.156374,True
CoFe2O4,749.15,,,Spinel,Cubic,{'a': '8.3853 Å'},,885 Oe,,84.6 emu/g,,,10.1016/j.jallcom.2018.04.002,True
Co0.96Mg0.04Fe2O4,741.15,,,Spinel,Cubic,{'a': '8.3801 Å'},,640 Oe,,70.8 emu/g,,,10.1016/j.jallcom.2018.04.002,True
Co0.92Mg0.08Fe2O4,733.15,,,Spinel,Cubic,{'a': '8.3773 Å'},,875 Oe,,69.5 emu/g,,,10.1016/j.jallcom.2018.04.002,True
Co0.88Mg0.12Fe2O4,728.15,,,Spinel,Cubic,{'a': '8.3740 Å'},,673 Oe,,71.0 emu/g,,,10.1016/j.jallcom.2018.04.002,True
Co0.84Mg0.16Fe2O4,723.15,,,Spinel,Cubic,{'a': '8.3707 Å'},,634 Oe,,67.3 emu/g,,,10.1016/j.jallcom.2018.04.002,True
Co0.80Mg0.20Fe2O4,719.15,,,Spinel,Cubic,{'a': '8.3680 Å'},,590 Oe,,67.1 emu/g,,,10.1016/j.jallcom.2018.04.002,True
CaMnO3,,110.0,,,,,,,,,,,10.1016/S0921-4526(02)02499-7,False
Mg0.6Cu0.4Fe2O4,700.0,,,Cubic Spinel,Cubic,{'a': '8.370 Å'},,1760 Oe,,37.5 emu/g,37.18 emu/g,,10.1016/j.physb.2011.09.023,True
CuFe2O4,728.0,,,Tetragonal/Cubic,Tetragonal/Cubic,,,,,,,,10.1016/j.physb.2011.09.023,
Mg2MnO4,,,14 K,Spinel,Face centered cubic,{'a': '8.336 Å'},Fd-3m,,3.91 μB,,,,10.1016/j.jssc.2012.08.063,True
Mg30Gd7Zn63,,,Negative,Frank-Kasper-type,P-type icosahedral,,,,8 μB,,,Curie-Weiss,10.1016/S0925-8388(96)02708-9,True
Mg30Gd8Zn62,,,Negative,Frank-Kasper-type,P-type icosahedral,,,,8 μB,,,Curie-Weiss,10.1016/S0925-8388(96)02708-9,True
Mg30Gd9Zn61,,,Negative,Frank-Kasper-type,P-type icosahedral,,,,8 μB,,,Curie-Weiss,10.1016/S0925-8388(96)02708-9,True
Mg30Gd10Zn60,,,Negative,Frank-Kasper-type,P-type icosahedral,,,,8 μB,,,Curie-Weiss,10.1016/S0925-8388(96)02708-9,True
Mg42Gd8Zn50,,,Negative,Frank-Kasper-type,F-type icosahedral,,,,8 μB,,,Curie-Weiss,10.1016/S0925-8388(96)02708-9,True
MgEr2S4,290.0,,,Cubic,"BCC (Mg), FCC (Er)",{'a': '11.13 Å'},Fd-3m (227),,"4.00 μB (Total), 0.091 μB (Interstitial), 0.004 μB (Mg), 2.94 μB (Er), 0.017 μB (S)",,,,10.1016/j.jssc.2023.124128,False
MgEr2Se4,301.0,,,Cubic,"BCC (Mg), FCC (Er)",{'a': '11.64 Å'},Fd-3m (227),,"4.00 μB (Total), 0.541 μB (Interstitial), 0.076 μB (Mg), 3.42 μB (Er), 0.023 μB (Se)",,,,10.1016/j.jssc.2023.124128,False
MgFe2O4,,650.0,,Cubic,Spinel,,Fd-3m,,,,,,10.1016/j.jssc.2008.02.009,True
ZnFe2O4,,10.0,,Cubic,Spinel,,Fd-3m,,,,,,10.1016/j.jssc.2008.02.009,True
Mg0.97Co0.03TiO3,228.0,,,Rhombohedral,,,R-3,,,,,6.25×10^−6 emu/g-Oe,10.1016/j.physb.2014.02.054,True
MgTiO3,,80.0,,,,,,,,,,,10.1016/j.physb.2014.02.054,False
Ce0.92Mn0.08O2,330.0,,,Cubic,Fluorite,{'a': '5.8030 Å'},Fm-3m (225),,0.2337 μB,,,,10.1016/j.physb.2020.412443,False
Ce0.75Mn0.25O2,840.0,,,Cubic,Fluorite,{'a': '6.2144 Å'},Fm-3m (225),,0.7440 μB,,,,10.1016/j.physb.2020.412443,False
Zn0.978Mn0.022O,300.0,,,Wurtzite,Hexagonal,"{'a': 3.251, 'c': 5.21}",P63mc,125 Oe,,0.05 emu/g,0.008 emu/g,,10.1016/j.jcrysgro.2006.06.036,True
GaMnAs,110.0,,,,,,,,,,,,10.1016/S0022-0248(02)02274-1,False
Zn0.964Mn0.032Li0.01O,300.0,,,Hexagonal Wurtzite,Polycrystalline,,,65 Oe,0.50 μB/Mn,1.39×10^-4 emu/cm^3,,,10.1016/j.jcrysgro.2011.06.039,True
Zn0.946Mn0.054Li0.01O,300.0,,,Hexagonal Wurtzite,Polycrystalline,,,66 Oe,0.79 μB/Mn,1.80×10^-4 emu/cm^3,,,10.1016/j.jcrysgro.2011.06.039,True
Mn55Al45,635.0,,,Tetragonal,L10 (CuAu type),,,1.64 kOe,,66.5 emu/g,33.5 emu/g,,10.1016/j.jallcom.2018.03.208,True
Mn55Al45,635.0,,,Tetragonal,L10 (CuAu type),,,1.56 kOe,,82.0 emu/g,42.3 emu/g,,10.1016/j.jallcom.2018.03.208,True
Mn55Bi45,645.0,,,Hexagonal,P63/mmc,,,1.83 kOe,,39.9 emu/g,25.3 emu/g,,10.1016/j.jallcom.2018.03.208,True
Mn55Bi45,645.0,,,Hexagonal,P63/mmc,,,1.04 kOe,,34.5 emu/g,16.7 emu/g,,10.1016/j.jallcom.2018.03.208,True
Mn54Al46C2,,90.0,,hcp,,,,,,,,,10.1016/j.physb.2020.412379,True
Mn0.05Sn0.95O2,300.0,,,Rutile,Tetragonal,,P42/mnm,,,0.0073 emu/g,,,10.1016/j.physb.2019.01.044,True
Si0.99Mn0.01C,788.0,,,Cubic,,{'a': '4.30 Å'},F4-3m,"240 Oe at 5 K, 40 Oe at RT",,,,,10.1016/j.jallcom.2018.06.096,True
Si0.97Mn0.03C,813.0,,,Cubic,,{'a': '4.30 Å'},F4-3m,"153 Oe at 5 K, 17 Oe at RT",,,,,10.1016/j.jallcom.2018.06.096,True
Si0.95Mn0.05C,790.0,,,Cubic,,{'a': '4.30 Å'},F4-3m,"240 Oe at 5 K, 45 Oe at RT",,,,,10.1016/j.jallcom.2018.06.096,True
Al0.99972Mn0.00028N,300.0,,,Wurtzite,Hexagonal,"{'a': '3.1118 Å', 'c': '4.9818 Å'}",,100 Oe,1.62 μB,0.0014 emu/g,,,10.1016/j.physb.2008.08.016,True
Al0.99825Mn0.00175N,300.0,,,Wurtzite,Hexagonal,"{'a': '3.1117 Å', 'c': '4.9807 Å'}",,100 Oe,2.55 μB,0.017 emu/g,,,10.1016/j.physb.2008.08.016,True
Ge0.7Mn0.3Te,500.0,,,Cubic (assumed),,,,,,,,,10.1016/j.jnoncrysol.2011.12.026,False
Ge0.49Mn0.51Te,140.0,,,Cubic (assumed),,,,,,,,,10.1016/j.jnoncrysol.2011.12.026,False
Ge0.87Mn0.13Te,47.0,,,Cubic (assumed),,,,,,,,,10.1016/j.jnoncrysol.2011.12.026,False
Ge0.92Mn0.08Te,190.0,,,Cubic (assumed),,,,,,,,,10.1016/j.jnoncrysol.2011.12.026,False
Zn0.975Mn0.025O,,,200 K,Wurtzite,Hexagonal,"{'a': '3.249 Å', 'c': '5.207 Å'}",P63mc (186),,,,,,10.1016/j.jallcom.2012.10.183,True
MnGa,400.0,,,,,,,,,,,,10.1016/S0022-0248(00)00786-7,True
MnGaAs,400.0,,,,,,,,,,,,10.1016/S0022-0248(00)00786-7,True
Mn0.064Ge0.895Te0.041,369.0,,,,,,,,,3.55 × 10^-5 emu/mm^2,1.16 × 10^-5 emu/mm^2,,10.1016/j.jallcom.2023.172047,True
Mn0.061Ge0.939,295.0,,,,,,,,,8.15 × 10^-6 emu/mm^2,1.46 × 10^-6 emu/mm^2,,10.1016/j.jallcom.2023.172047,True
Ge0.945Mn0.055Te,180.0,,,Rock salt,,,,,,,,,10.1016/j.jallcom.2023.172047,True
Ge0.8Mn0.2Te,200.0,,,,,,,,,,,,10.1016/j.jallcom.2023.172047,True
MnPS3,,79.0,,Monoclinic,,"{'a': '6.07 Å', 'b': '10.52 Å', 'c': '6.79 Å'}",,,,,,,10.1016/S0925-8388(03)00196-8,True
Mn0.9Fe0.1PS3,,78.0,,Monoclinic,,"{'a': '6.05 Å', 'b': '10.49 Å', 'c': '6.78 Å'}",,,,,,,10.1016/S0925-8388(03)00196-8,True
Mn0.8Fe0.2PS3,,77.0,,Monoclinic,,"{'a': '6.04 Å', 'b': '10.48 Å', 'c': '6.78 Å'}",,,,,,,10.1016/S0925-8388(03)00196-8,True
Mn0.7Fe0.3PS3,,67.0,,Monoclinic,,"{'a': '6.04 Å', 'b': '10.46 Å', 'c': '6.78 Å'}",,,,,,,10.1016/S0925-8388(03)00196-8,True
Mn0.6Fe0.4PS3,,55.0,,Monoclinic,,"{'a': '6.04 Å', 'b': '10.45 Å', 'c': '6.78 Å'}",,,,,,,10.1016/S0925-8388(03)00196-8,True
Mn0.5Fe0.5PS3,,31.0,,Monoclinic,,"{'a': '6.03 Å', 'b': '10.43 Å', 'c': '6.78 Å'}",,,,,,,10.1016/S0925-8388(03)00196-8,True
Mn0.4Fe0.6PS3,,34.0,,Monoclinic,,"{'a': '6.02 Å', 'b': '10.42 Å', 'c': '6.77 Å'}",,,,,,,10.1016/S0925-8388(03)00196-8,True
Mn0.3Fe0.7PS3,,49.0,,Monoclinic,,"{'a': '6.02 Å', 'b': '10.40 Å', 'c': '6.77 Å'}",,,,,,,10.1016/S0925-8388(03)00196-8,True
Mn0.1Fe0.9PS3,,104.0,,Monoclinic,,"{'a': '5.98 Å', 'b': '10.34 Å', 'c': '6.74 Å'}",,,,,,,10.1016/S0925-8388(03)00196-8,True
FePS3,,122.0,,Monoclinic,,"{'a': '5.95 Å', 'b': '10.30 Å', 'c': '6.72 Å'}",,,,,,,10.1016/S0925-8388(03)00196-8,True
Mn0.2Fe0.8In2S4,,,-76 K,Cubic,Spinel,{'a': '10.631 Å'},Fd3m,,,,,Spin-glass behavior observed at Tsg ≅ 10 K,10.1016/j.jallcom.2003.09.076,True
Mn0.7Fe0.3In2S4,,,-29 K,Cubic,Spinel,{'a': '10.712 Å'},Fd3m,,,,,Paramagnetic behavior,10.1016/j.jallcom.2003.09.076,True
MnIn2S4,,4.9,,Partially Inverse Spinel,Spinel,{'a': '10.72 Å'},,,,,,Antiferromagnetic behavior,10.1016/j.jallcom.2003.09.076,False
MnBi2Te4,,24.0,"{'Theta_W_c': '-0.08 K', 'Theta_W_ab': '3 K'}",Rhombohedral,Hexagonal,,R-3m,,5.3 μB/Mn,3.56 μB/f.u at 8 T,,,10.1016/j.physb.2023.414799,True
Mn0.8Sn0.2Bi2Te4,,21.0,"{'Theta_W_c': 'N/A', 'Theta_W_ab': 'N/A'}",Rhombohedral,Hexagonal,,R-3m,,,,,,10.1016/j.physb.2023.414799,True
Mn0.45Sn0.55Bi2Te4,,10.0,"{'Theta_W_c': 'N/A', 'Theta_W_ab': 'N/A'}",Rhombohedral,Hexagonal,,R-3m,,,,,,10.1016/j.physb.2023.414799,True
Mn0.32Sn0.68Bi2Te4,,6.0,"{'Theta_W_c': 'N/A', 'Theta_W_ab': 'N/A'}",Rhombohedral,Hexagonal,,R-3m,,,0.8 μB/f.u,,,10.1016/j.physb.2023.414799,True
Mn0.14Sn0.86Bi2Te4,,,"{'Theta_W_c': 'N/A', 'Theta_W_ab': 'N/A'}",Rhombohedral,Hexagonal,,R-3m,,,0.32 μB/f.u,,,10.1016/j.physb.2023.414799,True
