Repository: MaMMoS-project/ML-models

# ML-models
Collection of various ML models developed for the MaMMoS project

Models are organized in different folders of this repository:


- ./beyond-stoner-wolfarth:

   ML models to replace single-grain micromagnetics simulations by ML predictions for:

   -- ./beyond-stoner-wolfarth/single-grain-easy-axis-model:
      where the H and K1 vector are aligned along the z-axis of the simulation cube
      This model predicts Mr, Hc, and BHmax from a, k1, and Ms
      Current model version: v1.0

   -- ./inverse-beyond-stoner-wolfarth/single-grain-easy-axis-model:
      where the H and K1 vector are aligned along the z-axis of the simulation cube

File: compound-to-experimental-tc/data/MagneticMaterials_All.csv (part 22 of 94)
Material_Name,Curie,Neel,Curie_Weiss,Crystal_Structure,Lattice_Structure,Lattice_Parameters,Space_Group,Coercivity,Magnetic_Moment,Magnetization,Remanence,Susceptibility,DOI,Experimental
Mn0.60Fe1.30P0.64Si0.36F0.00,325.4,,,Hexagonal,Hexagonal,,P-62m,,,,,,10.1016/j.actamat.2022.118057,True
Mn0.60Fe1.30P0.64Si0.36F0.01,306.8,,,Hexagonal,Hexagonal,,P-62m,,,,,,10.1016/j.actamat.2022.118057,True
Mn0.60Fe1.30P0.64Si0.36F0.02,295.3,,,Hexagonal,Hexagonal,,P-62m,,,,,,10.1016/j.actamat.2022.118057,True
Mn0.60Fe1.30P0.64Si0.36F0.03,278.8,,,Hexagonal,Hexagonal,,P-62m,,,,,,10.1016/j.actamat.2022.118057,True
Mn0.60Fe1.25P0.66Si0.34S0.00,323.9,,,Hexagonal,Hexagonal,,P-62m,,,,,,10.1016/j.actamat.2022.118057,True
Mn0.60Fe1.25P0.66Si0.34S0.01,319.9,,,Hexagonal,Hexagonal,,P-62m,,,,,,10.1016/j.actamat.2022.118057,True
Mn0.60Fe1.25P0.66Si0.34S0.02,309.7,,,Hexagonal,Hexagonal,,P-62m,,,,,,10.1016/j.actamat.2022.118057,True
Mn0.60Fe1.25P0.66Si0.34S0.03,305.6,,,Hexagonal,Hexagonal,,P-62m,,,,,,10.1016/j.actamat.2022.118057,True
Mn0.60Fe1.25P0.66Si0.34S0.04,303.1,,,Hexagonal,Hexagonal,,P-62m,,,,,,10.1016/j.actamat.2022.118057,True
Mn0.7Mg0.3Fe2O4,463.15,,,Mixed Spinel,Spinel,,,,,,,,10.1016/j.physb.2019.411705,True
Mn0.98Cd0.02CoGe,318.1,,,Hexagonal,Ni2In-type,,P63/mmc,,,,,,10.1016/j.jallcom.2023.171714,True
Mn0.95Cd0.05CoGe,327.2,,,Hexagonal,Ni2In-type,,P63/mmc,,,,,,10.1016/j.jallcom.2023.171714,True
Mn0.92Cd0.08CoGe,333.9,,,Hexagonal,Ni2In-type,,P63/mmc,,,,,,10.1016/j.jallcom.2023.171714,True
MnCoGe,345.0,,,Orthogonal,TiNiSi-type,,,,,,,,10.1016/j.jallcom.2023.171714,
Mn0.95Cr0.05As,234.0,,,Hexagonal,NiAs-type,"{'a': '3.64 Å', 'c': '5.70 Å'}",,,,,0.5 A m^2/kg at 10 K,,10.1016/j.physb.2011.04.016,True
MnCoGe,293.0,,,"Hexagonal Ni2In-type, Orthorhombic NiTiSi-type","Hexagonal, Orthorhombic","{'a': '4.070 Å, 5.936 Å', 'b': 'NA, 3.822 Å', 'c': '5.281 Å, 7.051 Å'}",,,,,,,10.1016/j.jallcom.2019.04.341,True
Mn0.9Zr0.1CoGe,278.0,,,"Hexagonal Ni2In-type, Orthorhombic NiTiSi-type","Hexagonal, Orthorhombic","{'a': '4.081 Å, 5.941 Å', 'b': 'NA, 3.827 Å', 'c': '5.285 Å, 7.055 Å'}",,,,,,,10.1016/j.jallcom.2019.04.341,True
Mn0.9Pd0.1CoGe,318.0,,,"Hexagonal Ni2In-type, Orthorhombic NiTiSi-type","Hexagonal, Orthorhombic","{'a': '4.081 Å, 5.944 Å', 'b': 'NA, 3.827 Å', 'c': '5.286 Å, 7.058 Å'}",,,,,,,10.1016/j.jallcom.2019.04.341,True
Mn0.9Zn0.1Ni0.05Ti0.05Fe1.9O4,558.0,,,Cubic Spinel,,,,,,,,9.17 emu/g mole,10.1016/j.jallcom.2014.10.005,True
Mn0.9Zn0.1Ni0.10Ti0.10Fe1.8O4,552.0,,,Cubic Spinel,,,,,,,,,10.1016/j.jallcom.2014.10.005,True
Mn0.9Zn0.1Ni0.15Ti0.15Fe1.7O4,498.0,,,Cubic Spinel,,,,,,,,,10.1016/j.jallcom.2014.10.005,True
Mn0.9Zn0.1Ni0.20Ti0.20Fe1.6O4,477.0,,,Cubic Spinel,,,,,,,,,10.1016/j.jallcom.2014.10.005,True
Mn0.9Zn0.1Ni0.25Ti0.25Fe1.5O4,451.0,,,Cubic Spinel,,,,,,,,,10.1016/j.jallcom.2014.10.005,True
Mn0.894Mg0.347Fe1.758O3.88,570.15,,,Spinel,Ferrimagnetic,,,295 A/m at -71 °C,3.268 μB,,,,10.1016/j.physb.2022.413801,True
Mn1.15Fe0.85P0.50Si0.45B0.05,238.5,,,Hexagonal,Fe2P-type,"{'a': '5.7988-6.0785 Å', 'c': '3.3218-3.4727 Å'}",P 6̄2m,,,,,,10.1016/j.jallcom.2017.07.243,True
Mn1.15Fe0.85P0.52Si0.45B0.03,228.0,,,Hexagonal Fe2P-type,,,P 6 ̄ 2 m,,,,,,10.1016/j.jallcom.2015.07.141,True
Mn1.15Fe0.85P0.55Si0.45,284.0,,,Hexagonal,,,P-62m,,,,,,10.1016/j.jallcom.2021.161798,True
Mn1.15Fe0.85P0.55Si0.44Al0.01,317.0,,,Hexagonal,,,P-62m,,,,,,10.1016/j.jallcom.2021.161798,True
Mn1.15Fe0.85P0.65Si0.13Ge0.2B0.02,289.0,,,Hexagonal,Fe2P-type,"{'a': '6.091 Å', 'b': '6.091 Å', 'c': '3.454 Å'}",P-62m,,,,,,10.1016/j.jallcom.2019.153232,True
Mn1.17Co1.83BO5,,,-106 K,Pbam,Orthorhombic,"{'a': '9.25 Å', 'b': '12.41 Å', 'c': '3.05 Å'}",Pbam,"H01 = -0.217 T, H02 = 0.145 T at 5 K; H01 = -0.256 T, H02 = 0.177 T at 10 K",μeff = 8.06 μB,,,χ = 0.056 emu/[Oe ⋅ mol],10.1016/j.jallcom.2023.173143,True
Mn1.39Co1.61BO5,,,-160 K,Pbam,Orthorhombic,"{'a': '9.27 Å', 'b': '12.45 Å', 'c': '3.05 Å'}",Pbam,"H01 = 1600 Oe, H02 = 16000 Oe",μeff = 9.03 μB,,,χ = 0.05 emu/[Oe ⋅ mol],10.1016/j.jallcom.2023.173143,True
Co3BO5,,42.0,,,,"{'a': '9.304 Å', 'b': '11.941 Å', 'c': '2.963 Å'}",,,,,,,10.1016/j.jallcom.2023.173143,False
Mn2.25Co0.75BO5,,61.0,,,,"{'a': '9.204 Å', 'b': '12.495 Å', 'c': '3.073 Å'}",,,4.8 μB,,,,10.1016/j.jallcom.2023.173143,False
Fe3BO5,70.0,112.0,,,,,,,,,,,10.1016/j.jallcom.2023.173143,False
Mn1.1Fe0.9P0.7As0.3,150.0,,,Fe2P-type,,,,,,,,,10.1016/j.jallcom.2004.12.001,True
Mn1.1Fe0.9P0.7Ge0.3,380.0,,,Fe2P-type,,,,,,,,,10.1016/j.jallcom.2004.12.001,True
Mn1.34Sn6.66Bi8Se20,,10.0,,Monoclinic,,"{'a': '13.648 Å', 'b': '4.175 Å', 'c': '17.463 Å'}",C2/m (#12),,5.5 μB per Mn ion,,,,10.1016/j.jssc.2010.04.035,True
MnPb4Sb6S14,,30.0,,,,,,,,,,,10.1016/j.jssc.2010.04.035,
MnSn3Bi8Se16,,20.0,,,,,,,,,,,10.1016/j.jssc.2010.04.035,
Mn2BO4,,26.0,,Monoclinic,Warwickite,,P21/n,,,,,,10.1016/j.jcrysgro.2017.06.026,False
Fe2BO4,,155.0,,,Warwickite,,,,,,,,10.1016/j.jcrysgro.2017.06.026,False
Mn2PtSn,745.0,,,Inverse Tetragonal,Cubic,"{'a': '6.3839 Å', 'b': '6.3839 Å', 'c': '6.3839 Å'}",F-43m/216,,7.19503 μB,,,,10.1016/j.jcrysgro.2021.126441,False
Mn1.4PtSn,374.0,,,Heusler Tetragonal,Tetragonal,"{'a': '6.36510 Å', 'b': '6.36510 Å', 'c': '12.22050 Å'}",I-42d/122,,5.06772 μB,,,,10.1016/j.jcrysgro.2021.126441,False
Mn2SnS4,,152.0,-634 K,Orthorhombic,Ordered defect rock salt,"{'a': '7.414 Å', 'b': '10.479 Å', 'c': '3.667 Å'}",Cmmm,,5.90 μB,,,,10.1016/j.jssc.2022.123350,True
Mn1.94Ho0.06SnS4,,150.0,-374 K,Orthorhombic,Ordered defect rock salt,"{'a': '7.4212 Å', 'b': '10.4914 Å', 'c': '3.6916 Å'}",Cmmm,,6.92 μB,,,,10.1016/j.jssc.2022.123350,True
Mn1.88Ho0.12SnS4,,150.0,-249 K,Orthorhombic,Ordered defect rock salt,"{'a': '7.4250 Å', 'b': '10.4934 Å', 'c': '3.6928 Å'}",Cmmm,,7.08 μB,,,,10.1016/j.jssc.2022.123350,True
Mn1.80Ho0.20SnS4,,150.0,-136 K,Orthorhombic,Ordered defect rock salt,"{'a': '7.4288 Å', 'b': '10.495 Å', 'c': '3.7002 Å'}",Cmmm,,6.13 μB,,,,10.1016/j.jssc.2022.123350,True
Mn1.89Pt0.98Ga1.12,223.0,,,Inverse Tetragonal Heusler,,,I4̅m2,47 mT,0.87 μB/f.u. at 5 K and 7 T,,,,10.1016/j.physb.2022.414043,True
Mn1.8Co0.2Sb,550.0,129.0,,Tetragonal Cu2Sb,Tetragonal,,,,,,,,10.1016/j.physb.2004.05.013,True
Mn1.94Cr0.04Sb,,164.0,,,,,,,,,,,10.1016/j.physb.2004.05.013,True
Mn1.9Cr0.1Sb,,308.0,,,,,,,,,,,10.1016/j.physb.2004.05.013,True
MnSb,520.0,,,Hexagonal,,,P63/mmc,,,,,,10.1016/j.jallcom.2022.165919,False
Mn2.42Fe0.58Sn,200.0,297.0,,Hexagonal,D0_19,,P63/mmc,3 T at 2 K,,"573 emu/cm^3 (EA), 463 emu/cm^3 (HA) at 0 K",,,10.1016/j.jallcom.2023.172468,True
Mn3Sn,,420.0,,Hexagonal,Kagome lattice,,,,,,,,10.1016/j.jallcom.2023.172468,False
Mn2.4Ni0.6O4,,108.0,295 K,Cubic,Fd3̅m,"{'a': '8.456', 'b': '8.456', 'c': '8.456'}",Fd3̅m,,0.68 μB/f.u.,,,,10.1016/j.jallcom.2022.165777,True
Mn3O4,,43.0,,Tetragonal,I41/amd,"{'a': '5.762', 'b': '5.762', 'c': '9.458'}",I41/amd,,1.91 μB/f.u.,,,,10.1016/j.jallcom.2022.165777,True
Mn2As2O5,,14.3,-54.8 K,monoclinic,,"{'a': '10.1815 Å', 'b': '13.3254 Å', 'c': '14.579 Å'}",I 2/a,,0.5 μB per Mn atom,,,,10.1016/j.jssc.2019.06.005,True
Mn2B,,43.0,,Tetragonal,,"{'a': '5.122 Å', 'b': '5.122 Å', 'c': '4.188 Å'}",I 4/ mcm,,,,,,10.1016/j.jssc.2021.122386,True
Mn2BO4,,26.0,,Monoclinic,P21/n,,P21/n,,,,,,10.1016/j.physb.2019.02.019,True
Fe2BO4,155.0,,,Monoclinic,P21/c,,Pc,,,,,,10.1016/j.physb.2019.02.019,False
Mn2CoAl,720.0,,,L21 B-type and disordered L21-type,Heusler,{'a': '0.5881 nm'},F4̄3m,,1.73 μB/f.u. at 10 K,,,,10.1016/j.actamat.2022.118063,True
Mn2CoO4,,40.0,,Tetragonal,Tetragonal,"{'a': '5.72730 Å', 'c': '9.2566 Å'}",I41/amd,,,,,,10.1016/j.physb.2020.412402,True
Mn2CoO4,,42.0,,Cubic,Cubic,{'a': '8.45787 Å'},Fd-3m,,,,,,10.1016/j.physb.2020.412402,True
Co3O4,,40.0,,Cubic,Cubic,,Fd-3m,,,,,,10.1016/j.physb.2020.412402,False
Mn2CrGa,813.0,,,Disordered Cubic,B2,{'a': '0.297 nm'},,,,,,,10.1016/j.actamat.2017.08.040,True
Mn2Ni1.4Ga0.6,300.0,,,Non-modulated tetragonal martensitic,Tetragonal,"{'a': '7.6077 Å', 'b': '7.6077 Å', 'c': '6.7976 Å'}",,1.27 kOe at 50 K,,26 emu/g at 50 kOe,,,10.1016/j.jallcom.2017.08.112,True
Mn2Rh0.95Ir0.05Sn,265.6,,270.6 K,Tetragonal,,"{'a': '4.310 Å', 'b': '4.310 Å', 'c': '6.573 Å'}",I4̄m2,,,"Saturation magnetization M_S(5 K) ∼ 2.1 μB, M_S(250 K) ∼ 1.0 μB",,,10.1016/j.jallcom.2023.169299,True
Mn2Sb,550.0,,,Tetragonal,Cu2Sb-type centrosymmetric,"{'a': '4.08 Å', 'b': '4.08 Å', 'c': '6.56 Å'}",P4/nmm,,4.8 μB/f.u. (8 nm thickness),315 emu/cc (16 nm thickness at 300 K),0.4 μB/f.u. (in-plane at 24 nm thickness),,10.1016/j.actamat.2023.119257,True
Mn3Sn,,420.0,,,Kagome lattice,,,,,,,,10.1016/j.actamat.2023.119257,False
Mn3Ge,,420.0,,,Kagome lattice,,,,,,,,10.1016/j.actamat.2023.119257,False
Mn2Sn,250.0,,,Hexagonal,,,,,,,,,10.1016/j.physb.2020.412692,True
Mn2V2O7,,20.0,"{'alpha_form': {'Curie_Constant': '9.829 emu K/mol', 'Weiss_Constant': '-42.66 K'}, 'beta_form': {'Curie_Constant': '9.895 emu K/mol', 'Weiss_Constant': '-26.66 K'}}","{'alpha_form': 'Triclinic', 'beta_form': 'Monoclinic'}","{'alpha_form': 'Triclinic', 'beta_form': 'Monoclinic'}","{'alpha_form': {'a': '6.868 Å', 'b': '7.976 Å', 'c': '10.927 Å'}, 'beta_form': {'a': '6.7129 Å', 'b': '8.7245 Å', 'c': '4.9693 Å'}}","{'alpha_form': 'P-1', 'beta_form': 'C2/m'}",,"{'alpha_form': '6.27 μB', 'beta_form': '6.29 μB'}",,,,10.1016/j.jssc.2007.11.028,True
Mn3.1Sn0.9,,420.0,,Hexagonal,Ni3Sn-type (DO19),"{'a': '0.5665 nm', 'b': '0.5665 nm', 'c': '0.4531 nm'}",P 63/mmc,,,,,,10.1016/j.jallcom.2006.07.106,True
Mn3SnN,,475.0,,Cubic,Anti-perovskite,,Pm-3m,,,,,,10.1016/j.jallcom.2006.07.106,False
Mn4N,739.0,,,Face-centered cubic,Cubic,{'a': '3.85'},,,1.29 μB/f.u. at 100 K,"0.65 μB/f.u. at 350 K, 0.99 μB/f.u. at 200 K, 1.29 μB/f.u. at 100 K",,,10.1016/j.jcrysgro.2022.126899,True
Mn39Co26Ge35,300.0,,,Hexagonal Ni2In-type,Hexagonal,"{'a': '4.0603 Å', 'c': '5.2819 Å'}",P63/mmc,,,,,,10.1016/j.jallcom.2015.08.032,True
Gd,293.0,,,Hexagonal,Hexagonal,"{'a': '3.636 Å', 'c': '5.783 Å'}",P63/mmc,,,,,,10.1016/j.jallcom.2015.08.032,False
Gd5Si2Ge2,276.0,,,Orthorhombic,Orthorhombic,"{'a': '7.508 Å', 'b': '14.735 Å', 'c': '7.800 Å'}",Pnma,,,,,,10.1016/j.jallcom.2015.08.032,False
MnAs0.9Sb0.1,318.0,,,Hexagonal,Hexagonal,"{'a': '3.720 Å', 'c': '5.700 Å'}",P63/mmc,,,,,,10.1016/j.jallcom.2015.08.032,False
Mn3AlC,315.0,,,Cubic antiperovskite,Cubic,{'a': '3.8763 Å'},Pm-3m (No. 221),,,,,,10.1016/j.jallcom.2009.09.075,True
Mn3Al0.5Ge0.5C,275.0,,,Cubic antiperovskite,Cubic,{'a': '3.8731 Å'},Pm-3m (No. 221),,,,,,10.1016/j.jallcom.2009.09.075,True
Mn3ZnC,380.0,,,Cubic antiperovskite,Cubic,{'a': '3.9164 Å'},Pm-3m (No. 221),,,,,,10.1016/j.jallcom.2009.09.075,True
Mn3Zn0.5Ge0.5C,273.0,,,Cubic antiperovskite,Cubic,{'a': '3.8965 Å'},Pm-3m (No. 221),,,,,,10.1016/j.jallcom.2009.09.075,True
Mn3GaC,288.0,,,Cubic antiperovskite,Cubic,{'a': '3.8932 Å'},Pm-3m (No. 221),,,,,,10.1016/j.jallcom.2009.09.075,True
Mn3Ga0.5Ge0.5C,238.0,,,Cubic antiperovskite,Cubic,{'a': '3.8792 Å'},Pm-3m (No. 221),,,,,,10.1016/j.jallcom.2009.09.075,True
Mn3As2,270.0,225.0,,Monoclinic,Monoclinic,,"C2/m (#12.58) above 225 K, C2/c (#15.85) below 225 K",,0.33 μB/Mn,,,,10.1016/j.jssc.2020.121901,True
Mn3CuN,143.0,,,Tetragonal,Primitive,,P4/mmm,,,,,,10.1016/j.jallcom.2019.04.160,True
Mn3Cu0.8Ag0.2N,150.0,,,Cubic,Primitive,,Pm-3m,,,,,,10.1016/j.jallcom.2019.04.160,True
Mn3Cu0.8Ag0.2N0.8C0.2,165.0,,,Tetragonal,Primitive,,,,,,,,10.1016/j.jallcom.2019.04.160,True
Mn3Cu0.9Ni0.1N,150.0,,,Cubic,Primitive,,Pm-3m,,,,,,10.1016/j.jallcom.2019.04.160,True
Mn65Ga35,730.0,,,D022,Tetragonal,"{'a': '3.8983', 'c': '7.0218'}",I 4/mmm,400 kA/m,,,,,10.1016/j.jallcom.2015.01.066,True
Mn65Ga15Al20,680.0,,,Unidentified,Cubic,{'a': '6.4236'},P 21 3 or P 42 32,730 kA/m,,,,,10.1016/j.jallcom.2015.01.066,True
Mn3IrGe,,225.0,,AlAu4-type,Cubic,"{'a': '6.6260', 'b': '6.6260', 'c': '6.6260'}",P213,,3.39 μB,,,1.3×10^−5 emu/(G g),10.1016/j.jssc.2004.07.001,True
Mn3IrSi,,225.0,,AlAu4-type,Cubic,"{'a': '6.4988', 'b': '6.4988', 'c': '6.4988'}",P213,,2.97 μB,,,1.3×10^−5 emu/(G g),10.1016/j.jssc.2004.07.001,True
Mn3O4,,42.0,,Tetragonal,,,,,0.6 μB,,,,10.1016/j.tsf.2021.138862,True
Mn3Si,,23.0,,Heusler,,,L21,,"1.7 μB (MnI), 0.19 μB (MnII)",,,,10.1016/S0921-4526(02)02345-1,True
CuMnSb,,54.0,,Semi-Heusler,FCC,,C1b,,4 μB/Mn,,,,10.1016/S0921-4526(02)02345-1,True
Mn3SnC,275.0,,,Cubic,Anti-perovskite,{'a': '3.9916 Å'},Pm-3m (221),,,,,,10.1016/j.jallcom.2017.12.266,True
Mn3Sn0.9Zn0.1C,263.0,,,Cubic,Anti-perovskite,{'a': '3.9868 Å'},Pm-3m (221),,,,,,10.1016/j.jallcom.2017.12.266,True
Mn3Sn0.8Zn0.2C,252.0,,,Cubic,Anti-perovskite,{'a': '3.9824 Å'},Pm-3m (221),,,,,,10.1016/j.jallcom.2017.12.266,True
Mn3Sn0.7Zn0.3C,230.0,,,Cubic,Anti-perovskite,{'a': '3.9777 Å'},Pm-3m (221),,,,,,10.1016/j.jallcom.2017.12.266,True
Mn3Sn0.6Zn0.4C,184.0,,,Cubic,Anti-perovskite,{'a': '3.9731 Å'},Pm-3m (221),,,,,,10.1016/j.jallcom.2017.12.266,True
Mn3Sn0.5Zn0.5C,310.0,,,Cubic,Anti-perovskite,{'a': '3.9655 Å'},Pm-3m (221),,,,,,10.1016/j.jallcom.2017.12.266,True
Mn3ZnC,380.0,233.0,,Cubic,Anti-perovskite,,Pm-3m (221),,,,,,10.1016/j.jallcom.2017.12.266,
Mn49.9Ni40.4Sn9.7,275.0,,,L21,Cubic,,,"12 Oe at 5 K, 145 Oe at 40 K",,,,,10.1016/j.jallcom.2020.154303,True
Mn4Ir7Ge6,,228.0,,Cubic,Body-centered cubic,"{'a': '8.0326', 'b': '8.0326', 'c': '8.0326'}",Im3̄m,,4.11 μB,,,20–40×10^−6 emu/g Oe,10.1016/j.jssc.2005.02.017,True
Mn4Ir6.5Mn0.5Ge6,,212.0,,Cubic,Body-centered cubic,"{'a': '8.0354', 'b': '8.0354', 'c': '8.0354'}",Im3̄m,,,,,,10.1016/j.jssc.2005.02.017,True
IrMnSi,,460.0,,TiNiSi-type,,,,,,,,,10.1016/j.jssc.2005.02.017,
CoMnSi,390.0,,,,,,,,,,,,10.1016/j.jssc.2005.02.017,
MnSi,30.0,,,Cubic,B20,"{'a': '4.52 Å', 'b': '4.52 Å', 'c': '4.52 Å'}",,0.023 kOe,3.87 μB/cell,0.16 emu/g,,,10.1016/j.jallcom.2023.171097,True
Mn4Si7,300.0,,,Tetragonal,,"{'a': '5.51 Å', 'b': '5.48 Å', 'c': '17.36 Å'}",,0.022 kOe,4.64 μB/cell,0.016 emu/g,,,10.1016/j.jallcom.2023.171097,True
Mn4Ta2O9,,102.0,,Trigonal,Corundum,"{'a': '5.32941 Å', 'b': '5.32941 Å', 'c': '14.33407 Å'}",P3̄c1,,,,,,10.1016/j.jcrysgro.2018.04.007,True
Mn52.62Al45.54C1.84,535.15,,,τ-phase (L10),,"{'a': '2.767 Å', 'c': '3.613 Å'}",P4/mmm,,,,,,10.1016/j.jallcom.2021.159554,True
Mn53.38Al45.14C1.48Ni0.69,543.15,,,τ-phase (L10),,"{'a': '2.774 Å', 'c': '3.594 Å'}",P4/mmm,,,,,,10.1016/j.jallcom.2021.159554,True
Mn52.37Al45.66C1.97Ni1.61,521.15,,,τ-phase (L10),,"{'a': '2.775 Å', 'c': '3.581 Å'}",P4/mmm,,,,,,10.1016/j.jallcom.2021.159554,True
Mn52.37Al45.75C1.87Ni2.14,527.15,,,τ-phase (L10),,"{'a': '2.778 Å', 'c': '3.561 Å'}",P4/mmm,,,,,,10.1016/j.jallcom.2021.159554,True
Mn52.44Al45.88C1.67Ni4.27,541.15,,,τ-phase (L10),,"{'a': '2.777 Å', 'c': '3.554 Å'}",P4/mmm,,,,,,10.1016/j.jallcom.2021.159554,True
Mn53.07Al44.81C2.13Ni6.68,579.15,,,τ-phase (L10),,"{'a': '2.775 Å', 'c': '3.572 Å'}",P4/mmm,,,,,,10.1016/j.jallcom.2021.159554,True
Mn54.5Al45.5,644.0,,,L10,Tetragonal,"{'a': '2.7766 Å', 'b': '2.7766 Å', 'c': '3.5709 Å'}",,1.90 kOe,"2.11 μB (1a), -2.1 μB (1d)","134.2 emu/g (5 K), 124.1 emu/g (300 K)",,,10.1016/j.jallcom.2016.04.074,True
Mn54.5Ga45.5,578.0,,,L10,Tetragonal,"{'a': '2.7450 Å', 'b': '2.7450 Å', 'c': '3.7073 Å'}",,0.64 kOe,"2.37 μB (1a), -2.8 μB (1d)",,,,10.1016/j.jallcom.2016.04.074,True
Mn54Al44C2,520.15,97.0,,Tetragonal,L10,{'a': '2.769 Å'},,130 kA/m,,0.6 T,0.31 T,,10.1016/j.jallcom.2006.08.313,True
Mn55Al45C2,560.0,,,L10,Tetragonal,,,56 kA/m,,561 kA/m,106 kA/m,,10.1016/j.jssc.2019.03.035,True
Mn55Al45C2,545.0,,,L10,Tetragonal,,,20 kA/m,,606 kA/m,60 kA/m,,10.1016/j.jssc.2019.03.035,True
Mn55Al45C2,550.0,,,L10,Tetragonal,,,19 kA/m,,622 kA/m,60 kA/m,,10.1016/j.jssc.2019.03.035,True
Mn55Bi45,635.0,,,Hexagonal NiAs-type,Hexagonal,"{'a': '4.285 Å', 'c': '6.113 Å'}",,1.11 T,,51.7 Am^2/kg,,,10.1016/j.jallcom.2020.157312,True
Mn41.3Bi33.7Fe25,652.0,,,Hexagonal NiAs-type,Hexagonal,{'c': '6.1098 Å'},,1.76 T,,36.9 Am^2/kg,,,10.1016/j.jallcom.2020.157312,True
Mn5Ge2.9Ag0.1,301.5,,,Hexagonal,D88,,P63/mcm,,3.88 μB/f.u.,140.9 emu/g at 5 K,,,10.1016/j.jallcom.2019.04.206,True
Mn5Ge3,298.0,,,Hexagonal,D88,,P63/mcm,,3.56 μB/f.u.,,,,10.1016/j.jallcom.2019.04.206,False
Mn5Ge3,300.0,,,Hexagonal,,,,,,200 emu/cm^3,,,10.1016/j.jallcom.2018.12.126,True
Mn5Ge3Cx,460.0,,,Hexagonal,,,,,,600 emu/cm^3,,,10.1016/j.jallcom.2018.12.126,True
Mn5Ge3CxOy,400.0,,,Hexagonal,,,,,,250 emu/cm^3,,,10.1016/j.jallcom.2018.12.126,True
Mn5Ge3Oy,400.0,,,Hexagonal,,,,,,600 emu/cm^3,,,10.1016/j.jallcom.2018.12.126,True
Mn5SiB2,406.0,,,Tetragonal,Cr5B3-type,"{'a': '5.61032 Å', 'c': '10.44349 Å'}",I 4/mcm,,1.37 μB/atom,105.56 Am2/kg,,,10.1016/j.jallcom.2024.173485,True
Mn5Si0.5P0.5B2,346.0,,,Tetragonal,Cr5B3-type,"{'a': '5.57184 Å', 'c': '10.45612 Å'}",I 4/mcm,,,97.33 Am2/kg,,,10.1016/j.jallcom.2024.173485,True
Mn5PB2,305.0,,,Tetragonal,Cr5B3-type,"{'a': '5.53276 Å', 'c': '10.47474 Å'}",I 4/mcm,,1.12 μB/atom,91.07 Am2/kg,,,10.1016/j.jallcom.2024.173485,True
Fe5SiB2,784.0,,,Tetragonal,Cr5B3-type,,I 4/mcm,,,,,,10.1016/j.jallcom.2024.173485,False
Fe5PB2,639.0,,,Tetragonal,Cr5B3-type,,I 4/mcm,,,,,,10.1016/j.jallcom.2024.173485,False
Mn7Sn4,260.0,,,Ni2In-type,,"{'a': '4.404 Å', 'c': '5.555 Å'}",,,"μ(MnI)=0.8 μB, μ(MnII)=3.8 μB",,,,10.1016/S0921-4526(97)00890-9,True
Mn7Sn3Ge,195.0,,,Ni2In-type,,"{'a': '4.344 Å', 'c': '5.484 Å'}",,,,,,,10.1016/S0921-4526(97)00890-9,True
Mn53Al45C2Ni0.6,535.15,,,τ-phase,L10,"{'a': '0.3917 nm', 'c': '0.3600 nm'}",P4/mmm,0.32 T,,0.76 T,0.56 T,,10.1016/j.actamat.2020.08.031,True
Mn53Al45C2Ni0.6,535.15,,,τ-phase,L10,"{'a': '0.3917 nm', 'c': '0.3600 nm'}",P4/mmm,0.32 T,,0.75 T,0.56 T,,10.1016/j.actamat.2020.08.031,True
Mn53Al45C2Ni0.6,537.15,,,τ-phase,L10,"{'a': '0.3916 nm', 'c': '0.3600 nm'}",P4/mmm,0.34 T,,0.72 T,0.52 T,,10.1016/j.actamat.2020.08.031,True
Mn53Al45C2Ni0.6,537.15,,,τ-phase,L10,"{'a': '0.3916 nm', 'c': '0.3600 nm'}",P4/mmm,0.34 T,,0.72 T,0.50 T,,10.1016/j.actamat.2020.08.031,True
Mn53Al45C2Ni0.6,535.15,,,τ-phase,L10,"{'a': '0.3917 nm', 'c': '0.3600 nm'}",P4/mmm,0.32 T,,0.76 T,0.56 T,,10.1016/j.actamat.2020.08.031,True
Mn53Al45C2Ni0.6,535.15,,,τ-phase,L10,"{'a': '0.3917 nm', 'c': '0.3600 nm'}",P4/mmm,0.32 T,,0.75 T,0.56 T,,10.1016/j.actamat.2020.08.031,True
Mn53Al45C2Ni0.6,537.15,,,τ-phase,L10,"{'a': '0.3916 nm', 'c': '0.3600 nm'}",P4/mmm,0.34 T,,0.72 T,0.52 T,,10.1016/j.actamat.2020.08.031,True
Mn53Al45C2Ni0.6,537.15,,,τ-phase,L10,"{'a': '0.3916 nm', 'c': '0.3600 nm'}",P4/mmm,0.34 T,,0.72 T,0.50 T,,10.1016/j.actamat.2020.08.031,True
MnAl2O4,,42.0,,Cubic spinel,,,Fd-3m,,3.71 μB,,,3.6,10.1016/j.physb.2006.01.413,True
MnAs,320.0,,,,,,,,,,,,10.1016/j.jcrysgro.2003.11.064,True
MnP,290.0,,,,,,,,,,,,10.1016/j.jcrysgro.2003.11.064,True
MnAs0.7Sb0.3,230.0,,,NiAs-type,Hexagonal,{'a': '3.71 Å'},,,2.86 μB/Mn,"3.185 μB/f.u. at 0 GPa, 3.059 μB/f.u. at 1.2 GPa",,,10.1016/S0925-8388(01)01359-7,True
CrTe,340.0,,,NiAs-type,,,,,,,,,10.1016/S0925-8388(01)01359-7,False
MnAs0.97P0.03,280.0,,,NiAs-type,Hexagonal,,B81,,,,,,10.1016/j.jallcom.2019.05.345,True
MnAs0.95P0.05,240.0,,,NiAs-type,Hexagonal,,B81,,,,,,10.1016/j.jallcom.2019.05.345,True
MnAs0.98P0.02,310.0,,,NiAs-type,Hexagonal,,B81,,,,,,10.1016/j.jallcom.2019.05.345,True
MnBi2Se4,,14.0,-61 K,Monoclinic,,,C2/m,,6.0 μB/f.u.,,,,10.1016/j.jcrysgro.2016.11.090,True
MnCl2·2H2O,,6.7,-14.5 K,Monoclinic,C2/m,,,,,,,,10.1016/j.physb.2005.01.465,True
NiCl2·2H2O,,7.25,11.2 K,Monoclinic,C2/m,,,,,,,,10.1016/j.physb.2005.01.465,True
Mn0.9Ni0.1Cl2·2H2O,,6.26,-14.3 K,,,,,,,,,,10.1016/j.physb.2005.01.465,True
Mn0.8Ni0.2Cl2·2H2O,,4.55,-14.0 K,,,,,,,,,,10.1016/j.physb.2005.01.465,True
Mn0.7Ni0.3Cl2·2H2O,,2.44,-11.1 K,,,,,,,,,,10.1016/j.physb.2005.01.465,True
Mn0.6Ni0.4Cl2·2H2O,,2.44,-10.1 K,,,,,,,,,,10.1016/j.physb.2005.01.465,True
Mn0.5Ni0.5Cl2·2H2O,,2.18,-7.77 K,,,,,,,,,,10.1016/j.physb.2005.01.465,True
Mn0.4Ni0.6Cl2·2H2O,,2.47,-5.40 K,,,,,,,,,,10.1016/j.physb.2005.01.465,True
Mn0.3Ni0.7Cl2·2H2O,,2.23,-1.04 K,,,,,,,,,,10.1016/j.physb.2005.01.465,True
Mn0.2Ni0.8Cl2·2H2O,,3.25,0.18 K,,,,,,,,,,10.1016/j.physb.2005.01.465,True
Mn0.1Ni0.9Cl2·2H2O,,5.26,4.28 K,,,,,,,,,,10.1016/j.physb.2005.01.465,True
MnCoGe0.95In0.05,345.0,,,Hexagonal,Hexagonal,"{'a': '4.089', 'c': '5.323'}",P63/mmc,,3.59 μB/f.u.,4.13 μB/f.u.,,,10.1016/j.jallcom.2018.04.154,True
Mn0.92Fe0.08CoGe,300.0,,,,,,,,,,,,10.1016/j.jallcom.2018.04.154,
Mn0.915Fe0.085CoGe,317.0,,,,,,,,,,,,10.1016/j.jallcom.2018.04.154,
Mn0.89Fe0.11CoGe,285.0,,,,,,,,,,,,10.1016/j.jallcom.2018.04.154,
Mn0.88Fe0.12CoGe,253.0,,,,,,,,,,,,10.1016/j.jallcom.2018.04.154,
Mn0.94Ti0.06CoGe,230.0,,,,,,,,,,,,10.1016/j.jallcom.2018.04.154,
Mn0.98Ti0.02CoGe,324.0,,,,,,,,,,,,10.1016/j.jallcom.2018.04.154,
MnCoGe0.95Ga0.05,315.0,,,,,,,,,,,,10.1016/j.jallcom.2018.04.154,
MnCoGe0.945Ga0.055,305.0,,,,,,,,,,,,10.1016/j.jallcom.2018.04.154,
MnCoGe0.94Ga0.06,296.0,,,,,,,,,,,,10.1016/j.jallcom.2018.04.154,
MnCoGe0.5Si0.5,373.0,,,,,,,,,,,,10.1016/j.jallcom.2018.04.154,
MnCoGe0.7Si0.3,365.0,,,,,,,,,,,,10.1016/j.jallcom.2018.04.154,
MnCoGe0.9Si0.1,350.0,,,,,,,,,,,,10.1016/j.jallcom.2018.04.154,
MnCoGe,343.0,,,,,,,,,,,,10.1016/j.jallcom.2018.04.154,
MnCoGe0.99Al0.01,357.0,,,,,,,,,,,,10.1016/j.jallcom.2018.04.154,
MnCoGe0.98Al0.02,323.0,,,,,,,,,,,,10.1016/j.jallcom.2018.04.154,
MnCoGe0.97Al0.03,269.0,,,,,,,,,,,,10.1016/j.jallcom.2018.04.154,
MnNi0.8Fe0.2Ge,300.0,,,,,,,,,,,,10.1016/j.jallcom.2018.04.154,
Mn0.96Co1.04GeB0.02,260.0,,,"Hexagonal (high temperature), Orthorhombic (low temperature)","Hexagonal, Orthorhombic",,"P63/mmc (hexagonal), Pnma (orthorhombic)",,,,,,10.1016/j.jallcom.2015.05.008,True
Mn0.95CoGe,265.0,,,"Hexagonal (high temperature), Orthorhombic (low temperature)","Hexagonal, Orthorhombic",,"P63/mmc (hexagonal), Pnma (orthorhombic)",,,,,,10.1016/j.jallcom.2015.05.008,False
Mn0.955CoGe,261.0,,,"Hexagonal (high temperature), Orthorhombic (low temperature)","Hexagonal, Orthorhombic",,"P63/mmc (hexagonal), Pnma (orthorhombic)",,,,,,10.1016/j.jallcom.2015.05.008,False
Mn0.95CoGe,260.0,,,"Hexagonal (high temperature), Orthorhombic (low temperature)","Hexagonal, Orthorhombic",,"P63/mmc (hexagonal), Pnma (orthorhombic)",,,,,,10.1016/j.jallcom.2015.05.008,False
CoCr2O4,100.0,,,Normal Spinel,Face-centered cubic (FCC),{'a': '8.33 Å'},Fd3m,4.4 kOe,,5.05 emu/g,,,10.1016/j.jallcom.2020.155031,True
MnCr2O4,54.0,20.0,,Normal Spinel,Face-centered cubic (FCC),,Fd3m,,,28.8 emu/g,,,10.1016/j.jallcom.2020.155031,True
MnF2,,67.2,,Rutile,Tetragonal,"{'a': '0.48734 nm', 'b': '0.48734 nm', 'c': '0.33099 nm'}",,,,,,Negative for all temperatures,10.1016/S0921-4526(01)00633-0,True
MnFe0.95P0.575Si0.36B0.065,287.55,,,,,"{'a': '6.0490-6.0547 Å', 'c': '3.3936-3.4011 Å'}",,,,111-116 A m^2 kg^-1,,,10.1016/j.jallcom.2023.172918,True
MnFeP0.45As0.55,306.0,,,,,,,,,129.3 emu/g,,,10.1016/j.jallcom.2021.161524,True
MnFeP0.47As0.53,293.0,,,,,,,,,126.5 emu/g,,,10.1016/j.jallcom.2021.161524,True
MnIn2Se4,,,-96±10 K,Rhombohedral,Layered,"{'a': '4.051 Å', 'c': '39.46 Å'}",R-3m,,,,,,10.1016/S0921-4526(02)00760-3,True
MnGa2Se4,,6.5,,Defect Tetragonal,,"{'a': '5.6556 Å', 'c': '10.765 Å'}",,,,,,,10.1016/S0921-4526(02)00760-3,True
MnIn1.8Ga0.2Se4,,,105±10 K,Rhombohedral,Layered,"{'a': '4.041 Å', 'c': '39.445 Å'}",,,,,,,10.1016/S0921-4526(02)00760-3,True
MnIn1.2Ga0.8Se4,,,52±3 K,,,,,,,,,,10.1016/S0921-4526(02)00760-3,True
MnGa1.6In0.4Se4,,,166±10 K,,,,,,,,,,10.1016/S0921-4526(02)00760-3,True
MnIn1.6Ga0.4Se4,,,131±10 K,,,,,,,,,,10.1016/S0921-4526(02)00760-3,True
MnGe2,62.0,42.0,,Tetragonal,,"{'a': '5.96 Å', 'c': '5.03 Å'}",I4/mcm,25 mT,1.5 μB/Mn atom,280 kAm−1,,,10.1016/j.tsf.2018.05.007,True
MnIn2O4,,40.0,-91.82 K,Cubic Spinel,Cubic,{'a': '9.0008 Å'},Fd3̄m,160 Oe,5.60 μB/f.u.,0.5 μB/f.u. at 50 kOe,,,10.1016/j.jssc.2012.01.009,True
MnIn2S4,,,-85.0 K,Cubic,Face-centered cubic (fcc),{'a': '10.719 Å'},Fd-3m (No. 227),,5.85 μB/Mn,,,,10.1016/j.jallcom.2023.172413,True
MnIn2S4,,,-41.1 K,Cubic,Face-centered cubic (fcc),{'a': '10.724 Å'},Fd-3m (No. 227),,5.00 μB/Mn,,,,10.1016/j.jallcom.2023.172413,True
MnIn2S4,,,-61.4 K,Cubic,Face-centered cubic (fcc),{'a': '10.724 Å'},Fd-3m (No. 227),,5.50 μB/Mn,,,,10.1016/j.jallcom.2023.172413,True
MnIn2S4,,,-54.2 K,Cubic,Face-centered cubic (fcc),{'a': '10.737 Å'},Fd-3m (No. 227),,5.54 μB/Mn,,,,10.1016/j.jallcom.2023.172413,True
MnIn2S4,,,-106.3 K,Cubic,Face-centered cubic (fcc),{'a': '10.730 Å'},Fd-3m (No. 227),,5.70 μB/Mn,,,,10.1016/j.jallcom.2023.172413,True
MnIn2S4,,,-127.9 K,Cubic,Face-centered cubic (fcc),{'a': '10.728 Å'},Fd-3m (No. 227),,5.76 μB/Mn,,,,10.1016/j.jallcom.2023.172413,True
MnIn2S4,,,-130.7 K,Cubic,Face-centered cubic (fcc),{'a': '10.729 Å'},Fd-3m (No. 227),,5.77 μB/Mn,,,,10.1016/j.jallcom.2023.172413,True
MnNiGa,347.0,,,Hexagonal,Ni2In-type,"{'a': '4.1552 Å', 'c': '5.3243 Å'}",P63/mmc,,,,,,10.1016/j.jallcom.2023.170082,True
MnNiGe,,352.0,,Orthorhombic,TiNiSi-type,,Pnma,,,,,,10.1016/j.jallcom.2023.170082,False
MnCoGe,345.0,,,Orthorhombic,TiNiSi-type,,Pnma,,,,,,10.1016/j.jallcom.2023.170082,False
MnNiSi,662.0,,,Orthorhombic,TiNiSi-type,,Pnma,,,,,,10.1016/j.jallcom.2023.170082,False
MnCoSi,,400.0,,Orthorhombic,TiNiSi-type,,Pnma,,,,,,10.1016/j.jallcom.2023.170082,False
MnPdGa,308.0,,,Hexagonal,Ni2In-type,,P63/mmc,,,,,,10.1016/j.jallcom.2023.170082,False
MnPtGa,230.0,,,Hexagonal,Ni2In-type,,P63/mmc,,,,,,10.1016/j.jallcom.2023.170082,False
VSbSr,862.0,,,Half-Heusler,Cubic,{'a': '7.24 Å'},F-43m (No. 216),,4.00 μB,,,,10.1016/j.jallcom.2018.09.052,False
MnPK,1120.0,,,Half-Heusler,Cubic,{'a': '6.73 Å'},F-43m (No. 216),,5.00 μB,,,,10.1016/j.jallcom.2018.09.052,False
MnRhP,400.0,,,Hexagonal Fe2P-type,Hexagonal,"{'a': '6.223 Å', 'c': '3.585 Å'}",,,3.0 μB per formula unit,,,,10.1016/S0925-8388(98)00799-3,True
MnRhAs,,238.0,,Hexagonal Fe2P type,Hexagonal,"{'a': '6.476', 'c': '3.709'}",P6̄2m,,3.55 μB,,,,10.1016/j.jallcom.2018.10.133,True
MnRuAs,521.0,,,Hexagonal Fe2P type,Hexagonal,"{'a': '6.521', 'c': '3.605'}",P6̄2m,,3.88 μB/f.u.,,,,10.1016/j.jallcom.2018.10.133,True
MnS,,112.5,,"Rock salt, Zinc blende, Wurtzite",,,,,,,,,10.1016/j.jssc.2007.10.004,True
MnSb,587.15,,,NiAs-type,Hexagonal close packing,"{'a': '4.128 Å', 'c': '5.789 Å'}",,,,,,,10.1016/j.jcrysgro.2006.08.031,True
MnAs,318.15,,,NiAs-type (hexagonal) and MnP-type (orthorhombic),Hexagonal close packing,,,,,,,,10.1016/j.jcrysgro.2006.08.031,False
MnSi,29.0,,,Cubic,Chiral,,,,,,,Measured via ac susceptibility,10.1016/j.jallcom.2020.157756,True
FeGe,278.0,,,Cubic,Chiral,{'a': '4.7 Å'},P2_13,,,,,,10.1016/j.jallcom.2020.157756,False
Cu2OSeO3,58.0,,,Cubic,Chiral,{'a': '8.9 Å'},P2_13,,,,,,10.1016/j.jallcom.2020.157756,False
MnVSbO6,,15.0,-80 K,Orthorhombic,,"{'a': '4.6604 Å', 'b': '4.9603 Å', 'c': '17.1433 Å'}",Pbcn (No. 60),,6.65 μB,,,,10.1016/j.jssc.2003.08.009,True
MnWO4,,13.5,-25 K,Monoclinic,,"{'a': '0.4813 nm', 'b': '0.5783 nm', 'c': '0.5008 nm'}",P2/c,,,,,,10.1016/j.jssc.2008.03.009,True
Mn0.02Zn0.98O,300.0,,,,c-direction,{'c': '0.521-0.523 nm'},,,,7 emu/cm^3,,,10.1016/j.jcrysgro.2010.11.059,True
Mn0.04Zn0.96O,300.0,,,,c-direction,{'c': '0.521-0.523 nm'},,,,13 emu/cm^3,,,10.1016/j.jcrysgro.2010.11.059,True
Mn0.08Zn0.92O,300.0,,,,c-direction,{'c': '0.521-0.523 nm'},,50 Oe,,22 emu/cm^3,,,10.1016/j.jcrysgro.2010.11.059,True
Mn0.09Zn0.91O,300.0,,,,c-direction,{'c': '0.521-0.523 nm'},,,,19 emu/cm^3,,,10.1016/j.jcrysgro.2010.11.059,True
Mn0.13Zn0.87O,300.0,,,,c-direction,{'c': '0.521-0.523 nm'},,,,,,,10.1016/j.jcrysgro.2010.11.059,True
Ga31MoSb32,476.5,,,Zinc-blend,Cubic,"{'a': '5.984 Å', 'b': '5.984 Å', 'c': '5.984 Å'}",,,3 μB,,,,10.1016/j.physb.2020.412399,False
MoF3,,185.0,,Rhombohedral,Hexagonal,"{'a': '5.213 Å', 'c': '14.41 Å'}",R-3c,,"2.721 μB (Mo), 0 μB (F)",,,Temperature dependent,10.1016/j.jssc.2015.03.019,False
MoOBr3,,34.0,25 K,Tetragonal,,"{'a': '11.36 Å', 'c': '3.948 Å'}",P-42_1_m,,1.3 μB,,,,10.1016/j.jallcom.2023.172072,True
KMoOP2O7,,0.54,,,,,,,< 0.15 μB,,,,10.1016/j.jallcom.2023.172072,
La3MoO7,,100.0,,,,,,,,,,,10.1016/j.jallcom.2023.172072,
Cr5Te8,190.0,,196 K,Monoclinic,,"{'a': '13.539 Å', 'b': '7.8096 Å', 'c': '11.987 Å'}",,,3.86 μB/Cr,10.2 μB,6.62 μB,,10.1016/j.jssc.2003.09.041,True
Cr5Te8,245.0,,235 K,Trigonal,,"{'a': '3.924 Å', 'c': '6.008 Å'}",P-3m1,,3.87 μB/Cr,8.65 μB,6.92 μB,,10.1016/j.jssc.2003.09.041,True
NH4CuPO4·H2O,,,-2.7 K,,,,,,,,,,10.1016/j.jssc.2007.11.033,True
NH4FePO4·H2O,25.0,,-74.1 K,Orthorhombic,,,Pmn21,,0.7 μB,,0.1 μB,,10.1016/j.jssc.2012.07.019,True
Na0.75CoO2,,,-130.4 K,,,,P63/mmc,,1.13 μB,,,8.554×10^−5 emu/mol Oe,10.1016/S0921-4526(01)01237-6,True
Na0.79CoO2,,,-74.8 K,Hexagonal,P2-type,"{'a': '2.831 Å', 'c': '10.90 Å'}",P63/mmc (No. 194),,0.796 μB,,,0.18(5)×10^−3 emu/mol,10.1016/j.jssc.2003.10.035,True
Na0.84CoO2,,,-96.8 K,Hexagonal,P2-type,"{'a': '2.836 Å', 'c': '10.86 Å'}",P63/mmc (No. 194),,0.953 μB,,,0.15(5)×10^−3 emu/mol,10.1016/j.jssc.2003.10.035,True
Na0.85Co2SbO6·1.7H2O,,,-1.77 K,Monoclinic,C 2/m,"{'a': '5.0574 Å', 'b': '8.7582 Å', 'c': '7.3079 Å'}",C 2/m (12),,0.71 μB,,,,10.1016/j.jssc.2013.05.020,True
Na0.95Ni2SbO6·1.5H2O,,,-13 K,Monoclinic,C 2/m,"{'a': '5.1462 Å', 'b': '8.9093 Å', 'c': '7.3528 Å'}",C 2/m (12),,2.28 μB,,,,10.1016/j.jssc.2013.05.020,True
Na0.95Ni2SbO6,,16.0,32 K,Monoclinic,R -3 m,"{'a': '2.978 Å', 'b': '2.978 Å', 'c': '16.851 Å'}",R -3 m (166),,2.30 μB,,,,10.1016/j.jssc.2013.05.020,True
Na3Co2SbO6,,4.4,-3.9 K,Monoclinic,C 2/m,"{'a': '5.361 Å', 'b': '9.280 Å', 'c': '5.647 Å'}",C 2/m (12),,5.6 μB,,,,10.1016/j.jssc.2013.05.020,True
Na3Ni2SbO6,,16.3,9.1 K,Monoclinic,C 2/m,"{'a': '5.304 Å', 'b': '9.184 Å', 'c': '5.625 Å'}",C 2/m (12),,3.43 μB,,,,10.1016/j.jssc.2013.05.020,True
Na1.10V2O5,,,-4.0 K,Orthorhombic,,"{'a': '11.318 Å', 'b': '3.612 Å', 'c': '4.804 Å'}",Pmmn,,,,,,10.1016/j.jallcom.2009.01.009,True
Na1.04V2O5,,,-5.5 K,Orthorhombic,,"{'a': '11.316 Å', 'b': '3.613 Å', 'c': '4.793 Å'}",Pmmn,,,,,,10.1016/j.jallcom.2009.01.009,True
NaV2O5,34.0,,,Orthorhombic,,,Pmmn,,,,,,10.1016/j.jallcom.2009.01.009,
Na1.3V2O5,100.0,,,Monoclinic,,,P2/c,,,,,,10.1016/j.jallcom.2009.01.009,
Na1.4Os2O6·H2O,,57.0,-1.17×10^3 K,Pyrochlore,Cubic,{'a': '10.16851 Å'},Fd-3m,,0.001 μB per Os,,,,10.1016/j.jssc.2009.01.008,True
Cd2Os2O7,,227.0,,,,{'a': '10.1651 Å'},,,,,,,10.1016/j.jssc.2009.01.008,
Hg2Os2O7,,88.0,,,,{'a': '10.228 Å'},,,,,,,10.1016/j.jssc.2009.01.008,
Na2.7Ru4O9,,,-11.8 K,Monoclinic,C 2/m,"{'a': '23.246 Å', 'b': '2.8411 Å', 'c': '11.0396 Å'}",12,,0.309 μB per formula unit,,,2 × 10^-4 emu/mol Ru Oe,10.1016/j.jssc.2005.10.016,True
Na27Ru14O48,,36.0,-75.1 K,Triclinic,,"{'a': '5.7763 Å', 'b': '10.9910 Å', 'c': '18.2042 Å'}",P -1 (No. 2),,3.11 μB per Ru,,,,10.1016/j.jssc.2010.10.016,True
Na3RuO4,,29.0,,,,,,,,,,,10.1016/j.jssc.2010.10.016,
Na2Fe2Se2O,,74.8,,Anti-K2NiF4,Tetragonal,"{'a': '4.107 Å', 'c': '14.641 Å'}",I4/mmm (No. 139),,3.0 μB,,,,10.1016/j.jallcom.2015.03.200,True
Na2MnPO4F,,10.4,-41.1 K,Monoclinic,,,P21/n (#14),,3.9 μB,,,,10.1016/j.jssc.2022.122926,True
Na2FePO4F,,3.4,,Orthorhombic,,,Pbcn (#60),,,,,,10.1016/j.jssc.2022.122926,False
Na2Ni2TeO6,,25.0,-18.5 K,P63/mcm,Hexagonal,"{'a': '5.2016 Å', 'b': '5.2016 Å', 'c': '11.1723 Å'}",P63/mcm,,1.72 μB/Ni,,,,10.1016/j.jallcom.2019.153354,True
Na2SrV3O9,,,-78 K,Monoclinic,,"{'a': '5.416(1) Å', 'b': '15.040(3) Å', 'c': '10.051(2) Å'}",P21/c,,1.82 μB,,,,10.1016/S0022-4596(03)00039-2,True
Na3.13Mg1.43U6F30,,,-125 K,Trigonal,,"{'a': '9.8594 Å', 'c': '13.0211 Å'}",P -3 c 1,,3.41 μB per U4+,,,8.74 emu K mol−1,10.1016/j.jssc.2015.04.036,True
Na2.50Mn1.75U6F30,,,-45.1 K,Trigonal,,"{'a': '9.8578 Å', 'c': '13.1920 Å'}",P -3 c 1,,11.6 μB per f.u.,,,16.8 emu K mol−1,10.1016/j.jssc.2015.04.036,True
Na3Co2SbO6,,8.3,2.2 K,Monoclinic,O3-type,"{'a': '5.35648 Å', 'b': '9.28723 Å', 'c': '5.65100 Å'}",C 2/m,,1.79 μB,,,,10.1016/j.jssc.2016.07.032,True
Na3Cu2O4,,13.0,-160K,Monoclinic,,"{'a': '5.7046', 'b': '11.0591', 'c': '8.0261'}",P21/n,,1.7μB,,,,10.1016/j.jssc.2005.09.023,True
Na8Cu5O10,,24.0,-58K,Monoclinic,,"{'a': '8.228', 'b': '13.929', 'c': '5.707'}",Cm,,1.8μB,,,,10.1016/j.jssc.2005.09.023,True
Na3Cu2SbO6,,,-1.9 K,Distorted honeycomb,,,C 2/m,,,,,,10.1016/j.jallcom.2012.02.121,True
Na3RuO4,,29.0,-141 K,Monoclinic,C 2/m,"{'a': '11.0295 Å', 'b': '12.8205 Å', 'c': '5.7028 Å'}",C 2/m,,3.60 μB,,,,10.1016/j.jssc.2005.04.014,True
NH4)2NaVF6,,,-52 K,Cubic,,{'a': '8.5001'},Fm3̄m,,2.72 μB,,,,10.1016/j.jssc.2009.03.024,True
Na3VF6,,,-63 K,Monoclinic,,"{'a': '5.510', 'b': '5.725', 'c': '7.948'}",P21/n,,2.573 μB,,,,10.1016/j.jssc.2009.03.024,True
Na4CuTeO6,,2.5,-4.38 K,Monoclinic,,"{'a': '5.667 Å', 'b': '9.917 Å', 'c': '10.449 Å'}",C2/c,,1.86 μB,,,,10.1016/j.jallcom.2018.03.207,True
Na5Co15.5Te6O36,,52.0,,Hexagonal,,"{'a': '9.359', 'c': '9.096'}",P63/m,,,,,,10.1016/j.jssc.2013.12.003,True
Na6Co2O6,,30.0,,Triclinic,,"{'a': '5.7345 Å', 'b': '5.8903 Å', 'c': '6.3503 Å'}",P1̄,,5.52 μB,,,,10.1016/j.jssc.2004.03.036,True
Na5CoO4,,10.0,Θ = -20 K,,,,,,5.14 μB,,,,10.1016/j.jssc.2004.03.036,True
NaCr2O4,,124.0,,CaFe2O4-type,Orthorhombic,,Pnma,,2.39 μB,,,,10.1016/j.physb.2017.11.011,True
NaCrO2,,41.0,,Rhombohedral,Triangular,,,,,,,,10.1016/j.physb.2007.10.295,True
NaNdO2,2.4,,2.5 K,α-LiFeO2,Tetragonal,"{'a': '4.7411 Å', 'c': '10.8661 Å'}",I41/amd,,,,,,10.1016/j.jssc.2003.08.001,True
NaSmO2,,1.8,,α-LiFeO2,Tetragonal,"{'a': '4.6981 Å', 'c': '10.6565 Å'}",I41/amd,,,,,,10.1016/j.jssc.2003.08.001,True
NaGdO2,,2.4,-23.4 K,α-LiFeO2,Tetragonal,"{'a': '4.6607 Å', 'c': '10.5191 Å'}",I41/amd,,,,,,10.1016/j.jssc.2003.08.001,True
NaDyO2,,2.2,-29.4 K,β-LiFeO2,Monoclinic,"{'a': '10.4321 Å', 'b': '13.2659 Å', 'c': '6.0728 Å'}",C2/c,,,,,,10.1016/j.jssc.2003.08.001,True
NaHoO2,,2.4,-37.9 K,β-LiFeO2,Monoclinic,"{'a': '9.9848 Å', 'b': '13.2027 Å', 'c': '6.0488 Å'}",C2/c,,,,,,10.1016/j.jssc.2003.08.001,True
NaErO2,,1.8,-19.1 K,β-LiFeO2,Monoclinic,"{'a': '9.9243 Å', 'b': '13.1369 Å', 'c': '6.0216 Å'}",C2/c,,,,,,10.1016/j.jssc.2003.08.001,True
NaErO2,,1.8,-21.5 K,α-NaFeO2,Hexagonal,"{'a': '3.3842 Å', 'c': '16.5945 Å'}",R3̄m,,,,,,10.1016/j.jssc.2003.08.001,True
NaYbO2,,1.8,-104 K,α-NaFeO2,Hexagonal,"{'a': '3.3510 Å', 'c': '16.5253 Å'}",R3̄m,,,,,,10.1016/j.jssc.2003.08.001,True
NaMn0.5Sn0.5S2,,,-71 K,Trigonal,,"{'a': '3.7630 Å', 'c': '19.896 Å'}",R3̄m,,6.4 μB per Mn2+,,,,10.1016/j.jallcom.2018.02.278,True
NaFe0.5Sn0.5S2,,14.0,-60 K,Trigonal,,"{'a': '3.711 Å', 'c': '20.00 Å'}",R3̄m,,4.3 μB per Fe2+,,,,10.1016/j.jallcom.2018.02.278,True
Na0.6Cr0.6Ti0.4S2,,,-129 K,Trigonal,,"{'a': '3.47 Å', 'c': '7.19 Å'}",R3m,,,,,,10.1016/j.jallcom.2018.02.278,False
Na0.4Cr0.4Ti0.6S2,,,-120 K,Trigonal,,"{'a': '3.43 Å', 'c': '7.26 Å'}",R3m,,,,,,10.1016/j.jallcom.2018.02.278,False
LiFeO2,,21.0,,Trigonal,,"{'a': '2.82 Å', 'c': '4.96 Å'}",R3̄m,,,,,,10.1016/j.jallcom.2018.02.278,False
NaFeO2,,11.0,,Trigonal,,"{'a': '3.03 Å', 'c': '5.64 Å'}",R3̄m,,,,,,10.1016/j.jallcom.2018.02.278,False
CuFeO2,,16.0,-67 K,Trigonal,,"{'a': '3.04 Å', 'c': '6.00 Å'}",R3̄m,,,,,,10.1016/j.jallcom.2018.02.278,False
MnNCN,,30.0,-302 K,Trigonal,,"{'a': '3.36 Å', 'c': '5.16 Å'}",R3̄m,,,,,,10.1016/j.jallcom.2018.02.278,False
NaLaFeRuO6,541.0,,,P21,,,,,3 μB,,,,10.1016/j.jallcom.2016.08.209,False
NaLaFeReO6,517.0,,,P21,,,,,2 μB,,,,10.1016/j.jallcom.2016.08.209,False
NaLaFeOsO6,793.0,,,P21,,,,,3 μB,,,,10.1016/j.jallcom.2016.08.209,False
Ca2FeReO6,704.0,,,,,,,,,,,,10.1016/j.jallcom.2016.08.209,
Ca2FeOsO6,547.0,,,,,,,,,,,,10.1016/j.jallcom.2016.08.209,
NaNiO2,,19.5,+36 K,C2/m,Trigonal,,,,,,,,10.1016/j.physb.2005.11.162,True
NaPrFeWO6,,23.0,,Monoclinic,P2_1,"{'a': '11.0046 Å', 'b': '5.4971 Å', 'c': '9.5567 Å'}",P2_1,284 Oe,"1.90 μB (Fe), 0.73 μB (Pr)",3.7 × 10^−3 μB/fu,1.8 × 10^−2 μB/fu,1.5 × 10^−5 μB/Oe,10.1016/j.actamat.2019.06.045,True
NaSmFeWO6,,21.0,,Monoclinic,P2_1,,P2_1,925 Oe,,1.4 × 10^−3 μB/fu,1.8 × 10^−2 μB/fu,1.5 × 10^−5 μB/Oe,10.1016/j.actamat.2019.06.045,True
NaV1.94Ti0.06O5,30.0,,,Pmmn,,"{'a': '11.311', 'b': '3.6105', 'c': '4.800'}",Pmmn,,,,,Curie-like increase at low temperature,10.1016/S0022-0248(99)00887-8,True
NaV6O11,64.2,,-81 K,Hexagonal,P63/mmc,"{'a': '5.711 Å', 'c': '13.095 Å'}",P63/mmc,,1.7 μB/formula unit,,,,10.1016/S0921-4526(02)01683-6,True
Nb2VSbO10,,,-1.6 K to -2.5 K,Orthorhombic,Orthorhombic,"{'a': '0.328143 nm', 'b': '0.458946 nm', 'c': '1.22476 nm'}",,,0.68 – 0.75 μB,,,0.0059 emu/(mol·Oe) to 0.0053 emu/(mol·Oe),10.1016/j.physb.2016.12.008,True
Nb6F15,,6.0,,Cubic,,,,,,,,,10.1016/j.physb.2008.11.109,True
NbMnVAl,797.0,,,LiMgPdSn-type,Cubic,{'a': '6.049'},F-43m,,2.0 μB/f.u.,,,,10.1016/j.physb.2023.414787,False
NbFeCrAl,611.0,,,LiMgPdSn-type,Cubic,{'a': '5.971'},F-43m,,2.0 μB/f.u.,,,,10.1016/j.physb.2023.414787,False
Nd14Fe79.5B6.5,583.0,,,Nd2Fe14B,,"{'a': '8.8671 nm', 'c': '12.3223 nm'}",,18.4 kOe,,,95 emu/g,,10.1016/j.jallcom.2017.03.305,True
Nd3Ga5SiO14,,,-52 K,,,,P321,,3.77 μB,,,,10.1016/j.physb.2006.05.106,True
Nd0.05Bi0.95Fe0.95Sc0.05O3,877.5,,,Rhombohedral,R3c,"{'a': '5.576(2) Å', 'b': '5.576(2) Å', 'c': '13.822(0) Å'}",R3c,0.0803 T,,7.55 Am2/kg,3.78 Am2/kg,,10.1016/j.jallcom.2015.03.102,True
Nd0.10Bi0.90Fe0.95Sc0.05O3,877.5,,,Orthorhombic,Pbnm,"{'a': '3.949(5) Å', 'b': '3.949(5) Å', 'c': '3.949(5) Å'}",Pbnm,0.0832 T,,8.85 Am2/kg,4.05 Am2/kg,,10.1016/j.jallcom.2015.03.102,True
Nd0.2Ca0.8MnO3,,155.0,98 K,Orthorhombic,,,Pbnm,,,,,0.03 emu/g K,10.1016/j.physb.2004.02.005,True
Nd0.3Ca0.7MnO3,,190.0,,Orthorhombic,,,Pbnm,,,,,0.004 emu/g K,10.1016/j.physb.2004.02.005,True
Nd0.45Sr0.55MnO3,,253.5,,Body-centered tetragonal,Pseudocubic,"{'a': '0.3837 nm', 'b': '0.3837 nm', 'c': '0.7778 nm'}",I4/mcm,,,,,,10.1016/j.actamat.2012.06.031,True
Nd0.5Dy0.5Fe10.2TiCo0.8,673.86,,,ThMn12-type,Body-centered tetragonal,"{'a': '8.5433', 'b': '8.5433', 'c': '4.7875'}",I4/mmm,,,,,,10.1016/j.jallcom.2006.08.022,True
Nd0.5Dy0.5Fe11Ti,573.07,,,ThMn12-type,Body-centered tetragonal,"{'a': '8.5418', 'b': '8.5418', 'c': '4.7883'}",I4/mmm,,,,,,10.1016/j.jallcom.2006.08.022,True
Nd0.5Gd4.5Si4Mn0.5Cr0.5,312.0,,,Orthorhombic,,,Pnma,,,,,,10.1016/j.jallcom.2020.154302,True
Nd1Gd4Si4Mn0.5Cr0.5,292.0,,,Orthorhombic,,,Pnma,,,,,,10.1016/j.jallcom.2020.154302,True
Nd1.5Gd3.5Si4Mn0.5Cr0.5,273.0,,,Orthorhombic,,,Pnma,,,,,,10.1016/j.jallcom.2020.154302,True
Gd5Si4,335.0,,,Orthorhombic,,,Pnma,,,,,,10.1016/j.jallcom.2020.154302,
Nd0.5La0.5FeO3,,704.0,,Orthorhombic,Orthorhombic,"{'a': '5.5229 Å', 'b': '5.5738 Å', 'c': '7.8323 Å'}",Pbnm (no. 62),237.8 Oe,,0.259 emu/g,8.73 × 10^-3 emu/g,,10.1016/j.jallcom.2019.07.333,True
Nd0.5Pr0.5FeO3,,693.0,,Orthorhombic,Orthorhombic,"{'a': '5.4684 Å', 'b': '5.5738 Å', 'c': '7.7745 Å'}",Pbnm (no. 62),478.4 Oe,,0.399 emu/g,33.53 × 10^-3 emu/g,,10.1016/j.jallcom.2019.07.333,True
Nd0.5Sr0.4Ca0.1MnO3,260.0,200.0,,Orthorhombic,Pbnm,"{'a': '5.4493 Å', 'b': '5.4435 Å', 'c': '7.6257 Å'}",Pbnm,,,,,,10.1016/j.physb.2011.09.021,True
Nd0.5Sr0.5MnO3,250.0,150.0,,Orthorhombic,Pbnm,"{'a': '5.515 Å', 'b': '5.452 Å', 'c': '7.552 Å'}",Pbnm,,,,,,10.1016/j.physb.2011.09.021,True
Nd0.67Ba0.33MnO3,140.41,,143.24 K,Orthorhombic,,"{'a': '5.4950 Å', 'b': '7.7672 Å', 'c': '5.5199 Å'}",I-mma,,4.21 μB,,,,10.1016/j.physb.2018.04.002,True
Nd0.67Ba0.33Mn0.9Fe0.1O3,56.87,,90.93 K,Orthorhombic,,"{'a': '5.4946 Å', 'b': '7.7655 Å', 'c': '5.5176 Å'}",I-mma,,2.81 μB,,,,10.1016/j.physb.2018.04.002,True
Nd0.67Ba0.33Mn0.9Cu0.1O3,112.03,,95.49 K,Orthorhombic,,"{'a': '5.4877 Å', 'b': '7.7527 Å', 'c': '5.5130 Å'}",I-mma,,2.73 μB,,,,10.1016/j.physb.2018.04.002,True
Nd0.67Sr0.33MnO3,200.0,,,,,,,,,,,,10.1016/S0921-4526(98)00936-3,True
La0.67Sr0.33MnO3,370.0,,,,,,,,,,,,10.1016/S0921-4526(98)00936-3,True
Nd0.6Dy0.1Sr0.3Mn0.98Ga0.02O3,230.0,,,Orthorhombic perovskite,,,,,5.10 μB,,,,10.1016/j.physb.2011.08.078,True
Nd0.6Dy0.1Sr0.3Mn0.8Ga0.2O3,65.0,,,Orthorhombic perovskite,,,,,4.37 μB,,,,10.1016/j.physb.2011.08.078,True
Nd0.6La0.1Sr0.3MnO3,230.0,,,,,,,,,,,,10.1016/j.physb.2011.08.078,True
Nd0.75Na0.25MnO3,105.0,,,Orthorhombic,Orthorhombic,"{'a': '5.4416 Å', 'b': '7.6667 Å', 'c': '5.4260 Å'}",Pnma,,,,,,10.1016/j.physb.2005.10.108,True
Pr0.7Ca0.3CoO3,,,-180 K,Orthorhombic,,,Pnma,0.15 T,,,0.03 μB/f.u.,,10.1016/j.jssc.2005.12.014,True
Nd0.7Ca0.3CoO3,,,-340 K,Orthorhombic,,,Pnma,0.12 T,,,0.01 μB/f.u.,,10.1016/j.jssc.2005.12.014,True
La0.7Ca0.3CoO3,170.0,,150 K,,,,,0.6 T,,,0.1 μB/f.u.,,10.1016/j.jssc.2005.12.014,False
La0.7Sr0.3MnO3,368.0,,369 K,Rhombohedral,R3̄C,"{'a': '5.4047 Å', 'b': '5.5047 Å', 'c': '13.3772 Å'}",R3̄C,,5.59 μB,,,,10.1016/j.jallcom.2018.01.295,True
Pr0.7Sr0.14Ba0.16MnO3,202.0,,209 K,Orthorhombic,Pbnm,"{'a': '5.4749 Å', 'b': '5.5105 Å', 'c': '7.7326 Å'}",Pbnm,,7.4 μB,,,,10.1016/j.jallcom.2018.01.295,True
