Repository: MaMMoS-project/ML-models

# ML-models
Collection of various ML models developed for the MaMMoS project

Models are organized in different folders of this repository:


- ./beyond-stoner-wolfarth:

   ML models to replace single-grain micromagnetics simulations by ML predictions for:

   -- ./beyond-stoner-wolfarth/single-grain-easy-axis-model:
      where the H and K1 vector are aligned along the z-axis of the simulation cube
      This model predicts Mr, Hc, and BHmax from a, k1, and Ms
      Current model version: v1.0

   -- ./inverse-beyond-stoner-wolfarth/single-grain-easy-axis-model:
      where the H and K1 vector are aligned along the z-axis of the simulation cube

File: compound-to-experimental-tc/data/MagneticMaterials_All.csv (part 23 of 94)
Material_Name,Curie,Neel,Curie_Weiss,Crystal_Structure,Lattice_Structure,Lattice_Parameters,Space_Group,Coercivity,Magnetic_Moment,Magnetization,Remanence,Susceptibility,DOI,Experimental
Nd0.7Sr0.07Ba0.23MnO3,100.0,,159 K,Orthorhombic,Pbnm,"{'a': '5.4847 Å', 'b': '5.5028 Å', 'c': '7.7434 Å'}",Pbnm,,6.4 μB,,,,10.1016/j.jallcom.2018.01.295,True
La0.8Ca0.2MnO3,230.0,,,,,,,,,,,,10.1016/j.jallcom.2018.01.295,False
La0.55Ca0.45MnO3,238.0,,,,,,,,,,,,10.1016/j.jallcom.2018.01.295,False
La0.75Sr0.25MnO3,340.0,,,,,,,,,,,,10.1016/j.jallcom.2018.01.295,False
La0.67Ca0.33MnO3,257.0,,,,,,,,,,,,10.1016/j.jallcom.2018.01.295,False
La0.87Sr0.13MnO3,197.0,,,,,,,,,,,,10.1016/j.jallcom.2018.01.295,False
La0.84Sr0.16MnO3,244.0,,,,,,,,,,,,10.1016/j.jallcom.2018.01.295,False
La0.67Sr0.33MnO3,348.0,,,,,,,,,,,,10.1016/j.jallcom.2018.01.295,False
La0.67Ba0.33MnO3,292.0,,,,,,,,,,,,10.1016/j.jallcom.2018.01.295,False
Nd0.7Sr0.3MnO2.90,89.0,,,Orthorhombically distorted perovskite,,,Pbnm,,,,,,10.1016/j.jallcom.2004.04.005,True
Nd0.7Sr0.3MnO2.85,50.0,,,Orthorhombically distorted perovskite,,,Pbnm,,,,,,10.1016/j.jallcom.2004.04.005,True
Nd0.7Sr0.3MnO3,246.0,,,Orthorhombic,,,Pnma,,,,,,10.1016/j.physb.2022.414565,True
NdMnO3,15.9,80.8,,Orthorhombic,Pbnm,"{'a': '5.410 Å', 'b': '5.793 Å', 'c': '7.554 Å'}",Pbnm,0.98 kOe,,34.0 emu/g,18.4 emu/g,,10.1016/j.jallcom.2021.158816,True
Nd0.85Ca0.15MnO3,111.7,,,Orthorhombic,Pbnm,"{'a': '5.407 Å', 'b': '5.590 Å', 'c': '7.596 Å'}",Pbnm,0.73 kOe,,85.8 emu/g,30.2 emu/g,,10.1016/j.jallcom.2021.158816,True
Nd2Co15.5V1.5,833.0,,,Th2Zn17,Rhombohedral,"{'a': '0.8438 nm', 'c': '1.2290 nm'}",,,21.8 μB/f.u.,21.8 μB/f.u.,,,10.1016/S0921-4526(02)01538-7,True
Nd1.6Er0.4Co15.5V1.5,829.0,,,Th2Zn17 + Th2Ni17,Rhombohedral + Hexagonal,"{'a': '0.8371 nm', 'c': '1.2199 nm'}",,,11.4 μB/f.u.,14.9 μB/f.u.,,,10.1016/S0921-4526(02)01538-7,True
Nd1.4Er0.6Co15.5V1.5,840.0,,,Th2Ni17,Hexagonal,"{'a': '0.8353 nm', 'c': '0.8173 nm'}",,,6.2 μB/f.u.,10.1 μB/f.u.,,,10.1016/S0921-4526(02)01538-7,True
Nd1.2Er0.8Co15.5V1.5,836.0,,,Th2Ni17,Hexagonal,"{'a': '0.8348 nm', 'c': '0.8178 nm'}",,,0.6 μB/f.u.,5.7 μB/f.u.,,,10.1016/S0921-4526(02)01538-7,True
Er2Co15.5V1.5,833.0,,,Th2Ni17,Hexagonal,"{'a': '0.8303 nm', 'c': '0.8144 nm'}",,,-4.6 μB/f.u.,1.9 μB/f.u.,,,10.1016/S0921-4526(02)01538-7,True
Nd1.15Fe11Ti,550.0,,,ThMn12-type,Tetragonal,"{'a': '8.591 Å', 'b': '8.591 Å', 'c': '4.796 Å'}",,,,137 Am^2/kg,,,10.1016/j.actamat.2019.08.057,True
Nd1.2Fe10.6Mo1.4,433.15,,,ThMn12,Tetragonal,,,0.18 T,,1.3 T,,,10.1016/j.actamat.2020.05.045,True
Nd1.2Fe10.6Mo1.4Nx,623.15,,,ThMn12,Tetragonal,,,0.6 T,,1.15 T,,,10.1016/j.actamat.2020.05.045,True
Nd2Fe17,330.0,,,Th2Zn17-type,Rhombohedral,"{'a': '8.572 Å', 'c': '12.45 Å'}",,,,28.7 μB/mol,,,10.1016/j.jallcom.2005.01.027,True
Nd1.5Gd0.5Fe17,370.0,,,Th2Zn17-type,Rhombohedral,"{'a': '8.561 Å', 'c': '12.44 Å'}",,,,27.8 μB/mol,,,10.1016/j.jallcom.2005.01.027,True
Nd1Gd1Fe17,410.0,,,Th2Zn17-type,Rhombohedral,"{'a': '8.549 Å', 'c': '12.43 Å'}",,,,24.1 μB/mol,,,10.1016/j.jallcom.2005.01.027,True
Nd0.5Gd1.5Fe17,440.0,,,Th2Zn17-type,Rhombohedral,"{'a': '8.537 Å', 'c': '12.42 Å'}",,,,21.5 μB/mol,,,10.1016/j.jallcom.2005.01.027,True
Gd2Fe17,470.0,,,Th2Zn17-type,Rhombohedral,"{'a': '8.525 Å', 'c': '12.40 Å'}",,,,17.6 μB/mol,,,10.1016/j.jallcom.2005.01.027,True
Nd11Fe72Co8V1.5B7.5,653.15,,,,,,,780 kA/m,,68 kJ/m^3,0.68 T,,10.1016/j.physb.2008.09.007,True
Nd11Fe71Co8V1.5Cr1B7.5,642.15,,,,,,,903.5 kA/m,,71 kJ/m^3,0.64 T,,10.1016/j.physb.2008.09.007,True
Pr11Ni4In9,,28.0,+13 K,Orthorhombic,,,,1.45 kOe,3.58 μB,,,,10.1016/j.jallcom.2014.02.183,True
Nd11Ni4In9,,30.0,+5.4 K,Orthorhombic,,,,1.7 kOe,3.62 μB,,,,10.1016/j.jallcom.2014.02.183,True
Sm11Ni4In9,,68.0,,Orthorhombic,,,,0.05 kOe,0.85 μB,,,,10.1016/j.jallcom.2014.02.183,True
Gd11Ni4In9,,85.0,+74 K,Orthorhombic,,,,1.5 kOe,7.94 μB,,,,10.1016/j.jallcom.2014.02.183,True
Tb11Ni4In9,,110.0,+22 K,Orthorhombic,,,,4.3 kOe,9.72 μB,,,,10.1016/j.jallcom.2014.02.183,True
Nd12Co6Sn,,,18 K,Sm12Ni6In,Cubic,{'a': '0.9861 nm'},Im3,,3.81 μB per Nd,,,,10.1016/S0925-8388(03)00644-3,True
Nd6Co2Sn,,,31 K,Ho6Co2Ga,Orthorhombic,"{'a': '0.9268 nm', 'b': '0.9285 nm', 'c': '0.9839 nm'}",Immm,,3.42 μB per Nd,,,,10.1016/S0925-8388(03)00644-3,True
Nd13.53Fe74.89Co5.54B6.04,615.85,,,Nd2Fe14B-type,Tetragonal,"{'a': '0.8804 nm', 'c': '1.2204 nm'}",,23.4 kOe,,109.5 emu/g,89.0 emu/g,,10.1016/j.physb.2022.414333,True
Pr13.7Fe63.5Co16.7B6Zr0.1,736.15,,,,,,,732 Oe (annealed),,,1000 G (annealed),,10.1016/S0925-8388(99)00536-8,True
Nd13.7Fe63.5Co16.7B6Zr0.1,758.15,,,,,,,156 Oe (as-cast),,,504 G (as-cast),,10.1016/S0925-8388(99)00536-8,True
Nd13Fe81B6,588.0,,,,,,,290 kA/m at 450 K,,,,,10.1016/j.jallcom.2016.07.199,True
Nd13Fe80.75B6Hf0.25,581.0,,,,,,,,,,,,10.1016/j.jallcom.2016.07.199,True
Nd13Fe80.5B6Hf0.5,580.0,,,,,,,505 kA/m at 450 K,,,,,10.1016/j.jallcom.2016.07.199,True
Nd13Fe80.25B6Hf0.75,580.0,,,,,,,,,,,,10.1016/j.jallcom.2016.07.199,True
Nd13Fe80B6Hf1.0,579.0,,,,,,,,,,,,10.1016/j.jallcom.2016.07.199,True
Pr15B6C20,,8.0,13.8 K,Triclinic,aP45,"{'a': '8.3431 Å', 'b': '9.2492 Å', 'c': '8.3581 Å'}",P1̄,,1.52 μB,,,,10.1016/j.jssc.2008.04.003,True
Nd15B6C20,40.0,,14.2 K,Triclinic,aP45,"{'a': '8.284 Å', 'b': '9.228 Å', 'c': '8.309 Å'}",P1̄,,1.60 μB,,,,10.1016/j.jssc.2008.04.003,True
Nd18Li8Fe4TiO39,,,-12.1 K,Cubic,Pm3̄n,{'a': '11.97227 Å'},Pm3̄n,,,,,52.93 cm³/mol,10.1016/j.jssc.2011.12.029,True
Nd2BaNiO5,,48.0,57 K,,,,Immm,,,36% of the saturated value at 29 T,,,10.1016/S0921-4526(98)00012-X,True
Pr2CuIn3,,4.7,-5.3 K,CaIn2-type,Hexagonal,"{'a': '479.7 pm', 'c': '758.5 pm'}",P63/mmc,,1.01 μB,,,,10.1016/j.jssc.2008.08.020,True
Nd2CuIn3,,4.7,-4.7 K,CaIn2-type,Hexagonal,"{'a': '478.9 pm', 'c': '752.6 pm'}",P63/mmc,,1.03 μB,,,,10.1016/j.jssc.2008.08.020,True
Sm2CuIn3,,15.0,,CaIn2-type,Hexagonal,"{'a': '475.6 pm', 'c': '743.9 pm'}",P63/mmc,,0.02 μB,,,,10.1016/j.jssc.2008.08.020,True
Nd8.4Fe87.1B4.5,312.0,,,Tetragonal,,,,0.35 T,,,1.04 T,,10.1016/S0925-8388(02)00014-2,True
Nd8.4Fe86.5Mo0.6B4.5,320.0,,,Tetragonal,,,,0.40 T,,,0.99 T,,10.1016/S0925-8388(02)00014-2,True
Nd8.4Fe86.0Mo1.1B4.5,325.0,,,Tetragonal,,,,0.39 T,,,1.02 T,,10.1016/S0925-8388(02)00014-2,True
Nd8.4Fe85.5Mo1.6B4.5,325.0,,,Tetragonal,,,,0.50 T,,,0.95 T,,10.1016/S0925-8388(02)00014-2,True
Nd8.4Fe80.4Co5.6Mo1.1B4.5,390.0,,,Tetragonal,,,,0.58 T,,,1.04 T,,10.1016/S0925-8388(02)00014-2,True
Nd2Fe14BN0.25,595.0,,,,,,,9.2 kOe,,,,,10.1016/S0925-8388(00)01091-4,True
Nd2Fe17,343.0,,,,,,,,,,,,10.1016/S0925-8388(00)01091-4,True
Nd16Fe76C8,558.15,,,Tetragonal,,,,13.2 kOe,,,,,10.1016/j.jallcom.2006.07.084,True
Nd16Fe78C6,413.15,,,,,,,,,,,,10.1016/j.jallcom.2006.07.084,True
Nd16Fe77C7,471.65,,,,,,,,,,,,10.1016/j.jallcom.2006.07.084,True
Nd2IrIn8,,12.5,,Tetragonal,,,P4/mmm (No. 123),,3.61 μB/Nd3+ ion,,,,10.1016/j.physb.2015.12.015,True
Nd2MgRuO6,,4.5,-82 K,Monoclinic,P21/n,"{'a': '5.4732 Å', 'b': '5.6464 Å', 'c': '7.7837 Å'}",P21/n,,"1.9 μB (Ru4+), 1.40 μB (Nd3+)",2.6 μB/f.u. at 2 K,,,10.1016/j.jssc.2017.11.021,True
Nd3RuO7,,19.0,,Orthorhombic,Cmcm,"{'a': '10.9024 Å', 'b': '7.3962 Å', 'c': '7.4953 Å'}",Cmcm,,,,,,10.1016/j.jssc.2017.11.021,True
Sr2CrOsO6,725.0,,,,,,,,,,,,10.1016/j.jssc.2017.11.021,False
Nd2NaRuO6,,14.3,,Monoclinic,P21/n,,P21/n,,,,,,10.1016/j.jssc.2017.11.021,False
Nd2NiO4.049,,45.0,,Orthorhombic,Bmab,"{'a': '5.5794', 'b': '5.3788', 'c': '12.1247'}",Bmab,,,,,,10.1016/j.jssc.2004.05.065,True
Nd2NiO4.065,,45.0,,Orthorhombic,Bmab,"{'a': '5.5812', 'b': '5.3799', 'c': '12.1227'}",Bmab,,,,,,10.1016/j.jssc.2004.05.065,True
Nd2NiO4.077,,45.0,,Tetragonal,I4/mmm,"{'a': '3.86556', 'c': '12.1977'}",I4/mmm,,,,,,10.1016/j.jssc.2004.05.065,True
Nd2O3·Na2B4O7,,,≤31 K,,,,,,,,,Mictomagnetic,10.1016/S1359-6454(00)00300-1,True
Nd2Pb2O7,,0.41,-0.07 K,Pyrochlore,Cubic,{'a': '10.834'},Fd-3m,,2.55 μB,1.26 μB/Nd3+ at 0.5 K and 2 K,,,10.1016/j.physb.2017.06.023,True
Nd2Zr2O7,,,0.2 K,Pyrochlore,Cubic,{'a': '10.626'},Fd-3m,,,,,,10.1016/j.physb.2017.06.023,False
Pr2PdIn8,,5.2,-15.7 K,Tetragonal,Ho2CoGa8-type,"{'a': '4.6715 Å', 'c': '12.1354 Å'}",P 4/mmm,,3.81 μB,,,8.0 × 10^-3 emu/mol,10.1016/j.jallcom.2010.11.207,True
Nd2PdIn8,,5.9,-16.1 K,Tetragonal,Ho2CoGa8-type,"{'a': '4.6712 Å', 'c': '12.1341 Å'}",P 4/mmm,,4.01 μB,,,8.8 × 10^-3 emu/mol,10.1016/j.jallcom.2010.11.207,True
Sm2PdIn8,,12.5,-18.9 K,Tetragonal,Ho2CoGa8-type,"{'a': '4.6510 Å', 'c': '12.0644 Å'}",P 4/mmm,,0.77 μB,,,6.5 × 10^-4 emu/mol,10.1016/j.jallcom.2010.11.207,True
Nd2Pt2In,16.0,,17 K,Tetragonal,Mo2FeB2-type,"{'a': '7.7576 Å', 'c': '3.8383 Å'}",P4/nmm,,2.12 μB/Nd-ion,,,,10.1016/j.jallcom.2018.04.193,True
Pr2Pt2In,9.5,,,,,,,,,,,,10.1016/j.jallcom.2018.04.193,False
Tb2Pt2In,,40.0,,,,,,,,,,,10.1016/j.jallcom.2018.04.193,False
Ho2Pt2In,,8.0,,,,,,,,,,,10.1016/j.jallcom.2018.04.193,False
Nd60Fe30Al10,286.8,,,Hexagonal,,,,287.51 kA/m,,22.13 Am^2/kg,14.98 Am^2/kg,,10.1016/j.jnoncrysol.2016.10.024,True
Nd30Ce30Fe30Al10,253.5,,,Hexagonal,,,,162.31 kA/m,,16.30 Am^2/kg,10.22 Am^2/kg,,10.1016/j.jnoncrysol.2016.10.024,True
Nd60Fe7.5Co22.5Al10,37.0,481.0,,Partially crystalline,,,,,,,,,10.1016/S1359-6454(02)00394-4,True
Nd60Fe10Co20Al10,273.0,,,Partially crystalline,,,,313 kAm^-1,,,,,10.1016/S1359-6454(02)00394-4,True
Nd60Co30Al10,25.0,,,Amorphous,,,,,,,,,10.1016/S1359-6454(02)00394-4,True
Nd36Fe32Co28Al4,477.0,,,Metastable,,,,,,,,,10.1016/S1359-6454(02)00394-4,True
Nd3Fe27.5W1.5,397.15,,,Monoclinic,,"{'a': '10.612 Å', 'b': '8.577 Å', 'c': '9.742 Å'}",A2/m,,,96 emu/g,,,10.1016/S0925-8388(00)01185-3,True
Nd3Fe25Cr4,418.0,,,"Nd3(Fe,Ti)29-type",Monoclinic,"{'a': '10.607 Å', 'b': '8.556 Å', 'c': '9.717 Å'}",A2/m,,,,,,10.1016/j.physb.2005.03.013,True
Nd2.8Y0.2Fe25Cr4,418.0,,,"Nd3(Fe,Ti)29-type",Monoclinic,"{'a': '10.601 Å', 'b': '8.541 Å', 'c': '9.715 Å'}",A2/m,,,,,,10.1016/j.physb.2005.03.013,True
Nd2.6Y0.4Fe25.5Cr3.5,422.0,,,"Nd3(Fe,Ti)29-type",Monoclinic,"{'a': '10.602 Å', 'b': '8.532 Å', 'c': '9.709 Å'}",A2/m,,,,,,10.1016/j.physb.2005.03.013,True
Nd2.4Y0.6Fe25.5Cr3.5,418.0,,,"Nd3(Fe,Ti)29-type",Monoclinic,"{'a': '10.586 Å', 'b': '8.514 Å', 'c': '9.686 Å'}",A2/m,,,,,,10.1016/j.physb.2005.03.013,True
Nd2.2Y0.8Fe27Cr2,425.0,,,"Nd3(Fe,Ti)29-type",Monoclinic,"{'a': '10.568 Å', 'b': '8.498 Å', 'c': '9.691 Å'}",A2/m,,,,,,10.1016/j.physb.2005.03.013,True
Y3Fe27.5Cr1.5,419.0,,,"Nd3(Fe,Ti)29-type",Monoclinic,"{'a': '10.567 Å', 'b': '8.482 Å', 'c': '9.686 Å'}",A2/m,,,,,,10.1016/j.physb.2005.03.013,True
Pr3Fe5O12,580.0,,,Cubic,Garnet,{'a': '12.670 Å'},Ia3̄d,"76 Oe at 4 K, 5 Oe at 100 K",,23.75 emu/g at 300 K,,,10.1016/j.jssc.2011.03.010,True
Nd3Fe5O12,565.0,,,Cubic,Garnet,{'a': '12.633 Å'},Ia3̄d,"381 Oe at 4 K, 28 Oe at 100 K",,21.98 emu/g at 300 K,,,10.1016/j.jssc.2011.03.010,True
Pr3Ga3Ge2BeO14,,,"{'1.8-8 K': '-1.46 K', '500 mK-1.8 K': '-0.2 K', 'High T (8-300 K)': '-39.85 K'}",Trigonal,Kagome network,"{'a': '8.058 Å', 'c': '5.049 Å'}",P321,,2.58 μB,,,,10.1016/j.jssc.2015.10.002,True
Nd3Ga3Ge2BeO14,,,"{'1.8-8 K': '-1.02 K', '500 mK-1.8 K': '-0.16 K', 'High T (8-300 K)': '-37.78 K'}",Trigonal,Kagome network,"{'a': '8.026 Å', 'c': '4.957 Å'}",P321,,2.57 μB,,,,10.1016/j.jssc.2015.10.002,True
Sm3Ga3Ge2BeO14,,,"{'1.8-8 K': '-1.96 K', '500 mK-1.8 K': '0.33 K', 'High T (8-300 K)': '-1133 K'}",Trigonal,Kagome network,"{'a': '7.990 Å', 'c': '4.956 Å'}",P321,,0.57 μB,,,,10.1016/j.jssc.2015.10.002,True
Pr3IrO7,,,-20.0 K,Orthorhombic,Cmcm,"{'a': '10.9782 Å', 'b': '7.4389 Å', 'c': '7.5361 Å'}",Cmcm,,3.26 μB,,,2.18 x 10^-3 emu K mol^-1,10.1016/j.jssc.2003.08.036,True
Nd3IrO7,,2.6,-25.9 K,Orthorhombic,Cmcm,,Cmcm,,3.37 μB,,,2.24 x 10^-3 emu K mol^-1,10.1016/j.jssc.2003.08.036,True
Nd3NiGe2,87.0,4.15,78K,Orthorhombic,Gd3NiSi2-type,"{'a': '11.7275 Å', 'b': '4.2673 Å', 'c': '11.5464 Å'}",Pnma,,3.6 μB/Nd,,,,10.1016/j.physb.2017.10.012,True
Nd3OsO7,,75.0,0 K,Superstructure of cubic fluorite,Orthorhombic,"{'a': '10.8829(8) Å', 'b': '7.4303(6) Å', 'c': '7.5066(6) Å'}",Cmcm,,,,,3.49(2) emu K mol^−1,10.1016/S0022-4596(02)00057-9,True
Sm3OsO7,,50.0,-6.8(5) K,Superstructure of cubic fluorite,Orthorhombic,"{'a': '10.707(2) Å', 'b': '7.436(1) Å', 'c': '7.473(1) Å'}",Cmcm,,,,,0.291(6) emu K mol^−1,10.1016/S0022-4596(02)00057-9,True
Nd3Pd20Ge6,,1.23333333333333,,Cubic,"FCC (4a site), Simple Cubic (8c site)",,Fm3̄m,,3.60 μB/Nd,,,,10.1016/S0921-4526(98)00889-8,True
Nd3Ru4Al12,39.0,,,Hexagonal,,,P 6 3 / mmc,,0.95 μB and 2.66 μB,,,3.6 μB,10.1016/j.physb.2017.10.008,True
Dy3Ru4Al12,,7.0,,Hexagonal,,,P 6 3 / mmc,,,,,,10.1016/j.physb.2017.10.008,False
Nd3Se4,48.4,,35.51 K,Cubic,Th3P4-type,{'a': '8.8590 Å'},I-43d,0.25 T,1.47 μB/Nd3+,,,0.0125 emu Oe−1 mol−1 K−1,10.1016/j.jssc.2024.124647,True
Nd3Te4,38.0,,,,,,,0.25 T,,,,,10.1016/j.jssc.2024.124647,False
Ce3Te4,5.0,,,,,,,,,,,,10.1016/j.jssc.2024.124647,False
Nd4FeOS6,,,-50 K,Nd4MnOSe6-type,Hexagonal,"{'a': '9.2693 Å', 'c': '6.6650 Å'}",P63mc,,"3.01 μB (Nd), 3.51 μB (Fe)",,,9.5 μB/f.u.,10.1016/j.jssc.2015.05.020,True
Nd50Co50,88.0,,,Amorphous,,,,0.66 T,,64 Am^2/kg at 10 K,,,10.1016/j.jnoncrysol.2021.121076,True
Nd5Fe2B6,68.0,,56 K,Trigonal,R-3m,"{'a': '5.4430 Å', 'c': '24.133 Å'}",R-3m,,"Nd1: 2.36 μB, Nd2: 2.71 μB, Nd3: 2.87 μB, Fe: 0.8 μB",10.8 μB/f.u.,,,10.1016/j.jallcom.2016.09.243,True
Nd5Fe2B6D4.1,21.0,,9 K,Trigonal,R-3m,"{'a': '5.4463 Å', 'c': '24.813 Å'}",R-3m,,"Nd1: 1.92 μB, Nd2: 1.47 μB, Nd3: 1.56 μB, Fe: 0 μB",10 μB/f.u.,,,10.1016/j.jallcom.2016.09.243,True
Nd5Ge3,,51.0,,Hexagonal,Mn5Si3-type,"{'a': '8.7660', 'b': '8.7660', 'c': '6.6450'}",P63/mcm,,,,,,10.1016/j.jssc.2022.123533,True
Nd5Ge2.5Si0.5,42.0,,,Hexagonal,Mn5Si3-type,"{'a': '8.7331', 'b': '8.7331', 'c': '6.6357'}",P63/mcm,,,,,,10.1016/j.jssc.2022.123533,True
Nd5Ge2Si,45.0,,,Hexagonal,Mn5Si3-type,"{'a': '8.7174', 'b': '8.7174', 'c': '6.6282'}",P63/mcm,,,,,,10.1016/j.jssc.2022.123533,True
Nd5Ge0.5Si2.5,123.0,,,Tetragonal,Cr5B3-type,"{'a': '7.7765', 'b': '7.7765', 'c': '13.8143'}",I4/mcm,,,,,,10.1016/j.jssc.2022.123533,True
Nd5Si3,112.0,,,Tetragonal,Cr5B3-type,"{'a': '7.7692', 'b': '7.7692', 'c': '13.8019'}",I4/mcm,,,,,,10.1016/j.jssc.2022.123533,True
Nd33Fe50Al17,,260.0,,Unknown,,,,,,,,,10.1016/S0925-8388(99)00234-0,True
Tb6Co1.67Si3,194.0,,194 K,Hexagonal,P63/m,"{'a': '11.6834 Å', 'b': '11.6834 Å', 'c': '4.1315 Å'}",P63/m,,9.1 μB/Tb,5 μB/Tb,,,10.1016/j.physb.2010.05.021,True
Nd6Co1.67Si3,86.0,,75 K,Hexagonal,P63/m,"{'a': '11.9652 Å', 'b': '11.9652 Å', 'c': '4.2397 Å'}",P63/m,,3.6 μB/Nd,1.9 μB/Nd,,,10.1016/j.physb.2010.05.021,True
Nd6Co2Si3,84.5,,86.5 K,Hexagonal,,,P63/m,,1.9 μB per Nd atom,,,,10.1016/j.jallcom.2008.09.099,True
Tb6Co2Si3,186.9,,193 K,Hexagonal,,,P63/m,,6.6 μB per Tb atom,,,,10.1016/j.jallcom.2008.09.099,True
Pr6Co5Ge1.80Al2.20,130.0,25.0,113K,Hexagonal,Hexagonal,"{'a': '9.203(2) Å', 'c': '4.202(1) Å'}",P-6m2,0.95 T,4.01 μB per Pr ion,,0.79 μB,,10.1016/j.jssc.2016.03.024,True
Nd6Co5Ge1.74Al2.26,140.0,30.0,131K,Hexagonal,Hexagonal,"{'a': '9.170(3) Å', 'c': '4.195(1) Å'}",P-6m2,0.2 T,3.98 μB per Nd ion,,2.77 μB,,10.1016/j.jssc.2016.03.024,True
Nd6Co8Sn26,,,11 K,Phase I,,{'a': 0.9553},Pm3n,,3.65 μB,,,8.21 emu/g,10.1016/j.jallcom.2006.09.078,True
Pr7CoInS13,,,-24 K,Orthorhombic,,"{'a': '11.2303', 'b': '3.9876', 'c': '44.506'}",Pnma,,10.12 μB/f.u.,,,,10.1016/j.jssc.2017.04.010,True
Nd7Ni3,14.0,,,,,,,,,,,,10.1016/j.jallcom.2007.09.069,False
Nd7Pt3,38.0,,"42.4 K, 37.4 K, 16.2 K",Th7Fe3-type hexagonal,Hexagonal,,P63mc,,"1.4 μB/Nd (c-axis), 2.0 μB/Nd (a- and b-axes)",,1.87 μB/Nd,,10.1016/j.physb.2018.04.030,True
Nd7Ni3,,27.0,,Th7Fe3-type hexagonal,Hexagonal,,P63mc,,,,,,10.1016/j.physb.2018.04.030,False
Nd7Rh3,,34.0,,Th7Fe3-type hexagonal,Hexagonal,,P63mc,,,,,,10.1016/j.physb.2018.04.030,False
Nd7Pd3,33.0,38.8,,Th7Fe3-type hexagonal,Hexagonal,,P63mc,,,,,,10.1016/j.physb.2018.04.030,False
Nd7Rh3,,24.0,,Th7Fe3 type,,,,,,,,,10.1016/j.physb.2017.11.027,True
Nd8.5Fe77Co5Zr2.7Ga0.6B6.2,595.15,,,,,,,582 kA/m,,,0.975 T,,10.1016/j.jallcom.2007.04.299,True
Nd62Fe14Ga20Cu4,423.15,,,,,,,1.82 T,,,,,10.1016/j.jallcom.2022.167411,True
Nd9.5Fe72.5Ti3B15,588.15,,,2:14:1 phase,,,,10.3 kOe,,,6.5 kG,,10.1016/j.jallcom.2010.09.204,True
Nd9.5Fe72.5Ti2.5Zr0.5B15,579.15,,,2:14:1 phase,,,,13.5 kOe,,,6.6 kG,,10.1016/j.jallcom.2010.09.204,True
NdPd2Ge2,,1.5,-10.1 K,ThCr2Si2-type,Tetragonal,"{'a': '4.3040 Å', 'c': '10.0366 Å'}",I4/mmm,,2.24 μB,,,,10.1016/j.jssc.2010.01.031,True
NdAg2Ge2,,1.8,-10.0 K,ThCr2Si2-type,Tetragonal,"{'a': '4.2623 Å', 'c': '11.0145 Å'}",I4/mmm,,2.24 μB,,,,10.1016/j.jssc.2010.01.031,True
CeAg2Ge2,,4.6,,ThCr2Si2-type,Tetragonal,,I4/mmm,,,,,,10.1016/j.jssc.2010.01.031,False
SmAg2Ge2,,10.0,,ThCr2Si2-type,Tetragonal,,I4/mmm,,,,,,10.1016/j.jssc.2010.01.031,False
CePd2Ge2,,5.1,,ThCr2Si2-type,Tetragonal,,I4/mmm,,,,,,10.1016/j.jssc.2010.01.031,False
PrPd2Ge2,,5.0,,ThCr2Si2-type,Tetragonal,,I4/mmm,,,,,,10.1016/j.jssc.2010.01.031,False
NdCuPb,,14.6,-7.80 K,CaIn2 type,Polycrystalline,,P63/mmc,,3.46 μB,,,2.12 x 10^-4 emu/mol Oe,10.1016/S0921-4526(98)00991-0,True
NdAuPb,,12.6,-11.97 K,CaIn2 type,Polycrystalline,,P63/mmc,,3.75 μB,,,-4.92 x 10^-4 emu/mol Oe,10.1016/S0921-4526(98)00991-0,True
NdAgPb,,18.9,-15.23 K,CaIn2 type,Polycrystalline,,P63/mmc,,3.72 μB,,,-2.96 x 10^-4 emu/mol Oe,10.1016/S0921-4526(98)00991-0,True
NdAuSn,,10.5,-9.25 K,CaIn2 type,Polycrystalline,,P63/mmc,,3.51 μB,,,6.07 x 10^-4 emu/mol Oe,10.1016/S0921-4526(98)00991-0,True
NdCuSn,,,-18.86 K,CaIn2 type,Polycrystalline,,P63/mmc,,4.16 μB,,,-5.84 x 10^-4 emu/mol Oe,10.1016/S0921-4526(98)00991-0,True
NdAgSi,44.0,,,Hexagonal,AlB2-type,"{'a': '0.4211 nm', 'c': '0.4146 nm'}",P6/mmm,,2.7 μB/f.u. at 5 K,,,,10.1016/j.jallcom.2005.07.049,True
NdAuGa,,8.9,-7.6 K,Orthorhombic,CeCu2-type,"{'a': '4.5549 Å', 'b': '7.3183 Å', 'c': '7.8065 Å'}",Imma,,3.635 μB,"1.35 μB at 2 K, 0.6 μB at 20 K",,16.04 × 10^-7 m^3/mol,10.1016/j.jallcom.2016.12.188,True
NdAuGe,,8.8,-3.0 K,Hexagonal,,"{'a': '4.4 Å', 'c': '3.7 Å'}",,,3.95 μB,,,,10.1016/S0925-8388(98)00843-3,True
TbAuGe,,7.6,-16.2 K,Hexagonal,,"{'a': '4.4 Å', 'c': '3.7 Å'}",,,9.77 μB,,,,10.1016/S0925-8388(98)00843-3,True
DyAuGe,,6.1,-6.1 K,Hexagonal,,"{'a': '4.4 Å', 'c': '3.7 Å'}",,,10.6 μB,,,,10.1016/S0925-8388(98)00843-3,True
HoAuGe,,7.6,-5.1 K,Hexagonal,,"{'a': '4.4 Å', 'c': '3.7 Å'}",,,10.1 μB,,,,10.1016/S0925-8388(98)00843-3,True
ErAuGe,,5.7,-5.4 K,Hexagonal,,"{'a': '4.4 Å', 'c': '3.7 Å'}",,,9.2 μB,,,,10.1016/S0925-8388(98)00843-3,True
CeAuGe,10.0,,,Hexagonal,,,,,,,,,10.1016/S0925-8388(98)00843-3,
GdAuGe,,16.0,,Hexagonal,,,,,,,,,10.1016/S0925-8388(98)00843-3,
YbAuGe,,2.35,,Hexagonal,,,,,,,,,10.1016/S0925-8388(98)00843-3,
NdAuIn,,2.4,,Hexagonal ZrNiAl-type,Hexagonal,,,,"3.61(1) μB/Nd (H || c), 3.64(1) μB/Nd (H ⊥ c)",,,,10.1016/j.jcrysgro.2023.127332,True
CeAuIn,,5.7,,,,,,,2.5 μB/Ce,,,,10.1016/j.jcrysgro.2023.127332,False
GdAuIn,,12.2,,,,,,,8.2 μB/Gd,,,,10.1016/j.jcrysgro.2023.127332,False
TbAuIn,,35.0,,,,,,,,,,,10.1016/j.jcrysgro.2023.127332,False
DyAuIn,,11.0,,,,,,,,,,,10.1016/j.jcrysgro.2023.127332,False
HoAuIn,,4.8,,,,,,,,,,,10.1016/j.jcrysgro.2023.127332,False
ErAuIn,,3.0,,,,,,,,,,,10.1016/j.jcrysgro.2023.127332,False
EuAuIn,,21.0,,Orthorhombic TiNiSi-type,,,Pnma,,7.5 μB/Eu,,,,10.1016/j.jcrysgro.2023.127332,False
PrCo0.85Ge2,,5.0,-15 K,Orthorhombic,CeNiSi2-type,"{'a': '4.2272 Å', 'b': '16.7318 Å', 'c': '4.1618 Å'}",Cmcm,,1.80 μB,,,,10.1016/j.jallcom.2007.06.089,True
NdCo0.82Ge2,,2.1,-14 K,Orthorhombic,CeNiSi2-type,"{'a': '4.2028 Å', 'b': '16.6480 Å', 'c': '4.1473 Å'}",Cmcm,,,,,,10.1016/j.jallcom.2007.06.089,True
GdCoGe2,,10.0,,Orthorhombic,CeNiSi2-type,,Cmcm,,,,,,10.1016/j.jallcom.2007.06.089,False
HoCoGe2,,8.0,,Orthorhombic,CeNiSi2-type,,Cmcm,,,,,,10.1016/j.jallcom.2007.06.089,False
ErCoGe2,,1.5,,Orthorhombic,CeNiSi2-type,,Cmcm,,,,,,10.1016/j.jallcom.2007.06.089,False
PrCrSb3,112.0,12.0,130 K,Orthorhombic,Quasi two-dimensional,"{'a': '13.011(9) Å', 'b': '6.169(7) Å', 'c': '6.063(1) Å'}",Pbcm,,4.24 μB,"3.63 μB (a-axis), 3.75 μB (b-axis)",,,10.1016/j.jallcom.2008.09.186,True
NdCrSb3,100.0,10.0,115 K,Orthorhombic,Quasi two-dimensional,"{'a': '12.955(5) Å', 'b': '6.164(4) Å', 'c': '6.052(2) Å'}",Pbcm,,5.2 μB,"4.2 μB (a-axis), 3.7 μB (b-axis)",,,10.1016/j.jallcom.2008.09.186,True
LaCrSb3,123.0,96.0,,Orthorhombic,Quasi two-dimensional,,Pbcm,,3.01 μB,1.5 μB,,,10.1016/j.jallcom.2008.09.186,False
CeCrSb3,115.0,,,Orthorhombic,Quasi two-dimensional,,Pbcm,,,,,,10.1016/j.jallcom.2008.09.186,False
NdCrTiO5,,21.0,,Orthorhombic,Perovskite,,Pbam,,,,,,10.1016/j.physb.2016.04.041,True
Nd0.5Sm0.5CrTiO5,,17.0,,Orthorhombic,Perovskite,,Pbam,,,,,,10.1016/j.physb.2016.04.041,True
SmCrTiO5,,180.0,,Orthorhombic,Perovskite,,Pbam,,,,,,10.1016/j.physb.2016.04.041,True
NdCu2,,6.5,,Orthorhombic,Orthorhombic,,Imma,,2.5 μB,,,,10.1016/S0921-4526(99)01398-8,True
TbCu2,,54.0,,Orthorhombic,Orthorhombic,,Imma,,5.9 μB,,,,10.1016/S0921-4526(99)01398-8,True
DyCu2,,27.0,,Orthorhombic,Orthorhombic,,Imma,,7.4 μB,,,,10.1016/S0921-4526(99)01398-8,True
TmCu2,,6.0,,Orthorhombic,Orthorhombic,,Imma,,0.7 μB,,,,10.1016/S0921-4526(99)01398-8,True
NdCu2Ge2,,4.7,"{'Theta_c': '-7.4 K', 'Theta_a': '2.8 K'}",ThCr2Si2-type,Tetragonal,,,,2.7 μB,2.56 μB at 47 T,,,10.1016/j.physb.2004.01.032,True
PrCu2Ge2,,14.4,,ThCr2Si2-type,Tetragonal,,,,,,,,10.1016/j.physb.2004.01.032,False
PrCuO2.5,,17.0,,,,,,,,,,,10.1016/S0921-4526(00)00352-5,True
NdCuO2.5,,1.8,,,,,,,,,,,10.1016/S0921-4526(00)00352-5,True
LaCuO2.5,,125.0,,,,,,,,,,,10.1016/S0921-4526(00)00352-5,True
NdCuPb,,13.2,-41.7 K,LiGaGe structure type,Hexagonal,,P63/mmc,,3.62 μB,,,,10.1016/j.jallcom.2005.10.035,True
NdFe0.9Mn0.1O3,,748.0,,Orthorhombic,,"{'a': '0.58067 nm', 'b': '0.75721 nm', 'c': '0.54154 nm'}",Pnma,,7.3–7.84 μB,,,,10.1016/j.physb.2017.10.121,True
NdFeO3,,690.0,,Orthorhombic,,"{'a': '0.55879 nm', 'b': '0.77612 nm', 'c': '0.54505 nm'}",Pnma,,,,,,10.1016/j.physb.2017.10.121,True
NdFe1.9,538.0,,,Cubic Laves,,{'a': '0.747 nm'},,25 Oe,,"115.5 emu/g at 5 K, 85.7 emu/g at 300 K",,,10.1016/j.jallcom.2013.02.038,True
NdFe2O4,870.0,,835 K,Cubic Spinel,Cubic,{'a': '8.340 Å'},,151 Oe,,26 emu/g,4.22 emu/g,,10.1016/j.jallcom.2013.07.139,True
NdFe2O4,911.0,,880 K,Cubic Spinel,Cubic,{'a': '8.339 Å'},,171 Oe,,34 emu/g,6.55 emu/g,,10.1016/j.jallcom.2013.07.139,True
Pr0.73Fe4Sb12,,5.0,,,,,,,,,,,10.1016/S0921-4526(01)01210-8,True
Nd0.72Fe4Sb12,,16.5,,,,,,,"2.04 μB at Nd site, 0.27 μB at Fe site",,,,10.1016/S0921-4526(01)01210-8,True
PrFe4P12,,6.2,,,,,,,,,,,10.1016/S0921-4526(01)01210-8,False
NdFeO3,,679.0,,Orthorhombic,Perovskite,"{'a': '5.4509', 'b': '5.5821', 'c': '7.7614'}",Pbnm,,,,,,10.1016/j.physb.2018.10.032,True
NdGa,42.0,,"42.1 K, 16.4 K, 40.3 K",Orthorhombic,CrB-type,,Cmcm,,"2.39 μB, 0.85 μB, 2.71 μB",,,,10.1016/j.jallcom.2018.05.028,True
PrGa,32.0,,,,,,,,,,,,10.1016/j.jallcom.2018.05.028,
SmGa,108.0,,,,,,,,,,,,10.1016/j.jallcom.2018.05.028,
GdGa,182.0,,,,,,,,,,,,10.1016/j.jallcom.2018.05.028,
TbGa,155.0,,,,,,,,,,,,10.1016/j.jallcom.2018.05.028,
DyGa,114.0,,,,,,,,,,,,10.1016/j.jallcom.2018.05.028,
HoGa,65.0,,,,,,,,,,,,10.1016/j.jallcom.2018.05.028,
ErGa,32.0,,,,,,,,,,,,10.1016/j.jallcom.2018.05.028,
TmGa,15.0,,,,,,,,,,,,10.1016/j.jallcom.2018.05.028,
PrIr2Si2,,47.0,-6 K,ThCr2Si2-type,Tetragonal,"{'a': '4.087(1) Å', 'c': '10.154(2) Å'}",I4/mmm,,3.7(1) μB/mol,,,,10.1016/S0925-8388(02)01298-7,True
NdIr2Si2,,33.0,-4 K,ThCr2Si2-type,Tetragonal,"{'a': '4.077(1) Å', 'c': '10.099(3) Å'}",I4/mmm,,3.8(1) μB/mol,,,,10.1016/S0925-8388(02)01298-7,True
NdRh2Si2,,50.0,,ThCr2Si2-type,Tetragonal,,,,3.2 μB,,,,10.1016/S0925-8388(02)01298-7,False
PrMgAl11O19,,,-6.4 K,Hexagonal,Hexagonal,"{'a': '5.591 Å', 'b': '5.591 Å', 'c': '10.951 Å'}",P63/mmc,,2.96 μB,1.2 μB/Pr,,0.00001 emu/mol Oe,10.1016/j.jallcom.2019.06.177,True
NdMgAl11O19,,,-3.4 K,Hexagonal,Hexagonal,"{'a': '5.591 Å', 'b': '5.591 Å', 'c': '10.951 Å'}",P63/mmc,,2.45 μB,1.31 μB/Nd,,0.00016 emu/mol Oe,10.1016/j.jallcom.2019.06.177,True
Pr0.9La0.1MgAl11O19,,,-5.8 K,Hexagonal,Hexagonal,,P63/mmc,,2.92 μB,,,0.000011 emu/mol Oe,10.1016/j.jallcom.2019.06.177,True
Pr0.7La0.3MgAl11O19,,,-5.6 K,Hexagonal,Hexagonal,,P63/mmc,,2.94 μB,,,0.00001 emu/mol Oe,10.1016/j.jallcom.2019.06.177,True
Pr0.5La0.5MgAl11O19,,,-5.1 K,Hexagonal,Hexagonal,,P63/mmc,,2.93 μB,,,0.000009 emu/mol Oe,10.1016/j.jallcom.2019.06.177,True
Pr0.25La0.75MgAl11O19,,,-3.8 K,Hexagonal,Hexagonal,,P63/mmc,,2.92 μB,,,0.00001 emu/mol Oe,10.1016/j.jallcom.2019.06.177,True
Nd0.9La0.1MgAl11O19,,,-2.9 K,Hexagonal,Hexagonal,,P63/mmc,,2.49 μB,,,0.0002 emu/mol Oe,10.1016/j.jallcom.2019.06.177,True
Nd0.7La0.3MgAl11O19,,,-2.4 K,Hexagonal,Hexagonal,,P63/mmc,,2.48 μB,,,0.00023 emu/mol Oe,10.1016/j.jallcom.2019.06.177,True
Nd0.5La0.5MgAl11O19,,,-2.01 K,Hexagonal,Hexagonal,,P63/mmc,,2.45 μB,,,0.0002 emu/mol Oe,10.1016/j.jallcom.2019.06.177,True
Nd0.25La0.75MgAl11O19,,,-1.2 K,Hexagonal,Hexagonal,,P63/mmc,,2.48 μB,,,0.00021 emu/mol Oe,10.1016/j.jallcom.2019.06.177,True
NdMn2O5,,4.0,-161 K,Orthorhombic,,,Pbam,,3.2 μB,,,,10.1016/j.physb.2014.11.074,True
NdMn2Si2,36.0,372.0,,ThCr2Si2-type,Body-centered tetragonal,"{'a': '3.9914 Å', 'b': '3.9914 Å', 'c': '10.4830 Å'}",I4/mmm,,,,,,10.1016/j.jssc.2022.123693,True
NdMn1.8Al0.2Si2,34.0,374.0,,ThCr2Si2-type,Body-centered tetragonal,"{'a': '4.0062 Å', 'b': '4.0062 Å', 'c': '10.5559 Å'}",I4/mmm,,,,,,10.1016/j.jssc.2022.123693,True
NdMn1.7Al0.3Si2,33.0,375.0,,ThCr2Si2-type,Body-centered tetragonal,"{'a': '4.0111 Å', 'b': '4.0111 Å', 'c': '10.5669 Å'}",I4/mmm,,,,,,10.1016/j.jssc.2022.123693,True
NdMn1.6Al0.4Si2,31.0,376.0,,ThCr2Si2-type,Body-centered tetragonal,"{'a': '4.0151 Å', 'b': '4.0151 Å', 'c': '10.5842 Å'}",I4/mmm,,,,,,10.1016/j.jssc.2022.123693,True
NdNi4Si,12.0,,-21 K,Orthorhombic,YNi4Si-type,"{'a': '0.51354 nm', 'b': '0.83006 nm', 'c': '0.39707 nm'}",Cmmm,3.4 kOe,2.37 μB,1.1 μB/Nd,0.8 μB/fu,,10.1016/j.jssc.2014.11.016,True
NdNi5,7.2,,,,CaCu5-type,,,,,2.1 μB/fu,,,10.1016/j.jssc.2014.11.016,False
NdNi4Si,9.2,,,,CaCu5-type,,,,,1.5 μB/fu,,,10.1016/j.jssc.2014.11.016,False
NdNiO3,,60.3333333333333,,Orthorhombic,Pbnm,"{'a': '5.430 Å (S1), 5.415 Å (S2), 5.397 Å (S3)', 'b': '5.383 Å (S1), 5.381 Å (S2), 5.378 Å (S3)', 'c': '7.625 Å (S1), 7.597 Å (S2), 7.596 Å (S3)'}",Pbnm,,,,,,10.1016/j.jssc.2020.121865,True
PrNiSb3,,4.5,,Orthorhombic,,"{'a': '12.5700 Å', 'b': '6.2010 Å', 'c': '18.670 Å'}",Pbcm,,3.62 μB,,,,10.1016/j.jssc.2004.08.014,True
NdNiSb3,,4.6,,Orthorhombic,,"{'a': '12.5090 Å', 'b': '6.1940 Å', 'c': '18.3350 Å'}",Pbcm,,3.90 μB,,,,10.1016/j.jssc.2004.08.014,True
SmNiSb3,,2.9,,Orthorhombic,,"{'a': '12.3900 Å', 'b': '6.1760 Å', 'c': '18.2650 Å'}",Pbcm,,0.80 μB,,,,10.1016/j.jssc.2004.08.014,True
CeNiSb3,6.0,,,,,,,,2.54 μB,,,,10.1016/j.jssc.2004.08.014,False
Eu14MnSb11,92.0,,,,,,,,,,,,10.1016/j.jssc.2004.08.014,False
CeNiSb2,6.0,,,,,,,,,,,,10.1016/j.jssc.2004.08.014,False
NdCrSb3,,10.0,,,,,,,,,,,10.1016/j.jssc.2004.08.014,False
NdNiSn,,3.0,-2.35 K,Orthorhombic,CeNiSn-type,"{'a': '7.535 Å', 'b': '4.585 Å', 'c': '7.590 Å'}",Pna21,,2.21 μB/f.u. at 2 K,,,"{'Low_Temperature': '3.32 μB', 'High_Temperature': '3.88 μB'}",10.1016/j.jallcom.2007.06.040,True
NdOs4Sb12,0.8,,,Body-centered cubic,,,Im3̄,,,,,,10.1016/j.physb.2007.10.269,True
NdRu4Sb12,1.2,,,Body-centered cubic,,,Im3̄,,,,,,10.1016/j.physb.2007.10.269,False
NdRu4P12,2.0,,,Body-centered cubic,,,Im3̄,,,,,,10.1016/j.physb.2007.10.269,False
NdFe4P12,1.6,,,Body-centered cubic,,,Im3̄,,,,,,10.1016/j.physb.2007.10.269,False
NdFe4Sb12,16.5,,,Body-centered cubic,,,Im3̄,,,,,,10.1016/j.physb.2007.10.269,False
NdPd2Al3,,7.7,,Hexagonal,,,,,2.28 μB,,,,10.1016/S0921-4526(98)01152-1,True
NdPd2Ga3,,6.5,,Hexagonal,,,,,1.99 μB,,,,10.1016/S0921-4526(98)01152-1,True
CePd2Al3,,2.8,,,,,,,,,,,10.1016/S0921-4526(98)01152-1,
NdPd5Al2,,1.3,8.6 K,Tetragonal,,"{'a': '4.147 Å', 'c': '14.865 Å'}",I4/mmm,,"3.62 μB (H ∥ [001]), 3.71 μB (H ∥ [100]), 3.68 μB (H ∥ [110])",,,,10.1016/j.jallcom.2016.02.256,True
PuPd5Al2,,5.6,,,,,,,,,,,10.1016/j.jallcom.2016.02.256,False
YbPd5Al2,,0.19,,,,,,,,,,,10.1016/j.jallcom.2016.02.256,False
PrPdSn,,4.6,,Orthorhombic,TiNiSi-type,"{'a': '7.4448 Å', 'b': '4.6597 Å', 'c': '7.9536 Å'}",Pnma,,3.38 μB,,,,10.1016/S0925-8388(98)00257-6,True
NdPdSn,,3.6,,Orthorhombic,TiNiSi-type,"{'a': '7.3628 Å', 'b': '4.6335 Å', 'c': '7.9015 Å'}",Pnma,,1.94 μB,,,,10.1016/S0925-8388(98)00257-6,True
PrPt3B,5.0,15.0,,Tetragonal,CePt3B type,"{'a': '0.39950 nm', 'c': '0.50610 nm'}",P4mm,,,,,,10.1016/S0925-8388(03)00373-6,True
NdPt3B,,7.0,,Tetragonal,CePt3B type,"{'a': '0.39890 nm', 'c': '0.50475 nm'}",P4mm,,,,,,10.1016/S0925-8388(03)00373-6,True
NdPtSn,,2.4,,Orthorhombic,TiNiSi-type,"{'a': '7.3689', 'b': '4.5976', 'c': '7.9955'}",Pnma,,>2.1 μB,,,,10.1016/S0921-4526(02)02519-X,True
NdRhSn,7.6,9.8,12 K,Hexagonal ZrNiAl-type,Hexagonal,"{'a': '0.7399 nm', 'c': '0.4127 nm'}",,,2.24 μB/f.u.,,,Curie-Weiss law with θp=47 K and μeff=3.14 μB,10.1016/j.physb.2006.03.099,True
PrRhSn,3.0,,,Hexagonal ZrNiAl-type,,,,,,,,,10.1016/j.physb.2006.03.099,False
NdRu2Si2,10.0,24.0,,ThCr2Si2 type,Body centered tetragonal,"{'a': '4.18 Å', 'b': '4.18 Å', 'c': '9.76 Å'}",I4/mmm (139),,,,,,10.1016/j.physb.2020.412103,True
NdSb,,13.0,,NaCl-type,Cubic,{'a': '0.6336 nm'},Fm-3m (No. 225),,3.1 μB,,,,10.1016/j.jallcom.2009.08.038,True
NdScSi,175.0,,,La2Sb type,Tetragonal,"{'a': '428.94 pm', 'c': '1570.5 pm'}",I4/mmm,,,,,,10.1016/j.jssc.2016.02.017,True
NdScGe,194.0,,,La2Sb type,Tetragonal,"{'a': '431.2 pm', 'c': '1581.3 pm'}",I4/mmm,,,,,,10.1016/j.jssc.2016.02.017,True
GdScSi,354.0,,,,,,,,,,,,10.1016/j.jssc.2016.02.017,
GdScGe,349.0,,,,,,,,,,,,10.1016/j.jssc.2016.02.017,
TbScGe,216.0,,,,,,,,,,,,10.1016/j.jssc.2016.02.017,
NdSi,46.0,,41 K,Orthorhombic,,"{'a': '8.193 Å', 'b': '3.927 Å', 'c': '5.887 Å'}",Pnma (No. 62),,3.41 μB,,,,10.1016/j.physb.2014.09.008,True
Ni,630.0,,,FCC,Cubic,{'a': '3.5 Å'},Fm-3m,,,"0.25 A/m (as deposited), 0.45 A/m (annealed at 400 °C for 60 min)",,,10.1016/j.tsf.2019.04.034,True
NiO,,523.0,,FCC,Cubic,{'a': '4.1 Å'},Fm-3m,,,,,,10.1016/j.tsf.2019.04.034,True
Ni40Cu57Co3,60.0,,,Cube,,,,67 Oe,0.10 μB/atom,,,,10.1016/j.actamat.2009.10.006,True
Ni50Cu47Co3,155.0,,,Cube,,,,19 Oe,0.18 μB/atom,,,,10.1016/j.actamat.2009.10.006,True
Ni60Cu37Co3,275.0,,,Cube,,,,11 Oe,0.21 μB/atom,,,,10.1016/j.actamat.2009.10.006,True
Ni48.9Mn29.5Fe4.6In17.0,673.15,,,Dual phase (Cubic L21 Austenite and Orthorhombic Martensite),,"{'a': '1.618', 'b': '1.034', 'c': '0.605'}",Fm-3m,,,72 kA/m,,,10.1016/j.tsf.2018.03.067,True
Ni48.5Mn29.6Fe4.8In17.1,680.15,,,Dual phase (Cubic L21 Austenite and Orthorhombic Martensite),,"{'a': '1.618', 'b': '1.031', 'c': '0.612'}",Fm-3m,,,65 kA/m,,,10.1016/j.tsf.2018.03.067,True
Ni48.8Mn29.6Fe4.7In16.9,682.15,,,Dual phase (Cubic L21 Austenite and Orthorhombic Martensite),,"{'a': '1.618', 'b': '1.034', 'c': '0.605'}",Fm-3m,,,79 kA/m,,,10.1016/j.tsf.2018.03.067,True
Ni48.6Mn29.5Fe4.9In17.0,683.15,,,Dual phase (Cubic L21 Austenite and Orthorhombic Martensite),,"{'a': '1.618', 'b': '1.034', 'c': '0.605'}",Fm-3m,,,80 kA/m,,,10.1016/j.tsf.2018.03.067,True
Ni2MnGa,376.0,,,Cubic-Tetragonal,Cubic,,,,,,,,10.1016/j.actamat.2009.07.058,True
Ni2MnGa,368.0,,,Cubic-Tetragonal,Cubic,,,,,,,,10.1016/j.actamat.2009.07.058,True
Ni52Mn25Ga19Ag4,406.15,,,Tetragonal,Non-modulated martensite,"{'a': '0.76644', 'b': '0.66703', 'c': '0.8703'}",,,,,,,10.1016/j.jallcom.2023.173013,True
Ni45.0Mn31.0Ga19.2Co4.8,423.15,,,Tetragonal,Non-modulated,"{'a': '6.56 Å', 'b': '6.56 Å', 'c': '5.49 Å'}",,,,,,,10.1016/j.actamat.2009.12.051,True
Ni44.7Mn31.7Ga18.7Co4.9,423.15,,,Orthorhombic,Non-modulated,"{'a': '6.62 Å', 'b': '5.85 Å', 'c': '5.48 Å'}",,,,,,,10.1016/j.actamat.2009.12.051,True
Ni21.0Mn57.2Ga21.8,332.5,,,L21 cubic,,,Fm-3m,19 Oe,,39.7 Am^2/kg,,,10.1016/j.jallcom.2022.165664,True
Ni49.8Mn35.6In14.6,314.0,,,"L21 (austenite), 3M monoclinic (martensite)","Cubic (austenite), Monoclinic (martensite)","{'a': '6.0027 Å (austenite at 310 K), 5.9971 Å (martensite at 240 K)', 'b': '4.3947 Å (martensite at 240 K)', 'c': '5.6330 Å (martensite at 240 K)'}",,,,,,,10.1016/j.actamat.2021.117157,True
Ni49.42Mn34.35In16.23,312.5,,,Heusler,Cubic,,,,,,,,10.1016/j.jallcom.2023.173081,True
Ni50Mn34In16,312.5,,,Heusler,Cubic,,,,,,,,10.1016/j.jallcom.2023.173081,True
Ni35.2Mn48.2Sn7.5Co6.5Fe2.8,340.0,,,Tetragonal 6 M,L21,"{'a': '6.071', 'b': '6.071', 'c': '5.690'}",Fm-3m,,,,,,10.1016/j.jallcom.2023.171437,True
Ni34.2Mn47.8Sn7.7Co7.1Fe3.2,340.0,,,Tetragonal 6 M,L21,"{'a': '6.071', 'b': '6.071', 'c': '5.703'}",,,,,,,10.1016/j.jallcom.2023.171437,True
Ni0.2Co0.8,,150.0,,"hcp Co, fcc Ni, fcc CoO",,,,,,,,,10.1016/j.jallcom.2012.01.040,True
Ni0.35Zn0.65Fe2O4,430.0,,,,,,,,,,,,10.1016/j.jallcom.2003.09.074,True
Ni0.37Cu0.14Zn0.52Fe2O4,504.85,,,Spinel,Cubic,{'a': '8.408 Å'},,0.99 Oe,,73.31 emu/g,,,10.1016/j.physb.2015.05.022,True
Ni0.45Pt0.55,41.2,,,face-centered cubic,,,,,0.182 μB/Ni,3.48 emu/g,,,10.1016/S0921-4526(02)02466-3,True
Ni0.5Cu0.2Zn0.3Fe2O4,653.15,,,Cubic Spinel,,{'a': '8.36 Å'},,,,,,,10.1016/j.jallcom.2008.12.065,True
Ni0.5Cu0.2Zn0.3Fe2O4,653.15,,,Cubic Spinel,,{'a': '8.37 Å'},,,,,,,10.1016/j.jallcom.2008.12.065,True
Ni0.5Cu0.2Zn0.3Fe2O4,653.15,,,Cubic Spinel,,{'a': '8.36 Å'},,,,,,,10.1016/j.jallcom.2008.12.065,True
Ni0.555Ti0.156Fe2.289O4,,133.0,,Cubic Spinel,Face-centered cubic,{'a': '8.373'},Fd-3m,,2.160 μB,49.29 A m^2/kg,,,10.1016/j.jallcom.2014.08.252,True
Ni0.493Ti0.234Fe2.273O4,,181.0,,Cubic Spinel,Face-centered cubic,{'a': '8.387'},Fd-3m,,1.942 μB,45.60 A m^2/kg,,,10.1016/j.jallcom.2014.08.252,True
Ni0.430Ti0.312Fe2.258O4,,263.0,,Cubic Spinel,Face-centered cubic,{'a': '8.402'},Fd-3m,,1.627 μB,41.15 A m^2/kg,,,10.1016/j.jallcom.2014.08.252,True
Ni0.72Ti0.16Fe2.12O4,,151.0,,Cubic Spinel,Face-centered cubic,{'a': '8.364'},Fd-3m,,1.915 μB,43.27 A m^2/kg,,,10.1016/j.jallcom.2014.08.252,True
Ni0.74Ti0.24Fe2.02O4,,230.0,,Cubic Spinel,Face-centered cubic,{'a': '8.371'},Fd-3m,,1.450 μB,34.64 A m^2/kg,,,10.1016/j.jallcom.2014.08.252,True
Ni0.8Fe0.2,863.15,,,,,,,,,,,,10.1016/j.jallcom.2009.05.058,True
Ni,633.15,,,,,,,,,,,,10.1016/j.jallcom.2009.05.058,True
Ni0.8K0.2Fe2O4,798.0,,,Cubic Spinel,Cubic,"{'a': '8.3622 Å', 'b': '8.3622 Å', 'c': '8.3622 Å'}",Fd-3m,167.06 Oe,1.568 μB,38 emu/g,8.828 emu/g,,10.1016/j.physb.2020.412797,True
NiFe2O4,784.0,,,Cubic Spinel,Cubic,"{'a': '8.3552 Å', 'b': '8.3552 Å', 'c': '8.3552 Å'}",Fd-3m,178 Oe,1.544 μB,36.5 emu/g,7.577 emu/g,,10.1016/j.physb.2020.412797,True
Ni1.83Mn1.46In0.54Co0.17,270.0,,,,,,,"0.015 T (austenite), 0.04 T (martensite)","6.6 μB/f.u. (austenite), 1.2 μB/f.u. (martensite)",,,,10.1016/j.physb.2019.411874,False
Ni2MnSn,317.0,,,Cubic,L21,,Fm-3m,,3.63 μB/f.u.,,,,10.1016/j.jallcom.2015.07.284,True
Ni1.92Mn1.56Sn0.52,277.5,,,"Orthorhombic (Martensite), Cubic (Austenite)","Pmma (Martensite), L21 (Austenite)",,"Pmma (Martensite), Fm-3m (Austenite)",,1.65 μB/f.u.,,,,10.1016/j.jallcom.2015.07.284,True
Ni2.14Mn0.55Sb1.31,290.0,,,L21,Cubic,"{'a': '5.92986 Å', 'b': '5.92986 Å', 'c': '5.92986 Å'}",Fm-3m,,1.3 μB/f.u at 60K,,,,10.1016/j.jallcom.2020.156033,True
Ni2.1Mn0.9Ge,246.0,,,,,{'a': '0.572 nm'},,0,,,,,10.1016/j.jallcom.2007.08.012,True
Ni2.2Mn0.8Ge,151.0,,,,,{'a': '0.570 nm'},,0,,,,,10.1016/j.jallcom.2007.08.012,True
Ni2MnGe,257.0,,,,,{'a': '0.576 nm'},,,,,,,10.1016/j.jallcom.2007.08.012,True
Ni2.44Mn0.48Ga1.08,290.0,,,L21 cubic,,{'a': '5.767 Å'},,42 Oe (at 270 K),,195 emu/cm³ (at 270 K),,,10.1016/j.jallcom.2018.02.096,True
Ni2.44Mn0.48Ga1.08,324.0,,,L21 cubic,,,,94 Oe (at 250 K),,126 emu/cm³ (at 300 K),,,10.1016/j.jallcom.2018.02.096,True
Ni20Mn3B6,,285.0,,Face-centered cubic,Cubic,,Fm-3m,,,,,,10.1016/j.jallcom.2021.161322,True
Ni43Mn35Ga22,373.0,,,,,"{'a': '5.9815', 'c': '5.6266'}",,0,,90% M_S in 0.2 T,,,10.1016/j.jallcom.2007.11.087,True
Ni33Mn33Ga33,348.0,,,Tetragonal,,"{'a': '5.9635', 'c': '5.6326'}",,,,,,,10.1016/j.jallcom.2007.11.087,True
Ni20Mn40Ga40,348.0,,,Tetragonal,,"{'a': '5.9134', 'c': '5.6784'}",,,,,,,10.1016/j.jallcom.2007.11.087,True
Ni2FeGa,430.0,,,Monoclinic,,"{'a': '4.0980 Å', 'b': '5.4500 Å', 'c': '20.4898 Å'}",I 2/m,,,73 Am^2/kg,,,10.1016/j.jssc.2009.12.004,True
Ni2FeSi,770.0,,,L21 cubic,Cubic,{'a': '5.563 Å'},Fm-3m,"{'As prepared': '128 Oe', 'Annealed at 873 K (1 h)': '328 Oe', 'Annealed at 873 K (6 h)': '223 Oe'}",,,"{'As prepared': '0.33', 'Annealed at 873 K (1 h)': '0.20', 'Annealed at 873 K (6 h)': '0.17'}",,10.1016/j.jallcom.2023.169026,True
Ni2Mn1.32In0.68,317.0,,,Cubic Austenitic,,,,,,,,,10.1016/j.jallcom.2014.07.012,True
Ni2Mn1.36In0.64,317.0,,,Cubic Austenitic,,,,,,,,,10.1016/j.jallcom.2014.07.012,True
Ni2Mn1.48Sn0.52,310.0,,,"L21-type (austenite), 4O-type (martensite)","Cubic (austenite), Orthorhombic (martensite)","{'a': '8.590 Å (300 K)', 'b': '5.637 Å (300 K)', 'c': '4.343 Å (300 K)'}",Pmma,,1.46 μB (5 K),,,,10.1016/j.physb.2023.415115,True
Ni2MnGa,300.0,,,L21,Body-centered cubic with a face-centered superlattice,,,,,,,,10.1016/j.jallcom.2011.04.020,True
Ni2MnGa,372.0,,,Cubic,L21,,,,,88.1 A·m²/kg at 180 K,,,10.1016/j.jallcom.2022.164514,True
Ni2MnGa0.95In0.05,375.0,,,Cubic,L21,,,,,94.5 A·m²/kg at 80 K,,,10.1016/j.jallcom.2022.164514,True
Ni2MnIn,170.0,,,B2,Cubic,,,,,,,,10.1016/j.jcrysgro.2010.11.031,True
Ni2MnIn,300.0,,,L21,Cubic,,,,,,,,10.1016/j.jcrysgro.2010.11.031,True
Ni35.5Co14.5Mn35Ti15,367.0,,,Heusler-type,5M Martensite,"{'a': '4.32 Å', 'b': '5.49 Å', 'c': '21.22 Å'}",P12/m1 (10),,,,,,10.1016/j.actamat.2020.02.045,True
Ni4N,121.0,,,fcc,,{'a': '3.692 Å'},,,0 μB/Ni,,,,10.1016/j.jallcom.2020.156299,True
Ni40Co10Mn41Sn9,440.0,,,6M Martensite,,,,,,,,,10.1016/j.jallcom.2018.02.091,True
Ni41.5Ti0.5Co9Mn39Sn10,306.0,,,Cubic B2,Cubic,{'a': '5.948 Å'},Fm-3m,,,109 emu/g at 10 K,,,10.1016/j.jallcom.2022.165490,True
Ni50Mn36In14,317.0,,,L21-ordered cubic austenite,Cubic,,,,,,,,10.1016/j.jallcom.2015.04.232,True
Ni42Co8Mn39Sn11,403.0,,,L21-ordered cubic austenite,Cubic,,,,,,,,10.1016/j.jallcom.2015.04.232,True
Ni43Co6.5Mn39Sn11.5,394.0,,,L21-ordered cubic austenite,Cubic,,,,,,,,10.1016/j.jallcom.2015.04.232,True
Ni42.9Co7.5Mn31.4Ga18.2,453.0,,456 K,"Cubic Austenite, Tetragonal Martensite","Cubic, Tetragonal","{'a': '0.583 nm (Cubic), 0.548 nm (Tetragonal)', 'c': '0.654 nm (Tetragonal)'}",,,5.09 μB/f.u.,103 emu/g (4.4 μB/f.u.),,,10.1016/j.jallcom.2013.02.144,True
Gd,294.0,,,,,,,,,,,,10.1016/j.jallcom.2016.03.238,True
Ni43Mn37.9In12.1Co7,430.0,,,,,,,,,,,,10.1016/j.jallcom.2016.03.238,True
Ni2.07Co0.09Mn0.84Ga,367.0,,,,,,,,,,,,10.1016/j.jallcom.2016.03.238,True
Ni45Co5Mn35Sn15,360.0,,,L21 cubic,Cubic,{'a': '5.977(1) Å'},,,,,,,10.1016/j.jallcom.2020.158350,True
Ni45Co5Mn35Sn15,360.0,,,L21 cubic,Cubic,{'a': '5.966(2) Å'},,,,,,,10.1016/j.jallcom.2020.158350,True
Ni45Co5Mn36.5In13.5,370.0,,,L21,Cubic,,,,,452 emu/g,,,10.1016/j.actamat.2012.07.040,True
Ni45.7Co4.8Mn35.6In13.8,370.0,,,L21,Cubic,,,,,452 emu/g,,,10.1016/j.actamat.2012.07.040,True
Ni45Co5Mn36.7In13.3,380.0,,,Tetragonal,Body-centered,,I4/mmm,,,79.9 emu/g,,,10.1016/j.jallcom.2014.06.189,True
Ni45Co5Mn32.7In13.3Sn4,380.0,,,Cubic,L21,{'a': '6.045 Å'},F4̄3m,,,,,,10.1016/j.jallcom.2014.06.189,True
Ni45Co5Mn40In2Sn8,452.0,,,Tetragonal,Body-centered,"{'a': '3.902 Å', 'c': '6.912 Å'}",I4/mmm,,,73.8 emu/g,,,10.1016/j.jallcom.2014.06.189,True
Ni45Co5Mn40In4Sn6,371.5,,,Cubic,L21,,,,,6.59 emu/g,,,10.1016/j.jallcom.2014.06.189,True
Ni45Co5Mn40In10Sn0,377.5,,,Cubic,L21,,,,,25.56 emu/g,,,10.1016/j.jallcom.2014.06.189,True
Ni45Co5Mn40In2Sn8,452.0,,,Tetragonal,Body-centered,,I4/mmm,,,"75 emu/g (austenite), 1.2 emu/g (martensite)",,,10.1016/j.jallcom.2013.04.102,True
Ni45Co5Mn40In4Sn6,443.0,,,Tetragonal,Body-centered,,I4/mmm,,,,,,10.1016/j.jallcom.2013.04.102,True
Ni45Co5Mn40In5Sn5,430.0,,,Tetragonal,Body-centered,,I4/mmm,,,,,,10.1016/j.jallcom.2013.04.102,True
Ni45Co5Mn40In6Sn4,416.0,,,Tetragonal,Body-centered,,I4/mmm,,,,,,10.1016/j.jallcom.2013.04.102,True
Ni45Co5Mn40In8Sn2,400.0,,,Tetragonal,Body-centered,,I4/mmm,,,,,,10.1016/j.jallcom.2013.04.102,True
Ni45Mn36.7In13.3Co5,386.0,,,,,,,,,"120 emu/g at 50 K (FC), 30 emu/g at 50 K (ZFC)",,,10.1016/j.jallcom.2012.01.015,True
Ni45Mn39Co5Sn11,375.2,,374.9 K,"Monoclinic (300 K), Cubic L21 (400 K)",,{'a': '5.947 Å'},,,,,,,10.1016/j.jallcom.2020.158485,True
Ni50Mn30Ga20,372.0,,,Cubic Austenite,Cubic,"{'a': '5.83 Å', 'b': '5.83 Å', 'c': '5.83 Å'}",,,,,,,10.1016/j.actamat.2017.08.035,True
Ni46Mn24Ga22Co4Cu4,365.0,,,7M Martensite,Orthorhombic,"{'a': '4.207 Å', 'b': '5.856 Å', 'c': '41.969 Å'}",P2/m,,,,,,10.1016/j.actamat.2017.08.035,True
Ni50Mn37Sn13,325.0,,307 K,Heusler L21,,,Fm-3m,,,,,,10.1016/j.jcrysgro.2018.04.006,True
