Repository: MaMMoS-project/ML-models

# ML-models
Collection of various ML models developed for the MaMMoS project

Models are organized in different folders of this repository:


- ./beyond-stoner-wolfarth:

   ML models to replace single-grain micromagnetics simulations by ML predictions for:

   -- ./beyond-stoner-wolfarth/single-grain-easy-axis-model:
      where the H and K1 vector are aligned along the z-axis of the simulation cube
      This model predicts Mr, Hc, and BHmax from a, k1, and Ms
      Current model version: v1.0

   -- ./inverse-beyond-stoner-wolfarth/single-grain-easy-axis-model:
      where the H and K1 vector are aligned along the z-axis of the simulation cube

File: compound-to-experimental-tc/data/MagneticMaterials_All.csv (part 24 of 94)
Material_Name,Curie,Neel,Curie_Weiss,Crystal_Structure,Lattice_Structure,Lattice_Parameters,Space_Group,Coercivity,Magnetic_Moment,Magnetization,Remanence,Susceptibility,DOI,Experimental
Ni48Mn39.5Sn12.5,304.0,,307 K,Heusler L21,,,Fm-3m,,"2.2 ± 0.2 μB/f.u. (austenite), 9.3 ± 0.9 μB/f.u. (martensite)",,,,10.1016/j.jcrysgro.2018.04.006,True
Ni47Mn40Sn13,318.0,,,L21,,{'a': '5.992 Å'},,,,"63 A m^2/kg (austenite), 40 A m^2/kg (martensite)",,,10.1016/j.jallcom.2014.01.249,True
Ni48.0Co3.0Mn34.8In14.2,357.4,,,"Cubic L21 Heusler (austenite), Monoclinic 6M (martensite)","Cubic (austenite), Monoclinic (martensite)","{'a': '5.9935 Å (austenite), 4.3916 Å (martensite)', 'c': '5.6080 Å (martensite)'}","Fm-3m (austenite), P2/m (martensite)",,,,,,10.1016/j.actamat.2022.118535,True
Ni49.0Co3.0Mn33.8In14.2,343.0,,,"Cubic L21 Heusler (austenite), Monoclinic 6M (martensite)","Cubic (austenite), Monoclinic (martensite)","{'a': '5.9925 Å (austenite), 4.3941 Å (martensite)', 'c': '5.6080 Å (martensite)'}","Fm-3m (austenite), P2/m (martensite)",,,,,,10.1016/j.actamat.2022.118535,True
Ni48.5Co3.0Mn34.3In14.2,349.5,,,"Cubic L21 Heusler (austenite), Monoclinic 6M (martensite)","Cubic (austenite), Monoclinic (martensite)","{'a': '5.9930 Å (austenite), 4.3928 Å (martensite)', 'c': '5.6120 Å (martensite)'}","Fm-3m (austenite), P2/m (martensite)",,,,,,10.1016/j.actamat.2022.118535,True
Ni48.4Co1.9Mn34.2In13.8Ga1.7,335.0,,,"Cubic L21 Austenite, Monoclinic 10M Martensite",Mixed,"{'a': '5.95 Å (Austenite), 4.46 Å (Martensite)', 'c': '21.01 Å (Martensite)'}","Fm-3m (Austenite), P2/m (Martensite)",,,,,,10.1016/j.jallcom.2015.09.096,True
Ni48.5Mn37Sn14.5,240.0,,,Mixed phase with martensite and austenite,,,,,,,,,10.1016/j.jallcom.2013.06.062,True
Ni47.5Co1Mn37Sn14.5,240.0,,,Cubic austenite (L21),,,,,,,,,10.1016/j.jallcom.2013.06.062,True
Ni48.8Fe51.2,773.15,,,FCC,Cubic,,,,,,,,10.1016/j.physb.2015.04.016,True
Ni48Ag2Mn37In13,312.0,152.0,319 K,Cubic L21 and 7-layer modulated monoclinic,,,Cubic L21 (SG: 3̅m) and Monoclinic (SG: I/2m),,4.4 μB per Mn atom,,,,10.1016/j.jallcom.2022.168590,True
Ni48Mn39.5Sn9.5Al3,244.5,,,"L21 (austenite), 4O (martensite)","Cubic (austenite), Orthorhombic (martensite)","{'a': '5.949 Å (austenite), 8.570 Å (martensite)'}","Fm3m (austenite), Pmma (martensite)",27.5 mT,,,,,10.1016/j.actamat.2015.10.001,True
Ni49.6Mn28.6Ga22.8,366.0,,,Orthorhombic,Monoclinic,"{'a': '0.618 nm', 'b': '0.578 nm', 'c': '0.552 nm'}",,,,,,,10.1016/j.actamat.2015.02.028,True
Ni49.8Mn36.1Sn13.9,247.0,,,Cubic L21,Cubic,{'a': '5.954 Å'},,"Varies with temperature, maximum at 55 K",,,,,10.1016/j.jallcom.2010.11.133,True
Ni49.9Mn28.3Ga21.8,372.15,,,5M modulated martensite,Cubic,,,300 Oe,,,,,10.1016/j.actamat.2011.04.031,True
Ni49.9Mn28.6Ga21.5,359.15,,,,,,,,,,,,10.1016/j.jallcom.2011.10.117,True
Ni49Cu6Mn25Ga20,316.0,,,Tetragonal,Non-modulated,,,,,,,,10.1016/j.jallcom.2016.11.132,True
Ni55Mn25Ga20,283.0,,,Tetragonal,Non-modulated,,,,,,,,10.1016/j.jallcom.2016.11.132,True
Ni53Cu2Mn25Ga20,271.0,,,Tetragonal,Non-modulated,,,,,,,,10.1016/j.jallcom.2016.11.132,True
Ni51Cu4Mn25Ga20,262.0,,,Tetragonal,Non-modulated,,,,,,,,10.1016/j.jallcom.2016.11.132,True
Ni49Mn39Sb12,290.62,,,,,,,,,,,,10.1016/j.jallcom.2017.10.147,True
Ni49.5Mn32.5Cu4Sn14,198.34,,,,,,,,,,,,10.1016/j.jallcom.2017.10.147,False
Ni50Mn37Sn13,303.6,,,,,,,,,,,,10.1016/j.jallcom.2017.10.147,False
Ni50Mn36Sn14,304.5,,,,,,,,,,,,10.1016/j.jallcom.2017.10.147,False
Ni5.33Ta0.67B2O10,,165.0,-26 K,Hulsite-type,Quasi-low dimensional,"{'a': '10.5560 Å', 'b': '6.1463 Å', 'c': '21.6314 Å'}",C12/c1,,7.02 μB/f.u.,,,,10.1016/j.jallcom.2020.158200,True
NdMnO3,,79.0,,,,,,,,,,,10.1016/j.jallcom.2020.158200,
Ni3B2O6,,49.0,,Kotoite,,,,,,,,,10.1016/j.jallcom.2020.158200,
Ni5GeB2O10,,87.0,,Ludwigite,,,,,,,,,10.1016/j.jallcom.2020.158200,
Ni5.62SnSe2,,,+6.3 K,Tetragonal,,"{'a': '3.6890 Å', 'c': '18.648 Å'}",I4/mmm (No. 139),,0.630 μB,,,"χ0=4.74×10^−6 emu/g Oe, C=10.4×10^−5 emu K/g Oe",10.1016/j.jssc.2004.05.061,True
Ni5.78SnTe2,,,+3.6 K,Tetragonal,,"{'a': '3.7680 Å', 'c': '19.419 Å'}",I4/mmm (No. 139),,0.630 μB,,,"χ0=2.96×10^−6 emu/g Oe, C=7.90×10^−5 emu K/g Oe",10.1016/j.jssc.2004.05.061,True
Ni50.2Mn28.3Ga21.5,370.0,,,10M Martensite,Monoclinic,"{'a': '5.972 Å', 'b': '5.944 Å', 'c': '5.584 Å'}",,,,,,,10.1016/j.actamat.2012.10.007,True
Ni50.2Mn33.4In16.4,295.0,,,L21,Cubic,,Fm-3m,,,,,,10.1016/j.jallcom.2011.11.053,True
Ni50.2Mn33.4In16.4,298.0,,,L21,Cubic,,Fm-3m,,,,,,10.1016/j.jallcom.2011.11.053,True
Ni50.2Mn33.4In16.4,306.0,,,L21,Cubic,,Fm-3m,,,,,,10.1016/j.jallcom.2011.11.053,True
Ni50.2Mn33.4In16.4,312.0,,,L21,Cubic,,Fm-3m,,,,,,10.1016/j.jallcom.2011.11.053,True
Ni50.3Mn36.5Sn13.2,311.7,,,"Cubic (AP), Monoclinic (MP)","L2_1 (AP), 14M (MP)","{'a': '0.59848 nm (AP), 0.4408 nm (MP)', 'b': 'N/A (AP), 0.5673 nm (MP)', 'c': 'N/A (AP), 3.0033 nm (MP)'}",,,,,,,10.1016/j.jallcom.2014.12.099,True
Ni50Mn36.5Sn13.5,252.7,,,"Cubic (AP), Monoclinic (MP)","L2_1 (AP), 14M (MP)","{'a': '0.59848 nm (AP), 0.4408 nm (MP)', 'b': 'N/A (AP), 0.5673 nm (MP)', 'c': 'N/A (AP), 3.0033 nm (MP)'}",,,,,,,10.1016/j.jallcom.2014.12.099,True
Ni50.3Mn26.9Ga22.8,359.5,,,L21 cubic structure,Body-centered cubic (BCC),{'a': '5.83 Å'},Fm-3m,,,45.5 emu/g at 50 kOe,,,10.1016/j.jallcom.2015.11.118,True
Ni50.53Mn33.65In15.82,310.5,,,"Cubic (high temperature), Monoclinic (low temperature)",L21 (cubic),,,,,,,,10.1016/j.jallcom.2021.161395,True
Ni50Fe21Ga29,350.0,,,B2,Body Centered Cubic,,,,,,,,10.1016/j.jallcom.2018.03.161,True
Ni50Fe23Ga27,380.0,,,B2,Body Centered Cubic,,,,,,,,10.1016/j.jallcom.2018.03.161,True
Ni49.4Mn30.3Ga20.3,375.0,,,Martensite NM bct,bct,"{'a': '3.8961 Å', 'b': '3.8961 Å', 'c': '6.584 Å'}",,,,,,,10.1016/j.jallcom.2021.159747,True
Ni49.7Mn18.7Cu6.4Ga25.2,325.0,,,Martensite NM bct,bct,"{'a': '3.901 Å', 'b': '3.901 Å', 'c': '6.454 Å'}",,,,,,,10.1016/j.jallcom.2021.159747,True
Ni50Mn30Ga20,360.0,,,,,,,,,,,,10.1016/j.jallcom.2021.159747,False
Ni50Mn25Al12.5Ga12.5,380.0,,,L21-type,,,,,,"0.345 T (matrix region), 0.04 T (APB region)",,,10.1016/j.actamat.2012.12.029,True
Ni50Mn27Ga22Fe1,380.0,,,"Cubic, Tetragonal, Monoclinic","Heusler cubic L21, 10M, 14M, NM","{'a': '5.989 Å (10M), 6.146 Å (14M), 5.503 Å (NM)', 'b': '5.942 Å (10M), 5.803 Å (14M), 5.503 Å (NM)', 'c': '5.560 Å (10M), 5.529 Å (14M), 6.529 Å (NM)'}","I 4 / m m m (No.139) for NM, C2/m (No.12) for 10M and 14M",,,,,,10.1016/j.actamat.2023.119042,True
Ni50Mn31.5In16Cu2.5,288.0,,,"Cubic (austenite), Monoclinic (martensite)",,"{'a': '6.00687 Å (austenite), 4.34228 Å (martensite)', 'c': '30.6971 Å (martensite)'}","Fm-3m (austenite), P21 (martensite)",,,,,,10.1016/j.actamat.2017.05.020,True
Ni50Mn34B1In15,310.0,,,"Cubic Austenite (L21), Tetragonal Martensite (L10)","Cubic, Tetragonal","{'a': '6.006 Å (Cubic), 5.703 Å (Tetragonal)', 'b': '6.006 Å (Cubic), 5.703 Å (Tetragonal)', 'c': '6.006 Å (Cubic), 6.656 Å (Tetragonal)'}","Fm-3m (Cubic), I4/mmm (Tetragonal)",,,,,,10.1016/j.jallcom.2020.155493,True
Ni50Mn33.5B1.5In15,310.0,,,"Cubic Austenite (L21), Tetragonal Martensite (L10)","Cubic, Tetragonal","{'a': '5.996 Å (Cubic), 5.676 Å (Tetragonal)', 'b': '5.996 Å (Cubic), 5.676 Å (Tetragonal)', 'c': '5.996 Å (Cubic), 6.632 Å (Tetragonal)'}","Fm-3m (Cubic), I4/mmm (Tetragonal)",,,,,,10.1016/j.jallcom.2020.155493,True
Ni48Fe2Mn35In15,316.0,,,L21 cubic,Cubic,{'a': '6.01 Å'},Fm-3m,,,116 emu/g at 5 K,,,10.1016/j.jallcom.2015.06.121,True
Ni50Mn34FeIn15,257.0,,,Mixed phase (cubic and another phase),Cubic,{'a': '5.99 Å'},Fm-3m,"184 Oe at 5 K, 362 Oe at 50 K",,46 emu/g at 5 K,,,10.1016/j.jallcom.2015.06.121,True
Ni50Mn35.25In14.75,219.5,,,"Cubic L21 (Austenite), Monoclinic 6M modulated (Martensite)",,"{'a': '6.0010 Å (Austenite), 4.3757 Å (Martensite)', 'b': 'NA (Austenite), 5.6462 Å (Martensite)', 'c': 'NA (Austenite), 4.3227 Å (Martensite)'}","Fm-3m (Austenite), I2/m (Martensite)",,,,,,10.1016/j.jallcom.2018.07.063,True
Ni50Mn25Ga25,377.5,,,"Tetragonal martensite, Cubic austenite",,,,,,,,,10.1016/j.jallcom.2012.02.062,False
Ni50Mn35Sn15,310.0,,,Cubic L21 austenite,Face-centered cubic (fcc),{'a': '5.956 Å'},Fm−3m,164 Oe,,58 emu/g,,,10.1016/j.jallcom.2017.11.277,True
Ni50Mn36Sn14,317.0,,,L21,Cubic,{'a': '5.988 Å'},,,,,,,10.1016/j.physb.2006.03.040,True
Ni50Mn37.5Sn12.5,308.5,,,L21 + 4O,,,,,,,,,10.1016/j.jallcom.2017.04.280,True
Ni50Mn37.5Sn10.5In2,308.5,,,L21 + 4O,,,,,,,,,10.1016/j.jallcom.2017.04.280,True
Ni50Mn37.5Sn8.5In4,308.5,,,4O,,,,,,,,,10.1016/j.jallcom.2017.04.280,True
Ni50Mn37.5Sn6.5In6,308.5,,,10M,,,,,,,,,10.1016/j.jallcom.2017.04.280,True
Ni50Mn37Sn13,316.0,,,L21,Cubic,"{'a': '0.597 nm', 'b': '0.597 nm', 'c': '0.597 nm'}",,207.4 Oe,,,,,10.1016/j.jcrysgro.2020.125772,True
Ni50Mn35Sn15,334.0,,,L21,Cubic,"{'a': '0.602 nm', 'b': '0.602 nm', 'c': '0.602 nm'}",,194.9 Oe,,,,,10.1016/j.jcrysgro.2020.125772,True
Ni51.6Mn25.1Ga23.3,364.15,,,Pseudo-tetragonal (10M),,"{'a': '0.592 nm', 'c': '0.556 nm'}",,,,,,,10.1016/j.actamat.2015.05.030,True
Ni52Mn32In16,296.0,,,10M modulated martensite,Monoclinic,,,,,,,,10.1016/j.actamat.2013.06.012,True
Ni51Fe36Co13,898.0,,,Face Centered Cubic (FCC),FCC,{'a': '0.364 nm'},,"527 A/m at 298 K, 10.3 A/m at 873 K",,"130.8 Am^2/kg at 298 K, 44.8 Am^2/kg at 873 K","0.37 Am^2/kg at 298 K, 0.006 Am^2/kg at 873 K",,10.1016/j.jallcom.2020.156146,True
Ni51Mn24.4Ga24.6,370.15,,,L21-ordered cubic austenite,Cubic,,,,,,,,10.1016/j.actamat.2021.117236,True
Ni51Mn34Sn15,333.15,,,L21,Face-centered cubic,{'a': '6.055 Å'},Fm-3m,,,,,,10.1016/j.jallcom.2023.171275,True
Ni52.6Mn23.6Ga23.8,354.0,,,L21-ordered,bcc,,,,,,,,10.1016/j.actamat.2004.09.008,True
Ni53.6Mn27.1Ga19.3,368.15,,,"Cubic (high temperature), Tetragonal (low temperature)",,,,,,,,,10.1016/j.jallcom.2006.05.009,True
Ni2MnGa,376.0,,,"Cubic (high temperature), Tetragonal (low temperature)",,,,,,,,,10.1016/j.jallcom.2006.05.009,False
Ni50Mn12.5Fe12.5Ga25,365.0,,,L21 Heusler,Cubic,{'a': '5.825 Å'},Fm-3m,,3.5 μB/f.u.,,,,10.1016/j.jallcom.2005.11.096,True
Ni53Mn23.5Ga23Ti0.5,973.0,,,Martensitic,,,,,,Saturation magnetization decreases slightly above 973 K,,,10.1016/j.jallcom.2010.06.054,True
Ni54.5Mn26.3Ga19.2,350.0,,,7M Martensite,Orthorhombic,,,2000 A/m,,33.48 A·m²/kg,3.0 A·m²/kg,,10.1016/j.tsf.2017.04.032,True
Ni55Fe17Ga26Co2,338.0,,,14 M modulated martensite,,"{'a': '4.309 Å', 'b': '30.309 Å', 'c': '5.614 Å'}",P 2/m,,,,,,10.1016/j.jallcom.2023.169484,True
Fe25Ni75,875.0,,,gamma phase,,,,,,100 emu/g,,,10.1016/j.jallcom.2023.169484,False
Ni55Fe18Ga27,290.0,,,Martensitic,7-layered (14M) and non-modulated (2M),,,,,,,,10.1016/j.jallcom.2022.164528,True
Ni55Fe18Ga27,270.0,,,Martensitic,7-layered (14M) and non-modulated (2M),,,,,,,,10.1016/j.jallcom.2022.164528,True
Ni55Fe19Ga26,296.0,,,"NM (I 4/mmm), L21 (Fm-3m), γ-phase (Pm-3m), 14M (P2/m)",,"{'a': '3.7735, 5.7575, 3.6069, 4.3115', 'b': '3.7735, 5.7575, 3.6069, 2.6000', 'c': '6.2476, 5.7575, 3.6069, 29.277'}","I 4/mmm, Fm-3m, Pm-3m, P2/m",,,,,,10.1016/j.jallcom.2013.10.057,True
Ni50Mn29Ga20Y1,350.0,,,NM,,,,,,,,,10.1016/j.jallcom.2013.10.057,False
Ni52Mn26Ga22,366.0,,,10M,,,,,,,,,10.1016/j.jallcom.2013.10.057,False
Ni50.2Mn29Ga20.8,374.0,,,10M,,,,,,,,,10.1016/j.jallcom.2013.10.057,False
Ni49.2Mn30.5Ga20.3,374.0,,,14M,,,,,,,,,10.1016/j.jallcom.2013.10.057,False
Ni52Mn24.4Ga23.6,361.0,,,"10M, 14M",,,,,,,,,10.1016/j.jallcom.2013.10.057,False
Ni52.6Mn23.7Sn23.6,202.0,,,14M,,,,,,,,,10.1016/j.jallcom.2013.10.057,False
Ni40Mn50In10,314.0,,,14M,,,,,,,,,10.1016/j.jallcom.2013.10.057,False
Ni51.2Mn31.1Ga17.7,370.0,,,NM,,,,,,,,,10.1016/j.jallcom.2013.10.057,False
Ni55Fe19Ga26,167.0,,,14M modulated martensite,Monoclinic,"{'a': '4.3138', 'b': '30.2511', 'c': '5.6190'}",P 2/m,,,,,,10.1016/j.jallcom.2021.161819,True
Ni55Fe19Ga26,146.5,,,L10,Tetragonal,,I 4/mmm,,,,,,10.1016/j.jallcom.2021.161819,True
Ni55Fe19Ga26,146.0,,,14M modulated martensite,Monoclinic,"{'a': '4.32987', 'b': '30.3519', 'c': '5.5537'}",P 2/m,,,,,,10.1016/j.jallcom.2021.161819,True
Ni55Mn25In20,278.0,,,L21,Cubic,{'a': '6.003 Å'},,"295 Oe (martensite), negligible (austenite)",,"84 emu/g (austenite), 65 emu/g (martensite)",,,10.1016/j.jallcom.2015.01.299,True
Ni54.9Mn24.6In20.5,278.0,,,L21,Cubic,{'a': '6.003 Å'},,"295 Oe (martensite), negligible (austenite)",,"84 emu/g (austenite), 65 emu/g (martensite)",,,10.1016/j.jallcom.2015.01.299,True
Ni6MnO8,,,-65 K,Murdochite-type,Rock-salt,{'a': '0.83121-0.83133 nm'},Fm-3m,,3.28 μB,,,,10.1016/j.jssc.2014.04.010,True
Ni80Fe20,872.0,,,fcc,,,,8 x 10^-4 T,,,49.4% to 33.2%,,10.1016/j.tsf.2022.139115,True
Ir20Mn80,,730.0,,fcc,,,,,,,,,10.1016/j.tsf.2022.139115,True
NiO,,523.0,,Rock Salt,Cubic,,,203 Oe (16.2 kA/m),,,,,10.1016/j.jallcom.2003.09.088,True
Ni99Fe1,644.15,,,fcc,,,,,,,,,10.1016/j.actamat.2007.05.018,True
NiBi,675.0,,,Pseudo-hexagonal,Hexagonal,"{'a': '4.078', 'c': '5.324'}",P63/mmc,,,,,,10.1016/j.jallcom.2005.03.063,True
Ni20Co20Fe20Cr20Ga20,649.0,,,FCC and BCC,,,,,,,,,10.1016/j.jallcom.2018.01.407,True
Ni37Co11Mn42.5Sn9.5,478.0,,,L21,,{'a': '0.5950 nm'},,,7.2 μB/f.u.,160 Am^2/kg,,,10.1016/j.jallcom.2010.10.176,True
Ni37Co11Mn43Sn9,477.0,,,L21,,"{'a': '0.5952 nm', 'b': '0.5487 nm', 'c': '2.5812 nm'}",,,,,,,10.1016/j.jallcom.2010.10.176,True
NiCuMnGa,392.0,,,Cubic,LiPdMgSn-type,,F4̅3m,Negligible,4.06 μB/f.u.,,,,10.1016/j.jallcom.2019.153029,True
NiCuFeGa,395.0,,,Mixed (Cubic and Tetragonal),LiPdMgSn-type,,F4̅3m and I4/mmm,Negligible,2.42 μB/f.u.,,,,10.1016/j.jallcom.2019.153029,True
NiFeMnGa,322.0,,,Mixed (Cubic and Tetragonal),LiPdMgSn-type,,F4̅3m and I4/mmm,Negligible,3.30 μB/f.u.,,,,10.1016/j.jallcom.2019.153029,True
Ni55Fe20Al25,,,,L21,,,,,,,,,10.1016/j.jallcom.2012.04.012,True
NiO,,523.0,,face-centered cubic (fcc),cubic,{'a': '4.18'},,,,,,,10.1016/j.jallcom.2014.12.179,True
NiMn2O4,110.0,,,spinel,cubic,{'a': '8.37'},,,,,,,10.1016/j.jallcom.2014.12.179,True
NiMnGa,395.0,,,Orthorhombic,7M modulated martensite,,Pnnm,"290 Oe at 10 K, 180 Oe at 330 K",,,,,10.1016/j.actamat.2016.04.037,True
NiMnO3,452.0,,,Orthorhombic,,,,,4.28-6.6 BM,,,,10.1016/j.jssc.2017.12.006,True
Ni50Mn37Sn13,320.0,,,Cubic L21,,,,,,,,,10.1016/j.jallcom.2023.171063,True
Ni48.0Mn32.9Sn15.7O3.4,319.2,,,Cubic L21,,,,,,,,,10.1016/j.jallcom.2023.171063,True
Ni48.1Mn32.5Sn16.1O3.2,322.1,,,Cubic L21,,,,,,,,,10.1016/j.jallcom.2023.171063,True
Ni47.8Mn33.5Sn15.6O3.0,322.6,,,Cubic L21,,,,,,,,,10.1016/j.jallcom.2023.171063,True
NiNb2O6,,14.0,-37.0 K,Tetragonal,Body-centred tetragonal,"{'a': '6.6893 Å', 'c': '9.0956 Å'}",P42/n,,3.354 μB,,,1.406 emu/mole-K,10.1016/j.jssc.2015.07.048,True
NiO,,523.0,,Cubic,Fm-3m,"{'a': '4.17', 'b': '4.17', 'c': '4.17'}",Fm-3m,,,,,,10.1016/j.jallcom.2020.156789,True
NiS,,264.0,,Hexagonal,,"{'a': '3.4425 Å', 'c': '5.4028 Å'}",P 6_3/mmc (194),,"2.1 μB (just below 264 K), 1.66 μB (at 260 K)",,,,10.1016/j.physb.2017.07.002,True
NiS2,,30.0,,Cubic,fcc,{'a': '5.6485'},Pa-3,824 Oe,,,21.2 memu/g,,10.1016/j.jssc.2013.10.010,True
NiS,,200.0,,Hexagonal,,"{'a': '3.437', 'c': '5.345'}",P63/mmc,185 Oe,,,1.8 memu/g,,10.1016/j.jssc.2013.10.010,True
NiTiO3,,,,R3c,Rhombohedral,"{'a': '5.010 Å', 'c': '13.790 Å'}",R3c,,3.06 × 10^-24 A m^2/Ni,,,,10.1016/j.tsf.2018.07.030,True
NiTiO3,,,,R3c,Rhombohedral,"{'a': '5.021 Å', 'c': '13.840 Å'}",R3c,,2.60 × 10^-24 A m^2/Ni,,,,10.1016/j.tsf.2018.07.030,True
NiTiO3,,,,R3̅,Rhombohedral,"{'a': '4.958 Å', 'c': '13.762 Å'}",R3̅,,1.67 × 10^-23 A m^2/Ni,,,,10.1016/j.tsf.2018.07.030,True
NiWO4,,,-35.9 K,Monoclinic,,"{'a': '4.5992 Å', 'b': '5.6606 Å', 'c': '4.9068 Å'}",P2/c,,9.96 μB,,,12.4 emu mg^−1,10.1016/j.jallcom.2015.02.224,True
Zn0.5Ni0.5WO4,,,-25.1 K,Monoclinic,,,P2/c,,6.45 μB,,,5.2 emu mg^−1,10.1016/j.jallcom.2015.02.224,True
NiZnO,,,40 K,Hexagonal Wurtzite,Hexagonal,{'c': '5.197 Å'},,,,,,,10.1016/j.tsf.2015.07.028,True
NiZrTiAl,566.0,,,LiMgPdSn-type,Cubic,{'a': '6.2144 Å'},F-43m,,3.00 μB,,,,10.1016/j.physb.2018.12.036,False
PdZrTiAl,567.81,,,LiMgPdSn-type,Cubic,{'a': '6.5574 Å'},F-43m,,3.01 μB,,,,10.1016/j.physb.2018.12.036,False
RuZrTiAl,204.0,,,LiMgPdSn-type,Cubic,{'a': '6.3826 Å'},F-43m,,1.00 μB,,,,10.1016/j.physb.2018.12.036,False
Ni3Mn,355.0,,,Face centered cubic,,,Cu3Au type,,,63 A m^2/kg,,,10.1016/j.jallcom.2005.03.004,True
Ni45Co5Mn36.7In13.3,,,,"Tetragonal (precipitates), Cubic Heusler-type (matrix)",,,,,,,,,10.1016/j.jallcom.2011.08.098,True
Ni0.5Zn0.5Fe2O4,,773.15,,Spinel cubic,Face-centered cubic,{'a': '8.593'},,1.7 kOe,,"15 emu/g at 2K, 4.5 emu/g at 300K",1.7 emu/g,,10.1016/j.physb.2003.12.017,True
Ni54Mn27Al19,375.0,300.0,,Mixed L21 and B2,Cubic,,,,,,,,10.1016/j.tsf.2014.08.014,True
Ni52.5Mn19.5Ga28.0,343.5,,,"L21 austenitic cubic phase, pseudo-orthorhombic 7M modulated martensitic structure","Cubic, Orthorhombic",{'a': '5.760-5.806 Å'},,2-14 mT,,15-40 A m^2 kg^-1,,,10.1016/j.actamat.2012.09.056,True
Ni49Mn39Sn12,309.0,,,L21,Cubic,,,,,,,,10.1016/j.jallcom.2015.02.090,True
BaFe12O19,645.0,,,Hexagonal,P 63/mmc,"{'a': '0.589 nm', 'b': '0.589 nm', 'c': '2.322 nm'}",P 63/mmc,4670 Oe,,63.67 emu/g,32.36 emu/g,,10.1016/j.physb.2023.414675,True
Ni1.8Mn1.2Sn,370.0,,,Cubic,Fm-3m,"{'a': '0.604 nm', 'b': '0.604 nm', 'c': '0.604 nm'}",Fm-3m,Negligible,,20.15 emu/g,,,10.1016/j.physb.2023.414675,True
Ni2Mn1.36Sn0.32Al0.32,330.0,,,L21,Cubic,,,,,,,,10.1016/j.jallcom.2015.04.069,True
NpCoGa5,,47.0,,Tetragonal,P4/mmm,"{'a': '4.2 Å', 'c': '6.8 Å'}",P4/mmm,,0.8 μB,,,,10.1016/j.physb.2009.07.073,True
NpFeGa5,,118.0,,,,,,,0.2–0.3 μB,,,,10.1016/j.physb.2005.01.302,True
UGa2,125.0,,,Hexagonal,AB2,"{'a': '4.21 Å', 'b': '4.21 Å', 'c': '4.01 Å'}",P6/mmm,,2.35 μB,,,,10.1016/j.physb.2017.09.052,True
NpGa2,55.0,,,Hexagonal,AB2,"{'a': '4.259 Å', 'b': '4.259 Å', 'c': '4.077 Å'}",P6/mmm,,2.29 μB,,,,10.1016/j.physb.2017.09.052,True
PuGa2,,74.0,,Hexagonal,AB2,"{'a': '4.254 Å', 'b': '4.254 Å', 'c': '4.124 Å'}",P6/mmm,,0.386 μB,,,,10.1016/j.physb.2017.09.052,True
NpO2,,25.0,,Cubic CaF2,Cubic,,,,0.15 μB,,,,10.1016/S0925-8388(98)00112-1,True
UO2,,30.8,,Cubic CaF2,Cubic,,,,1.74 μB,,,,10.1016/S0925-8388(98)00112-1,True
NpPd2Sn,,15.0,-80K,Orthorhombic,,"{'a': '10.004 Å', 'b': '4.535 Å', 'c': '6.961 Å'}",Pnma,,2.76 μB,,,,10.1016/j.physb.2005.01.299,True
NpPd3,,20.0,50K,Double-Hexagonal Close-Packed (DHCP),,,,,2.8 μB/Np atom,0.3 μB/Np atom at 7T,0.06 μB/Np atom,Curie–Weiss behaviour above 50K,10.1016/j.physb.2005.01.313,True
UPd5Al2,,,-13 K,ZrNi2Al5-type tetragonal,Body-centered tetragonal,"{'a': '4.1693 Å', 'c': '14.629 Å'}",I 4/mmm (No. 123),,3.4 μB,,,Curie-Weiss behavior,10.1016/j.jallcom.2007.10.037,True
NpPd5Al2,,,-42 K,ZrNi2Al5-type tetragonal,Body-centered tetragonal,"{'a': '4.148 Å', 'c': '14.716 Å'}",I 4/mmm,,3.22 μB,,,Curie-Weiss behavior,10.1016/j.jallcom.2007.10.037,True
NpPd2Al3,,38.0,,,,,,,,,,,10.1016/j.jallcom.2007.10.037,False
UPd2Al3,,14.5,,,,,,,,,,,10.1016/j.jallcom.2007.10.037,False
NpPt2In7,,23.0,-17 K,Tetragonal,,"{'a': '4.58471 Å', 'c': '21.5065 Å'}",I4/mmm,,2.54 μB,,,,10.1016/j.jallcom.2018.07.163,True
Fe4N,761.15,,,Perovskite-like,,,,,"2.98 μB (FeI), 2.01 μB (FeII)",207 emu/g at 4.2 K,,,10.1016/j.physb.2005.06.031,True
OsFe3N,739.15,,,,,,,,"0.17 μB (Os), 1.60 μB (Fe), 0.13 μB (N)",139 emu/g,,,10.1016/j.physb.2005.06.031,True
Pb2Ru2O6.5,,,-12 K,Cubic pyrochlore,Face-centered cubic,{'a': '10.252 Å'},F 4̄ 3m,,0.12 μB per Ru ion,,,7.8 × 10^-4 emu/mol,10.1016/j.jcrysgro.2004.08.002,True
Pb2Sr2PrCu3O8,,10.0,,Tetragonal,,,D4h,,2.72 μB,,,,10.1016/S0925-8388(96)02568-6,True
PrBa2Cu3Ox,,17.0,,,,,,,,,,,10.1016/S0925-8388(96)02568-6,False
Pb2V3O9,,,-12.3 K,,,,,,1.72 μB,1 μB/f.u. (saturation above 40 T),,,10.1016/j.physb.2005.01.424,True
Pb3Mn7O15,,70.0,,Orthorhombic,,,,,,,,,10.1016/j.jssc.2010.02.008,True
Pb4Mn9O20,,52.0,37.7 K,Orthorhombic,Primitive,"{'a': '13.8888 Å', 'b': '11.2665 Å', 'c': '9.9867 Å'}",Pnma,,0.5 μB per Mn atom,,,χ0 = -1.4×10^-4 emu/mol,10.1016/j.jssc.2009.06.003,True
Pb3Mn7O15,,,-520 K,,,,,,0.13 μB per Mn atom,,,,10.1016/j.jssc.2009.06.003,False
Pb5Sb2MnO11,,,0 K,Orthorhombic,Cmcm,"{'a': '9.0660', 'b': '11.489', 'c': '10.9426'}",Cmcm,,5.81 μB,,,,10.1016/j.jssc.2004.04.047,True
PbCo2V2O8,,4.0,-70.7 K,Tetragonal,,,I41cd,,5.27 μB,0.09 μB,,6.95 emu K/mol,10.1016/j.jssc.2007.03.026,True
PbCuPO4F,,,-1.88 K,Monoclinic,,"{'a': '4.9323 Å', 'b': '9.2826 Å', 'c': '8.8000 Å'}",P21/c,,1.942 μB,,,,10.1016/j.jssc.2021.122666,True
BaCoPO4F,,11.0,,Orthorhombic,,,P212121,,,,,,10.1016/j.jssc.2021.122666,True
PbMn7O12,,68.0,-45 K,Rhombohedral,Body Centered Cubic,"{'a': '6.43675 Å (RT), 7.4283 Å (HT)'}","R-3 (RT), Im-3 (HT)",,12.3 μB,,,,10.1016/j.jssc.2012.02.036,True
PbNi1.88Mg0.12V2O8,,3.4,-426 K,Tetragonal,,"{'a': '12.25008 Å', 'b': '12.25008 Å', 'c': '8.35891 Å'}",I41cd,,0.98 μB,,,,10.1016/j.jssc.2004.02.027,True
EuO,76.0,,,NaCl,Cubic,{'a': '5.15 Å'},,,,,,,10.1016/j.jcrysgro.2009.09.009,False
La0.67Sr0.33MnO3,291.5,,,Rhombohedral,Pseudocubic,{'a': '3.870 Å'},,"12 Oe (pure LSMO), 135-360 Oe (superlattices)",,,,,10.1016/j.jallcom.2022.167582,True
Pd,,,-91 K,Fm-3m,FCC,,225,,3.43 μB,,,,10.1016/j.physb.2019.04.012,True
Pd0.95U0.05,,,-62 K,Amm2,Orthorhombic,,38,,3.06 μB,,,,10.1016/j.physb.2019.04.012,True
Pd0.92U0.08,,,-31 K,P4/mmm,Tetragonal,,123,,2.69 μB,,,,10.1016/j.physb.2019.04.012,True
Pd0.90U0.10,,,-12 K,Cm,Monoclinic,,8,,2.56 μB,,,,10.1016/j.physb.2019.04.012,True
Pd0.88U0.12,,,0 K,Amm2,Orthorhombic,,38,,1.98 μB,,,,10.1016/j.physb.2019.04.012,True
Pd2Mn1.46Sn0.54,201.1,,,Cubic L21,Cubic,{'a': '6.3182 Å'},Fm-3m,,0.54 μB,,,,10.1016/j.jallcom.2012.07.020,True
Pd2Mn1.0Sn1.0,183.9,,,Cubic L21,Cubic,,,,4.2 μB/f.u.,,,,10.1016/j.jallcom.2010.05.176,True
Pd90Gd5Fe5,135.0,,,,,,,,,,,,10.1016/S0925-8388(98)00886-X,True
Pd90Gd5Fe5H5.65,140.0,,,,,,,,,,,,10.1016/S0925-8388(98)00886-X,True
PdCoO2,25.0,,,Rhombohedral,Hexagonal,"{'a': '2.84907 Å', 'b': '2.84907 Å', 'c': '17.74623 Å'}",R-3m (166),,0.77 μB,,,10^-3 emu·(mol-Oe)^-1,10.1016/j.jssc.2023.124426,True
Pd0.984Fe0.016Mn0.05,42.0,,,,,,,,,,,,10.1016/S0921-4526(03)00222-9,True
Pd0.9Ni0.1,100.0,,,,,,,,,,,,10.1016/S0921-4526(02)02220-2,True
Pr0.45Ca0.55Mn0.95V0.05O3,41.0,131.0,167 K,Orthorhombic,Pnma,"{'a': '5.40369 Å', 'b': '7.60633 Å', 'c': '5.39169 Å'}",Pnma,0.059 T,,0.0501 emu/g at Tb,0.957 emu/g,,10.1016/j.jallcom.2022.166048,True
Pr0.45Ca0.55Mn0.90V0.10O3,44.0,127.0,181 K,Orthorhombic,Pnma,"{'a': '5.41307 Å', 'b': '7.62108 Å', 'c': '5.39777 Å'}",Pnma,0.064 T,,0.0363 emu/g at Tb,1.132 emu/g,,10.1016/j.jallcom.2022.166048,True
Pr0.50Ca0.50MnO3,,175.0,,,,,,,,,,,10.1016/j.jallcom.2022.166048,False
Pr0.45Ca0.55MnO3,,170.0,,,,,,,,,,,10.1016/j.jallcom.2022.166048,False
PrNi2B2C,,15.0,-22 K,BCT,,,I4/mmm,,0.81 μB at 1.7 K,,,,10.1016/S0921-4526(98)01006-0,True
DyNi2B2C,,16.3,0.6 K,BCT,,,I4/mmm,,8.47 μB at 1.7 K,,,,10.1016/S0921-4526(98)01006-0,True
Pr0.91Dy0.09Ni2B2C,,14.2,-19 K,BCT,,,I4/mmm,,4.48 μB,,,,10.1016/S0921-4526(98)01006-0,True
Pr0.75Dy0.25Ni2B2C,,4.5,-26 K,BCT,,,I4/mmm,,5.93 μB,,,,10.1016/S0921-4526(98)01006-0,True
Pr0.5Dy0.5Ni2B2C,,5.0,0.5 K,BCT,,,I4/mmm,,7.67 μB,,,,10.1016/S0921-4526(98)01006-0,True
Pr0.50Sr0.50CoO3,230.0,,,Monoclinic,Imma to I2/a,,I2/a,,,,,,10.1016/j.physb.2014.07.045,True
Pr0.55K0.05Sr0.4MnO3,303.0,,,,,,,,,,,,10.1016/j.physb.2015.11.025,True
Pr0.6Sr0.4MnO3,301.0,,,,,,,,,,,,10.1016/j.physb.2015.11.025,False
Pr0.55Sr0.45MnO3,292.0,,,,,,,,,,,,10.1016/j.physb.2015.11.025,False
Pr0.5Sr0.5MnO3,261.0,,,,,,,,,,,,10.1016/j.physb.2015.11.025,False
Pr0.55Na0.05Sr0.4MnO3,289.0,,292 K,Orthorhombic,Pnma,"{'a': '5.4371 Å', 'b': '7.6485 Å', 'c': '5.4786 Å'}",Pnma,,5.38 μB,83 Am^2/kg,,,10.1016/j.jallcom.2013.01.008,True
NdOs4Sb12,0.9,,,Cubic,LaFe4P12-type,,Im3̄,,,,,,10.1016/j.physb.2009.07.081,True
Pr0.55Nd0.45Os4Sb12,0.25,,0.95 K,Cubic,LaFe4P12-type,,Im3̄,,,,,,10.1016/j.physb.2009.07.081,True
Pr0.55Sr0.45MnO3,304.0,,,Orthorhombic,,"{'a': '5.482 Å', 'b': '5.443 Å', 'c': '7.670 Å'}",Pbnm,,5.65 μB,,,,10.1016/j.physb.2014.02.001,True
Pr0.55Sr0.4K0.05MnO3,297.0,,,Orthorhombic,,"{'a': '5.488 Å', 'b': '5.440 Å', 'c': '7.669 Å'}",Pbnm,,6.67 μB,,,,10.1016/j.physb.2014.02.001,True
Pr0.55Sr0.35K0.1MnO3,296.0,,,Orthorhombic,,"{'a': '5.486 Å', 'b': '5.443 Å', 'c': '7.677 Å'}",Pbnm,,6.31 μB,,,,10.1016/j.physb.2014.02.001,True
Pr0.5Eu0.1Sr0.4MnO3,180.0,,146 K to 281 K,Orthorhombic,,"{'a': '5.451 to 5.471 Å', 'b': '7.684 to 7.694 Å', 'c': '5.444 to 5.452 Å'}",Pnma,,1.33 to 3.49 μB/Mn,31.32 to 82.14 emu/g,,,10.1016/j.jallcom.2014.11.141,True
Pr0.5Ir4Sb10.2Sn1.8,,,-15.5 K,Cubic,LaFe4P12 type,{'a': '9.2783 Å'},Im-3 (#204),,1.56 μB/f.u.,,,4.5 × 10^-4 emu/mol,10.1016/j.physb.2020.412428,True
Pr0.65Ca0.35MnO3,,180.0,,Orthorhombic,Distorted Perovskite,"{'a': '5.428 Å', 'b': '5.455 Å', 'c': '7.663 Å'}",Pbnm,,,,,,10.1016/S0921-4526(99)00215-X,True
Pr0.6Ba0.4CoO2.94,155.0,,+168 K,"Orthorhombic, Tetragonal","O-type orthorhombic, Tetragonal","{'a': '5.4274 Å, 3.8939 Å', 'b': '7.6714 Å, 3.8939 Å', 'c': '5.4579 Å, 7.6378 Å'}",,,2.7 μB,,,,10.1016/j.jnoncrysol.2003.08.023,True
Pr0.6Ca0.1Sr0.3Mn0.975Fe0.025O3,260.0,,262 K,Orthorhombic,Distorted,"{'a': '5.4389 Å', 'b': '5.4669 Å', 'c': '7.6851 Å'}",Pbnm,,,71.68 emu/g at 140 K,,,10.1016/j.jallcom.2016.04.113,True
Pr0.6Ca0.4MnO3,,170.0,,Orthorhombic,Pbnm,,Pbnm,,,,,,10.1016/S0921-4526(02)00606-3,True
Pr0.8Sr0.2MnO3,157.0,,206 K,Orthorhombic,,"{'a': '5.4744 Å', 'b': '5.4803 Å', 'c': '7.7287 Å'}",Pbnm,60 Oe,5.85 μB,96.7 emu/gm,,,10.1016/j.jallcom.2018.01.075,True
Pr0.6Dy0.2Sr0.2MnO3,107.0,,132 K,Orthorhombic,,"{'a': '5.4431 Å', 'b': '5.5022 Å', 'c': '7.6896 Å'}",Pbnm,360 Oe,7.37 μB,111 emu/gm,,,10.1016/j.jallcom.2018.01.075,True
Pr0.55Dy0.25Sr0.2MnO3,93.0,,116 K,Orthorhombic,,"{'a': '5.4394 Å', 'b': '5.5344 Å', 'c': '7.6732 Å'}",Pbnm,870 Oe,7.61 μB,106 emu/gm,,,10.1016/j.jallcom.2018.01.075,True
Pr0.6Sr0.35□0.05MnO3,260.0,,257 K,Orthorhombic,,,Pbnm,,4.8 μB,,,,10.1016/j.jallcom.2011.01.043,True
Pr0.6Sr0.3□0.1MnO3,236.0,,236 K,Orthorhombic,,,Pbnm,,4.5 μB,,,,10.1016/j.jallcom.2011.01.043,True
Pr0.6Sr0.25□0.15MnO3,180.0,,180 K,Orthorhombic,,,Pbnm,,3.8 μB,,,,10.1016/j.jallcom.2011.01.043,True
Pr0.6Sr0.2□0.2MnO3,170.0,,177 K,Orthorhombic,,,Pbnm,,4.7 μB,,,,10.1016/j.jallcom.2011.01.043,True
La0.7Sr0.3MnO3,300.0,,,Orthorhombic,Pnma,"{'a': '5.51 Å', 'b': '7.70 Å', 'c': '5.50 Å'}",Pnma,,,,,,10.1016/j.jallcom.2018.12.158,True
Pr0.8Sr0.2MnO3,120.0,,,Orthorhombic,Pnma,"{'a': '5.480 Å', 'b': '7.761 Å', 'c': '5.462 Å'}",Pnma,,,,,,10.1016/j.jallcom.2018.12.158,True
Pr0.6Sr0.4MnO3,250.0,,,Orthorhombic,Pnma,"{'a': '5.4465 Å', 'b': '7.721 Å', 'c': '5.422 Å'}",Pnma,,,,,,10.1016/j.jallcom.2018.12.158,True
Pr0.7Sr0.2□0.1MnO3,160.0,,,Rhombohedral,Perovskite,,R3c,,,,,,10.1016/S0921-4526(02)00824-4,True
Pr0.6□0.1Sr0.3MnO3,290.0,,,Rhombohedral,Perovskite,,R3c,,,,,,10.1016/S0921-4526(02)00824-4,True
Pr0.7Sr0.3MnO3,265.0,,,Rhombohedral,Perovskite,,R3c,,,,,,10.1016/S0921-4526(02)00824-4,True
Pr0.75Gd0.25ScGe,190.0,,,Tetragonal CeScSi-type,Tetragonal,"{'a': '4.31578 Å', 'b': '4.31578 Å', 'c': '15.82624 Å'}",,,"Pr1: 4f = -1.97 μB, 5d = -0.21 μB; Pr2: 4f = -1.97 μB, 5d = -0.25 μB; Gd: 4f = 6.96 μB, 5d = 0.04 μB; Sc: 3d = -0.243 μB",,,,10.1016/j.jallcom.2023.171351,True
Pr0.75Gd0.25ScGeH,10.0,,,Tetragonal CeScSi-type,Tetragonal,"{'a': '4.25125 Å', 'b': '4.25125 Å', 'c': '16.8827 Å'}",,,"Pr1: 4f = -2.13 μB, 5d = -0.06 μB; Pr2: 4f = -1.97 μB, 5d = -0.04 μB; Gd: 4f = 6.95 μB, 5d = 0.143 μB; Sc: 3d = -0.03 μB",,,,10.1016/j.jallcom.2023.171351,True
Pr0.75Na0.25MnO3,,170.0,,Orthorhombic,Pnma,"{'a': '5.4378 Å', 'b': '7.6867 Å', 'c': '5.4487 Å'}",Pnma,,,,,,10.1016/j.physb.2017.07.001,True
Pr0.75Na0.20K0.05MnO3,94.0,45.0,,Orthorhombic,Pnma,"{'a': '5.4417 Å', 'b': '7.6934 Å', 'c': '5.4509 Å'}",Pnma,,,,,,10.1016/j.physb.2017.07.001,True
Pr0.75Na0.15K0.10MnO3,97.0,42.0,,Orthorhombic,Pnma,"{'a': '5.4455 Å', 'b': '7.6971 Å', 'c': '5.4521 Å'}",Pnma,,,,,,10.1016/j.physb.2017.07.001,True
Pr0.75Na0.10K0.15MnO3,109.0,,,Orthorhombic,Pnma,"{'a': '5.4562 Å', 'b': '7.7091 Å', 'c': '5.4597 Å'}",Pnma,,,,,,10.1016/j.physb.2017.07.001,True
Pr0.75Na0.05K0.20MnO3,116.0,,,Orthorhombic,Pnma,"{'a': '5.4624 Å', 'b': '7.7165 Å', 'c': '5.4667 Å'}",Pnma,,,,,,10.1016/j.physb.2017.07.001,True
Pr0.79Na0.21MnO3,,170.0,,Orthorhombic,Pnma,"{'a': '5.4312 Å', 'b': '7.6825 Å', 'c': '5.4414 Å'}",Pnma,,,,,,10.1016/j.jssc.2008.03.004,True
Pr0.79Na0.21MnO3,,170.0,,Monoclinic,P21/m,"{'a': '10.8513 Å', 'b': '7.6718 Å', 'c': '5.4406 Å'}",P21/m,,,,,,10.1016/j.jssc.2008.03.004,True
Pr0.79Na0.21MnO3,,170.0,,Orthorhombic,P21nm,"{'a': '7.6707 Å', 'b': '10.8521 Å', 'c': '5.4405 Å'}",P21nm,,,,,,10.1016/j.jssc.2008.03.004,True
Pr0.7Sr0.3MnO3,257.0,,,Orthorhombic,,"{'a': '5.465 Å', 'b': '5.463 Å', 'c': '7.732 Å'}",Pbnm,,,,,,10.1016/j.jallcom.2021.161046,True
Pr0.7Ca0.1Sr0.2MnO3,205.5,,,,,,,,,,,,10.1016/j.jallcom.2021.161046,False
Pr0.7Ba0.1Sr0.2MnO3,232.7,,,,,,,,,,,,10.1016/j.jallcom.2021.161046,False
Pr0.63Sm0.07Sr0.3MnO3,210.7,,,,,,,,,,,,10.1016/j.jallcom.2021.161046,False
Pr0.63Bi0.07Sr0.3MnO3,242.6,,,,,,,,,,,,10.1016/j.jallcom.2021.161046,False
Pr0.5Sr0.5MnO3,259.0,134.0,,,,,,,,,,,10.1016/S0921-4526(98)00906-5,True
Pr117Co54.5Sn115.2,,,40 K,Dy117Co57Sn112-type,Cubic,{'a': '30.8304 Å'},,2.2 kOe,2.0 μB/Pr3+,,4.6 emu/g,,10.1016/j.jallcom.2014.02.087,True
Sm117Co55.6Sn116,86.0,,,,,,,,,,,,10.1016/j.jallcom.2014.02.087,False
Tb117Co59Sn111,38.0,,,,,,,,,,,,10.1016/j.jallcom.2014.02.087,False
Dy117Co58Sn111,30.0,,,,,,,,,,,,10.1016/j.jallcom.2014.02.087,False
Ce117Co54.5Sn115.2,,9.0,,,,,,,,,,,10.1016/j.jallcom.2014.02.087,False
Gd117Co56.4Sn114.3,70.0,,,,,,,,,,,,10.1016/j.jallcom.2014.02.087,False
PrBa2Cu3O7,,17.0,,Perovskite,Orthorhombic,,Pmmm,,,,,,10.1016/S0921-4526(02)00860-8,True
GdBa2Cu3O7,,2.0,,Perovskite,Orthorhombic,,Pmmm,,,,,,10.1016/S0921-4526(02)00860-8,True
Pr18Li8Fe4RuO39,,,-30.3 K,Cubic,Pm3̄n,{'a': '12.0318 Å'},Pm3̄n,,,,,42.00 cm³ K mol⁻¹,10.1016/j.jssc.2009.04.002,True
Pr18Li8Fe4MnO39,,,-22.2 K,Cubic,Pm3̄n,{'a': '11.9845 Å'},Pm3̄n,,,,,41.1 cm³ K mol⁻¹,10.1016/j.jssc.2009.04.002,True
Pr18Li8Fe3Co2O39,,,-41.5 K,Cubic,Pm3̄n,{'a': '11.94036 Å'},Pm3̄n,,,,,38.84 cm³ K mol⁻¹,10.1016/j.jssc.2009.04.002,True
Pr2BaCuO5,,20.0,,Tetragonal,,"{'a': '6.7318 Å', 'c': '5.8338 Å'}",P4/mbm,,0.4 μB,,,,10.1016/S0925-8388(98)00163-7,True
Nd2BaCuO5,,7.5,,,,,,,,,,,10.1016/S0925-8388(98)00163-7,False
PrCo2Al8,,5.0,31K,Orthorhombic,Pbam,"{'a': '12.4623Å', 'b': '14.3700Å', 'c': '4.0117Å'}",Pbam,0.9T,2.15μB/Pr,,,,10.1016/j.jssc.2005.09.019,True
Pr2Co6Al19,,,-11K,Monoclinic,C2/m,"{'a': '17.6031Å', 'b': '12.1052Å', 'c': '8.2399Å'}",C2/m,,3.41μB/Pr,,,,10.1016/j.jssc.2005.09.019,True
Pr2Co7,590.0,,,"Hexagonal (Ce2Ni7 type), Rhombohedral (Gd2Co7 type)","Hexagonal, Rhombohedral","{'a': '5.068 Å', 'c': '24.463 Å (hexagonal), 36.549 Å (rhombohedral)'}","P63/mmc (hexagonal), R-3m (rhombohedral)","18 kOe (at 1073 K), 23 kOe (at 10 K)",8.32 μB/u.f.,67 emu/g,"42.2 emu/g (at 1073 K), 50 emu/g (at 10 K)",,10.1016/j.jallcom.2011.12.069,True
Pr2CoMnO6,160.0,,,,,,,,,,,,10.1016/j.physb.2019.01.028,True
La2CoMnO6,150.0,,,,,,,,,,,,10.1016/j.physb.2019.01.028,
Pr2CoTiO6,,17.0,-65 K,Monoclinic,Monoclinic,"{'a': '5.4800 Å', 'b': '5.6221 Å', 'c': '7.7700 Å'}",P21/n,,6.92 μB,,,,10.1016/j.jssc.2017.06.024,True
La2NaRuO6,,16.0,,,,,P21/n,,,,,,10.1016/j.jssc.2017.06.024,False
La2CoTiO6,,25.0,,,,,P21/n,,,,,,10.1016/j.jssc.2017.06.024,False
La2NaOsO6,,17.0,,,,,P21/n,,,,,,10.1016/j.jssc.2017.06.024,False
La2MgIrO6,,11.7,,,,,P21/n,,,,,,10.1016/j.jssc.2017.06.024,False
Sr2NiWO6,,54.0,,,,,I4/m,,,,,,10.1016/j.jssc.2017.06.024,False
LaSrMnNbO6,,8.5,,,,,P21/n,,,,,,10.1016/j.jssc.2017.06.024,False
La2CoMnO6,210.0,,,,,,P21/n,,,,,,10.1016/j.jssc.2017.06.024,False
Ba2FeReO6,315.0,,,,,,Fm3̅m,,,,,,10.1016/j.jssc.2017.06.024,False
Pr2FeMnO6,200.0,,,,,,Pbnm,,,,,,10.1016/j.jssc.2017.06.024,False
Pr2CuMnO6,35.0,,18 K,Orthorhombic,,"{'a': '5.4672 Å', 'b': '7.6584 Å', 'c': '5.5449 Å'}",Pnma,590 Oe,4.82 μB/f.u.,2.5 μB/f.u.,0.1 μB/f.u.,,10.1016/j.physb.2022.414397,True
Pr2CoMnO6,170.0,,,,,,,,,,,,10.1016/j.physb.2022.414397,False
Pr2NiMnO6,208.0,,,,,,,,,,,,10.1016/j.physb.2022.414397,False
La2CuMnO6,50.0,,,Orthorhombic,,,,555 Oe,,,0.06 μB/f.u.,,10.1016/j.physb.2022.414397,False
Pr2Fe16.9Ni0.1,300.0,,293 K,Rhombohedral,Th2Zn17-type,"{'a': '8.5845 Å', 'b': '8.5845 Å', 'c': '12.4663 Å'}",R-3m,,37.6 μB,,,,10.1016/j.jssc.2023.124219,True
Pr2Fe17,285.0,,,Rhombohedral,Th2Zn17-type,,R-3m,,,,,,10.1016/j.jssc.2023.124219,False
Pr2Fe16.75Al0.25,299.0,,,,,,,,,,,,10.1016/j.jssc.2023.124219,False
Pr2Fe16Mn,294.0,,,,,,,,,,,,10.1016/j.jssc.2023.124219,False
Pr1.5Nd0.5Fe17,302.0,,,,,,,,,,,,10.1016/j.jssc.2023.124219,False
Nd2Fe16.5Si0.5,366.0,,,,,,,,,,,,10.1016/j.jssc.2023.124219,False
Pr1.67Sm0.36Fe17,299.0,,,,,,,,,,,,10.1016/j.jssc.2023.124219,False
Ho2Fe15Mn2,302.0,,,,,,,,,,,,10.1016/j.jssc.2023.124219,False
TbCo2Mn0.1,284.0,,,,,,,,,,,,10.1016/j.jssc.2023.124219,False
TbCo2Mn0.2,320.0,,,,,,,,,,,,10.1016/j.jssc.2023.124219,False
LaMn2Ge2,320.0,,,,,,,,,,,,10.1016/j.jssc.2023.124219,False
Pr2Fe17,306.5,,,Rhombohedral,Th2Zn17-type,"{'a': '8.5586 Å', 'c': '12.523 Å'}",R3̅m,,,159 Am2/kg,,,10.1016/j.jallcom.2024.173575,True
Nd2Fe17,338.0,,,Rhombohedral,Th2Zn17-type,"{'a': '8.5679 Å', 'c': '12.462 Å'}",R3̅m,,,147 Am2/kg,,,10.1016/j.jallcom.2024.173575,True
Pr2FeCrO6,245.0,,-71 K,Orthorhombic,Pbnm,"{'a': '5.4651 Å', 'b': '5.5212 Å', 'c': '7.7408 Å'}",Pbnm,10.3 kOe,7.54 μB/f.u,0.23 μB/f.u,0.20 μB/f.u,,10.1016/j.jssc.2019.120903,True
Pr2Pt2In,9.0,,20.1 K,Tetragonal Mo2FeB2-type,Tetragonal,"{'a': '7.7820 Å', 'c': '3.8654 Å'}",P4/mbm (No. 127),,2.05 μB/Pr3+ ion,,,,10.1016/j.physb.2017.10.070,True
Ce2Cu2In,,5.5,,,,,,,,,,,10.1016/j.physb.2017.10.070,False
Ce2Au2In,,3.2,,,,,,,,,,,10.1016/j.physb.2017.10.070,False
Ce2Pd2Pb,,6.2,,,,,,,,,,,10.1016/j.physb.2017.10.070,False
Ce2Pd2In,4.0,,,,,,,,,,,,10.1016/j.physb.2017.10.070,False
Ce2Pd2Sn,4.2,,,,,,,,,,,,10.1016/j.physb.2017.10.070,False
Pr2Te4O11,,,-15.2 K,Monoclinic,,"{'a': '12.6880 Å', 'b': '5.2361 Å', 'c': '16.2920 Å'}",C2/c,,3.59 μB,,,,10.1016/S0925-8388(03)00190-7,True
Pr3Ir4Ge13,,,-14.6 K,Cubic,,,Pm-3n,,3.41 μB,0.78 μB at 7 T,,,10.1016/j.jallcom.2021.159481,True
Ce3Pd20Ge6,,0.75,,C6Cr23-type,Cubic,,Fm-3m,,,,,,10.1016/j.jallcom.2005.04.116,False
Pr5Si2.5Ge0.5,53.1,,,Tetragonal,Cr5B3-type,"{'a': '7.8245', 'c': '13.789'}",I 4/mcm,,1.39 μB/Pr,,,,10.1016/j.jallcom.2019.02.172,True
Pr5Si2Ge,56.0,,,Tetragonal,Cr5B3-type,"{'a': '7.8387', 'c': '13.812'}",I 4/mcm,,1.30 μB/Pr,,,,10.1016/j.jallcom.2019.02.172,True
Pr5Ge3,,22.2,,Hexagonal,Mn5Si3-type,"{'a': '8.8081', 'c': '6.7023'}",P 63/mcm,,2.362 μB/Pr,,,,10.1016/j.jallcom.2019.02.172,True
Pr5Ni2Si3,62.5,43.0,22 K,Hexagonal,Trigonal prismatic assemblies,,P63/m,,3.15 μB per Pr atom,,,,10.1016/j.physb.2007.10.163,True
Pr7Co6Al7,4.5,,+5 K,Tetragonal,,"{'a': '13.781 Å', 'c': '4.222 Å'}",P 4/mbm,,1.1 μB per Pr atom,6 μB per formula unit,,,10.1016/S0925-8388(99)00261-3,True
Nd7Co6Al7,15.5,,,Tetragonal,,,P 4/mbm,,1.5 μB per Nd atom,,,,10.1016/S0925-8388(99)00261-3,False
Pr7Ru3,24.5,,30 K,Orthorhombic,,"{'a': '7.3606 Å', 'b': '23.120 Å', 'c': '6.5959 Å'}",Pnma,0.08 T,3.39 μB/Pr,1.4 μB at 2 K,0.6 μB/mol-Pr,,10.1016/j.jallcom.2022.167279,True
Pr2Fe14B,559.15,,,,,,,,,,,,10.1016/S0925-8388(97)00258-2,True
Pr80Fe15C5,503.15,,,,,,,2.1 kOe,,,,,10.1016/S0925-8388(97)00258-2,True
Pr2Fe17,290.15,,,,,,,,,,,,10.1016/S0925-8388(97)00258-2,True
Pr9Fe65W4B22,570.0,,,Amorphous/Nanocrystalline,,,,1148 kA/m,,,0.30 T,,10.1016/j.jnoncrysol.2019.119530,True
Pr2Fe14B,556.0,,,,,,,,,,,,10.1016/j.jnoncrysol.2019.119530,False
Fe3B,786.0,,,,,,,,,,,,10.1016/j.jnoncrysol.2019.119530,False
PrAg,6.9,10.5,,CsCl-type,Cubic,{'a': '3.789 Å'},,,,,,,10.1016/j.physb.2010.10.076,False
PrAg2Ge2,,12.0,"22 K (H ∥ [100]), -16 K (H ∥ [001])",ThCr2Si2-type,Tetragonal,,I4/mmm,,"1.17 μB/Pr (H ∥ [100]), 0.39 μB/Pr (H ∥ [001])",,,"χ0 = 8 × 10^-4 emu/mol (H ∥ [100]), χ0 = 3.1 × 10^-4 emu/mol (H ∥ [001])",10.1016/j.physb.2009.07.016,True
NdAg2Ge2,,2.0,"6 K (H ∥ [100]), -25 K (H ∥ [001])",ThCr2Si2-type,Tetragonal,,I4/mmm,,"2.1 μB/Nd (H ∥ [100]), 1.26 μB/Nd (H ∥ [001])",,,"χ0 = 2.5 × 10^-3 emu/mol (H ∥ [100]), χ0 = 1.9 × 10^-3 emu/mol (H ∥ [001])",10.1016/j.physb.2009.07.016,True
SmAg2Ge2,,9.2,"15 K (H ∥ [001]), -14 K (H ∥ [100])",ThCr2Si2-type,Tetragonal,"{'a': '4.226 Å', 'c': '11.045 Å'}",I4/mmm,,"0.018 μB/Sm (H ∥ [100]), 0.008 μB/Sm (H ∥ [001])",,,"μeff = 0.49 μB/Sm (H ∥ [001]), μeff = 0.58 μB/Sm (H ∥ [100])",10.1016/j.physb.2009.07.016,True
CeAg2Ge2,,4.6,,ThCr2Si2-type,Tetragonal,,I4/mmm,,,,,,10.1016/j.physb.2009.07.016,
PrAg2Si2,,,-2 K,ThCr2Si2-type,Tetragonal,"{'a': '4.2281 Å', 'c': '10.666 Å'}",I4/mmm,,1.0 μB,,,,10.1016/j.jallcom.2014.05.038,True
PrRu2Ge2,18.0,,,,,,,,,,,,10.1016/j.jallcom.2014.05.038,False
PrNi2Ge2,,20.0,,,,,,,,,,,10.1016/j.jallcom.2014.05.038,False
PrRh2Ge2,,47.0,,,,,,,,,,,10.1016/j.jallcom.2014.05.038,False
CeAg2Si2,,10.0,,,,,,,,,,,10.1016/j.jallcom.2014.05.038,False
GdAg2Si2,,10.0,,,,,,,,,,,10.1016/j.jallcom.2014.05.038,False
TbAg2Si2,,18.0,,,,,,,,,,,10.1016/j.jallcom.2014.05.038,False
DyAg2Si2,,10.3,,,,,,,,,,,10.1016/j.jallcom.2014.05.038,False
PrAu2Si2,,,-7 K,ThCr2Si2-type,,,,,3.51 μB,,,,10.1016/S0921-4526(98)00845-X,True
PrBa0.5Sr0.5Co2O5.243,210.1,52.0,,Tetragonal,P 4/mmm,"{'a': '7.7585 Å', 'b': '7.7585 Å', 'c': '7.704 Å'}",P 4/mmm,180 Oe,,26 emu/g,20 emu/g,,10.1016/j.jssc.2014.03.008,True
YBaCo2O5,,350.0,,,,,,,,,,,10.1016/j.jssc.2014.03.008,False
NdBaCo2O5,,380.0,,,,,,,,,,,10.1016/j.jssc.2014.03.008,False
PrBa2Cu3O6.88,,18.0,,Orthorhombic,1212C,"{'a': '0.39 nm', 'b': '0.39 nm'}",Pmmm,,,,,,10.1016/S0921-4526(99)00784-X,True
PrBa1.8La0.2Cu3O6.96,,15.0,,Orthorhombic,1212C,"{'a': '0.39 nm', 'b': '0.39 nm'}",Pmmm,,,,,,10.1016/S0921-4526(99)00784-X,True
PrBa1.5La0.5Cu3O7.14,,8.0,,Tetragonal,1212,"{'a': '0.39 nm', 'b': '0.39 nm'}",P4/mmm,,,,,,10.1016/S0921-4526(99)00784-X,True
PrBa1.3La0.7Cu3O7.24,,2.8,,Orthorhombic,1212,"{'a': '0.55 nm', 'b': '0.55 nm'}",Cmmm,,,,,,10.1016/S0921-4526(99)00784-X,True
PrBaMn2O6,305.0,262.0,,Tetragonal,P 4/mmm,"{'a': '3.9016 Å', 'c': '7.7465 Å'}",P 4/mmm,,,,,,10.1016/j.jallcom.2021.162034,True
NdBaMn2O6,300.0,290.0,,Orthorhombic,Cmmm,,Cmmm,,,,,,10.1016/j.jallcom.2021.162034,True
PrCo3,333.0,,,PuNi3-type,Rhombohedral,"{'a': '5.068 Å', 'c': '24.78 Å'}",R-3m (166),0.45 T,3.48 μB/f.u.,,,,10.1016/j.jallcom.2022.164248,True
PrCo2,50.0,,,,,,,,3 μB/f.u.,,,,10.1016/j.jallcom.2022.164248,True
PrCo2.8Cu0.2,260.0,,,PuNi3-type,Rhombohedral,"{'a': '5.073 Å', 'c': '24.82 Å'}",R-3m (166),0.87 T,4.36 μB/f.u.,,,,10.1016/j.jallcom.2022.164248,True
PrCo2.6Cu0.4,208.0,,,PuNi3-type,Rhombohedral,"{'a': '5.078 Å', 'c': '24.89 Å'}",R-3m (166),1.37 T,3.99 μB/f.u.,,,,10.1016/j.jallcom.2022.164248,True
PrCo2.4Cu0.6,170.0,,,PuNi3-type,Rhombohedral,"{'a': '5.085 Å', 'c': '24.97 Å'}",R-3m (166),1.42 T,3.71 μB/f.u.,,,,10.1016/j.jallcom.2022.164248,True
PrCo2Ga8,,1.28,-124 K,Orthorhombic,CaCo2Al8 type,"{'a': '12.2386 Å', 'b': '14.3110 Å', 'c': '4.0560 Å'}",Pbam (No. 55),,3.37 μB/Pr,0.8 μB/f.u at 7 T and 2 K,,,10.1016/j.physb.2017.10.091,True
EuCo2Ga8,,20.0,-2 K,,,,,,7.81 μB/f.u,,,,10.1016/j.physb.2017.10.091,False
PrCo4.5Si0.5,645.0,,,CaCu5-type,Hexagonal,"{'a': '5.0141 Å', 'c': '3.9726 Å'}",P 6/mmm,,"μCo2c=1.19 μB, μCo3g=0.98 μB, μPr=0.59 μB at 300K","8.0 μB/f.u. at 4K, 6.0 μB/f.u. at 300K",,,10.1016/j.jallcom.2006.02.061,True
YCo4Ga,443.0,,,CaCu5-type,Hexagonal,"{'a': '4.999 Å', 'c': '4.016 Å'}",P6/mmm,,4.3 μB/f.u.,,,,10.1016/S0925-8388(02)00500-5,True
PrCo4Ga,450.0,,,CaCu5-type,Hexagonal,"{'a': '5.081 Å', 'c': '4.028 Å'}",P6/mmm,,6.5 μB/f.u.,,,,10.1016/S0925-8388(02)00500-5,True
PrCoAl4,,37.0,,Orthorhombic,,,Pnma,,3 μB/Pr,,,,10.1016/S0925-8388(99)00270-4,True
CeCoAl4,,13.5,,Orthorhombic,,,Pnma,,,,,,10.1016/S0925-8388(99)00270-4,False
PrCrO4,,9.0,,Zircon-type,Tetragonal,"{'a': '7.341 Å', 'c': '6.427 Å'}",I41/amd,"399 Oe at 2 K, 149 Oe at 8 K",0.01 B.M.,,,,10.1016/S0925-8388(01)00978-1,True
GdCrO4,25.0,,,Zircon-type,,,,,,,,,10.1016/S0925-8388(01)00978-1,False
YbCrO4,25.0,,,Zircon-type,,,,,,,,,10.1016/S0925-8388(01)00978-1,False
PrCu0.45Te2,,,-11.4 K,Ternary chalcogenide,Orthorhombic,"{'a': '7.652', 'b': '8.451', 'c': '6.234'}",Pbcm,,3.4 μB,0.9 μB/formula unit at H = 7 T,,Curie constant C = 1.44 cm³ K/mol,10.1016/j.jssc.2018.10.008,True
PrCu2Si2,,19.5,,Tetragonal,ThCr2Si2-type,,,3.8 T,2.17 μB/f.u.,,,χ // c ⪢ χ // a,10.1016/S0921-4526(02)02512-7,True
PrCu2Ge2,,14.4,,Tetragonal,ThCr2Si2-type,,,1.3 T,"0.09 μB, 0.27 μB, 0.45 μB, 2.34 μB",,,χ // c ⪢ χ // a,10.1016/S0921-4526(02)02512-7,True
PrCu6,2.18,,,,,,,,,,,,10.1016/S0921-4526(99)02926-9,True
