Repository: MaMMoS-project/ML-models

# ML-models
Collection of various ML models developed for the MaMMoS project

Models are organized in different folders of this repository:


- ./beyond-stoner-wolfarth:

   ML models to replace single-grain micromagnetics simulations by ML predictions for:

   -- ./beyond-stoner-wolfarth/single-grain-easy-axis-model:
      where the H and K1 vector are aligned along the z-axis of the simulation cube
      This model predicts Mr, Hc, and BHmax from a, k1, and Ms
      Current model version: v1.0

   -- ./inverse-beyond-stoner-wolfarth/single-grain-easy-axis-model:
      where the H and K1 vector are aligned along the z-axis of the simulation cube

File: compound-to-experimental-tc/data/MagneticMaterials_All.csv (part 25 of 94)
Material_Name,Curie,Neel,Curie_Weiss,Crystal_Structure,Lattice_Structure,Lattice_Parameters,Space_Group,Coercivity,Magnetic_Moment,Magnetization,Remanence,Susceptibility,DOI,Experimental
PrCu9Sn4,11.8,,,Tetragonal,,"{'a': '8.592 Å', 'b': '8.592 Å', 'c': '12.345 Å'}",I4/mcm,"0.03 T (along [001]), 0.37 T (along [100])","2.84 μB (along [001]), 0.40 μB (along [100])",,"1.25 μB/ion Pr3+ (along [001]), 0.0341 μB/ion Pr3+ (along [100])",,10.1016/j.jallcom.2019.01.173,True
PrFeO3,,707.0,,Orthorhombic,Pbnm,,,,,,,,10.1016/j.jssc.2022.122933,False
PrCrO3,,240.0,,Orthorhombic,,,,,,,,,10.1016/j.jssc.2022.122933,False
PrFe1.9,511.15,,,Laves phase,Cubic,{'a': '7.479 Å'},3̄m,,,,,,10.1016/j.jallcom.2006.10.013,True
PrFe4As12,18.2,,"4.1 K, 17.7 K",,,,,,2.0 μB/f.u.,2.3 μB/f.u.,,,10.1016/j.physb.2007.10.268,True
PrFe4P12,,6.4,,Cubic,,,,,,,,,10.1016/S0921-4526(99)01003-0,True
PrFeO3,,640.0,,Orthorhombic perovskite,Orthorhombic,"{'a': '5.4834 Å', 'b': '5.5802 Å', 'c': '7.7879 Å'}",Pbnm,,,,,,10.1016/j.jallcom.2019.152043,True
PrGa,37.0,,,Orthorhombic CrB-type,Orthorhombic,,Cmcm,,,,,,10.1016/j.jallcom.2018.02.068,True
PrGe1.8,14.6,,14 K,ThSi2-type,Tetragonal,"{'a': '4.2587 Å', 'c': '13.9614 Å'}",,0.03 T,3.5 μB,2 μB at 2 K and 7 T,0.4 μB,,10.1016/j.physb.2017.12.067,True
PrInNi4,3.0,,,MgSnCu4-type,Cubic,{'a': '7.144 Å'},,0.65 T,2 μB,,,,10.1016/S0921-4526(02)02502-4,True
PrIr2Ge2,,1.7,-4.82 K,CaBe2Ge2-type primitive tetragonal,Tetragonal,"{'a': '4.238 Å', 'c': '10.101 Å'}",P4/nmm,,3.56 μB,,,,10.1016/j.jallcom.2010.11.095,True
PrRh2Si2,,68.0,,ThCr2Si2-type body centered tetragonal,Tetragonal,,I4/mmm,,,,,,10.1016/j.jallcom.2010.11.095,False
PrIr2Si2,,47.0,,CaBe2Ge2-type primitive tetragonal,Tetragonal,,P4/nmm,,,,,,10.1016/j.jallcom.2010.11.095,False
PrIr2Zn20,,,-2.3 K,CeCr2Al20-type,Cubic,{'a': '14.2729 Å'},,,3.49 μB/Pr,,,,10.1016/j.physb.2017.09.004,True
PrIr2Zn19.9Ga0.1,,,-2.0 K,CeCr2Al20-type,Cubic,{'a': '14.272 Å'},,,3.63 μB/Pr,,,,10.1016/j.physb.2017.09.004,True
PrIr2Zn19.75Ga0.25,,,-2.0 K,CeCr2Al20-type,Cubic,{'a': '14.269 Å'},,,3.59 μB/Pr,,,,10.1016/j.physb.2017.09.004,True
PrMg2,10.0,,,Cubic,C15 Laves phase,,,,,,,,10.1016/j.jallcom.2006.10.039,False
PrMn0.5Sn1.83,,16.0,,CeNiSi2-type,Orthorhombic,"{'a': '4.5574 Å', 'b': '17.1121 Å', 'c': '4.4628 Å'}",Cmcm,,3.09 μB,,,,10.1016/S0925-8388(03)00323-2,True
PrMnSi2,,35.0,,,,,,,2.04 μB,,,,10.1016/S0925-8388(03)00323-2,False
PrFeSi2,26.0,,,,,,,,2.58 μB,,,,10.1016/S0925-8388(03)00323-2,False
PrNiSi2,,20.0,,,,,,,3.09 μB,,,,10.1016/S0925-8388(03)00323-2,False
PrNiGe2,15.0,,,,,,,,,,,,10.1016/S0925-8388(03)00323-2,False
PrCu0.76Ge2,,24.0,,,,,,,,,,,10.1016/S0925-8388(03)00323-2,False
Pr3Mn4Sn4,,25.0,,,,,,,2.9 μB,,,,10.1016/S0925-8388(03)00323-2,False
PrMn1.4Fe0.6Ge2,168.0,245.0,,,,{'a': '0.4088 nm'},,,,,,,10.1016/j.jallcom.2010.12.047,True
HoCuSi,,8.3,,,,,,,,,,,10.1016/j.jallcom.2010.12.047,
GdCo2B2,,25.0,,,,,,,,,,,10.1016/j.jallcom.2010.12.047,
HoMnO3,,5.5,,,,,,,,,,,10.1016/j.jallcom.2010.12.047,
ErRu2Si2,,5.5,,,,,,,,,,,10.1016/j.jallcom.2010.12.047,
Ho5Pd2,,28.0,,,,,,,,,,,10.1016/j.jallcom.2010.12.047,
TbCoC2,28.0,,,,,,,,,,,,10.1016/j.jallcom.2010.12.047,
ErCo2,32.0,,,,,,,,,,,,10.1016/j.jallcom.2010.12.047,
Gd3Fe5O12,,35.0,,,,,,,,,,,10.1016/j.jallcom.2010.12.047,
MnFePAs,305.0,,,,,,,,,,,,10.1016/j.jallcom.2010.12.047,
Gd5Si2Ge2,278.0,,,,,,,,,,,,10.1016/j.jallcom.2010.12.047,
Pure Gd,294.0,,,,,,,,,,,,10.1016/j.jallcom.2010.12.047,
PrMn2O5,130.0,,,Pbam,Orthorhombic,,Pbam,,4.05 μB,,,,10.1016/j.physb.2012.01.015,True
PrNi3.9Cu1.1,3.5,,,Hexagonal,,,,,0.32 μB/Pr at 1.5 K,,,,10.1016/S0921-4526(02)01086-4,True
PrNi4Cu,1.5,,,Hexagonal,,,,,0.50(18) μB/Pr-ion,,,,10.1016/S0921-4526(02)01086-4,True
PrNi4.3Cu0.7,2.0,,,CaCu5 type,,,,,,,,,10.1016/j.physb.2005.01.267,True
GdNi5,32.0,,,,,,,,,,,,10.1016/j.physb.2005.01.267,False
PrNi3.8Cu1.2,3.6,,,,,,,,,,,,10.1016/j.physb.2005.01.267,False
PrPb2,,,-2.60 K,MoSi2-type,Body-centered tetragonal,"{'a': '3.305 Å', 'c': '16.060 Å'}",I4/mmm,,3.68 μB/Pr-mol,,,,10.1016/S0925-8388(97)00233-8,True
CePb2,,3.6,,MoSi2-type,Body-centered tetragonal,,I4/mmm,,,,,,10.1016/S0925-8388(97)00233-8,True
PrPb3,,0.005,-10 mK,Cu3Au-type,Cubic,,,,148 μN,,,,10.1016/S0921-4526(02)02546-2,True
PrPd2Ga3,10.9,,,Hexagonal,,,,,,,,,10.1016/j.physb.2006.12.042,False
PrPt5,3.0,,2.6 mK,Hexagonal,,,,,,,,,10.1016/S0921-4526(99)02915-4,True
PrPtSi,,,-60.83 K,LaPtSi-type,Tetragonal,"{'a': '4.1769 Å', 'c': '14.419 Å'}",I41md,,3.43 μB/Pr,,,,10.1016/j.jallcom.2021.159708,True
NdPtSi,,3.8,,,,,,,,,,,10.1016/j.jallcom.2021.159708,
SmPtSi,15.0,,,,,,,,,,,,10.1016/j.jallcom.2021.159708,
PrRh3,3.0,,+2.9 K,Hexagonal,CeNi3-type,"{'a': '5.2821 Å', 'c': '17.526 Å'}",,,3.88 μB/Pr,,,,10.1016/j.physb.2017.09.088,True
PrRhSn,2.9,,,Hexagonal ZrNiAl-type,Hexagonal,"{'a': '741.5 pm', 'c': '415.1 pm'}",P6̄2m,2 mT,3.5 μB/f.u.,,,,10.1016/j.jallcom.2007.05.095,True
PrS,,90.0,-0.5 mK,NaCl,fcc,,,,,,,0.022 emu/mol,10.1016/S0921-4526(99)02936-1,True
PrNi5,0.4,,,,,,,,,,,,10.1016/S0921-4526(99)02936-1,False
PrCu6,2.7,,,,,,,,,,,,10.1016/S0921-4526(99)02936-1,False
PrSe1.85,,,-21 K,Superspace group P4/n(αβ12)(β–α12)00,Tetragonal,"{'a': '4.137(1) Å', 'c': '8.398(2) Å'}",P4/n(αβ12)(β–α12)00,,3.64 μB,,,,10.1016/j.jssc.2006.10.030,True
PrSe1.9,,,20 K,CeSe1.9 structure type,Tetragonal,"{'a': '9.296(2) Å', 'c': '16.860(4) Å'}",P42/n,,3.6 μB,,,,10.1016/j.jssc.2006.10.030,True
PrSe2,,,-27 K,P21/a,Monoclinic,"{'a': '8.396(2) Å', 'b': '4.184(1) Å', 'c': '8.431(2) Å'}",P21/a,,3.65 μB,,,,10.1016/j.jssc.2006.10.030,True
Pu0.95Ga0.05,,,280 K,fcc,,,,,0.15 μB,,,,10.1016/j.jallcom.2006.10.057,True
Pu0.95Ga0.05,,,235 K,Face-centered cubic,δ-phase,,,,,,,,10.1016/j.jallcom.2006.10.040,True
NpCoGa5,,47.0,,,,,,,0.84 μB,,,,10.1016/j.physb.2005.01.291,True
NpPd2Sn,,15.0,,Orthorhombic,,"{'a': '10.031', 'b': '4.544', 'c': '6.974'}",Pnma,,,,,,10.1016/j.physb.2007.10.045,True
PuPd2Sn,,11.0,-30,Orthorhombic,,"{'a': '10.053', 'b': '4.502', 'c': '7.065'}",Pnma,,0.97 μB,,,4.8 × 10^-4 emu/mol,10.1016/j.physb.2007.10.045,True
PuPd3,,24.6,-44.7 K,Cubic AuCu3,Cubic,{'a': '4.105 Å'},,,1.06 μB/Pu-atom,,,,10.1016/j.physb.2007.10.284,True
PuSb,67.0,85.0,,,,,,,,,,,10.1016/S0921-4526(98)01007-2,True
Ni2MnGa,363.0,,,Heusler,,,,,4.5 μB,,,,10.1016/j.jallcom.2006.09.154,True
Ni,623.2,,,,,,,,0.6 μB,,,,10.1016/j.jallcom.2006.09.154,True
Fe0.01Ni0.3Zn0.4Mn0.3Fe1.99O4,535.15,,,Cubic Spinel,FCC,,,8 Oe,3.1 μB,74 emu/g,,,10.1016/j.jallcom.2022.167777,True
La0.01Ni0.3Zn0.4Mn0.3Fe1.99O4,535.15,,,Cubic Spinel,FCC,,,8 Oe,3.1 μB,72 emu/g,,,10.1016/j.jallcom.2022.167777,True
Nd0.01Ni0.3Zn0.4Mn0.3Fe1.99O4,535.15,,,Cubic Spinel,FCC,,,8 Oe,3.0 μB,70 emu/g,,,10.1016/j.jallcom.2022.167777,True
Sm0.01Ni0.3Zn0.4Mn0.3Fe1.99O4,535.15,,,Cubic Spinel,FCC,,,8 Oe,3.0 μB,70 emu/g,,,10.1016/j.jallcom.2022.167777,True
Gd0.01Ni0.3Zn0.4Mn0.3Fe1.99O4,535.15,,,Cubic Spinel,FCC,,,8 Oe,3.1 μB,72 emu/g,,,10.1016/j.jallcom.2022.167777,True
Dy0.01Ni0.3Zn0.4Mn0.3Fe1.99O4,535.15,,,Cubic Spinel,FCC,,,8 Oe,3.0 μB,71 emu/g,,,10.1016/j.jallcom.2022.167777,True
Yb0.01Ni0.3Zn0.4Mn0.3Fe1.99O4,535.15,,,Cubic Spinel,FCC,,,8 Oe,3.0 μB,71 emu/g,,,10.1016/j.jallcom.2022.167777,True
Dy3Ru2Ge3,,3.0,-10 K,Orthorhombic,Hf3Ni2Si3-type,"{'a': '4.2529 Å', 'b': '10.810 Å', 'c': '13.898 Å'}",Cmcm,,10.6 μB per Dy atom,,,,10.1016/j.jssc.2013.03.050,True
CeFe11Ti,348.5,,,Tetragonal,,"{'a': '8.540 Å', 'c': '4.780 Å'}",I4/mmm,,1.7-1.8 μB per Fe atom,,,,10.1016/S0925-8388(02)01213-6,True
PrFe11Ti,355.6,,,Tetragonal,,"{'a': '8.609 Å', 'c': '4.798 Å'}",I4/mmm,,1.7-1.8 μB per Fe atom,,,,10.1016/S0925-8388(02)01213-6,True
NdFe11Ti,352.4,,,Tetragonal,,"{'a': '8.574 Å', 'c': '4.794 Å'}",I4/mmm,,1.7-1.8 μB per Fe atom,,,,10.1016/S0925-8388(02)01213-6,True
SmFe11Ti,350.8,,,Tetragonal,,"{'a': '8.558 Å', 'c': '4.789 Å'}",I4/mmm,,1.7-1.8 μB per Fe atom,,,,10.1016/S0925-8388(02)01213-6,True
GdFe11Ti,348.5,,,Tetragonal,,"{'a': '8.530 Å', 'c': '4.788 Å'}",I4/mmm,,1.7-1.8 μB per Fe atom,,,,10.1016/S0925-8388(02)01213-6,True
TbFe11Ti,347.3,,,Tetragonal,,"{'a': '8.515 Å', 'c': '4.790 Å'}",I4/mmm,,1.7-1.8 μB per Fe atom,,,,10.1016/S0925-8388(02)01213-6,True
DyFe11Ti,346.4,,,Tetragonal,,"{'a': '8.505 Å', 'c': '4.789 Å'}",I4/mmm,,1.7-1.8 μB per Fe atom,,,,10.1016/S0925-8388(02)01213-6,True
HoFe11Ti,345.0,,,Tetragonal,,"{'a': '8.491 Å', 'c': '4.784 Å'}",I4/mmm,,1.7-1.8 μB per Fe atom,,,,10.1016/S0925-8388(02)01213-6,True
ErFe11Ti,344.1,,,Tetragonal,,"{'a': '8.481 Å', 'c': '4.783 Å'}",I4/mmm,,1.7-1.8 μB per Fe atom,,,,10.1016/S0925-8388(02)01213-6,True
TmFe11Ti,343.8,,,Tetragonal,,"{'a': '8.476 Å', 'c': '4.786 Å'}",I4/mmm,,1.7-1.8 μB per Fe atom,,,,10.1016/S0925-8388(02)01213-6,True
LuFe11Ti,342.2,,,Tetragonal,,"{'a': '8.462 Å', 'c': '4.779 Å'}",I4/mmm,,1.7-1.8 μB per Fe atom,,,,10.1016/S0925-8388(02)01213-6,True
YFe11Ti,346.8,,,Tetragonal,,"{'a': '8.509 Å', 'c': '4.790 Å'}",I4/mmm,,1.7-1.8 μB per Fe atom,,,,10.1016/S0925-8388(02)01213-6,True
CePd3S4,6.0,,,Cubic,,,,,,,,,10.1016/S0921-4526(99)00990-4,True
PrPd3S4,1.8,,,Cubic,,,,,,,,,10.1016/S0921-4526(99)00990-4,True
NdPd3S4,,2.0,,Cubic,,,,,,,,,10.1016/S0921-4526(99)00990-4,True
SmPd3S4,,2.5,,Cubic,,,,,,,,,10.1016/S0921-4526(99)00990-4,True
EuPd3S4,,3.4,,Cubic,,,,,,,,,10.1016/S0921-4526(99)00990-4,True
GdPd3S4,,5.5,,Cubic,,,,,,,,,10.1016/S0921-4526(99)00990-4,True
TbPd3S4,,2.5,,Cubic,,,,,,,,,10.1016/S0921-4526(99)00990-4,True
DyPd3S4,0.8,,5.0,Cubic,,,,,10.9 μB,,,,10.1016/S0921-4526(99)00990-4,True
HoPd3S4,0.8,,2.2,Cubic,,,,,,,,,10.1016/S0921-4526(99)00990-4,True
ErPd3S4,0.65,,0.9,Cubic,,,,,,,,,10.1016/S0921-4526(99)00990-4,True
TmPd3S4,,1.1,,Cubic,,,,,,,,,10.1016/S0921-4526(99)00990-4,True
YbPd3S4,,1.8,2.9,Cubic,,,,,,,,,10.1016/S0921-4526(99)00990-4,True
NdRhIn5,,11.2,,,,,,,2.5 μB/Nd,,,,10.1016/j.physb.2007.10.081,True
LaRhO3,,,-2.74 K,Orthorhombic perovskite,Orthorhombic,,Pbnm,,0.295 μB,,,,10.1016/S0925-8388(02)00969-6,True
PrRhO3,,,-13.9 K,Orthorhombic perovskite,Orthorhombic,,Pbnm,,3.167 μB,,,,10.1016/S0925-8388(02)00969-6,True
NdRhO3,,,-16.4 K,Orthorhombic perovskite,Orthorhombic,,Pbnm,,2.971 μB,,,,10.1016/S0925-8388(02)00969-6,True
SmRhO3,,,-2.64 K,Orthorhombic perovskite,Orthorhombic,,Pbnm,,0.569 μB,,,,10.1016/S0925-8388(02)00969-6,True
EuRhO3,,80.0,-297 K,Orthorhombic perovskite,Orthorhombic,,Pbnm,,4.717 μB,,,,10.1016/S0925-8388(02)00969-6,True
GdRhO3,,,-5.23 K,Orthorhombic perovskite,Orthorhombic,,Pbnm,,7.791 μB,,,,10.1016/S0925-8388(02)00969-6,True
TbRhO3,,,-3.74 K,Orthorhombic perovskite,Orthorhombic,,Pbnm,,8.870 μB,,,,10.1016/S0925-8388(02)00969-6,True
DyRhO3,,,-2.82 K,Orthorhombic perovskite,Orthorhombic,,Pbnm,,9.764 μB,,,,10.1016/S0925-8388(02)00969-6,True
HoRhO3,,,-2.20 K,Orthorhombic perovskite,Orthorhombic,,Pbnm,,9.687 μB,,,,10.1016/S0925-8388(02)00969-6,True
ErRhO3,,,-4.19 K,Orthorhombic perovskite,Orthorhombic,,Pbnm,,8.936 μB,,,,10.1016/S0925-8388(02)00969-6,True
TmRhO3,,,-13.9 K,Orthorhombic perovskite,Orthorhombic,,Pbnm,,7.564 μB,,,,10.1016/S0925-8388(02)00969-6,True
YbRhO3,,,-0.78 K,Orthorhombic perovskite,Orthorhombic,,Pbnm,,2.766 μB,,,,10.1016/S0925-8388(02)00969-6,True
LuRhO3,,,-0.87 K,Orthorhombic perovskite,Orthorhombic,,Pbnm,,0.242 μB,,,,10.1016/S0925-8388(02)00969-6,True
Rb12Al12Si12O48,5.0,,,CsCl,LTA-type framework,,,,,,,,10.1016/j.physb.2008.11.119,True
K12Al12Si12O48,7.0,,,CsCl,LTA-type framework,,,,,,,,10.1016/j.physb.2008.11.119,True
K2NbCl6,358.9,,,Cubic,Fm-3m,{'a': '10.1699 Å'},Fm-3m,,1 μb,,,,10.1016/j.jssc.2020.121823,False
Rb2NbCl6,492.4,,,Cubic,Fm-3m,{'a': '10.190 Å'},Fm-3m,,1 μb,,,,10.1016/j.jssc.2020.121823,False
RbMn0.31Mg0.69F3,,4.0,,Simple cubic,Cubic,,,,,,,,10.1016/j.physb.2006.05.146,True
Rb2Co0.6Mg0.4F4,,20.0,,,,,,,,,,,10.1016/j.physb.2006.05.146,
RbMnPO4,,4.0,-27 K,Zeolite ABW-type,Monoclinic,"{'a': '8.9476 Å', 'b': '5.4511 Å', 'c': '9.1655 Å'}",P21,,5.76 μB,,,,10.1016/j.jallcom.2006.06.110,True
RbNdGe2O6,,,-36.8 K,Monoclinic,3D framework,"{'a': '8.874 Å', 'b': '11.018 Å', 'c': '19.564 Å'}",C 2/c,,3.33 μB,,,,10.1016/j.jssc.2020.121246,True
Rh2FeAl,347.0,,,Cu2MnAl,Cubic,{'a': '6.0117'},Fm3m,,4.998 μB,,,,10.1016/j.physb.2024.415741,False
Rh2FeGa,395.0,,,Cu2MnAl,Cubic,{'a': '6.0359'},Fm3m,,4.999 μB,,,,10.1016/j.physb.2024.415741,False
Rh2FeIn,643.0,,,Cu2MnAl,Cubic,{'a': '6.2542'},Fm3m,,4.998 μB,,,,10.1016/j.physb.2024.415741,False
Rh2Mn5Bi4,270.0,,,Cubic,,{'a': '12.31 Å'},Fm-3m,,,50 emu/g,,,10.1016/j.tsf.2020.138388,True
GdSr2RuCu2O8,134.0,,,,,,,,,,,,10.1016/S0921-4526(02)01755-6,True
GdSr2RuCu2O8,142.0,,,,,,,,,,,,10.1016/S0921-4526(02)01755-6,True
Ru2CrSi,,13.0,-945 K,Cubic L21,fcc,{'a': '0.592 nm'},,,2.28 μB/Cr,,,,10.1016/j.jallcom.2016.09.276,True
Ru2Cr0.9V0.1Si,,,-628 K,Cubic L21,fcc,{'a': '0.592 nm'},,,2.08 μB/Cr,,,4.94 x 10^-5 μB/f.u.·T,10.1016/j.jallcom.2016.09.276,True
Ru2Cr0.8V0.2Si,,,-386 K,Cubic L21,fcc,{'a': '0.592 nm'},,,1.99 μB/Cr,,,9.89 x 10^-5 μB/f.u.·T,10.1016/j.jallcom.2016.09.276,True
Ru2Cr0.7V0.3Si,,,-265 K,Cubic L21,fcc,{'a': '0.592 nm'},,,1.86 μB/Cr,,,14.8 x 10^-5 μB/f.u.·T,10.1016/j.jallcom.2016.09.276,True
Ru2Cr0.6V0.4Si,,,-188 K,Cubic L21,fcc,{'a': '0.592 nm'},,,1.83 μB/Cr,,,19.7 x 10^-5 μB/f.u.·T,10.1016/j.jallcom.2016.09.276,True
Ru2Cr0.5V0.5Si,,,-164 K,Cubic L21,fcc,{'a': '0.592 nm'},,,1.88 μB/Cr,,,24.7 x 10^-5 μB/f.u.·T,10.1016/j.jallcom.2016.09.276,True
Ru2Cr0.2V0.8Si,,,-68 K,Cubic L21,fcc,{'a': '0.592 nm'},,,1.77 μB/Cr,,,39.5 x 10^-5 μB/f.u.·T,10.1016/j.jallcom.2016.09.276,True
Ru2Cr0.9Ti0.1Si,,,-754 K,Cubic L21,fcc,{'a': '0.597 nm'},,,2.01 μB/Cr,,,0.288 x 10^-5 μB/f.u.·T,10.1016/j.jallcom.2016.09.276,True
Ru2Cr0.8Ti0.2Si,,,-654 K,Cubic L21,fcc,{'a': '0.597 nm'},,,1.86 μB/Cr,,,0.577 x 10^-5 μB/f.u.·T,10.1016/j.jallcom.2016.09.276,True
Ru2Cr0.7Ti0.3Si,,,-627 K,Cubic L21,fcc,{'a': '0.597 nm'},,,1.97 μB/Cr,,,0.865 x 10^-5 μB/f.u.·T,10.1016/j.jallcom.2016.09.276,True
Ru2Cr0.6Ti0.4Si,,,-564 K,Cubic L21,fcc,{'a': '0.597 nm'},,,1.88 μB/Cr,,,1.15 x 10^-5 μB/f.u.·T,10.1016/j.jallcom.2016.09.276,True
Ru2Cr0.5Ti0.5Si,,,-437 K,Cubic L21,fcc,{'a': '0.597 nm'},,,1.78 μB/Cr,,,1.44 x 10^-5 μB/f.u.·T,10.1016/j.jallcom.2016.09.276,True
Ru2Cr0.2Ti0.8Si,,,-170 K,Cubic L21,fcc,{'a': '0.597 nm'},,,1.52 μB/Cr,,,2.31 x 10^-5 μB/f.u.·T,10.1016/j.jallcom.2016.09.276,True
Ru2VSi,,,0 K,Cubic L21,fcc,{'a': '0.592 nm'},,,0.01 μB/f.u.,,,49.4 x 10^-5 μB/f.u.·T,10.1016/j.jallcom.2016.09.276,True
Ru2TiSi,,,0 K,Cubic L21,fcc,{'a': '0.597 nm'},,,0.01 μB/f.u.,,,2.88 x 10^-5 μB/f.u.·T,10.1016/j.jallcom.2016.09.276,True
Ru2FeSi,,280.0,,L21,fcc,{'a': '0.587 nm'},Fm-3m,,,,,,10.1016/j.physb.2018.01.010,True
Ru2MnGe,,300.0,,Fm3m,B2-type,{'a': '0.602 nm'},225,,,,,,10.1016/j.jallcom.2011.09.017,True
RuMn2Sn,272.1,,,Heusler-like cubic,fcc,{'a': '6.2195 Å'},,,1.68 μB/f.u.,,,,10.1016/j.jallcom.2011.08.090,True
RuMn2Si,,,-36 K,Heusler-like cubic,fcc,{'a': '5.8260 Å'},,,,,,3.0 μB/f.u.,10.1016/j.jallcom.2011.08.090,True
Ni2MnGa,365.0,,,L21 Heusler,cubic,,Fm-3m,,,,,,10.1016/j.jallcom.2011.08.090,
NiMn2Ga,588.0,,,Hg2CuTi-type,cubic,,F-43m,,1.4 μB/f.u.,,,,10.1016/j.jallcom.2011.08.090,
RuSr2GdCu2O8,131.0,,,Tetragonal,P 4/mmm,"{'a': '3.8410 Å', 'c': '11.5731 Å'}",P 4/mmm,,,,,,10.1016/j.jssc.2003.10.015,True
RuSr2YCu2O8,145.0,,,Tetragonal,P 4/mmm,"{'a': '3.8275 Å', 'c': '11.5326 Å'}",P 4/mmm,,1.17 μB,,,,10.1016/j.jssc.2003.10.015,True
RuSr2HoCu2O8,136.0,,,Tetragonal,P 4/mmm,"{'a': '3.8260 Å', 'c': '11.5299 Å'}",P 4/mmm,,9.50 μB,,,,10.1016/j.jssc.2003.10.015,True
RuSr2ErCu2O8,143.0,,,Tetragonal,P 4/mmm,"{'a': '3.8209 Å', 'c': '11.5155 Å'}",P 4/mmm,,6.75 μB,,,,10.1016/j.jssc.2003.10.015,True
RuSr2GdCu2O8,,140.0,,Primitive tetragonal,,,P4/mmm,,<0.1 μB,,,,10.1016/S0921-4526(01)01544-7,True
RuSr2Gd2O10,127.0,,,,,,,,"0.57 μB (Ru), 0.17 μB (Sm)",,,,10.1016/j.physb.2005.01.088,True
Sc3In,5.0,,,Hexagonal,,"{'a': '6.401 Å', 'c': '5.175 Å'}",,,0.04–0.05 μB/Sc,,,,10.1016/j.jallcom.2013.11.032,True
ScFe2,530.0,,,Hexagonal,C14,"{'a': '4.9741 Å', 'c': '8.1349 Å'}",P63/mmc,,1.3 μB/Fe atom,2.32 μB/f.u.,,,10.1016/j.jallcom.2024.174013,True
Sc0.9Nb0.1Fe2,524.0,,,Hexagonal,C14,"{'a': '4.9637 Å', 'c': '8.1150 Å'}",P63/mmc,,,2.44 μB/f.u.,,,10.1016/j.jallcom.2024.174013,True
Sc0.85Nb0.15Fe2,443.0,,,Hexagonal,C14,"{'a': '4.9590 Å', 'c': '8.1041 Å'}",P63/mmc,,,2.47 μB/f.u.,,,10.1016/j.jallcom.2024.174013,True
Sc0.83Nb0.17Fe2,438.0,,,Hexagonal,C14,"{'a': '4.9540 Å', 'c': '8.0971 Å'}",P63/mmc,,,2.45 μB/f.u.,,,10.1016/j.jallcom.2024.174013,True
Sc0.825Nb0.175Fe2,432.0,,,Hexagonal,C14,"{'a': '4.9519 Å', 'c': '8.0938 Å'}",P63/mmc,,,2.57 μB/f.u.,,,10.1016/j.jallcom.2024.174013,True
Sc0.82Nb0.18Fe2,434.0,,,Hexagonal,C14,"{'a': '4.9521 Å', 'c': '8.0927 Å'}",P63/mmc,,,2.59 μB/f.u.,,,10.1016/j.jallcom.2024.174013,True
Sc0.8Nb0.2Fe2,420.0,,,Hexagonal,C14,"{'a': '4.9492 Å', 'c': '8.0885 Å'}",P63/mmc,,,2.59 μB/f.u.,,,10.1016/j.jallcom.2024.174013,True
Sc0.78Nb0.22Fe2,417.0,,,Hexagonal,C14,"{'a': '4.9460 Å', 'c': '8.0822 Å'}",P63/mmc,,,2.66 μB/f.u.,,,10.1016/j.jallcom.2024.174013,True
Sc0.75Nb0.25Fe2,383.0,,,Hexagonal,C14,"{'a': '4.9390 Å', 'c': '8.0716 Å'}",P63/mmc,,,2.51 μB/f.u.,,,10.1016/j.jallcom.2024.174013,True
Sc0.7Nb0.3Fe2,345.0,,,Hexagonal,C14,"{'a': '4.9298 Å', 'c': '8.0559 Å'}",P63/mmc,,,2.38 μB/f.u.,,,10.1016/j.jallcom.2024.174013,True
Sc0.65Nb0.35Fe2,314.0,,,Hexagonal,C14,"{'a': '4.9232 Å', 'c': '8.0464 Å'}",P63/mmc,,,1.72 μB/f.u.,,,10.1016/j.jallcom.2024.174013,True
Sc0.6Nb0.4Fe2,240.0,,,Hexagonal,C14,"{'a': '4.9158 Å', 'c': '8.0347 Å'}",P63/mmc,,,1.17 μB/f.u.,,,10.1016/j.jallcom.2024.174013,True
Sc0.5Nb0.5Fe2,170.0,,,Hexagonal,C14,"{'a': '4.8974 Å', 'c': '8.0037 Å'}",P63/mmc,,,0.43 μB/f.u.,,,10.1016/j.jallcom.2024.174013,True
Sc0.4Nb0.6Fe2,120.0,,,Hexagonal,C14,"{'a': '4.8851 Å', 'c': '7.9829 Å'}",P63/mmc,,,0.16 μB/f.u.,,,10.1016/j.jallcom.2024.174013,True
YbMn6Sn6,284.0,,,SmMn6Sn6-type,P 6/mmm,"{'a': '5.550(1) Å', 'c': '9.040(1) Å'}",P 6/mmm,,13.6 μB/f.u.,,,,10.1016/j.jallcom.2018.10.208,True
Yb0.9Sc0.1Mn6Sn6,292.0,,,HfFe6Ge6-type,P 6/mmm,"{'a': '5.547(1) Å', 'c': '9.030(1) Å'}",P 6/mmm,0.2 T,12.4 μB/f.u.,,,,10.1016/j.jallcom.2018.10.208,True
Yb0.85Sc0.15Mn6Sn6,303.0,,,HfFe6Ge6-type,P 6/mmm,"{'a': '5.541(1) Å', 'c': '9.029(1) Å'}",P 6/mmm,0.3 T,11.5 μB/f.u.,,,,10.1016/j.jallcom.2018.10.208,True
Yb0.7Sc0.3Mn6Sn6,324.0,,,HfFe6Ge6-type,P 6/mmm,"{'a': '5.527(1) Å', 'c': '9.015(1) Å'}",P 6/mmm,0.6 T,12.1 μB/f.u.,,,,10.1016/j.jallcom.2018.10.208,True
Yb0.65Sc0.35Mn6Sn6,335.0,,,HfFe6Ge6-type,P 6/mmm,"{'a': '5.520(1) Å', 'c': '9.011(1) Å'}",P 6/mmm,0.6 T,11.6 μB/f.u.,,,,10.1016/j.jallcom.2018.10.208,True
Yb0.5Sc0.5Mn6Sn6,351.0,,,HfFe6Ge6-type,P 6/mmm,"{'a': '5.508(1) Å', 'c': '9.003(1) Å'}",P 6/mmm,0.7 T,12.1 μB/f.u.,,,,10.1016/j.jallcom.2018.10.208,True
Yb0.35Sc0.65Mn6Sn6,359.0,,,HfFe6Ge6-type,P 6/mmm,"{'a': '5.498(1) Å', 'c': '8.996(1) Å'}",P 6/mmm,0.9 T,11.3 μB/f.u.,,,,10.1016/j.jallcom.2018.10.208,True
Yb0.25Sc0.75Mn6Sn6,365.0,,,HfFe6Ge6-type,P 6/mmm,"{'a': '5.489(1) Å', 'c': '8.988(1) Å'}",P 6/mmm,1.1 T,11.8 μB/f.u.,,,,10.1016/j.jallcom.2018.10.208,True
Yb0.1Sc0.9Mn6Sn6,,364.0,,HfFe6Ge6-type,P 6/mmm,"{'a': '5.481(1) Å', 'c': '8.981(1) Å'}",P 6/mmm,1.4 T,9.7 μB/f.u.,,,,10.1016/j.jallcom.2018.10.208,True
ScMn6Sn6,,377.0,,HfFe6Ge6-type,P 6/mmm,"{'a': '5.475(1) Å', 'c': '8.974(1) Å'}",P 6/mmm,1.8 T,10.0 μB/f.u.,,,,10.1016/j.jallcom.2018.10.208,True
ScMnO3,,133.0,,Trigonal bipyramidal,Hexagonal,,P63cm,,3.54 μB/Mn,,3×10^−3 μB/Mn,,10.1016/S0921-4526(02)02019-7,True
YMnO3,,74.0,,Trigonal bipyramidal,Hexagonal,,P63cm,,2.90 μB/Mn,,2×10^−5 μB/Mn,,10.1016/S0921-4526(02)02019-7,True
Si0.95Mn0.05,400.0,,,Crystalline,,,,,,,,,10.1016/j.tsf.2015.07.073,True
Si0.93Mn0.07,210.0,,,Polycrystalline,,,,,,,,,10.1016/j.tsf.2015.07.073,True
GaMnAs,165.0,,,,,,,,,,,,10.1016/j.jallcom.2005.12.103,
Mn0.035Ge0.965,116.0,,,,,,,,,,,,10.1016/j.jallcom.2005.12.103,
Mn0.05Si0.95,70.0,,,,,,,,,,,,10.1016/j.jallcom.2005.12.103,
Sm0.09Ca0.91MnO3,109.0,,,,,,,,6.6 μB,,,,10.1016/j.physb.2014.04.079,True
Sm0.15Dy0.85FeO3,,2.6,,Orthorhombic,Distorted Perovskite,"{'a': '5.321 Å', 'b': '5.604 Å', 'c': '7.639 Å'}",Pbnm,,,,,,10.1016/j.jallcom.2019.07.035,True
SmFeO3,,675.0,,Orthorhombic,Distorted Perovskite,,Pbnm,,,,,,10.1016/j.jallcom.2019.07.035,False
DyFeO3,,675.0,,Orthorhombic,Distorted Perovskite,,Pbnm,,,,,,10.1016/j.jallcom.2019.07.035,False
Sm0.35Pr0.2Sr0.45MnO3,182.5,,,Orthorhombic,,,,,,,,,10.1016/j.physb.2020.412548,True
Sm0.55Sr0.45MnO3,135.0,,147 K,Orthorhombic,Pnma,"{'a': '5.4038 Å', 'b': '7.6615 Å', 'c': '5.4075 Å'}",Pnma,,4.82 μB,80 emu/g,,,10.1016/j.jallcom.2016.08.222,True
Sm0.55Sr0.30Ag0.15MnO3,99.0,,113 K,Orthorhombic,Pnma,"{'a': '5.4196 Å', 'b': '7.6748 Å', 'c': '5.4064 Å'}",Pnma,,4.60 μB,72 emu/g,,,10.1016/j.jallcom.2016.08.222,True
Sm0.5Y0.5Fe0.58Mn0.42O3,,361.0,,Orthorhombic,Pnma,,Pnma,,,,,,10.1016/j.physb.2022.414593,True
Sm0.95Fe10.97V1.08,625.0,,,Tetragonal ThMn12-type,,"{'a': '8.532 Å', 'c': '4.771 Å'}",I4/mmm,,,114 Am2/kg,,,10.1016/j.jallcom.2023.169267,True
Sm0.80Nd0.20Fe11.00V1.00,608.0,,,Tetragonal ThMn12-type,,"{'a': '8.536 Å', 'c': '4.769 Å'}",I4/mmm,,,111 Am2/kg,,,10.1016/j.jallcom.2023.169267,True
Sm0.59Nd0.40Fe10.99V1.02,593.0,,,Tetragonal ThMn12-type,,"{'a': '8.541 Å', 'c': '4.770 Å'}",I4/mmm,,,109 Am2/kg,,,10.1016/j.jallcom.2023.169267,True
Sm0.77Zr0.20Fe10.98V1.05,608.0,,,Tetragonal ThMn12-type,,"{'a': '8.494 Å', 'c': '4.762 Å'}",I4/mmm,,,115 Am2/kg,,,10.1016/j.jallcom.2023.169267,True
Sm0.61Zr0.40Fe11.03V0.96,599.0,,,Tetragonal ThMn12-type,,"{'a': '8.479 Å', 'c': '4.758 Å'}",I4/mmm,,,129 Am2/kg,,,10.1016/j.jallcom.2023.169267,True
Sm0.40Zr0.60Fe11.02V0.98,583.0,,,Tetragonal ThMn12-type,,"{'a': '8.478 Å', 'c': '4.756 Å'}",I4/mmm,,,138 Am2/kg,,,10.1016/j.jallcom.2023.169267,True
Sm0.6Sr0.4MnO3,78.5,,,Orthorhombic,Perovskite,"{'a': '5.43902 Å', 'b': '7.67275 Å', 'c': '5.44370 Å'}",Pnma,,,,,,10.1016/j.jssc.2021.122712,True
Sm0.6Sr0.4Mn0.9Ti0.1O3,,47.0,,Orthorhombic,Perovskite,"{'a': '5.44767 Å', 'b': '7.68525 Å', 'c': '5.45213 Å'}",Pnma,,,,,,10.1016/j.jssc.2021.122712,True
Sm0.6Sr0.4Mn0.85Ti0.15O3,,46.0,,Orthorhombic,Perovskite,"{'a': '5.46102 Å', 'b': '7.71226 Å', 'c': '5.46691 Å'}",Pnma,,,,,,10.1016/j.jssc.2021.122712,True
SmFeO3,,675.0,,Orthorhombic,Pbnm,,Pbnm,,,,,,10.1016/j.jallcom.2022.166318,False
SmAl2,120.0,,,Cubic Laves phase,Cubic,,c15,,,,,,10.1016/j.jallcom.2006.05.071,True
Sm0.99Gd0.01Al2,124.0,,,Cubic Laves phase,Cubic,,c15,,,,,,10.1016/j.jallcom.2006.05.071,True
Sm2NiMnO6,151.0,,153.42 K,Monoclinic,,"{'a': '5.3798 Å', 'b': '5.5454 Å', 'c': '7.6495 Å'}",P21/n,0.137 kOe,,61.597 emu/g,6.265 emu/g,,10.1016/j.jallcom.2023.172191,True
Sm1.8Sr0.2NiMnO6,154.0,,155.62 K,Monoclinic,,,P21/n,0.215 kOe,,56.967 emu/g,6.258 emu/g,,10.1016/j.jallcom.2023.172191,True
Sm1.6Sr0.4NiMnO6,156.0,,157.14 K,Monoclinic,,,P21/n,0.235 kOe,,32.711 emu/g,2.885 emu/g,,10.1016/j.jallcom.2023.172191,True
Sm2Al,,,140 K,Orthorhombic,,"{'a': '6.633 Å', 'b': '5.191 Å', 'c': '9.580 Å'}",Pnma,8.2 kOe,,,,,10.1016/j.physb.2014.02.036,True
Sm10Co60Fe15Al10B5,948.15,,,Th2Ni17-type,,,,,,,,,10.1016/j.jnoncrysol.2021.120751,True
Sm10Co60Fe15Al5B10,912.15,,,Th2Ni17-type,,,,,,,,,10.1016/j.jnoncrysol.2021.120751,True
Sm12Fe73V15,603.15,,,Tetragonal,,"{'a': '8.503 Å', 'c': '4.772 Å'}",,0.88 T,,0.63 Am²/kg,0.45 T,,10.1016/j.actamat.2020.08.075,True
Sm12Fe74V12Cu2,635.15,,,Tetragonal,,"{'a': '8.480 Å', 'c': '4.769 Å'}",,0.96 T,,0.68 Am²/kg,0.49 T,,10.1016/j.actamat.2020.08.075,True
Sm12Fe73V7.5Mo7.5,541.15,,,Tetragonal,,"{'a': '8.543 Å', 'c': '4.782 Å'}",,0.45 T,,0.62 Am²/kg,0.44 T,,10.1016/j.actamat.2020.08.075,True
Sm12Fe73V7.5Ti7.5,598.15,,,Tetragonal,,"{'a': '8.533 Å', 'c': '4.784 Å'}",,0.88 T,,0.54 Am²/kg,0.38 T,,10.1016/j.actamat.2020.08.075,True
Sm2BaNiO5,,55.0,,Orthorhombic,,,Immm,,0.57–0.77 μB/Sm,,,,10.1016/j.physb.2017.08.071,True
Sm2CoMnO6,148.0,,146.96 K,Monoclinic,,"{'a': '5.330624 Å', 'b': '5.498045 Å', 'c': '7.566482 Å'}",P21/n,10 kOe,3.1 μB/f.u.,,1.7 μB/f.u.,,10.1016/j.physb.2019.411975,True
La2NiMnO6,220.0,,,,,,,,,,,,10.1016/j.physb.2019.411975,False
Sm2CuMnO6,21.0,,13 K,Monoclinic,,"{'a': '5.298 Å', 'b': '5.613 Å', 'c': '7.418 Å'}",P21/n,2460 Oe,7.793 μB,,0.948 emu/g,,10.1016/j.jssc.2023.124424,True
Sm2Fe17,400.0,,,Rhombohedral,Th2Zn17,,,,,,,,10.1016/S0925-8388(98)00678-1,True
Sm2Fe17N1.2,470.0,,,Rhombohedral,Th2Zn17,,,,,,,,10.1016/S0925-8388(98)00678-1,True
Sm2Fe17C2.6,670.0,,,Rhombohedral,Th2Zn17,,,,,,,,10.1016/S0925-8388(98)00678-1,True
Sm2Ru3Ge5,8.0,,,Tetragonal,,"{'a': '11.0111 Å', 'b': '11.0111 Å', 'c': '5.7855 Å'}",P 4/mnc,,,,,,10.1016/j.jallcom.2022.168337,True
Sm3Sb3Cu2O14,,,-1.9 K,Rhombohedral,Rhombohedral,"{'a': '7.41681 Å', 'c': '17.24845 Å'}",R-3m,,,,,2.6 x 10^-3 emu/mol,10.1016/j.jssc.2023.124205,True
Sm5Fe17,650.0,,,Hexagonal,,,P 63/mcm,1.90 MA/m,,,0.38 T,,10.1016/j.jallcom.2006.09.011,True
SmFe12,550.0,,,,,,,,,,,,10.1016/j.jallcom.2006.09.011,True
Sm60Fe10Al10Co15Cu5,505.0,,,Amorphous,,,,28 kA/m,,0.103 T,0.048 T,,10.1016/S1359-6454(00)00195-6,True
Sm60Fe20Al10Co10,416.0,,,Amorphous,,,,,,,,,10.1016/S1359-6454(00)00195-6,True
Sm7Pd3,169.0,,170 K,Th7Fe3-type,Hexagonal,"{'a': '10.03093 Å', 'b': '10.03093 Å', 'c': '6.31340 Å'}",,130 kOe at 2 K,0.51 μB/Sm,,,,10.1016/j.actamat.2023.119630,True
Gd7Pd3,318.0,,,Th7Fe3-type,Hexagonal,,,,,,,,10.1016/j.actamat.2023.119630,False
Nd7Pd3,33.0,37.0,,Th7Fe3-type,Hexagonal,,P63mc to Cmc21,,,,,,10.1016/j.actamat.2023.119630,False
SmBaCo2O5.5,267.0,221.0,231.3K,Orthorhombic,Orthorhombic,"{'a': '3.894', 'b': '7.844', 'c': '7.556'}",Pmmm,,,,,,10.1016/j.physb.2017.11.019,True
SmSrCo2O6,175.0,,204K,Orthorhombic,Orthorhombic,"{'a': '5.385', 'b': '7.592', 'c': '5.379'}",Pnma,0.5T,,,,,10.1016/j.physb.2017.11.019,True
SmCrO3,,191.0,,,,,,,,,,,10.1016/j.jcrysgro.2023.127262,False
SmFeO3,,680.0,,,,,,,,,,,10.1016/j.jcrysgro.2023.127262,False
SmMnO3,,60.0,,,,,,,,,,,10.1016/j.jcrysgro.2023.127262,False
SmCo5,1073.15,,,Amorphous,,,,,,,,,10.1016/j.jallcom.2013.12.011,True
SmCo7,1074.15,,,TbCu7-type,Hexagonal,,P6/mmm,2657.0 ± 502.0 Oe,,,,,10.1016/j.jallcom.2013.02.103,True
SmCo7,1053.15,,,Hexagonal,,,P 6/mmm,,,,,,10.1016/j.jallcom.2009.08.027,True
SmCo6.9Hf0.1,1053.15,,,Hexagonal,,,P 6/mmm,13.954 kOe,,61.09 emu/g,48.85 emu/g,,10.1016/j.jallcom.2009.08.027,True
SmCoIn5,,11.9,,Tetragonal,,,,,,,,,10.1016/j.physb.2006.01.148,True
SmRhIn5,,15.0,,Tetragonal,,,,,,,,,10.1016/j.physb.2006.01.148,True
SmIrIn5,,14.9,,Tetragonal,,,,,,,,,10.1016/j.physb.2006.01.148,True
SmCuS2,,2.92,,Monoclinic,LaCuS2 structure-type,"{'a': '647.15 pm', 'b': '710.82 pm', 'c': '677.96 pm'}",P21/c (No. 14),700 Oe / -1300 Oe,,,0.024 μB/Sm-atom,,10.1016/j.jssc.2003.11.018,True
SmFeO3,,687.0,,Orthorhombic,,"{'a': '5.538 Å', 'b': '5.593 Å', 'c': '7.716 Å'}",Pamn,974.8 Oe,,,0.169 emu/g,,10.1016/j.physb.2020.412185,True
SmFe0.9Cr0.1O3,,651.0,,Orthorhombic,,"{'a': '5.532 Å', 'b': '5.587 Å', 'c': '7.711 Å'}",Pamn,6703 Oe,,,0.162 emu/g,,10.1016/j.physb.2020.412185,True
SmFe0.8Cr0.2O3,,583.0,,Orthorhombic,,"{'a': '5.527 Å', 'b': '5.582 Å', 'c': '7.707 Å'}",Pamn,1911 Oe,,,0.108 emu/g,,10.1016/j.physb.2020.412185,True
SmFe0.7Cr0.3O3,,536.0,,Orthorhombic,,"{'a': '5.519 Å', 'b': '5.576 Å', 'c': '7.701 Å'}",Pamn,2549 Oe,,,0.064 emu/g,,10.1016/j.physb.2020.412185,True
SmFe0.5Mn0.5O3,,243.0,,,,,,,,,,,10.1016/j.physb.2020.412185,False
YFe11Ti,538.0,,,ThMn12-type,Tetragonal,,,,,,,,10.1016/S0925-8388(98)00406-X,True
SmFe11Ti,600.0,,,ThMn12-type,Tetragonal,,,,,,,,10.1016/S0925-8388(98)00406-X,True
SmFe11Ti,580.0,,,Tetragonal,ThMn12-type,"{'a': '0.851 nm', 'b': '0.851 nm', 'c': '0.477 nm'}",I4/mmm,0.145 T,,1.19 T,,,10.1016/j.actamat.2018.11.065,True
SmFe2,672.0,,,Cubic,MgCu2-type,{'a': '7.415 Å'},,,,58.9 emu/g at 50 kOe and 5 K,,,10.1016/j.physb.2009.05.023,True
Sm0.9Ce0.1Fe2,648.0,,,Cubic,MgCu2-type,{'a': '7.407 Å'},,,,61.2 emu/g at 50 kOe and 5 K,,,10.1016/j.physb.2009.05.023,True
Sm0.8Ce0.2Fe2,624.0,,,Cubic,MgCu2-type,{'a': '7.395 Å'},,,,62.4 emu/g at 50 kOe and 5 K,,,10.1016/j.physb.2009.05.023,True
Sm0.7Ce0.3Fe2,601.0,,,Cubic,MgCu2-type,{'a': '7.387 Å'},,,,61.4 emu/g at 50 kOe and 5 K,,,10.1016/j.physb.2009.05.023,True
Sm0.6Ce0.4Fe2,574.0,,,Cubic,MgCu2-type,{'a': '7.378 Å'},,,,61.4 emu/g at 50 kOe and 5 K,,,10.1016/j.physb.2009.05.023,True
Sm0.5Ce0.5Fe2,549.0,,,Cubic,MgCu2-type,{'a': '7.366 Å'},,,,59.9 emu/g at 50 kOe and 5 K,,,10.1016/j.physb.2009.05.023,True
Sm0.4Ce0.6Fe2,514.0,,,Cubic,MgCu2-type,{'a': '7.350 Å'},,,,60.6 emu/g at 50 kOe and 5 K,,,10.1016/j.physb.2009.05.023,True
Sm0.2Ce0.8Fe2,392.0,,,Cubic,MgCu2-type,{'a': '7.325 Å'},,,,59.5 emu/g at 50 kOe and 5 K,,,10.1016/j.physb.2009.05.023,True
CeFe2,230.0,,,Cubic,MgCu2-type,{'a': '7.303 Å'},,,,54.8 emu/g at 50 kOe and 5 K,,,10.1016/j.physb.2009.05.023,True
SmFe4As12,39.0,,,Filled Skutterudite,,,,,0.62 μB/f.u.,,,,10.1016/j.physb.2007.10.046,True
SmFe4P12,1.6,,,Filled Skutterudite,,,,,0.15 μB/f.u.,,,,10.1016/j.physb.2007.10.046,False
SmFe4Sb12,45.0,,,Filled Skutterudite,,,,,0.7 μB/f.u.,,,,10.1016/j.physb.2007.10.046,False
SmFe7,608.0,,,Tetragonal,,"{'a': '0.8765', 'c': '1.2133'}",P42/mnm,,,136 emu/g,,,10.1016/S0022-0248(01)01213-1,True
CeFe9Co2Ti,655.15,,,ThMn12,Tetragonal,"{'a': '0.854 nm', 'c': '0.477 nm'}",,0.08 T,,127 A m2/kg,,,10.1016/j.jallcom.2018.03.325,True
Ce0.75Sm0.25Fe9Co2Ti,690.15,,,ThMn12,Tetragonal,,,0.12 T,,113 A m2/kg,,,10.1016/j.jallcom.2018.03.325,True
Ce0.5Sm0.5Fe9Co2Ti,726.15,,,ThMn12,Tetragonal,"{'a': '0.854 nm', 'c': '0.477 nm'}",,0.26 T,,117 A m2/kg,,,10.1016/j.jallcom.2018.03.325,True
Ce0.25Sm0.75Fe9Co2Ti,762.15,,,ThMn12,Tetragonal,,,0.37 T,,128 A m2/kg,,,10.1016/j.jallcom.2018.03.325,True
SmFe9Co2Ti,762.15,,,ThMn12,Tetragonal,,,0.44 T,,112 A m2/kg,,,10.1016/j.jallcom.2018.03.325,True
SmCu3Co4O12,,,38.9 K,Cubic,Im3̅,{'a': '7.15238 Å'},Im3̅,,1.63 μB,,,0.332 emu K mol−1,10.1016/j.jssc.2024.124685,True
SmMn3Co4O12,90.0,,-25.5 K,Cubic,Im3̅,{'a': '7.26134 Å'},Im3̅,,8.84 μB,3.5 μB,,9.76 emu K mol−1,10.1016/j.jssc.2024.124685,True
YMn3Co4O12,125.0,,,,,,,,,,,,10.1016/j.jssc.2024.124685,
SmNi2B2C,,10.2,,LuNi2B2C,,"{'a': '3.6232 Å', 'c': '10.2437 Å'}",I4/mmm,,0.59 μB/f.u.,,,37×10^-7 cm^3/g,10.1016/S0921-4526(99)02680-0,True
SmNi2B2C,,10.2,,LuNi2B2C,,"{'a': '3.6193 Å', 'c': '10.2454 Å'}",I4/mmm,,0.59 μB/f.u.,,,37×10^-7 cm^3/g,10.1016/S0921-4526(99)02680-0,True
SmNi3MnSi,125.0,,140K,CaCu5-type,Hexagonal,"{'a': '0.50210 nm', 'c': '0.40343 nm'}",P6/mmm,80 kOe at 20K,2.4 μB/fu,1.2 μB/fu at 20K,0.78 μB/fu at 80K,,10.1016/j.jssc.2015.09.024,True
SmNi3FeSi,190.0,,229K,CaCu5-type,Hexagonal,"{'a': '0.49507 nm', 'c': '0.40057 nm'}",P6/mmm,87 kOe at 40K,5.0 μB/fu,1.3 μB/fu at 40K,0.92 μB/fu at 80K,,10.1016/j.jssc.2015.09.024,True
SmNi3CoSi,46.0,,23K,CaCu5-type,Hexagonal,"{'a': '0.49272 nm', 'c': '0.39754 nm'}",P6/mmm,27 kOe at 20K,1.04 μB/fu,0.22 μB/fu at 20K,0.1 μB/fu at 40K,,10.1016/j.jssc.2015.09.024,True
SmNi3CuSi,12.0,,11K,CaCu5-type,Hexagonal,"{'a': '0.49604 nm', 'c': '0.40011 nm'}",P6/mmm,54 kOe at 5K,0.36 μB/fu,0.08 μB/fu at 5K,0.05 μB/fu at 5K,,10.1016/j.jssc.2015.09.024,True
SmNi4Al,18.0,,,Hexagonal,CaCu5-type,,,1.5 T,0.24 μB,,,,10.1016/j.physb.2006.01.443,True
SmNi4Cu,35.0,,,Hexagonal,CaCu5-type,"{'a': '4.949 Å', 'c': '3.991 Å'}",,2.7 T,0.37 μB,,,,10.1016/j.physb.2006.01.443,True
SmNi4B,38.0,,,Hexagonal,CeCo4B-type,"{'a': '5.027 Å', 'c': '6.954 Å'}",,7 T,0.24 μB,,,,10.1016/j.physb.2006.01.443,True
SmNi5,27.5,,,Hexagonal,CaCu5-type,,,0.3 T,0.7 μB,,,,10.1016/j.physb.2006.01.443,
SmCo5,1000.0,,,Hexagonal,CaCu5-type,,,1.7 T,7.4 μB,,,,10.1016/j.physb.2006.01.443,
SmNi4Si,17.0,,19 K,Orthorhombic,YNi4Si-type,"{'a': '0.51000 nm', 'b': '0.82679 nm', 'c': '0.39637 nm'}",Cmmm,58 kOe,0.19 μB/fu,,0.16 μB/fu,,10.1016/j.jssc.2015.07.012,True
SmNi5,15.0,,-1.2 K,Hexagonal,CaCu5-type,"{'a': '0.49240 nm', 'b': '0.85286 nm', 'c': '0.39740 nm'}",,,1.01 μB/fu,,,,10.1016/j.jssc.2015.07.012,False
NdNi4Si,12.0,,,Orthorhombic,YNi4Si-type,,Cmm'm,,2.37 μB/Nd,,,,10.1016/j.jssc.2015.07.012,False
TbNi4Si,37.0,,,Orthorhombic,YNi4Si-type,,Cmm'm,,8.66 μB/Tb,,,,10.1016/j.jssc.2015.07.012,False
CePtSi2,,1.8,,CeNiGe2-type,Orthorhombic,"{'a': '4.288 Å', 'b': '16.718 Å', 'c': '4.238 Å'}",Cmcm,,,,,,10.1016/j.physb.2017.10.028,False
Sm2Fe17N3,740.0,,,TbCu7-type,,,,0.73 MA/m,,,103 A m2/kg,,10.1016/j.jallcom.2016.02.240,True
Sn0.5Ni0.5Fe2O4,830.0,,,Cubic spinel,,{'a': '8.3712 Å'},Fd3m,42 Oe,,28 emu/g,0.90 emu/g,,10.1016/j.jallcom.2014.10.152,True
Sn0.5Co0.5Fe2O4,800.0,,,Cubic spinel,,{'a': '8.4264 Å'},Fd3m,295 Oe,,30 emu/g,3.50 emu/g,,10.1016/j.jallcom.2014.10.152,True
Sn0.5Mn0.5Fe2O4,700.0,,,Cubic spinel,,{'a': '8.3864 Å'},Fd3m,50 Oe,,33 emu/g,1.1 emu/g,,10.1016/j.jallcom.2014.10.152,True
Sn0.98Al0.02O2,300.0,,,Rutile-type tetragonal,Tetragonal,{'a': '4.738'},,,,13.18 emu/cm^3,,,10.1016/j.jcrysgro.2015.08.021,True
Sn0.96Al0.04O2,300.0,,,Rutile-type tetragonal,Tetragonal,{'a': '4.738'},,,,,,,10.1016/j.jcrysgro.2015.08.021,True
Sn0.94Al0.06O2,300.0,,,Rutile-type tetragonal,Tetragonal,{'a': '4.738'},,,,11.46 emu/cm^3,,,10.1016/j.jcrysgro.2015.08.021,True
Sn0.90Al0.10O2,300.0,,,Rutile-type tetragonal,Tetragonal,{'a': '4.738'},,,,,,,10.1016/j.jcrysgro.2015.08.021,True
Sn0.99V0.01O2,100.0,,,Rutile-type tetragonal,Tetragonal,,,,,,,,10.1016/j.jallcom.2013.12.189,True
Sn0.99V0.01O2,40.0,,,Rutile-type tetragonal,Tetragonal,,,,,,,,10.1016/j.jallcom.2013.12.189,True
SnFe2O4,390.0,,,Cubic,Face-centered cubic,"{'a': '8.40 Å', 'b': '8.40 Å', 'c': '8.40 Å'}",Fd3m (227),,4.0000 μB,,,,10.1016/j.jssc.2020.121279,False
SnCo2O4,340.0,,,Cubic,Face-centered cubic,"{'a': '8.69 Å', 'b': '8.69 Å', 'c': '8.69 Å'}",Fd3m (227),,3.0000 μB,,,,10.1016/j.jssc.2020.121279,False
EuTe,,9.6,,NaCl,Cubic,{'a': '6.598 Å'},,,,,,,10.1016/j.jcrysgro.2010.06.022,True
SnVPO5,,22.0,-49.5 K,Triclinic,Distorted square lattice,"{'a': '5.2633 Å', 'b': '6.5252 Å', 'c': '6.8785 Å'}",P-1,,2.61 μB,,,9×10^-3 emu/mol,10.1016/j.jssc.2005.07.014,True
Sr0.5Co0.5Bi2NbTaO9,523.15,,,Orthorhombic,,"{'a': '5.61 Å', 'b': '5.59 Å', 'c': '25.12 Å'}",A21am (36),,,,,,10.1016/j.physb.2018.10.023,True
Sr0.5Ni0.5Bi2NbTaO9,453.15,,,Orthorhombic,,"{'a': '5.65 Å', 'b': '5.56 Å', 'c': '24.86 Å'}",A21am (36),,,,,,10.1016/j.physb.2018.10.023,True
Sr0.5Cu0.5Bi2NbTaO9,523.15,,,Orthorhombic,,"{'a': '5.64 Å', 'b': '5.51 Å', 'c': '24.93 Å'}",A21am (36),,,,,,10.1016/j.physb.2018.10.023,True
Sr0.75Y0.25Co0.75Ga0.25O2.625,225.0,,,Tetragonal,Perovskite-related,"{'a': '7.6547 Å', 'c': '15.3542 Å'}",I 4/mmm,,,,,,10.1016/j.jssc.2006.01.057,True
Sr0.7Y0.3CoO2.62,320.0,,,Tetragonal,Perovskite-related,"{'a': '7.6237 Å', 'c': '15.314 Å'}",I 4/mmm,1800 Oe,,,,,10.1016/j.jssc.2006.01.057,True
Sr0.8La0.2Fe11.8Co0.2O19,705.0,,,M-type hexaferrite,Hexagonal,"{'a': '5.875 Å', 'c': '23.015 Å'}",P63/mmc,0.6 T,,75 Am^2/kg,35 Am^2/kg,,10.1016/j.jallcom.2012.01.055,True
SrLaCu0.5Ru0.5O4,,,-318 K,K2NiF4-type,Tetragonal,"{'a': '3.8643', 'c': '12.8986'}",I4/mmm,,3.41 μB,0.1 μB/f.u at 5 K in 7 T,,,10.1016/j.jssc.2013.11.039,True
Sr1.5La0.5Cu0.5Ru0.5O4,,,-11.5 K,K2NiF4-type,Tetragonal,"{'a': '3.8930', 'c': '12.6940'}",I4/mmm,,1.90 μB,,0.07 μB/f.u at 5 K,,10.1016/j.jssc.2013.11.039,True
Sr2MnWO6,,15.0,-82.0 K,Monoclinic,P21/n,"{'a': '5.6805 Å', 'b': '5.6721 Å', 'c': '8.0197 Å'}",P21/n,,6.13 μB,,,,10.1016/j.jssc.2004.12.031,True
Sr1.5La0.5MnWO6,,25.0,-44.7 K,Monoclinic,P21/n,"{'a': '5.6814 Å', 'b': '5.6763 Å', 'c': '8.0223 Å'}",P21/n,,5.73 μB,,,,10.1016/j.jssc.2004.12.031,True
Sr1.25La0.75MnWO6,,,-41.7 K,Monoclinic,P21/n,"{'a': '5.6772 Å', 'b': '5.6778 Å', 'c': '8.0313 Å'}",P21/n,,5.73 μB,,,,10.1016/j.jssc.2004.12.031,True
SrLaMnWO6,,,-39.5 K,Tetragonal,I4/m,,I4/m,,5.93 μB,,,,10.1016/j.jssc.2004.12.031,True
Sr1.5Nd0.5MnO4,245.0,,230 K,Tetragonal,,"{'a': '5.41 Å', 'b': '5.41 Å', 'c': '21.64 Å'}",Pmmm,0.06 T,5.95 μB,,7.45 emu/g,,10.1016/j.physb.2012.12.039,True
Sr2FeMoO6,430.0,,,Tetragonal,Tetragonal,"{'a': '5.5529 Å', 'c': '7.8993 Å'}",I 4/m,,"Fe: 3.78 μB, Mo: -0.49 μB",2.8 μB/formula unit,,,10.1016/j.jssc.2006.01.043,True
Sr1.6Nd0.4FeMoO6,443.0,,,Monoclinic,Monoclinic,"{'a': '5.5609 Å', 'b': '5.5578 Å', 'c': '7.8884 Å'}",P 21/n,,"Fe: 1.45 μB, Mo: 0.94 μB, Nd: 0.12 μB",2.3 μB/formula unit,,,10.1016/j.jssc.2006.01.043,True
Sr2.5Ca11.5Cu24O41,,2.0,,,,,,,,,,,10.1016/S0921-4526(98)00692-9,True
Sr2.75Ce0.25Co2O6.7,175.0,,,Tetragonal,Tetragonal,"{'a': '3.815', 'b': '3.815', 'c': '20.047'}",I4/mmm,1 T,0.8 μB/Co,,,,10.1016/j.jssc.2008.02.023,True
SrCoO3,280.0,,,,,,,,,,,,10.1016/j.jssc.2008.02.023,False
Sr2CoO4,270.0,,,,,,,,,,,,10.1016/j.jssc.2008.02.023,False
Sr2Al0.78Mn1.22O5.2,,,-41 K,Tetragonal,Perovskite,"{'a': '3.89023 Å', 'c': '7.8034 Å'}",P4/mmm,,4.65 μB per Mn atom,,,,10.1016/j.jssc.2008.11.002,True
Ca2SrFe2O5Cu2Se2,,560.0,,Tetragonal,,"{'a': '3.913980 Å', 'c': '26.34765 Å'}",I4/mmm,,3.433 μB,,,,10.1016/j.jssc.2020.121761,True
Sr2Co2O5,,570.0,,Brownmillerite,Orthorhombic,"{'a': '5.4639 Å', 'b': '15.6486 Å', 'c': '5.5667 Å'}",Imma,,3.00 μB,,,,10.1016/j.jssc.2011.01.026,True
Sr2CoO2Ag2Se2,,190.0,,Tetragonal,,"{'a': '4.10210 Å', 'c': '19.4265 Å'}",I 4/mmm,,3.7 μB,,,,10.1016/j.jssc.2018.05.018,True
Ba2CoO2Ag2Se2,,180.0,,Tetragonal,,"{'a': '4.21471 Å', 'c': '20.0193 Å'}",I 4/mmm,,3.97 μB,,,,10.1016/j.jssc.2018.05.018,True
Sr2CoTeO6,,15.0,,Monoclinic,P21/n,"{'a': '5.712 Å', 'b': '5.663 Å', 'c': '7.956 Å'}",P21/n,,2.76 μB,,,,10.1016/j.jssc.2022.122958,False
Sr1.94La0.06CoW0.984Co0.016O6,,24.0,,Monoclinic,Distorted,"{'a': '5.60663 Å', 'b': '5.58191 Å', 'c': '7.8916 Å'}",P21/n,,2.15 μB,,,,10.1016/j.jssc.2008.08.007,True
Sr1.86La0.14CoW0.964Co0.036O6,,24.0,,Monoclinic,Distorted,"{'a': '5.60619 Å', 'b': '5.58179 Å', 'c': '7.8923 Å'}",P21/n,,2.16 μB,,,,10.1016/j.jssc.2008.08.007,True
Sr1.82La0.18CoW0.956Co0.044O6,,24.0,,Monoclinic,Distorted,"{'a': '5.6046 Å', 'b': '5.5803 Å', 'c': '7.8894 Å'}",P21/n,,2.36 μB,,,,10.1016/j.jssc.2008.08.007,True
Sr2CoWO6,,24.0,,Tetragonal,,"{'a': '5.58277 Å', 'c': '7.97740 Å'}",I4/m,,,,,,10.1016/j.jssc.2008.08.007,True
Sr2CrTaO6,420.0,,,Fm-3m,Cubic,{'a': '7.94 Å'},225,,3.00 μB,,,,10.1016/j.jallcom.2023.172043,False
Sr2CrWO6,370.0,,,Fm-3m,Cubic,{'a': '7.90 Å'},225,,2.00 μB,,,,10.1016/j.jallcom.2023.172043,False
Sr2CrReO6,320.0,,,Fm-3m,Cubic,{'a': '7.87 Å'},225,,1.00 μB,,,,10.1016/j.jallcom.2023.172043,False
Sr2CrOsO6,325.0,,,Fm-3m,Cubic,{'a': '7.84 Å'},225,,3.00 μB,,,,10.1016/j.jallcom.2023.172043,False
Sr2CuIrO6,,15.0,-374 K,Tetragonal,Tetragonally-distorted,"{'a': '5.40717 Å', 'c': '8.41320 Å'}",I 4/m (#87),500 Oe,4.24 μB,,,,10.1016/j.jssc.2014.08.008,True
Sr2CuO2Cl2,,250.0,,,,,,,,,,,10.1016/S0921-4526(98)00822-9,False
Sr2CuOsO6,,18.0,-40 K,Double Perovskite,Tetragonal,"{'a': '5.38985 Å', 'c': '8.48635 Å'}",I 4/m,,2.07 μB,,,,10.1016/j.jssc.2007.12.021,True
Sr2CrOsO6,725.0,,,Double Perovskite,,,,,,,,,10.1016/j.jssc.2007.12.021,False
Sr2F2Mn2Se2O,,141.0,,Tetragonal,Body-centered,"{'a': '4.1658 Å', 'c': '18.7310 Å'}",I4/mmm,323.6 Oe,,,1.46 emu/mole Mn at 5 K,,10.1016/j.jallcom.2013.05.048,True
Ba2F2Mn2Se2O,,100.0,,Tetragonal,Body-centered,"{'a': '4.2756 Å', 'c': '19.5919 Å'}",,,,,,,10.1016/j.jallcom.2013.05.048,False
La2O3Mn2Se2,,160.0,,,,,,,,,,,10.1016/j.jallcom.2013.05.048,False
Sr2Fe0.9Cr0.1MoO6,415.0,,,Tetragonal,Tetragonal,"{'a': '5.578Å', 'c': '7.866Å'}",I4/mmm,,"1.78 μB at 77K, 1.12 μB at room temperature",,,,10.1016/j.physb.2003.11.032,True
Sr2FeMoO6,425.0,,,Tetragonal,Tetragonal,"{'a': '5.573Å', 'c': '7.908Å'}",I4/mmm,,3.20 μB at 77K,,,,10.1016/j.physb.2003.11.032,True
SrFe12O19,748.15,,,Hexagonal,P 6_3/mmc,"{'a': '5.8847 Å', 'c': '23.0511 Å'}",P 6_3/mmc,,,101.9 emu/g,,,10.1016/j.jssc.2015.02.007,True
SrFe18O27,823.15,,,Hexagonal,P 6_3/mmc,"{'a': '5.8969 Å', 'c': '32.799 Å'}",P 6_3/mmc,,,101.4 emu/g,,,10.1016/j.jssc.2015.02.007,True
Sr2Fe30O46,803.15,,,Rhombohedral,R -3 m,"{'a': '5.8940 Å', 'c': '83.808 Å'}",R -3 m,,,101.5 emu/g,,,10.1016/j.jssc.2015.02.007,True
Sr2Fe2O5,,692.0,,Brownmillerite,Orthorhombic,"{'a': '11.35052 Å', 'b': '15.58873 Å', 'c': '5.52881 Å'}",Pbma,,,,,,10.1016/j.jssc.2013.06.030,True
Sr2FeCoO5,5.0,,,Orthorhombic and Cubic,Brownmillerite,"{'a': '5.4376 Å', 'b': '15.4283 Å', 'c': '5.4569 Å'}",I2mb and Pm-3m,1000 Oe,5.32 μB,,,,10.1016/j.jallcom.2023.171768,True
Sr2FeMoO5.7N0.3,400.0,,,Tetragonal,,"{'a': '5.5959', 'c': '7.9024'}",I4/m,,,0.90 μB/f.u. at 5 K,,,10.1016/j.jssc.2011.10.026,True
Sr2FeMoO5N,175.0,400.0,,Tetragonal,,"{'a': '5.6202', 'c': '7.9102'}",I4/m,,"Fe: 2.2 μB, Mo: -1.2 μB at 2 K",0.35 μB/f.u. at 5 K,,,10.1016/j.jssc.2011.10.026,True
Sr2FeMoO6,420.0,,,Tetragonal,,"{'a': '5.5690', 'c': '7.8994'}",I4/m,,3.98 μB,,,,10.1016/j.jssc.2011.10.026,True
