Repository: MaMMoS-project/ML-models

# ML-models
Collection of various ML models developed for the MaMMoS project

Models are organized in different folders of this repository:


- ./beyond-stoner-wolfarth:

   ML models to replace single-grain micromagnetics simulations by ML predictions for:

   -- ./beyond-stoner-wolfarth/single-grain-easy-axis-model:
      where the H and K1 vector are aligned along the z-axis of the simulation cube
      This model predicts Mr, Hc, and BHmax from a, k1, and Ms
      Current model version: v1.0

   -- ./inverse-beyond-stoner-wolfarth/single-grain-easy-axis-model:
      where the H and K1 vector are aligned along the z-axis of the simulation cube

File: compound-to-experimental-tc/data/MagneticMaterials_All.csv (part 26 of 94)
Material_Name,Curie,Neel,Curie_Weiss,Crystal_Structure,Lattice_Structure,Lattice_Parameters,Space_Group,Coercivity,Magnetic_Moment,Magnetization,Remanence,Susceptibility,DOI,Experimental
Sr2FeMoO6,400.0,,,Tetragonal,,,,,,,,,10.1016/j.physb.2006.08.010,True
SrBaFeMoO6,365.0,,,,,,,,,,,,10.1016/j.physb.2006.08.010,True
Ba2FeMoO6,315.0,,,Cubic,,,,,,,,,10.1016/j.physb.2006.08.010,True
Sr2FeMoO6,420.0,,,Tetragonal,I4/m,,I4/m,,3.8 μB,,,,10.1016/j.jssc.2004.04.031,True
Sr2FeNbO6,727.0,25.0,723.6 K,Orthorhombic,Pbnm,"{'a': '5.6202 Å', 'b': '5.6155 Å', 'c': '7.9218 Å'}",Pbnm,"{'5 K': '1.73 kOe', '300 K': '2.38 kOe', '380 K': '3.75 kOe'}",,,"{'5 K': '1.77 emu/g', '300 K': '1.41 emu/g', '380 K': '1.22 emu/g'}",,10.1016/j.jssc.2023.124286,True
Sr2FeReO6,401.0,,,Rock-salt,Cubic,{'a': '7.89 Å'},,,"3.70 μB (Fe), -0.86 μB (Re)",2.7 μB/f.u. at 4.2 K,,,10.1016/j.physb.2011.12.117,False
Sr2FeMoO6,415.0,,,Rock-salt,Cubic,,,,,3 μB/f.u. at 4.2 K,,,10.1016/j.physb.2011.12.117,
Sr2MnUO6,,21.0,6 K,Monoclinic,Pseudocubic,"{'a': '5.8968 Å', 'b': '5.8537 Å', 'c': '8.278 Å'}",P21/n,,5.74 μB/f.u.,3.2 μB/f.u.,0.5 μB,,10.1016/j.jssc.2007.03.002,True
Sr2FeUO6,150.0,,,Monoclinic,Pseudocubic,"{'a': '5.7990 Å', 'b': '5.7819 Å', 'c': '8.167 Å'}",P21/n,,,,,,10.1016/j.jssc.2007.03.002,True
Sr2NiUO6,,21.0,-21.5 K,Monoclinic,Pseudocubic,"{'a': '5.7809 Å', 'b': '5.7752 Å', 'c': '8.1562 Å'}",P21/n,,3.51 μB/f.u.,2 μB/f.u.,,,10.1016/j.jssc.2007.03.002,True
Sr2LaMnFeO7,20.0,,,Tetragonal,,,I4/mmm,,7.4 B.M.,,,,10.1016/S0925-8388(99)00257-1,True
Sr2LaMn1.5Fe0.5O7,35.0,,,Tetragonal,,,I4/mmm,,7.1 B.M.,,,,10.1016/S0925-8388(99)00257-1,True
Ba2MnMoO6,,10.0,-94 K,Cubic,NaCl-type ordered double perovskite,{'a': '8.1680(1)'},Fm3m,,5.80 μB,,,,10.1016/S0925-8388(03)00611-X,True
Sr2MnMoO6,,10.0,-108 K,Tetragonal,NaCl-type ordered double perovskite,"{'a': '7.9575(5)', 'b': '7.9575(5)', 'c': '7.9583(9)'}",P42/n,,4.5 μB,,,,10.1016/S0925-8388(03)00611-X,True
Sr2FeMoO6,415.0,,,,,,,,,,,,10.1016/S0925-8388(03)00611-X,False
Sr2MnO2Ag1.5Se2,,63.0,+45 K,I4/mmm,Tetragonal,"{'a': '4.08771 Å', 'c': '19.13087 Å'}",I4/mmm,,3.99 μB,,,,10.1016/j.jssc.2016.10.010,True
Sr2MnO2Cu1.5Se2,,53.0,,I4/mmm,Tetragonal,"{'a': '4.06655 Å', 'c': '17.8830 Å'}",I4/mmm,,4.1 μB,,,,10.1016/j.jssc.2016.10.010,False
Sr2NiMoO6,,80.0,,Tetragonal,I4/m,"{'a': '5.5422', 'b': '5.5422', 'c': '7.89112'}",I4/m,,,,,,10.1016/j.jssc.2020.121474,True
Sr2PdO3,,,-3.7 K,Orthorhombic,,"{'a': '3.9782 Å', 'b': '3.5313 Å', 'c': '12.824 Å'}",Immm,,,,,Curie constant: 1.4 x 10^-3 emu/mol,10.1016/j.physb.2018.10.048,True
Sr3Ru2O7,,,2.4 K,,,,,,3.17 μB,,,,10.1016/j.jallcom.2003.09.094,True
Sr4Ru3O10,104.0,,130 K,,,,,,2.60 μB,,,,10.1016/j.jallcom.2003.09.094,True
SrRuO3,165.0,,160 K,,,,,,2.8 μB,,,,10.1016/j.jallcom.2003.09.094,True
Sr2TiMoO6,,20.1,,Triclinic,Perovskite,"{'a': '5.5236 Å', 'b': '5.5224 Å', 'c': '7.8058 Å'}",I-1 (#5),,1.03 μB,,,0.0038 emu/mol,10.1016/j.jallcom.2018.08.314,True
Sr2YRuO6,,26.0,-273.54 K,Monoclinic,P 2_1/n,"{'a': '5.75664 Å', 'b': '5.7812 Å', 'c': '8.1489 Å'}",P 2_1/n,,2.19 μB,,,,10.1016/j.jssc.2017.03.001,True
Sr2YbNbO6,,,-120 K,Cation-ordered perovskite,Monoclinic,"{'a': '5.79020(7) Å', 'b': '5.81748(6) Å', 'c': '8.20087(11) Å'}",P21/n,,4.8 μB,,,,10.1016/j.jssc.2014.10.025,True
Sr2YbTaO6,,,-120 K,Cation-ordered perovskite,Monoclinic,"{'a': '5.79147(6) Å', 'b': '5.82054(5) Å', 'c': '8.20398(9) Å'}",P21/n,,4.8 μB,,,,10.1016/j.jssc.2014.10.025,True
Sr2YbSbO6,,,-120 K,Cation-ordered perovskite,Monoclinic,"{'a': '5.78749(7) Å', 'b': '5.79994(7) Å', 'c': '8.18956(11) Å'}",P21/n,,4.8 μB,,,,10.1016/j.jssc.2014.10.025,True
Sr3Co2O5.91,,225.0,,Orthorhombic,Body-centered,"{'a': '3.9261 Å', 'b': '3.6889 Å', 'c': '20.6779 Å'}",Immm,,,,,,10.1016/j.jssc.2005.11.013,True
Sr3Co2O5.64,,188.0,,Orthorhombic,Body-centered,"{'a': '3.9442 Å', 'b': '3.6687 Å', 'c': '20.6810 Å'}",Immm,,,,,,10.1016/j.jssc.2005.11.013,True
Sr3Co2O5.38,,185.0,,Orthorhombic,Body-centered,"{'a': '3.9721 Å', 'b': '3.6753 Å', 'c': '20.5730 Å'}",Immm,,,,,,10.1016/j.jssc.2005.11.013,True
Sr3Co2O6,,,85(5) K,Rhombohedral,K4CdCl6-derived,"{'a': '9.612 Å', 'c': '10.70 Å'}",R-3c,,6.14 μB/f.u.,4.5 μB/f.u.,,,10.1016/j.jssc.2013.05.014,True
Sr3Co1.8Zn0.2O6,,,59(4) K,Rhombohedral,K4CdCl6-derived,,R-3c,,5.46 μB/f.u.,3.59 μB/f.u.,,,10.1016/j.jssc.2013.05.014,True
Sr3Co1.6Zn0.4O6,,,44(5) K,Rhombohedral,K4CdCl6-derived,,R-3c,,4.67 μB/f.u.,2.89 μB/f.u.,,,10.1016/j.jssc.2013.05.014,True
Sr3Co1.4Zn0.6O6,,,35(2) K,Rhombohedral,K4CdCl6-derived,,R-3c,,3.95 μB/f.u.,2.32 μB/f.u.,,,10.1016/j.jssc.2013.05.014,True
Sr3Co1.2Zn0.8O6,,,30(3) K,Rhombohedral,K4CdCl6-derived,,R-3c,,3.02 μB/f.u.,2.16 μB/f.u.,,,10.1016/j.jssc.2013.05.014,True
Sr3CoZnO6,,,21(6) K,Rhombohedral,K4CdCl6-derived,"{'a': '9.552 Å', 'c': '10.89 Å'}",R-3c,,2.26 μB/f.u.,1.65 μB/f.u.,,,10.1016/j.jssc.2013.05.014,True
Sr3CoRuO7,,,37 K,Tetragonal,I 4/mmm,"{'a': '3.91289', 'c': '20.2655'}",I 4/mmm,,5.26 μB,,,,10.1016/j.jssc.2017.06.010,True
Sr3FeMoO7,,25.0,,Tetragonal,I 4/mmm,,I 4/mmm,,,,,,10.1016/j.jssc.2017.06.010,
Sr3MnTiSbO9,,10.0,-7 K,3C perovskite,Cubic,{'a': '3.9445 Å'},Pm-3m,,4.977 μB/mol,,,,10.1016/j.jssc.2019.121116,True
Sr3CoTiSbO9,,20.0,-157 K,3C perovskite,Cubic,{'a': '3.9393 Å'},Pm-3m,,5.46 μB/mol,,,,10.1016/j.jssc.2019.121116,True
Sr2IrO4,,240.0,,Tetragonal,I41/acd,"{'a': '5.497 Å', 'c': '25.80 Å'}",I41/acd,,,,,,10.1016/j.jcrysgro.2020.125657,True
Sr3Ir2O7,,285.0,,Tetragonal,I4/mmm,"{'a': '3.899 Å', 'c': '20.894 Å'}",I4/mmm,,,,,,10.1016/j.jcrysgro.2020.125657,True
SrIrO3,,,θ = -1.8 K,Monoclinic,C12/c1,"{'a': '5.594 Å', 'b': '9.594 Å', 'c': '14.147 Å'}",C12/c1,,μ_eff = 0.47 μB/Ir,,,χo = 1.6 ⋅ 10^-4 emu/mol Oe,10.1016/j.jcrysgro.2020.125657,True
Sr3Mn2O6,,250.0,,Tetragonal,Body-centered,"{'a': '10.8686 Å', 'c': '20.2051 Å'}",P4/mbm,,3.12 μB,,,,10.1016/S0022-4596(03)00245-7,True
La1.2Sr1.8Mn2O7,126.0,,,,,,,,,,,,10.1016/S0022-4596(03)00245-7,
Sr3Mn2O7,,160.0,,,,,,,,,,,10.1016/S0022-4596(03)00245-7,
Sr3MnMo2O9,,12.0,-37 K,Monoclinic,Monoclinic,"{'a': '5.6564 Å', 'b': '5.6383 Å', 'c': '7.9765 Å'}",P21/n,,4.55 μB,,,,10.1016/j.jallcom.2015.11.204,True
Ba3MnMo2O9,,9.0,-147 K,Cubic,Cubic,"{'a': '8.149 Å', 'b': '8.149 Å', 'c': '8.149 Å'}",Fm3̄m,,4.55 μB,,,,10.1016/j.jallcom.2015.11.204,True
Sr3Fe2MoO9,280.0,,,,,,,,,,,,10.1016/j.jallcom.2015.11.204,False
Ca3Fe2WO9,310.0,,,,,,,,,,,,10.1016/j.jallcom.2015.11.204,False
Sr3Fe2UO9,330.0,,,,,,,,,,,,10.1016/j.jallcom.2015.11.204,False
Sr3Fe2TeO9,717.0,,,,,,,,,,,,10.1016/j.jallcom.2015.11.204,False
Sr3NiPtO6,,,-25 K,Rhombohedral,K4CdCl6-type,"{'a': '9.572 Å', 'c': '11.172 Å'}",R-3c,,1.7 μB,,,,10.1016/j.jallcom.2009.05.049,True
Sr2.5Ba0.5NiPtO6,,,-13 K,Rhombohedral,K4CdCl6-type,"{'a': '9.699 Å', 'c': '11.270 Å'}",R-3c,,3.30 μB,,,,10.1016/j.jallcom.2009.05.049,True
Sr2BaNiPtO6,,,-15 K,Rhombohedral,K4CdCl6-type,"{'a': '9.781 Å', 'c': '11.310 Å'}",R-3c,,3.14 μB,,,,10.1016/j.jallcom.2009.05.049,True
Sr1.5Ba1.5NiPtO6,,,-18 K,Rhombohedral,K4CdCl6-type,"{'a': '9.822 Å', 'c': '11.334 Å'}",R-3c,,2.94 μB,,,,10.1016/j.jallcom.2009.05.049,True
Sr3NiSb2O9,,,-138 K,Monoclinic,Perovskite,"{'a': '5.64381 Å', 'b': '5.62299 Å', 'c': '7.95687 Å'}",P21/n,,3.49 μB per Ni2+,,2×10^-3 μB per formula unit,Enhanced below ~90 K,10.1016/j.jssc.2015.03.022,True
La3Ni2SbO9,,105.0,,Distorted Perovskite,,,,,1.5 μB per formula unit at 5 K,,,,10.1016/j.jssc.2015.03.022,False
SrLaNiSbO6,,1.7,,,,,,,,,,,10.1016/j.jssc.2015.03.022,False
Ca3Co2O6,,24.0,,,,,,,,,,,10.1016/j.physb.2005.11.075,True
BaCoO3,53.0,15.0,22 K,Hexagonal perovskite,,,,,,,,,10.1016/j.physb.2005.11.075,True
Sr4Co3O9,,,-150 K,,,,,,,,,,10.1016/j.physb.2005.11.075,True
Sr5Co4O12,,,-180 K,,,,,,,,,,10.1016/j.physb.2005.11.075,True
Ca3Co2O6,,24.0,,,,,,,,,,,10.1016/S0022-4596(03)00351-7,False
Sr4Li0.89Mn2.11O9,,4.5,-140.2 K,2H-hexagonal perovskite,Trigonal,"{'a': '9.5721 Å', 'c': '7.8264 Å'}",P 321,,5.393 μB,,,,10.1016/j.jallcom.2011.03.040,True
Sr4Ru6ClO18,,48.0,,Cubic,,"{'a': '9.185 Å', 'b': '9.185 Å', 'c': '9.185 Å'}",I 23,,,,,2.5×10^-4 to 3.3×10^-4 emu/mol Ru,10.1016/j.jssc.2014.01.012,True
Ba3Ru2NaO9,,210.0,,,,,,,,,,,10.1016/j.jssc.2014.01.012,
Sr5BiNi2O9.6,,20.0,,Tetragonal,Body-centered,"{'a': '5.3637 Å', 'c': '17.5541 Å'}",I4/mmm,,,,,,10.1016/j.jssc.2011.10.020,True
SrBiMn1.75Ti0.25O6,,40.0,,"Orthorhombic (Ibmm) at low temperature, Tetragonal (I4/mcm) at high temperature","Orthorhombic at low temperature, Tetragonal at high temperature","{'a': '5.514(7) Å at 4 K, 5.515(8) Å at 80 K, 5.519(4) Å at 300 K, 5.513(8) Å at 703 K', 'b': '5.510(2) Å at 4 K, 5.511(2) Å at 80 K, 5.516(6) Å at 300 K, 5.513(8) Å at 703 K', 'c': '7.670(1) Å at 4 K, 7.671(6) Å at 80 K, 7.686(6) Å at 300 K, 7.793(1) Å at 703 K'}","Ibmm at low temperature, I4/mcm at high temperature",,1.4 μB per Mn ion at 4 K,,,,10.1016/j.jallcom.2012.01.124,True
SrCo0.5Nb0.5O3,,19.5,650 K,Cubic,Pm3̄m,{'a': '0.39440 nm'},Pm3̄m,,4.90 μB,,,,10.1016/S0925-8388(00)00784-2,True
Sr2Co0.5Nb0.5O4,,,-15 K to 5 K,Tetragonal,I4/mmm,"{'a': '0.38920 nm', 'c': '1.26391 nm'}",I4/mmm,,2.08-2.16 μB,,,,10.1016/S0925-8388(00)00784-2,True
BaCo0.5Nb0.5O3,45.0,,,Cubic,Pm3̄m,,Pm3̄m,,,,,,10.1016/S0925-8388(00)00784-2,False
SrCo12O19,,80.0,,Hexagonal,Magnetoplumbite-type,,P63/mmc (No.194),,,,,,10.1016/j.jssc.2008.02.024,True
SrCo6O11,,20.0,,Hexagonal,R-type,,,,,,,,10.1016/j.jssc.2008.02.024,True
SrCoO2.75,300.0,,,Mixed Brownmillerite and Perovskite,,{'c': '3.812 Å'},,,,1.42 μB/f.u,,,10.1016/j.jallcom.2021.159296,True
SrCoO3,250.0,,,Cubic Perovskite,,,,,,2.1 μB/f.u,,,10.1016/j.jallcom.2021.159296,True
SrCoO2.5,,570.0,,Orthorhombic Brownmillerite,,,,,,,,,10.1016/j.jallcom.2021.159296,True
SrCr8Ga4O19,,,500 K,,,,,,14 μB^2/f.u.,,,,10.1016/S0921-4526(98)01501-4,True
SrFe0.5Co0.5O3,330.0,,,Cubic Perovskite,Cubic,{'a': '3.8335'},Pm3̄m,,3 μB per formula unit,,1 Am^2/kg,,10.1016/j.jssc.2011.10.002,True
SrFe0.95Ti0.05O2.69,,25.0,-115 K,Orthorhombic,Pbnm,"{'a': '5.471 Å', 'b': '10.966 Å', 'c': '7.713 Å'}",,,,,,,10.1016/j.jssc.2004.01.015,True
SrFe11.5Al0.5O19,704.15,,,Hexagonal,P63/mmc,"{'a': '5.8667 Å', 'b': '5.8667 Å', 'c': '23.0506 Å'}",P63/mmc,7116 Oe,,49.41 emu/g,29.49 emu/g,,10.1016/j.jssc.2023.124126,True
SrFe11.5Cr0.5O19,788.15,,,Hexagonal,P63/mmc,"{'a': '5.853 Å', 'b': '5.853 Å', 'c': '23.009 Å'}",P63/mmc,6594 Oe,,62.67 emu/g,50.18 emu/g,,10.1016/j.jssc.2023.124126,True
SrFe11.5Mn0.5O19,699.15,,,Hexagonal,P63/mmc,"{'a': '5.9231 Å', 'b': '5.9231 Å', 'c': '23.148 Å'}",P63/mmc,4927 Oe,,47.48 emu/g,31.40 emu/g,,10.1016/j.jssc.2023.124126,True
SrFe11.9In0.1O19,670.0,,,Hexagonal,Hexagonal,"{'a': '5.8737', 'b': '5.8737', 'c': '22.9810'}",P63/mmc (No. 194),"4185 Oe at 300 K, 2560 Oe at 5 K",,"85 emu/g at 300 K, 91 emu/g at 5 K","74 emu/g at 300 K, 85 emu/g at 5 K",,10.1016/j.jallcom.2019.153412,True
SrFe12O19,732.0,,,Hexagonal,Hexagonal,,P63/mmc (No. 194),,,78 emu/g,,,10.1016/j.jallcom.2019.153412,False
SrFe4As12,735.0,,,Cubic,Cubic,"{'a': '8.38 Å', 'b': '8.38 Å', 'c': '8.38 Å'}",Im-3,,1.76 μB,,,,10.1016/j.jssc.2018.07.035,False
SrLa2Ni2TeO9,,,+121 K,Monoclinic,Perovskite-like,"{'a': '5.6008 Å', 'b': '5.5872 Å', 'c': '7.9018 Å'}",P21/n,2.4 kOe,2.21 μB per Ni2+ cation,,0.06 μB per f.u.,,10.1016/j.jssc.2016.09.004,True
Sr2FeTaO6,,23.0,,,,,,,,,,,10.1016/j.jssc.2016.09.004,False
Sr2FeIrO6,,120.0,,,,,,,,,,,10.1016/j.jssc.2016.09.004,False
KNiF3,,275.0,,,,,,,,,,,10.1016/j.jssc.2016.09.004,False
BaLaCuOsO6,,25.0,-103 K,Tetragonal,Body-centered,"{'a': '5.5230 Å', 'c': '8.3773 Å'}",I4̄,,3.08 μB,,,,10.1016/j.jssc.2020.121784,True
SrLaCuOsO6,,50.0,-226 K,Tetragonal,Body-centered,"{'a': '5.4728 Å', 'c': '8.2905 Å'}",I4̄,,3.76 μB,,,,10.1016/j.jssc.2020.121784,True
SrMn3O6,,46.0,,Incommensurate modulated tunnel structure,Orthorhombic,"{'a': '9.1334 Å', 'b': '2.8219 Å', 'c': '12.0959 Å'}",Pnma,,4.76 μB per Mn cation,,,,10.1016/j.jssc.2004.05.057,True
BaPrO3,,11.6,,Orthorhombic,Perovskite,"{'a': '6.2056 Å', 'b': '8.7223 Å', 'c': '6.1757 Å'}",Pnma,,0.88 μB,,,6.67×10^−4 e.m.u. mol^−1,10.1016/S0925-8388(97)00241-7,True
SrRuO3,160.0,,,Cubic,,{'a': '3.9229'},Pm-3m,,,,,,10.1016/j.jcrysgro.2008.09.042,True
SrTbO3,,30.5,,Cubic,Perovskite,{'a': '4.18 Å'},Pm-3m (no. 221),,6.50 μB,,,,10.1016/j.physb.2013.04.041,True
SrTbO3,,30.5,,Orthorhombic,Perovskite,"{'a': '5.962 Å', 'b': '8.351 Å', 'c': '5.874 Å'}",Pnma (no. 62),,6.60 μB,,,,10.1016/j.physb.2013.04.041,True
SrTi0.5Mn0.5O3,,13.0,-581 K,Cubic,Pm-3m,"{'a': '3.905 Å', 'b': '3.905 Å', 'c': '3.905 Å'}",Pm-3m,,0.03 μB/formula unit at 2 K,,,,10.1016/j.jallcom.2016.09.179,True
SrUCl5,,,-127 K,,,,,,3.65 B.M.,,,1.653 emu·K·mol−1,10.1016/S0925-8388(98)00235-7,True
Ba2UCl7,,,-95 K,Monoclinic,,"{'a': '7.20 Å', 'b': '15.61 Å', 'c': '10.66 Å'}",P21/c,,3.25 B.M.,,,1.310 emu·K·mol−1,10.1016/S0925-8388(98)00235-7,True
Tb0.2Gd0.8,270.0,,,Hexagonal Closed-Packed (HCP),,,P 63/mmc,,,,,,10.1016/j.actamat.2018.09.017,True
Tb0.3Dy0.7Fe1.95,653.15,,,,,,,0.01 Oe,,"78 emu/g (L-mode), 62 emu/g (T-mode)","1.3 emu/g (L-mode), 1.2 emu/g (T-mode)",,10.1016/j.physb.2014.03.052,True
Tb0.47Y0.53Ni2B2C,,6.1,,Tetragonal,Tetragonal-Orthorhombic,"{'a': '3.5315 Å', 'b': '3.5315 Å', 'c': '10.4575 Å'}",I4/mmm,,,,,,10.1016/j.physb.2017.11.071,True
TbNi2B2C,,15.0,,,,,,,,,,,10.1016/j.physb.2017.11.071,False
TbCu2,,55.0,,Orthorhombic,CeCu2,,,,,,,,10.1016/j.physb.2003.11.020,
DyCu2,,27.0,,Orthorhombic,CeCu2,,,,,,,,10.1016/j.physb.2003.11.020,
TbMnSi,,410.0,31.07 K,Orthorhombic,TiNiSi-type,"{'a': '0.6981 nm', 'b': '0.4089 nm', 'c': '0.7971 nm'}",Pnma,,10.17 μB,,,,10.1016/j.jallcom.2006.11.148,True
Tb0.5La0.5MnSi,,121.0,274.9 K,Tetragonal,CeFeSi-type,"{'a': '0.4080 nm', 'c': '0.7250 nm'}",P 4/nmm,,5.67 μB,,,,10.1016/j.jallcom.2006.11.148,True
TbCoC2,28.0,,,Single phase,,"{'a': '3.566 Å', 'b': '4.510 Å', 'c': '6.033 Å'}",Amm2,,,,,,10.1016/j.physb.2010.01.120,True
Tb0.6Y0.4CoC2,18.0,,,Single phase,,"{'a': '3.554 Å', 'b': '4.508 Å', 'c': '6.026 Å'}",Amm2,,,,,,10.1016/j.physb.2010.01.120,True
Tb0.75Er0.25Ni2,29.0,,29.6 K,C15 Laves-phase superstructure,Cubic,{'a': '14.3173 Å'},F-43m,,5.8 μB/f.u.,,,,10.1016/j.jallcom.2020.157870,True
Tb0.5Er0.5Ni2,21.0,,19.5 K,C15 Laves-phase superstructure,Cubic,{'a': '14.2967 Å'},F-43m,,5.6 μB/f.u.,,,,10.1016/j.jallcom.2020.157870,True
Tb0.25Er0.75Ni2,13.6,,10.5 K,C15 Laves-phase superstructure,Cubic,{'a': '14.2626 Å'},F-43m,,5.2 μB/f.u.,,,,10.1016/j.jallcom.2020.157870,True
Tb2AgIn3,,42.0,-32.4 K,CaIn2-type,Hexagonal,"{'a': '4.793 Å', 'c': '7.322 Å'}",P63/mmc,,5.1 μB,,,,10.1016/S0925-8388(98)00860-3,True
Tb2Be2SiO7,,3.1,-2.23 K,Tetragonal,,,P4̄21m,,9.38 μB,4.81 μB/Tb3+,,,10.1016/j.jallcom.2023.170657,True
Tb2Be2Si0.75Ge0.25O7,,2.88,-2.38 K,Tetragonal,,,P4̄21m,,9.47 μB,,,,10.1016/j.jallcom.2023.170657,True
Tb2Be2Si0.5Ge0.5O7,,2.77,-2.41 K,Tetragonal,,,P4̄21m,,9.45 μB,,,,10.1016/j.jallcom.2023.170657,True
Tb2Be2Si0.25Ge0.75O7,,2.64,-2.05 K,Tetragonal,,,P4̄21m,,9.49 μB,,,,10.1016/j.jallcom.2023.170657,True
Tb2Be2GeO7,,2.5,-2.75 K,Tetragonal,,,P4̄21m,,9.21 μB,,,,10.1016/j.jallcom.2023.170657,True
Tb2Co3Ge5,,20.6333333333333,-8.2 K,Monoclinic,,"{'a': '9.522 Å', 'b': '11.664 Å', 'c': '5.6474 Å'}",I12/c1,,9.48 μB/Tb atom,5.4 μB/Tb at 2 K and 90 kOe,,1.17 × 10^-3 emu/mol Oe,10.1016/j.jallcom.2021.161536,True
Tb2CuIn3,,33.0,,Hexagonal,Hexagonal,"{'a': '4.702 Å', 'c': '3.682 Å'}",P6/mmm,,6.8 μB,,,,10.1016/S0925-8388(00)01140-3,True
Tb2CuIn3,,33.0,,Orthorhombic,Orthorhombic,"{'a': '4.699 Å', 'b': '8.139 Å', 'c': '3.668 Å'}",Cmmm,,6.8 μB,,,,10.1016/S0925-8388(00)01140-3,True
Tb2AgIn3,,42.0,,,,,,,,,,,10.1016/S0925-8388(00)01140-3,False
Tb2Fe17,412.0,,,Hexagonal,Th2Ni17-type,"{'a': '8.4584', 'c': '8.3005'}",P63/mmc,,1.63 μB (Fe at),80.4 Am^2/kg,,,10.1016/j.jssc.2016.03.001,True
Tb2Mn3Si5,89.0,,-7.8 K,Sc2Fe3Si5-type,Tetragonal,"{'a': '1.06417 nm', 'c': '0.54647 nm'}",P4/mnc,,"{'Tb': '8.76 μB', 'Mn1': '1.32 μB', 'Mn2': '-0.637 μB'}",,,,10.1016/S0925-8388(01)01824-2,True
Tb2Ni0.90Si2.94,,,3.9 K,Hexagonal,AlB2 type,"{'a': '3.968 Å', 'c': '4.054 Å'}",P6/mmm,590 Oe,5.3 μB at 2 K for 70 kOe,,0.3 μB/Tb ion,,10.1016/j.jallcom.2019.01.123,True
TbIn3,,32.7,,Cubic,,,,,,,,,10.1016/j.physb.2006.06.035,True
TbRhIn5,,45.5,,Tetragonal,,,,,,,,,10.1016/j.physb.2006.06.035,True
Tb2RhIn8,,42.8,,Tetragonal,,,,,,,,,10.1016/j.physb.2006.06.035,True
Tb2Sn2O7,,,-8.61 K,Cubic pyrochlore,Cubic,{'a': '1.0423 nm'},Fd-3m,,9.66 μB/Tb3+,,,,10.1016/j.jcrysgro.2014.04.002,True
Nd2Ti2O7,,0.6,-6.0 K,Pyrochlore,,,,,,,,,10.1016/j.physb.2005.01.372,True
Tb3Ni,,61.0,,Orthorhombic,,,Pnma,,,,,,10.1016/j.jallcom.2019.151720,True
Tb3RuO7,,17.0,-10.5K,Orthorhombic,,,P21nb,,17.21 μB,,,,10.1016/j.jssc.2014.08.003,True
Tb4PdGa12,,16.0,-31.5 K,Cubic,,{'a': '8.5940 Å'},Im3̄m,,7.6 μB per Tb ion,,,,10.1016/j.jssc.2004.10.026,True
Tb4PtGa12,,12.0,-25.8 K,Cubic,,{'a': '8.5850 Å'},Im3̄m,,6.2 μB per Tb ion,,,,10.1016/j.jssc.2004.10.026,True
CeRhIn5,,3.8,,Tetragonal,,,,,,,,,10.1016/j.jssc.2004.10.026,
Ce2RhIn8,,2.8,,,,,,,,,,,10.1016/j.jssc.2004.10.026,
CeIn3,,10.0,,,,,,,,,,,10.1016/j.jssc.2004.10.026,
CePdGa6,,5.5,,,,,,,,,,,10.1016/j.jssc.2004.10.026,
Ce2PdGa12,,11.0,,,,,,,,,,,10.1016/j.jssc.2004.10.026,
Ce8Pd24Ga,,3.6,,,,,,,,,,,10.1016/j.jssc.2004.10.026,
CePdGa,,1.8,,,,,,,,,,,10.1016/j.jssc.2004.10.026,
CePd2Ga3,6.0,,,,,,,,,,,,10.1016/j.jssc.2004.10.026,
TbNiGa,,23.0,,Orthorhombic,,,,,,,,,10.1016/j.jssc.2004.10.026,
TbNi3Ga2,14.0,,,,,,,,,,,,10.1016/j.jssc.2004.10.026,
Tb2CoGa3,28.0,,,,,,,,,,,,10.1016/j.jssc.2004.10.026,
TbPdGa,,26.0,,,,,,,,,,,10.1016/j.jssc.2004.10.026,
TbPtGa,,34.0,,Orthorhombic,,,,,,,,,10.1016/j.jssc.2004.10.026,
TbRhGa,,22.0,,Orthorhombic,,,,,,,,,10.1016/j.jssc.2004.10.026,
TbGa2,,18.0,,,,,,,,,,,10.1016/j.jssc.2004.10.026,
Tb5Ge4,,92.0,61 K,Orthorhombic,O(II),,Pnma,4.5-6.5 T,8.9 μB/Tb,,,,10.1016/j.physb.2017.03.009,True
Gd5Ge4,,125.0,,Orthorhombic,O(II),,Pnma,,,,,,10.1016/j.physb.2017.03.009,False
Gd,293.0,,,,,,,,,,,,10.1016/j.jallcom.2008.09.032,True
Tb5Si2Ge2,110.0,,,Monoclinic,Orthorhombic,"{'a': '7.5312 Å', 'b': '14.6618 Å', 'c': '7.7132 Å'}",P1121/a,,,,,,10.1016/j.jallcom.2023.170981,True
Tb5Si2Ge1.85Co0.15,116.0,,,Monoclinic,Orthorhombic,"{'a': '7.5060 Å', 'b': '14.6577 Å', 'c': '7.7045 Å'}",P1121/a,,,,,,10.1016/j.jallcom.2023.170981,True
Tb5Si2Ge2,112.0,,,Monoclinic,,,,,,,,,10.1016/j.jnoncrysol.2008.05.069,True
Tb6FeSb2,256.0,,,Hexagonal,,"{'a': '8.1942 Å', 'c': '4.1758 Å'}",P6̄2m (No. 189),,9.32 μB per Tb atom,,,,10.1016/j.jallcom.2005.11.020,True
TbCuSb2,,9.0,,ZrCuSi2-type,Tetragonal,,P4/nmm,,7.80 μB,,,,10.1016/S0921-4526(99)01769-X,True
TbPdSb2,,11.0,,ZrCuSi2-type,Tetragonal,,P4/nmm,,8.61 μB,,,,10.1016/S0921-4526(99)01769-X,True
TbAgSb2,,11.0,,ZrCuSi2-type,Tetragonal,,P4/nmm,,7.55 μB,,,,10.1016/S0921-4526(99)01769-X,True
TbB50,,17.5,,Orthorhombic,,"{'a': '1.661 nm', 'b': '1.764 nm', 'c': '0.948 nm'}",Pbam,30 kG,10.5 μB/Tb atom,,,,10.1016/S0925-8388(99)00078-X,True
TbB41Si1.2,,14.5,,Orthorhombic,,"{'a': '1.665 nm', 'b': '1.774 nm', 'c': '0.961 nm'}",Pbam,23 kG,11.9 μB/Tb atom,,,,10.1016/S0925-8388(99)00078-X,True
SmBaMn2O6,,175.0,,,,,,,,,,,10.1016/j.jssc.2022.123504,True
TbBiSiO5,,,-9 K,triclinic,triclinic,"{'a': '5.5338', 'b': '6.7017', 'c': '6.8905'}",P-1,,9.73 μB,,,,10.1016/j.jssc.2021.122568,True
TbCo0.3Ni0.7C2,,45.0,,,,,Amm2,,"1.5 μB (at TN), 4.8 μB (below 20 K)",,,,10.1016/S0921-4526(02)01667-8,True
TbCo0.5Ni0.5C2,,13.0,,,,,Amm2,,7.6 μB,,,,10.1016/S0921-4526(02)01667-8,True
TbCo0.7Ni0.3C2,17.0,,,,,,Amm2,,"2.9 μB (at TC), 5.6 μB (below 10 K)",,,,10.1016/S0921-4526(02)01667-8,True
TbCo0.85Ni0.15C2,30.0,,,,,,Amm2,,8.2 μB,,,,10.1016/S0921-4526(02)01667-8,True
TbCo3B2,30.0,,,Hexagonal,,"{'a': '5.047 Å', 'c': '3.003 Å'}",P6/mmm,,,,,,10.1016/j.jallcom.2010.10.043,True
PrCo2B2,16.0,,,,,,,,,,,,10.1016/j.jallcom.2010.10.043,False
NdCo2B2,27.0,,,,,,,,,,,,10.1016/j.jallcom.2010.10.043,False
DySb,,11.0,,,,,,,,,,,10.1016/j.jallcom.2010.10.043,False
GdCo2B2,25.0,,,,,,,,,,,,10.1016/j.jallcom.2010.10.043,False
Ho5Pd2,28.0,,,,,,,,,,,,10.1016/j.jallcom.2010.10.043,False
GdPd2Si,17.0,,,,,,,,,,,,10.1016/j.jallcom.2010.10.043,False
PrNi,20.0,,,,,,,,,,,,10.1016/j.jallcom.2010.10.043,False
ErCo2,35.0,,,,,,,,,,,,10.1016/j.jallcom.2010.10.043,False
TbCrO3,,157.0,,Orthorhombic,,,Pbnm,,10.21 μB/f.u.,,,,10.1016/j.jallcom.2017.11.186,True
TbCr0.95Mn0.05O3,,142.0,,Orthorhombic,,,Pbnm,,,,,,10.1016/j.jallcom.2017.11.186,True
TbCr0.9Mn0.1O3,,142.0,,Orthorhombic,,,Pbnm,,,,,,10.1016/j.jallcom.2017.11.186,True
TbFe6.2Ga5.8,492.0,,,ScFe6Ga6-type,Immm,"{'a': '0.85539 nm', 'b': '0.86509 nm', 'c': '0.50664 nm'}",Immm,1.2 kOe (300 K),3.2 μB (300 K),,,,10.1016/j.jssc.2020.121482,True
TbFe5.5Ga6.5,477.0,,,ScFe6Ga6-type,Immm,"{'a': '0.86458 nm', 'b': '0.86550 nm', 'c': '0.50856 nm'}",Immm,1.2 kOe (300 K),3.3 μB (300 K),,,,10.1016/j.jssc.2020.121482,True
TbFe2.4Ga0.6,400.0,,,CeNi3-type,P63/mmc,"{'a': '0.51877 nm', 'c': '1.6621 nm'}",P63/mmc,0.5 kOe (300 K),2.37 μB (300 K),,0.5 μB (300 K),,10.1016/j.jssc.2020.121482,True
TbFe1.42Ga0.58,400.0,,,MgCu2-type,Fd-3m,,Fd-3m,6.2 kOe (2 K),5.1 μB (2 K),,3.3 μB (2 K),,10.1016/j.jssc.2020.121482,True
Tb4FeGa12,,27.0,-86 K,Y4PdGa12-type,Im-3m,{'a': '0.85576 nm'},Im-3m,,2.75 μB (2 K),,,,10.1016/j.jssc.2020.121482,True
TbFe0.3Ga1.7,34.0,,59 K,AlB2-type,P6/mmm,"{'a': '0.43726 nm', 'c': '0.36302 nm'}",P6/mmm,13 kOe (2 K),6.3 μB (2 K),,2.7 μB (2 K),,10.1016/j.jssc.2020.121482,True
TbFe1.99,697.0,,,Rhombohedral,Distorted MgCu2-type,"{'a': '5.191 Å', 'c': '12.762 Å'}",R-3m,,,,,,10.1016/j.jallcom.2022.166360,True
TbNi2Mn,140.0,,,MgCu2-type,Cubic,{'a': '7.160 Å'},,,,,,,10.1016/j.jallcom.2022.166360,False
TbFeSi,124.0,,134 K,Tetragonal,CeFeSi-type,"{'a': '3.9758 Å', 'b': '3.9758 Å', 'c': '6.8184 Å'}",P4/nmm,1.67 T,5.2 μB,121 A m^2 kg^−1,,,10.1016/j.jallcom.2024.173452,True
DyFeSi,89.0,,97 K,Tetragonal,CeFeSi-type,"{'a': '3.9607 Å', 'b': '3.9607 Å', 'c': '6.7970 Å'}",P4/nmm,0.85 T,6.2 μB,148 A m^2 kg^−1,,,10.1016/j.jallcom.2024.173452,True
TbIrSi3,,16.0,-17 K,Tetragonal,BaNiSn3-type,"{'a': '4.2453 Å', 'c': '9.9316 Å'}",I4mm,,9.75 μB,,,,10.1016/S0925-8388(98)00395-8,True
GdIrSi3,,11.5,,,,,,,,,,,10.1016/S0925-8388(98)00395-8,False
DyIrSi3,,7.5,,,,,,,,,,,10.1016/S0925-8388(98)00395-8,False
TbRhSi3,,11.0,,,,,,,,,,,10.1016/S0925-8388(98)00395-8,False
TbMn0.33Ge2,,25.3,,Orthorhombic,CeNiSi2 type,"{'a': '4.12 Å', 'b': '15.93 Å', 'c': '4.00 Å'}",Cmcm,,,,,,10.1016/j.physb.2014.03.017,True
TbMnO3,,42.0,-28.45 K,Orthorhombic,Pbnm,"{'a': '5.2949 Å', 'b': '5.8306 Å', 'c': '7.4143 Å'}",Pbnm,,9.94 μB/f.u.,,,12.34 cm³ K mol⁻¹,10.1016/j.jallcom.2018.11.170,True
TbMn0.9Co0.1O3,,,-17.67 K,Orthorhombic,Pbnm,"{'a': '5.2910 Å', 'b': '5.7636 Å', 'c': '7.4490 Å'}",Pbnm,,10.69 μB/f.u.,,,14.30 cm³ K mol⁻¹,10.1016/j.jallcom.2018.11.170,True
TbMn0.8Co0.2O3,,,-7.71 K,Orthorhombic,Pbnm,"{'a': '5.2900 Å', 'b': '5.6833 Å', 'c': '7.4920 Å'}",Pbnm,,9.52 μB/f.u.,,,11.34 cm³ K mol⁻¹,10.1016/j.jallcom.2018.11.170,True
TbMn0.9Fe0.1O3,,,-27.49 K,Orthorhombic,Pbnm,"{'a': '5.2935 Å', 'b': '5.7980 Å', 'c': '7.4392 Å'}",Pbnm,,10.40 μB/f.u.,,,13.52 cm³ K mol⁻¹,10.1016/j.jallcom.2018.11.170,True
TbMn0.8Fe0.2O3,,,-26.66 K,Orthorhombic,Pbnm,"{'a': '5.2982 Å', 'b': '5.7650 Å', 'c': '7.4734 Å'}",Pbnm,,9.57 μB/f.u.,,,11.45 cm³ K mol⁻¹,10.1016/j.jallcom.2018.11.170,True
TbMnO3,,18.4,-37.4 K,Orthorhombic,Pbnm,"{'a': '0.52981 nm', 'b': '0.58051 nm', 'c': '0.74122 nm'}",Pbnm,,11.23 μB,,,,10.1016/j.jallcom.2007.11.143,True
TbMn0.95Sn0.05O3,,11.3,-39.1 K,Orthorhombic,Pbnm,"{'a': '0.53034 nm', 'b': '0.58245 nm', 'c': '0.74195 nm'}",Pbnm,,11.36 μB,,,,10.1016/j.jallcom.2007.11.143,True
TbMn0.90Sn0.10O3,,36.4,-29.4 K,Orthorhombic,Pbnm,"{'a': '0.53005 nm', 'b': '0.57553 nm', 'c': '0.74389 nm'}",Pbnm,,10.62 μB,,,,10.1016/j.jallcom.2007.11.143,True
Tb0.95Sn0.05MnO3,,29.5,-33.9 K,Orthorhombic,Pbnm,"{'a': '0.53014 nm', 'b': '0.57803 nm', 'c': '0.74289 nm'}",Pbnm,,10.90 μB,,,,10.1016/j.jallcom.2007.11.143,True
Tb0.90Sn0.10MnO3,,37.4,-37.4 K,Orthorhombic,Pbnm,"{'a': '0.5305 nm', 'b': '0.5750 nm', 'c': '0.7441 nm'}",Pbnm,,10.85 μB,,,,10.1016/j.jallcom.2007.11.143,True
TbMn2,,40.0,56 K,Cubic,C15-type,,,,5.8 μB at 140 kOe and 4.2 K,"5 μB at 5 kOe and 43.3 K, 2.3 μB at 5 kOe and 41 K, 5 μB at 5 kOe and 42 K","4 μB at 4.2 K, 1.2 μB at 20 K, 2.2 μB at 4.2 K, 0.8 μB at 20 K, 4.5 μB at 4.2 K, 1.25 μB at 20 K",,10.1016/S0921-4526(99)00206-9,True
TbMnO3,,26.0,-35 K,Orthorhombic,Pbnm,"{'a': '5.30133 Å', 'b': '5.83675 Å', 'c': '7.40679 Å'}",Pbnm,,,,,,10.1016/j.jssc.2023.123971,True
Tb0.95In0.05MnO3,,26.0,-32 K,Orthorhombic,Pbnm,"{'a': '5.30011 Å', 'b': '5.82515 Å', 'c': '7.40691 Å'}",Pbnm,,,,,,10.1016/j.jssc.2023.123971,True
Tb0.925In0.075MnO3,,26.0,-32 K,Orthorhombic,Pbnm,"{'a': '5.29996 Å', 'b': '5.82036 Å', 'c': '7.40853 Å'}",Pbnm,,,,,,10.1016/j.jssc.2023.123971,True
GdN,61.2,,,NaCl-type,fcc,{'a': '0.4986 nm'},,,,,,,10.1016/j.jallcom.2005.04.046,True
TbN,43.8,,,NaCl-type,fcc,{'a': '0.4936 nm'},,,,,,,10.1016/j.jallcom.2005.04.046,True
HoN,18.5,,,NaCl-type,fcc,{'a': '0.4877 nm'},,,,,,,10.1016/j.jallcom.2005.04.046,True
Gd0.25Tb0.75N,50.75,,,NaCl-type,fcc,,,,,,,,10.1016/j.jallcom.2005.04.046,True
Gd0.5Tb0.5N,52.5,,,NaCl-type,fcc,,,,,,,,10.1016/j.jallcom.2005.04.046,True
Gd0.75Tb0.25N,56.25,,,NaCl-type,fcc,,,,,,,,10.1016/j.jallcom.2005.04.046,True
Tb0.25Ho0.75N,25.88,,,NaCl-type,fcc,,,,,,,,10.1016/j.jallcom.2005.04.046,True
Tb0.5Ho0.5N,31.15,,,NaCl-type,fcc,,,,,,,,10.1016/j.jallcom.2005.04.046,True
Tb0.75Ho0.25N,37.45,,,NaCl-type,fcc,,,,,,,,10.1016/j.jallcom.2005.04.046,True
TbNi3.5Al1.5,13.0,,,Hexagonal,CaCu5-type,"{'a': '4.9970 Å', 'c': '4.0559 Å'}",P 6/mmm,0.12 T,"9 μB (Tb), 0.2 μB (Ni)",,,,10.1016/j.jallcom.2005.02.095,True
TbNi3.5Al1.5H3.8,105.0,,,Hexagonal,CaCu5-type,"{'a': '5.1464 Å', 'c': '4.1594 Å'}",P 6/mmm,0.2 T,"9 μB (Tb), 0.2 μB (Ni)",,,,10.1016/j.jallcom.2005.02.095,True
DyNi3.5Al1.5,12.5,,,Hexagonal,CaCu5-type,"{'a': '4.9825 Å', 'c': '4.0527 Å'}",P 6/mmm,,,,,,10.1016/j.jallcom.2005.02.095,True
HoNi3.5Al1.5,12.5,,,Hexagonal,CaCu5-type,"{'a': '4.9614 Å', 'c': '4.0474 Å'}",P 6/mmm,,,,,,10.1016/j.jallcom.2005.02.095,True
YNi3.5Al1.5,12.5,,,Hexagonal,CaCu5-type,"{'a': '4.9713 Å', 'c': '4.0451 Å'}",P 6/mmm,,,,,,10.1016/j.jallcom.2005.02.095,True
DyNi6Si6,,,-1.8 K,YNi6Si6-type,Tetragonal,"{'a': '0.77335 nm', 'c': '1.11319 nm'}",P4̄b2,,10.74 μB,"6.5 μB/f.u. at 5 K, 50 kOe",,,10.1016/j.jssc.2013.10.046,True
TbNi6Si6,,10.0,-0.8 K,YNi6Si6-type,Tetragonal,"{'a': '0.77365 nm', 'c': '1.11412 nm'}",P4̄b2,,9.96 μB,,,,10.1016/j.jssc.2013.10.046,True
HoNi6Si6,,,0.7 K,YNi6Si6-type,Tetragonal,"{'a': '0.77311 nm', 'c': '1.11255 nm'}",P4̄b2,,11.17 μB,,,,10.1016/j.jssc.2013.10.046,True
GdNi6Si6,,,-0.9 K,YNi6Si6-type,Tetragonal,"{'a': '0.77510 nm', 'c': '1.11572 nm'}",P4̄b2,,8.44 μB,,,,10.1016/j.jssc.2013.10.046,True
CeNi6Si6,,,-0.9 K,CeNi6Si6-type,Tetragonal,"{'a': '0.78056 nm', 'c': '1.12149 nm'}",P4/nbm,,2.24 μB,,,,10.1016/j.jssc.2013.10.046,True
TbNiSiD1.78,,10.0,11.1 K,"Hexagonal (P63/mmc) at 50 K and 100 K, Orthorhombic (Pnma) at 2 K",,"{'a': '7.9505 Å at 2 K, 4.02872 Å at 50 K, 4.02895 Å at 100 K', 'b': '4.02502 Å at 2 K', 'c': '6.9823 Å at 2 K, 7.9536 Å at 50 K, 7.9585 Å at 100 K'}","Pnma at 2 K, P63/mmc at 50 K and 100 K",,8.71 μB,,,,10.1016/S0925-8388(02)00049-X,True
TbNiSi,,16.0,,Orthorhombic (TiNiSi-type),,,Pnma,,8.28 μB,,,,10.1016/S0925-8388(02)00049-X,True
TbNiSn,,18.5,,Orthorhombic,,,Pnma,,,,,Divergence observed in non-linear susceptibility at critical fields,10.1016/S0921-4526(02)02543-7,True
TbPtGe2,,25.0,,Orthorhombic,YIrGe2-type,"{'a': '4.3242 Å', 'b': '16.2873 Å', 'c': '8.6965 Å'}",Immm,,"8.6 μB (4(i) site), 0.6 μB (4(h) site) at 17 K; 8.9 μB (both sites) at 4.2 K",,,,10.1016/S0925-8388(02)00123-8,True
TbRu2Al10,,9.0,,Orthorhombic,,"{'a': '9.0848(2) Å', 'b': '10.2078(2) Å', 'c': '9.1244(2) Å'}",Cmcm,,7.5(1) μB,8.62(1) μB/ion at 7.00 T,,,10.1016/j.jallcom.2016.04.039,True
TbRu4P12,,20.0,,Filled Skutterudite,Body-Centered Cubic (BCC),,Im-3,,8.3 μB/Tb,8.1 μB/Tb at 18 T and 4.2 K,,,10.1016/j.physb.2005.01.252,True
ThFePN,,,-12 K,ZrCuSiAs-type,Tetragonal,"{'a': '4.0367 Å', 'c': '8.5262 Å'}",P 4/nmm,,,,,1.8 × 10^−4 emu/mol,10.1016/j.jallcom.2023.170590,True
ThFeAs0.7Sb0.3N,,,105 K,ZrCuSiAs-type,Tetragonal,"{'a': '4.0665(2) Å', 'c': '8.5863(2) Å'}",P 4/nmm,,0.54 μB/f.u.,,,9.7 × 10^−4 emu/mol,10.1016/j.jallcom.2023.170590,True
SmFe11Ti,520.0,,,ThMn12,,,I 4/mmm,0.4 MA/m,,,63.5 A m^2/kg,,10.1016/j.jallcom.2011.12.156,True
SmFe12,430.0,,,TbCu7,,,,,,,,,10.1016/j.jallcom.2011.12.156,True
SmFe11.5Ti0.5,470.0,,,TbCu7,,,,,,,,,10.1016/j.jallcom.2011.12.156,True
Cr2O3,,307.0,,Rhombohedral,Polycrystalline,"{'a': '4.92 Å', 'c': '13.65 Å'}",,19 Oe,,4 emu/cc,,,10.1016/j.physb.2019.06.031,True
Ti0.85Eu3SiS7,,,-0.45 K,hexagonal,,"{'a': '10.2162', 'c': '5.9858'}",P63,,,,,6.74 μB,10.1016/j.jssc.2022.123082,True
Ti0.94V0.06O2,,,-0.79364 K,Rutile,,,,130 Oe,0.60×10−3 μB/V,2.5×10−3 emu/g,,,10.1016/j.physb.2011.10.020,True
Ti2N,39.0,,,Hexagonal,Layered,{'a': '2.9884 Å'},P63/mmc,,0.428 μB (FM state),,,,10.1016/j.physb.2021.413183,False
Ni,623.15,,,,,,,,,,,,10.1016/j.actamat.2007.10.012,True
Ti5Mn0.45Sb2.55,,,-5.0 K,W5Si3,Tetragonal,"{'a': '1.0462 nm', 'c': '0.52776 nm'}",I4/mcm,,<0.06 μB,,,1.8·10^−8 m^3/mol,10.1016/S0925-8388(01)00915-X,True
Ti8Mn3Ru18B8,120.0,,,Zn11Rh18B8-type,,"{'a': '17.535(1) Å', 'c': '2.9647(1) Å'}",P4/mbm (No. 127),,0.56 μB at 5 T,,,,10.1016/j.jssc.2013.05.040,True
TiC,,,2.4 K,Rock Salt,Cubic,,,,,,,,10.1016/j.jallcom.2008.03.029,True
TiFe2,430.0,,,,,,,,,80 emu/g,,,10.1016/S0925-8388(03)00532-2,True
TiMnSn4,,,-3.3 K,Hexagonal,,"{'a': '0.55537 nm', 'c': '1.40326 nm'}",P6222,,4.72 μB/Mn,,,,10.1016/S0925-8388(00)01116-6,True
TiVFeAl,488.0,,,Cubic,FCC,{'a': '6.034 Å'},F-43m (#216),,1.758 μB,,,,10.1016/j.jallcom.2021.160869,False
TiVFeSi,256.0,,,Cubic,FCC,{'a': '5.903 Å'},F-43m (#216),,2.738 μB,,,,10.1016/j.jallcom.2021.160869,False
TiVFeGe,306.0,,,Cubic,FCC,{'a': '5.994 Å'},F-43m (#216),,2.719 μB,,,,10.1016/j.jallcom.2021.160869,False
Tl0.75K0.25Fe1.86Se2,,517.2,,ThCr2Si2-type,Tetragonal,"{'a': '8.67 Å', 'c': '14.05 Å'}",I 4/m (No. 87),,"2.05 μB (along c-axis), 2.25 μB (tilted away from c-axis)",,,,10.1016/j.jallcom.2012.08.118,True
Tl4CuTeO6,,,51.4 K,Triclinic,,"{'a': '5.8629 Å', 'b': '8.7848 Å', 'c': '9.2572 Å'}",P-1 (No. 2),,1.81 μB/Cu2+,,,Maximum at ∼8 K,10.1016/j.jssc.2012.07.012,True
Tl6CuTe2O10,,,-2.00 K,Orthorhombic,,"{'a': '10.8628 Å', 'b': '11.4962 Å', 'c': '10.7238 Å'}",Pnma (No. 62),,1.80 μB/Cu2+,,,Very weak antiferromagnetic interactions,10.1016/j.jssc.2012.07.012,True
TlCo2S2,146.0,,163 K,Tetragonal,Layered,"{'a': '3.7367 Å', 'b': '3.7367 Å', 'c': '12.810 Å'}",I4/mmm,,0.65 μB,,,,10.1016/j.jssc.2004.04.057,True
TlCo2Se2,,82.0,75 K,ThCr2Si2,Tetragonal,,,,1.86–2.16 μB,,,,10.1016/S0921-4526(99)02591-0,True
TlCu2Se2,,11.0,75 K,ThCr2Si2,Tetragonal,,,,,,,,10.1016/S0921-4526(99)02591-0,True
TlCo1.6Cu0.4Se2,,55.0,75 K,ThCr2Si2,Tetragonal,,,,,,,,10.1016/S0921-4526(99)02591-0,True
TlCuCl3,,4.0,,Monoclinic,,,P21/c,,,,,,10.1016/S0921-4526(00)00602-5,True
KCuCl3,,4.0,,Monoclinic,,,P21/c,,,,,,10.1016/S0921-4526(00)00602-5,True
Tm3Cu4Si4,,3.4,-7.4 K,Orthorhombic,Gd3Cu4Ge4-type,"{'a': '13.535 Å', 'b': '6.498 Å', 'c': '4.080 Å'}",Immm (No. 71),,3.5 μB per Tm atom,68 emu/g,,,10.1016/j.jallcom.2015.01.052,True
Tm3Cu4Ge4,,2.8,,Orthorhombic,Gd3Cu4Ge4-type,,Immm (No. 71),,,,,,10.1016/j.jallcom.2015.01.052,False
Tm3Cu4Sn4,,2.8,,Monoclinic,Gd3Cu4Ge4-type,,C 2/m,,,,,,10.1016/j.jallcom.2015.01.052,False
Tm4PdMg,6.0,,,,,{'a': '1357 pm'},,,7.63 μB/Tm,,,,10.1016/j.jallcom.2016.04.154,True
Tm4PtMg,4.5,,,,,{'a': '1358 pm'},,,7.68 μB/Tm,,,,10.1016/j.jallcom.2016.04.154,True
Ho4PtMg,28.0,,,,,,,,,,,,10.1016/j.jallcom.2016.04.154,
Er4PtMg,21.0,,,,,,,,,,,,10.1016/j.jallcom.2016.04.154,
Er4PdMg,16.0,,,,,,,,,,,,10.1016/j.jallcom.2016.04.154,
Eu4PdMg,150.0,,,,,,,,,,,,10.1016/j.jallcom.2016.04.154,
TmAgAl,2.8,,,,,,,,,,,,10.1016/j.jallcom.2016.04.154,
TmZnAl,3.3,,,,,,,,,,,,10.1016/j.jallcom.2016.04.154,
HoMnO3,4.6,,,,,,,,,,,,10.1016/j.jallcom.2016.04.154,
ErNi2B2C,6.1,,,,,,,,,,,,10.1016/j.jallcom.2016.04.154,
HoAgGa,7.2,,,,,,,,,,,,10.1016/j.jallcom.2016.04.154,
Eu8Ga16Ge30,11.0,,,,,,,,,,,,10.1016/j.jallcom.2016.04.154,
Tm5Ni2In4,,4.1,+11 K,Orthorhombic,Lu5Ni2In4-type,"{'a': '17.6404 Å', 'b': '7.8093 Å', 'c': '3.5412 Å'}",Pbam (No. 55),,5.4 μB (average at 1.5 K),4.15 μB/Tm atom at 5 T and 1.72 K,,,10.1016/j.jallcom.2014.07.190,True
Dy5Ni2In4,,103.0,,,,,,,,,,,10.1016/j.jallcom.2014.07.190,False
Ho5Ni2In4,,30.0,,,,,,,,,,,10.1016/j.jallcom.2014.07.190,False
Er5Ni2In4,,18.5,,,,,,,,,,,10.1016/j.jallcom.2014.07.190,False
TmZnAl,2.8,,8.1 K,Single phase,,"{'a': '4.467 Å', 'c': '6.943 Å'}",,,7.64 μB,,,,10.1016/j.jallcom.2015.10.026,True
TmAgAl,3.3,,4.3 K,Single phase,,"{'a': '4.533 Å', 'c': '7.850 Å'}",,,7.71 μB,,,,10.1016/j.jallcom.2015.10.026,True
TmAgSn,,4.1,,Hexagonal ZrNiAl-type,Hexagonal,"{'a': '7.2687 Å', 'c': '4.4380 Å'}",,,3.8 μB,,0.3 μB,,10.1016/j.jallcom.2014.06.153,True
PrAgSn,,3.6,,,,,,,,,,,10.1016/j.jallcom.2014.06.153,False
GdAgSn,,34.0,,,,,,,,,,,10.1016/j.jallcom.2014.06.153,False
TmCrO3,,125.0,,Orthorhombic,Perovskite,,Pnma,,,,,,10.1016/j.jallcom.2019.06.359,True
NdCrO3,,230.0,,,,,,,,,,,10.1016/j.jallcom.2019.06.359,False
DyCrO3,,144.0,,,,,,,,,,,10.1016/j.jallcom.2019.06.359,False
ErCrO3,,126.0,,,,,,,,,,,10.1016/j.jallcom.2019.06.359,False
TmGa,16.0,,17.4 K,Orthorhombic,CrB-type,"{'a': '4.240 Å', 'b': '10.657 Å', 'c': '4.012 Å'}",Cmcm (#63),,"6.58 μB/f.u. (H∥a), 3.82 μB/f.u. (H⊥a)",,,,10.1016/j.jallcom.2024.174253,True
DyMnO3,,10.0,,,,,,,,,,,10.1016/j.jallcom.2024.174253,
TbMnO3,,10.0,,,,,,,,,,,10.1016/j.jallcom.2024.174253,
ErGa2,,5.0,,,,,,,,,,,10.1016/j.jallcom.2024.174253,
HoGa2,,8.0,,,,,,,,,,,10.1016/j.jallcom.2024.174253,
HoAl2,14.0,,,,,,,,,,,,10.1016/j.jallcom.2024.174253,
ErNi3Al9,,8.5,,,,,,,,,,,10.1016/j.jallcom.2024.174253,
DyB4,,12.0,,,,,,,,,,,10.1016/j.jallcom.2024.174253,
HoB4,,4.5,,,,,,,,,,,10.1016/j.jallcom.2024.174253,
ErB4,,12.5,,,,,,,,,,,10.1016/j.jallcom.2024.174253,
TmB4,,6.5,,,,,,,,,,,10.1016/j.jallcom.2024.174253,
NdAlGe,,7.5,,,,,,,,,,,10.1016/j.jallcom.2024.174253,
HoNiGe3,,10.0,,,,,,,,,,,10.1016/j.jallcom.2024.174253,
TbVO4,,6.5,,,,,,,,,,,10.1016/j.jallcom.2024.174253,
DyNiSi,,8.8,,,,,,,,,,,10.1016/j.jallcom.2024.174253,
HoB2,14.0,,,,,,,,,,,,10.1016/j.jallcom.2024.174253,
TmGa,,15.6,,Orthorhombic,CrB-type,"{'a': '4.2432 Å', 'b': '10.6722 Å', 'c': '4.0155 Å'}",Cmcm,,8.2 μB,,,,10.1016/j.jallcom.2021.163236,True
TmGa0.9In0.1,,14.2,,Orthorhombic,CrB-type,"{'a': '4.2541 Å', 'b': '10.7157 Å', 'c': '4.0346 Å'}",Cmcm,,7.7 μB,,,,10.1016/j.jallcom.2021.163236,True
TmGa0.9Ge0.1,,13.4,,Orthorhombic,CrB-type,"{'a': '4.2447 Å', 'b': '10.6434 Å', 'c': '3.9968 Å'}",Cmcm,,7.5 μB,,,,10.1016/j.jallcom.2021.163236,True
TmMn2Si2,5.5,,,ThCr2Si2-type,Body centered tetragonal,"{'a': '3.886 Å', 'c': '10.404 Å'}",,,,,,,10.1016/j.jallcom.2013.08.117,True
TmCuAl,4.0,,,,,,,,,,,,10.1016/j.jallcom.2013.08.117,False
GdCr2Si2,,4.5,,,,,,,,,,,10.1016/j.jallcom.2013.08.117,False
ErRu2Si2,,5.5,,,,,,,,,,,10.1016/j.jallcom.2013.08.117,False
Er4NiCd,,5.9,,,,,,,,,,,10.1016/j.jallcom.2013.08.117,False
ErMn2Si2,6.5,,,,,,,,,,,,10.1016/j.jallcom.2013.08.117,False
Tm3Co,7.5,,,,,,,,,,,,10.1016/j.jallcom.2013.08.117,False
ErRuSi,8.0,,,,,,,,,,,,10.1016/j.jallcom.2013.08.117,False
TmNi2B2C,,1.5,,ThCr2Si2-type tetragonal,Tetragonal,"{'a': '3.542 Å', 'b': '3.542 Å', 'c': '10.61 Å'}",,,,,,,10.1016/j.physb.2004.09.008,True
TmPtSn,,1.9,,ZrNiAl-type,Hexagonal,"{'a': '7.4020 Å', 'c': '3.9200 Å'}",P6̄2m,,,,,,10.1016/S0921-4526(02)01830-6,True
TmRhB4,,,-9.8 K,Orthorhombic,YCrB4 type,"{'a': '5.9237', 'b': '11.4843', 'c': '3.5218'}",Pbam,,7.49 μB,,,,10.1016/j.jssc.2008.04.028,True
YbRhB4,,3.5,-30 K,Orthorhombic,YCrB4 type,"{'a': '5.9187', 'b': '11.4805', 'c': '3.5099'}",Pbam,,4.25 μB,,,,10.1016/j.jssc.2008.04.028,True
TmS,,6.6,,NaCl,Cubic,,,,,,,,10.1016/S0921-4526(99)01210-7,True
TmTe,8.35,,,,,,,,,,,,10.1016/S0921-4526(99)01210-7,False
TmSe,,6.5,,,,,,,,,,,10.1016/S0921-4526(99)01210-7,False
TmS,,6.2,,Rock salt,,,,,,,,,10.1016/S0921-4526(98)01002-3,True
TmSe,,3.2,,Rock salt,,,,,,,,,10.1016/S0921-4526(98)01002-3,True
TmTe,,0.4,,Cubic,NaCl,{'a': '6.21 Å'},Fm-3m,,1.6 μB,,,,10.1016/S0921-4526(98)00652-8,True
U0.27Fe0.73,108.0,,,Amorphous,,,,,,,,,10.1016/S0921-4526(99)01113-8,True
U0.27Fe0.73N0.26,260.0,,,Amorphous,,,,210 Oe,,,,,10.1016/S0921-4526(99)01113-8,True
U0.33Fe0.66N0.35,225.0,,,Amorphous,,,,,,,,,10.1016/S0921-4526(99)01113-8,True
U0.40Fe0.60N0.64,253.0,,,Amorphous,,,,1440 Oe,,,,,10.1016/S0921-4526(99)01113-8,True
UFe2,162.0,,,,,,,,"μFe=0.59 μB, μU=0.06 μB",,,,10.1016/S0921-4526(99)01113-8,False
UPdSn,,40.0,,Hexagonal,GaGeLi-type,,,,2 μB/U,,,,10.1016/S0925-8388(98)00102-9,True
U0.85Lu0.15PdSn,,28.0,,Hexagonal,GaGeLi-type,,,,,,,,10.1016/S0925-8388(98)00102-9,True
U1.2Fe4Si9.7,,,-29 K,Hexagonal,Layered,"{'a': '3.956 Å', 'c': '15.055 Å'}",,0.1 T,0.82 μB/U at 51 T,,0.009 μB/U,0.107×10^-4 cm^3/g,10.1016/S0921-4526(97)00960-5,True
U3Ni3Sn4,,,-50 K,Y3Au3Sb4-type,Cubic,"{'a': '9.3577 Å', 'b': '9.3577 Å', 'c': '9.3577 Å'}",,,2 μB/U,,,1.1×10^-3 emu/mol U,10.1016/S0921-4526(98)00837-0,True
U2.9Ni3.0Sn3.9,,,-60 K,Y3Au3Sb4-type,Cubic,"{'a': '9.3524 Å', 'b': '9.3524 Å', 'c': '9.3524 Å'}",,,1.8 μB/U,,,0.95×10^-3 emu/mol U,10.1016/S0921-4526(98)00837-0,True
U2AuGa3,110.0,,27.2 K,CeCu2-type,Orthorhombic,"{'a': '4.435 Å', 'b': '7.079 Å', 'c': '7.799 Å'}",,,2.61 μB/atom U,,,1.03×10^−3 μB/atom U,10.1016/S0921-4526(02)02410-9,True
U2PtGa3,80.0,,,CeCu2-type,,,,,,,,,10.1016/S0921-4526(02)02410-9,False
U2Co6Al19,8.0,12.5,-34K,Monoclinic,C2/m,"{'a': '17.4617', 'b': '12.0474', 'c': '8.2003'}",C2/m,,0.36 μB/U atom,0.11 μB/U atom,0.06 μB/U atom,,10.1016/S0022-4596(03)00191-9,True
U2Ni2SnH1.8,,87.0,,Tetragonal,Mo2FeB2,"{'a': '7.4451 Å', 'c': '3.7640 Å'}",,,2.2 μB/U,,,,10.1016/j.physb.2006.01.377,True
U2Ni2InH1.9,,60.0,,Tetragonal,Mo2FeB2,"{'a': '7.5473 Å', 'c': '3.6621 Å'}",,,2.2 μB/U,,,,10.1016/j.physb.2006.01.377,True
U2Co2Sn,33.5,27.0,,Tetragonal,Mo2FeB2,,,,,,,,10.1016/j.physb.2006.01.377,True
U2RhSi3,24.0,,,Hexagonal,Fully ordered derivative of AlB2-type,"{'a': '8.1011 Å', 'c': '3.9477 Å'}",P 6/mmm,,,,,,10.1016/j.jallcom.2015.11.232,True
U3Al2Ge3,65.0,,67 K,Tetragonal,,"{'a': '0.77579 nm', 'c': '1.10357 nm'}",I4/mcm,"0.178 T (c-axis), 0.173 T (b-axis)",2.45 μB/U-atom,"265×10^-7 Wb.m/mole (c-axis), 248×10^-7 Wb.m/mole (b-axis)","265×10^-7 Wb.m/mole (c-axis), 235×10^-7 Wb.m/mole (b-axis)",,10.1016/S0921-4526(98)01145-4,True
U3Al2Si3,32.0,,-83 K,Tetragonal,,"{'a': '0.76369 nm', 'c': '1.07656 nm'}",I4/mcm,"0.255 T (c-axis), 0.190 T (b-axis)",,,,,10.1016/S0921-4526(98)01145-4,True
U3Ga2Ge3,90.0,,,Tetragonal,,,I4/mcm,,2.45 μB/U-atom,,,,10.1016/S0921-4526(98)01145-4,False
U3As4,198.0,,,Rhombohedral (below TC),Cubic (above TC),,,,,,,,10.1016/j.physb.2006.01.384,True
U3P4,138.0,,,Rhombohedral (below TC),Cubic (above TC),,,,,,,,10.1016/j.physb.2006.01.384,True
U3Co2Ge7,40.0,,33 K,Orthorhombic,La3Co2Sn7-type,"{'a': '4.145 Å', 'b': '24.920 Å', 'c': '4.136 Å'}",Cmmm (No. 65),,"0.53 μB at 30 K, 0.66 μB at 2 K",,,,10.1016/j.jssc.2007.07.032,True
U3Co4.55Al11.45,,,-10 K,Gd3Ru4Al12 type-structure,Hexagonal,"{'a': '8.6518 Å', 'c': '9.2620 Å'}",P63/mmc,,2.70 μB per U atom,,0.024 μB per U atom at 1.9 K,6.10×10^-4 emu/mol,10.1016/j.jssc.2004.02.009,True
U3Fe4Ge4,17.0,,,Orthorhombic,Immm,"{'a': '4.090(1) Å', 'b': '6.639(1) Å', 'c': '13.702(1) Å'}",Immm (N°71),,,,0.55(2) μB,,10.1016/j.jallcom.2012.11.162,True
U3ZrSb5,135.0,,140K,Hexagonal,hP18,"{'a': '9.2223', 'c': '6.1690'}",P63/mcm,,2.42 μB/U,,,3.97 × 10^−3 emu/mol,10.1016/j.jallcom.2005.08.096,True
U3HfSb5,141.0,,146K,Hexagonal,hP18,"{'a': '9.2084', 'c': '6.1629'}",P63/mcm,,2.18 μB/U,,,3.30 × 10^−3 emu/mol,10.1016/j.jallcom.2005.08.096,True
U3NbSb5,107.0,,119K,Hexagonal,hP18,"{'a': '9.1378', 'c': '6.0909'}",P63/mcm,,2.22 μB/U,,,4.38 × 10^−3 emu/mol,10.1016/j.jallcom.2005.08.096,True
U3Ni5Al19,,23.0,,Orthorhombic,Flat,"{'a': '4.092 Å', 'b': '15.947 Å', 'c': '26.974 Å'}",Cmcm,,1.4 μB/U (8f),,,,10.1016/j.physb.2005.01.379,True
U3Pd20Si6,2.0,19.0,,Cr23C6-type,,,,,,,,,10.1016/S0921-4526(99)01079-0,True
U3Pt4,6.5,,-11.8 K,Trigonal,Pu3Pd4 structure type,"{'a': '13.2380 Å', 'c': '5.6808 Å'}",R-3,,2.21 μB,,,3.16 x 10^-8 m^3/mol,10.1016/j.jallcom.2017.02.222,True
UPt,29.0,,,,,,,,,,,,10.1016/j.jallcom.2017.02.222,False
U3Rh4Ge13,,22.0,-49 K,Rhombohedral,Primitive cubic,"{'a': '12.6198 Å', 'c': '15.5158 Å'}",R3c,,2.87 μB,,,3.09 emu K mol−1,10.1016/j.jallcom.2022.165017,True
