Repository: MaMMoS-project/ML-models

# ML-models
Collection of various ML models developed for the MaMMoS project

Models are organized in different folders of this repository:


- ./beyond-stoner-wolfarth:

   ML models to replace single-grain micromagnetics simulations by ML predictions for:

   -- ./beyond-stoner-wolfarth/single-grain-easy-axis-model:
      where the H and K1 vector are aligned along the z-axis of the simulation cube
      This model predicts Mr, Hc, and BHmax from a, k1, and Ms
      Current model version: v1.0

   -- ./inverse-beyond-stoner-wolfarth/single-grain-easy-axis-model:
      where the H and K1 vector are aligned along the z-axis of the simulation cube

File: compound-to-experimental-tc/data/MagneticMaterials_All.csv (part 27 of 94)
Material_Name,Curie,Neel,Curie_Weiss,Crystal_Structure,Lattice_Structure,Lattice_Parameters,Space_Group,Coercivity,Magnetic_Moment,Magnetization,Remanence,Susceptibility,DOI,Experimental
U2.67Te4,,20.0,,,,,,,,,,,10.1016/S0921-4526(98)00475-X,True
U3S5,28.0,,,,,,,,,,,,10.1016/S0921-4526(98)00475-X,True
U3Se5,24.0,,,,,,,,,,,,10.1016/S0921-4526(98)00475-X,True
αUS2,,30.0,,,,,,,,,,,10.1016/S0921-4526(98)00475-X,True
U3TiGe5,73.0,,,Hexagonal,P63/mcm,"{'a': '8.501 Å', 'c': '5.713 Å'}",P63/mcm,,,,,,10.1016/j.jssc.2019.06.017,True
U3VGe5,,25.0,23 K,Hexagonal,P63/mcm,"{'a': '8.460 Å', 'c': '5.651 Å'}",P63/mcm,,2.64 μB,,,,10.1016/j.jssc.2019.06.017,True
U3CrGe5,,,-54 K,Hexagonal,P63/mcm,"{'a': '8.418 Å', 'c': '5.659 Å'}",P63/mcm,,2.22 μB,,,,10.1016/j.jssc.2019.06.017,True
U4In3Pt10,,,-139 K,Ordered Zr7Ni10 type,Orthorhombic,"{'a': '1344.4', 'b': '973.9', 'c': '978.9'}",Cmce,,1.59 μB per U atom,0.2 emu/g at 5 T,,1.13(3) × 10^–3 emu/(mol U-atom),10.1016/j.jssc.2017.05.036,True
EuAuIn,,21.0,,,,,,,,,,,10.1016/j.jssc.2017.05.036,
EuAuCd,28.0,,,,,,,,,,,,10.1016/j.jssc.2017.05.036,
GdPdIn,102.0,,,,,,,,,,,,10.1016/j.jssc.2017.05.036,
GdPdMg,95.7,,,,,,,,,,,,10.1016/j.jssc.2017.05.036,
U4Ru7Ge6,12.0,,9 K,Cubic,,,Im3m,,1.38 μB,,,279,10.1016/S0925-8388(00)01426-2,True
U4Os7Ge6,,,-65 K,Cubic,,,Im3m,,1.24 μB,,,378,10.1016/S0925-8388(00)01426-2,True
U6Fe16Si7C,,,57 K,Cubic,,{'a': '11.7814'},Fm3̄m,,2.3 μB/U,,,5.7×10^-2 emu/mol,10.1016/j.jssc.2007.07.030,True
UAl4,,,-850 K,Orthorhombic,,"{'a': '0.441 nm', 'b': '0.625 nm', 'c': '1.371 nm'}",,,3.9 μB,,,Curie–Weiss type paramagnetism above 400 K,10.1016/S0925-8388(99)00646-5,True
U0.4La0.6Al4,,,"Negative, slowly decreasing with increasing La content",Orthorhombic,,,,,3.9 μB per uranium atom,,,Curie–Weiss type paramagnetism above 100 K,10.1016/S0925-8388(99)00646-5,True
UAs2,,273.0,,anti-Cu2Sb-type tetragonal,,,,,,,,,10.1016/S0921-4526(99)00918-7,True
UP2,,204.0,,anti-Cu2Sb-type tetragonal,,,,,,,,,10.1016/S0921-4526(99)00918-7,True
UAs0.94Se1.06,113.0,,,Tetragonal,,,,,,,,,10.1016/S0921-4526(99)01191-6,True
UB4,,,"{'Temperature': {'H_parallel_100': -590, 'H_parallel_001': -620}, 'Unit': 'K'}",ThB4,Tetragonal,"{'a': 7.08, 'c': 3.98}",P4/mbm,,"{'Value': 3.3, 'Unit': 'μB'}",,,,10.1016/j.physb.2006.01.383,True
UGa3,,67.0,,AuCu3-type,Cubic,,,,0.9 μB/U,,,,10.1016/S0921-4526(99)00843-1,True
USb2,,203.0,,Cu2Sb-type,Tetragonal,,,,,,,,10.1016/S0921-4526(99)00843-1,True
UBi2,,180.0,,Cu2Sb-type,Tetragonal,,,,,,,,10.1016/S0921-4526(99)00843-1,True
UCd11,,5.5,,Cubic,,,,,1.9 μB/U at 55T,,,,10.1016/S0921-4526(99)00954-0,True
UCo0.5Sb2,65.0,,"{'Parallel': '83 K', 'Perpendicular': '-172 K'}",Tetragonal,HfCuSi2-type,"{'a': '0.4300 nm', 'c': '0.8958 nm'}",P4/nmm,,1.2 μB/at.U,,,,10.1016/j.jssc.2004.08.002,True
UCo0.95Fe0.05Al,30.0,,,ZrNiAl-type,Hexagonal,,,,0.5 μB/f.u.,,,,10.1016/S0921-4526(01)01274-1,True
UCo4.5In0.5,430.0,,,Cubic,FCC,,,,,1.2 μB/f.u.,,,10.1016/S0925-8388(99)00010-9,True
UCo4In,350.0,,,Cubic,FCC,{'a': '694.2 pm'},F43m,,,0.5 μB/f.u.,,,10.1016/S0925-8388(99)00010-9,True
UCoAl0.75Sn0.25,5.5,,10 K,Hexagonal ZrNiAl-type,Hexagonal,"{'a': '679.2 pm', 'c': '396.4 pm'}",,4 mT,0.17 μB/f.u.,0.66 μB/f.u. in 14 T,,,10.1016/j.jallcom.2003.11.130,True
UCoSn,83.0,,,Hexagonal ZrNiAl-type,Hexagonal,,,1 T,1.24 μB/f.u.,,,,10.1016/j.jallcom.2003.11.130,False
UCo0.6Rh0.4Ge,20.0,,,Orthorhombic,,,,,,,,,10.1016/j.physb.2017.10.050,True
UCoSiH0.7,,,-100 K,Hexagonal,ZrBeSi,"{'a': '4.038 Å', 'c': '7.498 Å'}",P 63/mmc,,2.1 μB/U,,,,10.1016/j.jallcom.2004.04.016,True
UCoSiH0.6,,,-39 K,Hexagonal,ZrBeSi,"{'a': '4.040 Å', 'c': '7.462 Å'}",P 63/mmc,,1.2 μB/f.u.,,,,10.1016/j.jallcom.2004.04.016,True
UCoSi,,,-240 ± 20 K,Orthorhombic,TiNiSi,"{'a': '6.843 Å', 'b': '4.116 Å', 'c': '7.056 Å'}",,,1.6 μB/f.u.,,,,10.1016/j.jallcom.2004.04.016,True
UCoSn,82.0,,77 K,Hexagonal,ZrNiAl-type,"{'a': '7.1459 Å', 'c': '3.9943 Å'}",,,0.64 μB/f.u.,,,1.3 x 10^-8 m^3/mol,10.1016/j.jallcom.2005.01.109,True
UCoSnH1.4,102.5,,97 K,Hexagonal,ZrNiAl-type,"{'a': '7.2386 Å', 'c': '4.0189 Å'}",,,0.75 μB/f.u.,,,1.1 x 10^-8 m^3/mol,10.1016/j.jallcom.2005.01.109,True
URuSn,54.0,,49 K,Hexagonal,ZrNiAl-type,"{'a': '7.3509 Å', 'c': '3.9496 Å'}",,,0.53 μB/f.u.,,,1.5 x 10^-8 m^3/mol,10.1016/j.jallcom.2005.01.109,True
URuSnH1.4,51.0,,42 K,Hexagonal,ZrNiAl-type,"{'a': '7.3932 Å', 'c': '3.9492 Å'}",,,0.48 μB/f.u.,,,1.2 x 10^-8 m^3/mol,10.1016/j.jallcom.2005.01.109,True
UNiAl,,19.3,,Hexagonal,ZrNiAl-type,,,,,,,,10.1016/j.jallcom.2005.01.109,False
UNiAlH0.7,87.0,,,Hexagonal,ZrNiAl-type,,,,,,,,10.1016/j.jallcom.2005.01.109,False
UNiAlH2.3,,99.0,,Hexagonal,ZrNiAl-type,,,,,,,,10.1016/j.jallcom.2005.01.109,False
UCu0.9Sb2,113.0,,"116 K (parallel), -62 K (perpendicular)",Tetragonal,HfCuSi2-type,"{'a': '4.3180 Å', 'c': '9.543 Å'}",P4/nmm,,1.7 μB,,,,10.1016/j.jallcom.2005.05.027,True
UCu2Si2,100.0,106.0,,Tetragonal,ThCr2Si2-type,,,,1.8 μB/U,,,,10.1016/j.physb.2005.01.289,True
UCu2Sn,,16.6,,Hexagonal GdPt2Sn type,,,,,,,,,10.1016/S0921-4526(99)01201-6,True
UCu3.5Fe1.5Al7,32.0,,,,,,,,,,,,10.1016/j.jallcom.2005.12.049,True
UCu4Pt,,,200-300 K,,,,,,,,,,10.1016/j.physb.2005.11.044,True
UCu4Pd,,,133 K,,,,,,,,,,10.1016/j.physb.2005.11.044,True
UCu5In,,25.0,,Orthorhombic,,,,,,,,,10.1016/S0921-4526(98)01018-7,True
UCu5Sn,53.0,,,Hexagonal,,,,,,,,,10.1016/S0921-4526(98)01018-7,True
ThCu5Sn,,,-50 K,Hexagonal,,,,,2.83 μB/U atom,,,,10.1016/S0921-4526(98)01018-7,True
UCu5CrAl6,,,Above 100K,,,,,,,,,,10.1016/j.physb.2005.01.385,True
UCu5FeAl6,160.0,,Above 160K,,,,,,0.9 μB/f.u.,,56%,,10.1016/j.physb.2005.01.385,True
UCu5MnAl6,370.0,,,,,,,,0.7 μB/f.u.,,,,10.1016/j.physb.2005.01.385,True
UFe0.39Ge2,37.0,,30 K,Orthorhombic,CeNiSi2-type,"{'a': '4.0886 Å', 'b': '15.8339 Å', 'c': '4.0505 Å'}",Cmcm,,0.72 μB,9.9 emu/g,,,10.1016/j.jallcom.2021.162032,True
URu0.29Ge2,63.0,,,Monoclinic,URu0.29Ge2-type,,C 2/c,,,,,,10.1016/j.jallcom.2021.162032,
UOs0.25Ge2,54.0,,,Monoclinic,URu0.29Ge2-type,,C 2/c,,,,,,10.1016/j.jallcom.2021.162032,
UNi0.45Ge2,,47.0,,Orthorhombic,CeNiSi2-type,,Cmcm,,,,,,10.1016/j.jallcom.2021.162032,
UFe0.6Sb2,28.0,,25 K,Tetragonal,,"{'a': '0.43116 nm', 'c': '0.89815 nm'}",P4/nmm,,1.45 μB,,,,10.1016/j.jallcom.2015.12.188,True
UFeSb2,31.0,,,Tetragonal,,"{'a': '0.43238 nm', 'c': '0.90949 nm'}",P4/nmm,,,,,,10.1016/j.jallcom.2015.12.188,False
UFe2,160.0,,,Cubic Laves-phase,,,,,"Fe: 0.12 μB, U: 0.76 μB",,,,10.1016/j.physb.2006.01.366,True
UFe3Al9,25.0,,-29 K,Tetragonal,ThMn12-type,"{'a': '8.8373 Å', 'c': '5.0738 Å'}",I4/mmm,,0.22 μB/f.u. at 1.7 K,,,AC-susceptibility shows a peak at 25 K,10.1016/j.physb.2005.10.139,True
UMn3Fe1Al8,,,-49 K,ThMn12-type,,,,,6.79 μB/f.u.,,,,10.1016/S0925-8388(98)00129-7,True
UMn2Fe2Al8,,,32 K,ThMn12-type,,,,,7.01 μB/f.u.,,,,10.1016/S0925-8388(98)00129-7,True
UMn1Fe3Al8,,,60 K,ThMn12-type,,,,,7.53 μB/f.u.,,,,10.1016/S0925-8388(98)00129-7,True
UFe4Al8,,155.0,,ThMn12-type,,,,,,,,,10.1016/S0925-8388(98)00129-7,True
UFe4P12,3.1,,,Cubic,Im 3,{'a': '7.2228 Å'},Im 3,,0.5 μB,,,,10.1016/S0921-4526(98)01177-6,True
UFe5Al7,275.0,,,ThMn12-type tetragonal,Tetragonal,"{'a': '868.7 pm', 'c': '501.8 pm'}",I4/mmm,< 0.15 T,"1.8 μB (U), 1.3 μB (Fe)",8.3 μB at 2 K,,,10.1016/j.jallcom.2009.11.178,True
UFe6Al6,315.0,,,ThMn12-type tetragonal,Tetragonal,,I4/mmm,< 0.15 T,"1.8 μB (U), 1.3 μB (Fe)",9.6 μB at 2 K,,,10.1016/j.jallcom.2009.11.178,True
UGa3,,67.0,,Cubic,AuCu3-type,,,,0.75 – 0.95 μB,,,,10.1016/j.physb.2005.01.420,True
UGe2,52.0,,,,,,,,,,,,10.1016/j.physb.2005.01.283,True
UI3,,2.65,"{'a-axis': '-11.5 K', 'b-axis': '-14.2 K', 'c-axis': '-3.4 K'}",Orthorhombic,Cmcm,,Cmcm,"{'a-axis': '3 T', 'b-axis': '1.8 T'}",1.7 μB/f.u.,,,"{'a-axis': '3.42 μeff', 'b-axis': '1.77 μeff', 'c-axis': '1.24 μeff'}",10.1016/j.jssc.2022.123580,True
UCl3,,22.5,,Hexagonal,C63/m,,C63/m,,,,,,10.1016/j.jssc.2022.123580,False
UBr3,,5.4,,Hexagonal,C63/m,,C63/m,,,,,,10.1016/j.jssc.2022.123580,False
UF3,1.59,,,Hexagonal,P63/mcm,,P63/mcm,,,,,,10.1016/j.jssc.2022.123580,False
UIr,46.0,,,Monoclinic,,,P21,,0.5 μB/U,,,Curie–Weiss law with effective moment μeff = 2.4 μB/U,10.1016/j.physb.2005.01.335,True
UMnSe3,62.0,,50.0K,Orthorhombic,,"{'a': '3.931', 'b': '12.705', 'c': '9.148'}",Cmcm,,6.06 μB,,,,10.1016/j.jssc.2003.08.004,True
UNi2Si2,,125.0,,Body-centered tetragonal,ThCr2Si2-type,"{'a': '3.961 Å', 'c': '9.517 Å'}",I4/mmm,,,,,,10.1016/j.physb.2003.08.112,True
UNiAlD2.1,,94.0,,ZrNiAl-type,Hexagonal,"{'a': '7.18069 Å', 'b': '7.18069 Å', 'c': '3.98849 Å'}",,,,,,,10.1016/S0921-4526(99)01810-4,True
UNiAlH2.3,,99.0,,,,,,,,,,,10.1016/S0921-4526(99)01810-4,True
UNiAl,,19.3,,ZrNiAl-type,Hexagonal,"{'a': '6.733 Å', 'b': '6.733 Å', 'c': '4.035 Å'}",,,,,,,10.1016/S0921-4526(99)01810-4,False
UNiGa5,,86.0,,,,,,,0.87 μB,,,,10.1016/S0921-4526(02)02186-5,True
UPtGa5,,26.0,,,,,,,,,,,10.1016/S0921-4526(02)02186-5,True
UNiSi,,87.0,40.9 K,Orthorhombic TiNiSi-type,Orthorhombic,"{'a': '683.88 pm', 'b': '408.50 pm', 'c': '750.85 pm'}",Pnma,,0.29 μB/U,0.52 μB/f.u. at 35 T,,,10.1016/S0925-8388(98)00254-0,True
UNiSn,,43.0,,Tetragonal,,,,,,,,,10.1016/S0921-4526(01)01256-X,True
UO2,,30.6,,CaF2,Cubic,{'a': '5.470 Å'},,,1.82 μB/uranium atom,,,,10.1016/S0921-4526(97)00900-9,True
UPd2Al3,,14.0,,,,,,,,,,,10.1016/j.physb.2005.01.308,True
UPd2Sb,,55.0,-86K,Heusler,Cubic,,,,1.3μB,,,,10.1016/j.physb.2009.07.025,True
UPd2In,,20.0,,Heusler,Cubic,,,,,,,,10.1016/j.physb.2009.07.025,
UPd2Pb,,35.0,,Heusler,Cubic,,,,,,,,10.1016/j.physb.2009.07.025,
UPd3,,4.5,,Double hexagonal close-packed (dhcp),,,,,0.02 μB/U-ion,,,,10.1016/S0921-4526(00)00400-2,True
UPdGa5,,26.0,,Tetragonal,,,P4/mmm,,0.33 μB/U,,,,10.1016/j.physb.2005.01.387,True
UNiGa5,,86.0,,,,,,,,,,,10.1016/j.physb.2005.01.387,False
UPtGa5,,31.0,,,,,,,,,,,10.1016/j.physb.2005.01.387,False
UPdSn,,30.5,,"Hexagonal (paramagnetic), Orthorhombic (magnetically ordered)",,,,,1 μB (AFM 1 state),,,,10.1016/S0921-4526(02)01648-4,True
CeCuSn,,8.0,,Hexagonal (CaIn2 structure),,,,,,,,,10.1016/S0921-4526(02)01648-4,True
UCo0.7Pt0.3Al,8.0,,,Hexagonal,ZrNiAl-type,,,,,,,,10.1016/S0925-8388(97)00313-7,True
UPtAl,50.0,,,Hexagonal,ZrNiAl-type,,,,1.2 μB,,,,10.1016/S0925-8388(97)00313-7,True
UPtGa5,,26.0,,Tetragonal,,,,,0.32 μB/U,,,,10.1016/j.physb.2006.01.372,True
UPtSn,,,-139 K,Cubic MgAgAs-type,Cubic,,F-43m,,3.43 μB,,,,10.1016/j.jallcom.2006.11.072,True
UNiSn,,43.0,,Cubic MgAgAs-type,Cubic,,F-43m,,,,,,10.1016/j.jallcom.2006.11.072,False
URhGe,9.5,,,TiNiSi,Orthorhombic,"{'a': '6.887 Å', 'b': '4.334 Å', 'c': '7.513 Å'}",Pnma,,0.4 μB/U-atom,,,,10.1016/j.jallcom.2007.03.094,True
URh0.95Ru0.05Ge,10.6,,,TiNiSi,Orthorhombic,,Pnma,,,,,,10.1016/j.jallcom.2007.03.094,True
URh0.85Ru0.15Ge,9.5,,,TiNiSi,Orthorhombic,,Pnma,,,,,,10.1016/j.jallcom.2007.03.094,True
URh0.75Ru0.25Ge,6.0,,,TiNiSi,Orthorhombic,,Pnma,,,,,,10.1016/j.jallcom.2007.03.094,True
URh0.65Ru0.35Ge,1.3,,,TiNiSi,Orthorhombic,,Pnma,,,,,,10.1016/j.jallcom.2007.03.094,True
URh0.6Co0.4Ge,20.0,,,TiNiSi,Orthorhombic,,Pnma,,,,,,10.1016/j.jallcom.2007.03.094,True
URh0.1Si0.9Ge,9.4,,,TiNiSi,Orthorhombic,,Pnma,,,,,,10.1016/j.jallcom.2007.03.094,True
URhSi,10.5,,,Orthorhombic,TiNiSi-type,,,,0.47 μB,,,"8.2×10^−8 mol/m^3 (c-axis), 4.9×10^−8 mol/m^3 (a-axis), 7.1×10^−8 mol/m^3 (b-axis)",10.1016/S0921-4526(02)02094-X,True
URhGe,9.5,,,,,,,,,,,,10.1016/j.physb.2006.01.370,True
URh0.9Ru0.1Ge,10.5,,,,,,,,,,,,10.1016/j.physb.2006.01.370,True
US,183.0,,,,,,,,1.64 μB,,,,10.1016/S0921-4526(98)01163-6,True
USe,149.0,,,,,,,,2.19 μB,,,,10.1016/S0921-4526(98)01163-6,True
UTe,91.0,,,,,,,,2.6 μB,,,,10.1016/S0921-4526(98)01163-6,True
USn0.5Sb1.5,,177.0,,Tetragonal,Anti-Cu2Sb type,"{'a': '4.279 Å', 'b': '4.279 Å', 'c': '8.737 Å'}",P4/nmm,,"3.11 μB (perpendicular), 3.58 μB (parallel)",,,,10.1016/j.jssc.2006.01.072,True
UV2Al20,,,-354 K,Cubic,CeCr2Al20-type,{'a': '14.4775 Å'},Fd3m,,2.3 μB/f.u.,,,Curie-Weiss law in the temperature range of 80–300 K,10.1016/S0925-8388(01)00881-7,True
V2O5,,52.5,,Orthorhombic,,"{'a': '11.494 Å', 'b': '3.557 Å', 'c': '4.364 Å'}",Pmmn (59),,,,,,10.1016/j.physb.2020.412622,True
V3O7,,5.2,14 K,Monoclinic,,,C 2/c,,1.72 μB,,,0.34 emu mol−1,10.1016/j.jssc.2009.09.011,True
V3O5,,75.0,,,,,,,,,,,10.1016/j.jssc.2010.04.007,False
Sn0.95V0.05O2,400.0,,,,,,,,3 μB/impurity atom,,,,10.1016/j.physb.2005.01.456,True
Sn0.95V0.05O2,400.0,,,,,,,,0.4 μB,,,,10.1016/j.physb.2005.01.456,True
VGe2P4,90.0,,,Hexagonal,Hexagonal,{'a': '3.57'},P6̅m2 (No. 187),,1.052 μB per unit cell,,,,10.1016/j.physb.2023.415369,False
VGe2P3N,380.0,,,Hexagonal,Hexagonal,{'a': '3.36'},P3m1 (No. 156),,0.834 μB per unit cell,,,,10.1016/j.physb.2023.415369,False
VGeSnP4,110.0,,,Hexagonal,Hexagonal,{'a': '3.66'},P3m1 (No. 156),,1.221 μB per unit cell,,,,10.1016/j.physb.2023.415369,False
Cr2Ge2Te6,70.0,,,,,,,,,,,,10.1016/j.physb.2023.415369,
CrI3,50.0,,,,,,,,,,,,10.1016/j.physb.2023.415369,
Fe3GeTe2,220.0,,,,,,,,,,,,10.1016/j.physb.2023.415369,
YMnO3,,,-4 K,Orthorhombic,Perovskite,"{'a': '5.8425', 'b': '7.3567', 'c': '5.2617'}",Pnma,,,,,,10.1016/j.jallcom.2013.03.220,True
Y0.93Ca0.07MnO3,,,"-17 K, -68 K",Orthorhombic,Perovskite,"{'a': '5.8155', 'b': '7.3705', 'c': '5.2630'}",Pnma,,,,,,10.1016/j.jallcom.2013.03.220,True
Y0.45Ca0.55MnO3,,,"-301 K, -52 K, -242 K",Orthorhombic,Perovskite,"{'a': '5.4387', 'b': '7.4475', 'c': '5.3121'}",Pnma,,,,,,10.1016/j.jallcom.2013.03.220,True
Y0.35Ca0.65MnO3,,125.0,"-1630 K, -201 K",Orthorhombic,Perovskite,"{'a': '5.4013', 'b': '7.4577', 'c': '5.2998'}",Pnma,,,,0.024 emu/g,,10.1016/j.jallcom.2013.03.220,True
Y0.3Lu0.7MnO3,,85.0,-802.55 K,Hexagonal,Triangular network lattice,"{'a': '6.0425 Å', 'b': '6.0425 Å', 'c': '11.3302 Å'}",P63cm,8000 Oe at 5 K,6.49 μB,,,,10.1016/j.jallcom.2020.155582,True
YMnO3,,73.0,-639.4 K,Hexagonal,Triangular network lattice,,,,5.31 μB,,,,10.1016/j.jallcom.2020.155582,False
YFe2,552.0,,,C15-type cubic Laves phase,Cubic,{'a': '7.365 Å'},,,,73 emu/g,,,10.1016/j.jallcom.2005.11.021,True
Y0.75Gd0.25Fe2,652.0,,,C15-type cubic Laves phase,Cubic,{'a': '7.372 Å'},,,,34 emu/g,,,10.1016/j.jallcom.2005.11.021,True
Y0.75Gd0.25Fe2B0.2,653.0,,,C15-type cubic Laves phase,Cubic,{'a': '7.358 Å'},,,,33 emu/g,,,10.1016/j.jallcom.2005.11.021,True
Y0.5Gd0.5Fe2,695.0,,,C15-type cubic Laves phase,Cubic,{'a': '7.377 Å'},,,,10 emu/g,,,10.1016/j.jallcom.2005.11.021,True
Y0.5Gd0.5Fe2B0.2,698.0,,,C15-type cubic Laves phase,Cubic,{'a': '7.366 Å'},,,,10 emu/g,,,10.1016/j.jallcom.2005.11.021,True
Y0.25Gd0.75Fe2,752.0,,,C15-type cubic Laves phase,Cubic,{'a': '7.385 Å'},,,,39 emu/g,,,10.1016/j.jallcom.2005.11.021,True
Y0.25Gd0.75Fe2B0.2,752.0,,,C15-type cubic Laves phase,Cubic,{'a': '7.370 Å'},,,,39 emu/g,,,10.1016/j.jallcom.2005.11.021,True
GdFe2,788.0,,,C15-type cubic Laves phase,Cubic,{'a': '7.391 Å'},,,,59 emu/g,,,10.1016/j.jallcom.2005.11.021,True
YCrO3,,140.0,-309 K,Distorted Orthorhombic,Orthorhombic,"{'a': '5.5147 Å', 'b': '7.5358 Å', 'c': '5.2465 Å'}",Pnma,10.2496 kOe,5.80 μB/f.u.,0.038 μB/f.u.,,,10.1016/j.physb.2017.01.003,True
Y0.95Pr0.05CrO3,,,-380 K,Distorted Orthorhombic,Orthorhombic,"{'a': '5.5157 Å', 'b': '7.548 Å', 'c': '5.258 Å'}",Pnma,-1.2494 kOe,4.29 μB/f.u.,0.007 μB/f.u.,,,10.1016/j.physb.2017.01.003,True
Y1.7Bi0.3Ir2O7,,,-315 K,Cubic,Pyrochlore,{'a': '10.20 Å'},Fd-3m,87.4 Oe,,1770 emu/cm^3,8.7 emu/cm^3,,10.1016/j.physb.2019.07.006,True
Y2Ir2O7,,,-615 K,Cubic,Pyrochlore,{'a': '10.20 Å'},Fd-3m,,,,,,10.1016/j.physb.2019.07.006,True
Y25Ce25Cu42Al8,,17.5,,,,,,,2.25 μB/Ce,,,,10.1016/j.jnoncrysol.2011.07.039,True
Y2C,,,-1.972 K,Rhombohedral,Hexagonal,"{'a': '0.3618 nm', 'c': '1.7964 nm'}",,,0.1236 μB/Y,,,2.950×10^-4 emu/mol,10.1016/j.jcrysgro.2016.08.048,True
Y2Co17,1167.0,,,Th2Ni17,,"{'a': '8.345(3) Å', 'c': '8.139(4) Å'}",,,1.69 μB,,,,10.1016/j.jallcom.2006.11.219,True
Y2Co16.1Ga0.9,1110.0,,,Th2Ni17,,"{'a': '8.3724(3) Å', 'c': '8.1594(4) Å'}",,,1.51 μB,,,,10.1016/j.jallcom.2006.11.219,True
Y2Co15.1Ga1.9,966.0,,,Th2Ni17,,"{'a': '8.398(2) Å', 'c': '8.167(3) Å'}",,,0.36 μB,,,,10.1016/j.jallcom.2006.11.219,True
Y2Co13.77Ga3.23,805.0,,,TbCu7,,"{'a': '4.873(1) Å', 'c': '4.114(2) Å'}",,,1.56 μB,,,,10.1016/j.jallcom.2006.11.219,True
Y2Co12.25Ga4.75,162.0,,221 K,Th2Zn17,,"{'a': '8.593(4) Å', 'c': '12.343(5) Å'}",,,0.36 μB,,,3.52 μB,10.1016/j.jallcom.2006.11.219,True
Y2Co11.3Ga5.7,518.0,,,Th2Zn17,,"{'a': '8.490(1) Å', 'c': '12.394(3) Å'}",,,1.03 μB,,,,10.1016/j.jallcom.2006.11.219,True
Y2Co8.45Ga8.55,67.0,,116 K,Th2Zn17,,"{'a': '8.627(2) Å', 'c': '12.301(3) Å'}",,,0.22 μB,,,3.45 μB,10.1016/j.jallcom.2006.11.219,True
Y2Co16Ti,1067.0,,,Hexagonal,,"{'a': '8.400 Å', 'c': '12.269 Å'}",,,1.34 μB,"21.1 μB/f.u. at 300 K, 21.4 μB/f.u. at 5 K",,,10.1016/S0921-4526(99)01393-9,True
Y2Co16V,1092.0,,,Hexagonal+rhombohedral,,"{'a': '8.371 Å', 'c': '12.230 Å'}",,,1.58 μB,"23.7 μB/f.u. at 300 K, 25.3 μB/f.u. at 5 K",,,10.1016/S0921-4526(99)01393-9,True
Y2Co16Cr,1005.0,,,Rhombohedral,,"{'a': '8.381 Å', 'c': '12.209 Å'}",,,1.42 μB,"22.2 μB/f.u. at 300 K, 22.8 μB/f.u. at 5 K",,,10.1016/S0921-4526(99)01393-9,True
Y2Co17,1183.0,,,Rhombohedral,,"{'a': '8.349 Å', 'c': '12.239 Å'}",,,1.56 μB,"25.9 μB/f.u. at 300 K, 26.5 μB/f.u. at 5 K",,,10.1016/S0921-4526(99)01393-9,True
Y2Co16Cu,1123.0,,,Hexagonal+rhombohedral,,"{'a': '8.373 Å', 'c': '12.200 Å'}",,,1.60 μB,"24.1 μB/f.u. at 300 K, 25.6 μB/f.u. at 5 K",,,10.1016/S0921-4526(99)01393-9,True
Y2Co16Mo,995.0,,,Hexagonal,,"{'a': '8.357 Å', 'c': '12.344 Å'}",,,1.42 μB,"21.5 μB/f.u. at 300 K, 22.8 μB/f.u. at 5 K",,,10.1016/S0921-4526(99)01393-9,True
Y2Co17,940.0,,,Hexagonal,Th2Ni17,"{'a': '0.8364 nm', 'c': '0.8145 nm'}",,,,,,,10.1016/S0921-4526(99)00139-8,True
Y2CoGe4O12,,,-27.4 K,Tetragonal,P4/nbm,"{'a': '9.8465 Å', 'c': '4.92986 Å'}",P4/nbm,,6.05 μB,,,,10.1016/j.jssc.2015.04.033,True
Y2Co0.75Ca0.25Ge4O12,,,-18.5 K,Tetragonal,P4/nbm,"{'a': '9.8807 Å', 'c': '4.96425 Å'}",P4/nbm,,6.01 μB,,,,10.1016/j.jssc.2015.04.033,True
Y2Co0.5Ca0.5Ge4O12,,,-18.4 K,Tetragonal,P4/nbm,"{'a': '9.9196 Å', 'c': '4.9992 Å'}",P4/nbm,,5.99 μB,,,,10.1016/j.jssc.2015.04.033,True
Y2Cu2O5,,13.0,,Orthorhombic,,"{'a': '10.789 Å', 'b': '3.495 Å', 'c': '12.455 Å'}",Pna2_1,,1.1 μB/(Cu atom),,,,10.1016/S0022-0248(99)00383-8,True
Y2CuTiO6,,,-77 to -89 K,Monoclinic,P21/c,"{'a': '7.457288 Å', 'b': '5.296503 Å', 'c': '5.730494 Å'}",P21/c,,1.34 μB,,,,10.1016/j.jssc.2022.123646,True
Y2Fe17,324.0,,,Rhombohedral,,"{'a': '8.4688 Å', 'c': '12.4226 Å'}",R-3m,,30.73 μB/f.u,,,,10.1016/j.jssc.2023.124333,False
Y2Fe17,324.0,,,Hexagonal,,"{'a': '8.4663 Å', 'c': '8.2275 Å'}",P63/mmc,,30.38 μB/f.u,,,,10.1016/j.jssc.2023.124333,False
Y2Ir1.9Cu0.1O7,,150.0,-104.89 K,Cubic pyrochlore,,,Fd-3m,,0.87 μB/f.u.,,,,10.1016/j.physb.2019.05.019,True
Y2Ir1.8Cu0.2O7,,85.0,-8.02 K,Cubic pyrochlore,,,Fd-3m,,1.02 μB/f.u.,,,,10.1016/j.physb.2019.05.019,True
Y2Ir1.7Cu0.3O7,,85.0,8.47 K,Cubic pyrochlore,,,Fd-3m,,1.26 μB/f.u.,,,,10.1016/j.physb.2019.05.019,True
Y2Ir1.6Cu0.4O7,,85.0,20.01 K,Cubic pyrochlore,,,Fd-3m,,1.43 μB/f.u.,,,,10.1016/j.physb.2019.05.019,True
Y2NiMnO6,91.0,,,Monoclinic,,,P21/n,,,,,,10.1016/j.jallcom.2019.153540,True
Y5Re2O12,,,-0.99 K,Monoclinic,Monoclinic,"{'a': '12.4081 Å', 'b': '5.6604 Å', 'c': '7.4951 Å'}",C2/m,,,,,5.2×10^-4 emu/mol,10.1016/S0022-4596(03)00033-1,True
YB2,,,39.0 K,Hexagonal,,"{'a': '3.304 Å', 'c': '3.843 Å'}",P6/mmm,,0.15 μB,,,1.67 emu/mol,10.1016/S0022-0248(01)00596-6,True
CePd2Al3,,2.7,,,,,,,,,,,10.1016/S0921-4526(98)00850-3,True
YBa2Fe3O8.12,,660.0,,Tetragonal,P4/mmm,"{'a': '3.9158 Å', 'c': '11.809 Å'}",P4/mmm,,4.0 μB,,,,10.1016/S0022-4596(03)00180-4,True
YBa2Fe3O8.11,,660.0,,Tetragonal,P4/mmm,"{'a': '3.9163 Å', 'c': '11.808 Å'}",P4/mmm,,4.0 μB,,,,10.1016/S0022-4596(03)00180-4,True
YBa2Fe3O8.08,,660.0,,Tetragonal,P4/mmm,"{'a': '3.9151 Å', 'c': '11.814 Å'}",P4/mmm,,4.0 μB,,,,10.1016/S0022-4596(03)00180-4,True
YBa2Fe3O7.94,,660.0,,Tetragonal,P4/mmm,"{'a': '3.9174 Å', 'c': '11.814 Å'}",P4/mmm,,4.0 μB,,,,10.1016/S0022-4596(03)00180-4,True
YBa2Fe3O7.86,,660.0,,Tetragonal,P4/mmm,"{'a': '3.9200 Å', 'c': '11.801 Å'}",P4/mmm,,4.0 μB,,,,10.1016/S0022-4596(03)00180-4,True
YBa2Fe3O7.76,,660.0,,Orthorhombic,Pmmm,"{'a': '3.9098 Å', 'b': '3.9276 Å', 'c': '11.778 Å'}",Pmmm,,4.0 μB,,,,10.1016/S0022-4596(03)00180-4,True
YBaCo2O5.4,259.0,190.0,-162 K,Tetragonal,332 superstructure,"{'a': '11.619 Å', 'b': '11.619 Å', 'c': '7.503 Å'}",,,,,,,10.1016/j.physb.2006.05.164,True
YBaCo2O5.5,293.0,270.0,-30 K,Orthorhombic,122 superstructure,,Pmmm,,3.2 μB,,,,10.1016/j.physb.2006.05.164,True
YBaCo2O5.5,287.0,,-75 K,Orthorhombic,Pmmm,,Pmmm,,,,,,10.1016/j.physb.2007.04.027,True
YBaCo2O5.5,300.0,,,Orthorhombic,,"{'a': '3.873', 'b': '7.746', 'c': '7.518'}",P mmm,,,,,,10.1016/j.jallcom.2022.165147,True
YBaCo4O7,,110.0,,Trigonal,P31c,,P31c,,,,,,10.1016/j.jssc.2007.12.016,False
YBaMn2O6,,195.0,,,,,,,,,,,10.1016/S0921-4526(02)02545-0,True
YCo1.82Mn0.18Zn20,,,-5.5 K,CeCr2Al20-type,Cubic,,,55 Oe,3.1 μB/f.u.,,,,10.1016/j.physb.2017.09.003,True
YCo4Al,500.0,,,Hexagonal,CaCu5,,,,,"66 Am^2/kg at 5 K, 54 Am^2/kg at 270 K",,,10.1016/S0921-4526(97)00973-3,True
YCo5,883.15,,,Hexagonal,1:5 phase,,P6/mmm,1.8 kOe,,,5.7 kG,,10.1016/j.jallcom.2018.03.023,True
YCo4.9C0.1,888.15,,,Hexagonal,1:5 phase,,P6/mmm,7.0 kOe,,,5.7 kG,,10.1016/j.jallcom.2018.03.023,True
YCo4.8C0.2,901.15,,,Hexagonal,1:5 phase,,P6/mmm,9.4 kOe,,,5.6 kG,,10.1016/j.jallcom.2018.03.023,True
YCo4.7C0.3,909.15,,,Hexagonal,1:5 phase,,P6/mmm,14.7 kOe,,,5.6 kG,,10.1016/j.jallcom.2018.03.023,True
YCo4.9Sn0.1,927.15,,,Hexagonal,1:5 phase,,P6/mmm,5.2 kOe,,,5.5 kG,,10.1016/j.jallcom.2018.03.023,True
YCo4.8Sn0.2,934.15,,,Hexagonal,1:5 phase,,P6/mmm,6.6 kOe,,,5.4 kG,,10.1016/j.jallcom.2018.03.023,True
YCo4.7Sn0.3,918.15,,,Hexagonal,1:5 phase,,P6/mmm,14.4 kOe,,,5.6 kG,,10.1016/j.jallcom.2018.03.023,True
YCo9Si4,25.0,,,LaFe9Si4-type,,,,,1.6 μB/f.u.,12 Am2/kg,,,10.1016/j.physb.2007.10.212,True
SrCoO3,266.0,,263.6 K,Cubic Perovskite,,,,0.07 kOe,1.76 μB/Co,,,,10.1016/j.jssc.2006.04.028,True
Sr0.9Y0.1CoO3,275.0,,252.20 K,Cubic Perovskite,,,,0.32 kOe,1.66 μB/Co,,,,10.1016/j.jssc.2006.04.028,True
Sr0.8Y0.2CoO3,260.0,,257.43 K,Cubic Perovskite,,,,0.44 kOe,1.75 μB/Co,,,,10.1016/j.jssc.2006.04.028,True
Sr0.7Y0.3CoO3,220.0,,236.04 K,Cubic Perovskite,,,,1.18 kOe,1.62 μB/Co,,,,10.1016/j.jssc.2006.04.028,True
Sr0.6Y0.4CoO3,205.0,,220.88 K,Cubic Perovskite,,,,2.4 kOe,1.36 μB/Co,,,,10.1016/j.jssc.2006.04.028,True
Sr0.5Y0.5CoO3,175.0,,178.50 K,Cubic Perovskite,,,,5.67 kOe,0.88 μB/Co,,,,10.1016/j.jssc.2006.04.028,True
Sr0.4Y0.6CoO3,65.0,,7.38 K,Cubic and Orthorhombic Perovskite,,,,8.3 kOe,0.34 μB/Co,,,,10.1016/j.jssc.2006.04.028,True
YCr0.85Mn0.15O3,,132.0,-242 K,Orthorhombic,G-type,"{'a': '5.5501 Å', 'b': '7.5146 Å', 'c': '5.2464 Å'}",Pnma,,4.6 μB/f.u.,,,,10.1016/j.physb.2018.06.038,True
YCrO3,,140.0,,Orthorhombic,Perovskite,,Pnma,,,,,,10.1016/j.physb.2018.06.038,False
YFe10Si2,540.0,,,Tetragonal ThMn12,Tetragonal,"{'a': '8.439 Å', 'c': '4.764 Å'}",,,,98.2 emu/g,,,10.1016/S0925-8388(98)00263-1,True
YFe10Si2H0.3,536.0,,,Tetragonal ThMn12,Tetragonal,"{'a': '8.488 Å', 'c': '4.746 Å'}",,,,113.0 emu/g,,,10.1016/S0925-8388(98)00263-1,True
YFe10Si2N0.5,673.0,,,Tetragonal ThMn12,Tetragonal,"{'a': '8.523 Å', 'c': '4.782 Å'}",,,,102.0 emu/g,,,10.1016/S0925-8388(98)00263-1,True
DyFe11Mo,490.0,,,Tetragonal,ThMn12-type,"{'a': '0.8513 nm', 'c': '0.4776 nm'}",,,,85.42 Am^2/kg,,,10.1016/S0925-8388(98)00581-7,True
Dy0.8Y0.2Fe11Mo,485.0,,,Tetragonal,ThMn12-type,"{'a': '0.8520 nm', 'c': '0.4778 nm'}",,,,95.20 Am^2/kg,,,10.1016/S0925-8388(98)00581-7,True
Dy0.6Y0.4Fe11Mo,479.0,,,Tetragonal,ThMn12-type,"{'a': '0.8526 nm', 'c': '0.4779 nm'}",,,,,,,10.1016/S0925-8388(98)00581-7,True
Dy0.4Y0.6Fe11Mo,475.0,,,Tetragonal,ThMn12-type,"{'a': '0.8528 nm', 'c': '0.4781 nm'}",,,,109.75 Am^2/kg,,,10.1016/S0925-8388(98)00581-7,True
Dy0.2Y0.8Fe11Mo,473.0,,,Tetragonal,ThMn12-type,"{'a': '0.8530 nm', 'c': '0.4787 nm'}",,,,126.91 Am^2/kg,,,10.1016/S0925-8388(98)00581-7,True
YFe11Mo,471.0,,,Tetragonal,ThMn12-type,"{'a': '0.8536 nm', 'c': '0.4790 nm'}",,,,128.38 Am^2/kg,,,10.1016/S0925-8388(98)00581-7,True
YFe2D4.2,,131.0,,Monoclinic,Monoclinic,"{'a': '5.50663 Å', 'b': '11.4823 Å', 'c': '9.42919 Å'}",Pc,,,,,,10.1016/j.jssc.2009.04.033,True
YFe6Al6,,340.0,,ThMn12,,,I4/mmm,,1 μB,,,,10.1016/S0921-4526(02)01666-6,True
YFe7Al5,,330.0,,ThMn12,,,I4/mmm,,1 μB,,,,10.1016/S0921-4526(02)01666-6,True
YMn0.5Co0.5O2.87,67.0,,,Monoclinic,Monoclinic,"{'a': '5.241', 'b': '5.594', 'c': '7.468'}",P21/n,,2.72 μB per formula unit,,,,10.1016/j.jssc.2007.02.022,True
YMn0.5Fe0.5O3,,280.0,,Orthorhombic,,"{'a': '5.18605 Å', 'b': '5.83463 Å', 'c': '7.37090 Å'}",Pbnm,,,,,,10.1016/j.jallcom.2018.11.226,True
YFeO3,,620.0,,Orthorhombic,,,Pbnm,,,,,,10.1016/j.jallcom.2018.11.226,False
YMn0.8Fe0.2O3,,79.0,-370 K,Hexagonal,,{'c': '11.4959 Å'},,2515 Oe at 2 K,,,,,10.1016/j.physb.2022.413829,True
YMnO3,,70.0,-525 K,Hexagonal,,{'c': '11.2977 Å'},,217 Oe at 2 K,,,,,10.1016/j.physb.2022.413829,True
YMn12,,100.0,,ThMn12-type,Tetragonal,,I4/mmm,,"0.42 μB (8i, 8j sites), 0.14 μB (8f site)",,,,10.1016/S0921-4526(00)00388-4,True
YMn2D6,,,-30 K,Fluorite-type,Face-centered cubic,{'a': '6.709 Å'},Fm-3m,,,,,"0.004 emu/mol (Pauli paramagnet), 0.55 emu/mol K G (Curie-Weiss)",10.1016/j.jssc.2004.05.066,True
TbNi2B2C,,14.9,,Tetragonal,,,,,,,,,10.1016/S0022-0248(98)01061-6,True
SmNiPb,8.0,,-8,Orthorhombic,TiNiSi type,"{'a': '0.73167', 'b': '0.45755', 'c': '0.77963'}",Pnma,,1.0,,,,10.1016/S0925-8388(01)01993-4,True
GdNiPb,,16.0,9,Orthorhombic,TiNiSi type,"{'a': '0.72437', 'b': '0.45476', 'c': '0.77772'}",Pnma,,8.0,,,,10.1016/S0925-8388(01)01993-4,True
TbNiPb,,14.0,-4,Orthorhombic,TiNiSi type,"{'a': '0.71882', 'b': '0.45339', 'c': '0.77605'}",Pnma,,9.9,,,,10.1016/S0925-8388(01)01993-4,True
DyNiPb,,9.0,-7,Orthorhombic,TiNiSi type,"{'a': '0.71409', 'b': '0.45216', 'c': '0.77462'}",Pnma,,11.1,,,,10.1016/S0925-8388(01)01993-4,True
HoNiPb,4.0,,-2,Orthorhombic,TiNiSi type,"{'a': '0.71043', 'b': '0.45111', 'c': '0.77323'}",Pnma,,10.8,,,,10.1016/S0925-8388(01)01993-4,True
YTiO3,28.0,,,Orthorhombic,GdFeO3-type,,,,,,,,10.1016/j.physb.2006.03.049,True
Y0.9Ca0.1TiO3,14.0,,,Orthorhombic,GdFeO3-type,,,,,,,,10.1016/j.physb.2006.03.049,True
Y0.8Ca0.2TiO3,3.0,,,Orthorhombic,GdFeO3-type,,,,,,,,10.1016/j.physb.2006.03.049,True
Yb0.25Tb0.75FeO3,,7.2,,Orthorhombic,Perovskite,"{'a': '5.307 Å', 'b': '5.597 Å', 'c': '7.630 Å'}",Pbnm,,,"1.03 emu/g at 8.2 K, 1.58 emu/g at 5.4 K",,,10.1016/j.jallcom.2023.171055,True
YbFeO3,,700.0,,Orthorhombic,Perovskite,,Pbnm,,,,,,10.1016/j.jallcom.2023.171055,False
TbFeO3,,700.0,,Orthorhombic,Perovskite,,Pbnm,,,,,,10.1016/j.jallcom.2023.171055,False
YbMnO3,2.7,83.0,,Hexagonal,,"{'a': '6.0671 Å', 'c': '11.3519 Å'}",P63cm,,,,,,10.1016/j.jallcom.2015.05.100,True
Yb0.95Mg0.05MnO3,3.3,86.0,,Hexagonal,,"{'a': '6.0621 Å', 'c': '11.3558 Å'}",P63cm,,,,,,10.1016/j.jallcom.2015.05.100,True
Yb2Co3Ga9,,,-73 K,Orthorhombic,,"{'a': '12.684 Å', 'b': '7.464 Å', 'c': '9.360 Å'}",,,4.3 μB,,,,10.1016/S0921-4526(98)01017-5,True
Yb2Co3Al9,,1.16,-2 K,Orthorhombic,,"{'a': '12.683 Å', 'b': '7.440 Å', 'c': '9.246 Å'}",,,0.92 μB,,,,10.1016/S0921-4526(98)01017-5,True
Yb2Cu2In,,,-30.4 K,Mo2B2Fe-type,Tetragonal,"{'a': '7.473 Å', 'c': '3.892 Å'}",P4/mbm,,,,,5.13×10^-4 emu/Yb-mol,10.1016/S0925-8388(01)01261-0,True
Yb2CuGe6,,,-202 K,Orthorhombic,,,,,,,,Maximum at 220K,10.1016/j.jallcom.2005.04.191,True
Yb2Pt2Pb,,2.07,"165.5 K (θ001), -1.49 K (θ100)",Tetragonal,U2Pt2Sn-type,"{'a': '0.77651 nm', 'c': '0.70207 nm'}",P42/mnm,,,,,χ100 is about 30 times larger than χ001 at lowest temperatures,10.1016/j.physb.2015.09.008,True
Gd2Ti2O7,,1.0,,Pyrochlore,,,,,,,,,10.1016/S0921-4526(02)01664-2,True
GdNi5,32.0,,,Hexagonal,,,,,,,,,10.1016/S0921-4526(02)01664-2,
Yb3Ir4Ge13,,,-19.9 K,bcc,,{'a': '8.9360 Å'},Pm3n,,3.605 μB/mol Yb,1.25 μB/Yb at 2 K; 7 T,,,10.1016/j.physb.2007.10.025,True
YbAg2In4,,,-86 K,Cubic,,{'a': '1.5362 nm'},Im3,,2.3 μB,,,Curie-Weiss law in the temperature range 78–293 K,10.1016/S0925-8388(97)00500-8,True
YbAgS2,,6.6,-47 K,Tetragonal,,"{'a': '5.36 Å', 'c': '11.78 Å'}",I41md,,4.53 μB,,,,10.1016/j.physb.2017.09.049,True
CePd3S4,6.3,,,Cubic,,,Pm-3n,,,,,,10.1016/j.physb.2017.09.049,False
YbB66,,,-26.6 K,Cubic,,{'a': '23.4142'},F m 3 ̄ c,,4.43 μB,,,,10.1016/j.jallcom.2019.152182,True
YbBO3,469.4,,,Rhombohedral,Hexagonal,"{'a': '5.04416 Å', 'b': '5.04416 Å', 'c': '16.94223 Å'}",R-3c (No.167),,,,,,10.1016/j.jallcom.2020.153835,False
LaMnO3,438.4,,,Perovskite,,,,,,,,,10.1016/j.jallcom.2020.153835,
MnF3,51.5,,,R-3c,,,,,,,,,10.1016/j.jallcom.2020.153835,
YbBaCo4O7,,76.0,-305 K,Orthorhombic,Kagomé and triangular lattices,"{'a': '6.2693 Å', 'c': '10.2310 Å'}",Pbn21,505 Oe,7.0 μB/formula unit,1.35 emu/g,,,10.1016/j.jallcom.2018.04.205,True
YbCo2Ge2,,,-60 K,ThCr2Si2-type,Tetragonal,"{'a': '3.939 Å', 'c': '9.984 Å'}",,,4.4 μB,,,,10.1016/S0921-4526(98)01022-9,True
YbCo4Ge2,,2.4,15 K,Tetragonal,ZrFe4Si2,"{'a': '7.217 Å', 'c': '3.745 Å'}",,,4.9 μB,,,,10.1016/j.physb.2005.01.047,True
YbNi5Ge3,,2.7,29 K,Orthorhombic,YNi5Si3,"{'a': '19.012 Å', 'b': '3.833 Å', 'c': '6.780 Å'}",,,4.49 μB,,,,10.1016/j.physb.2005.01.047,True
YbCoGaO4,,,8.6 K,Hexagonal,Hexagonal,"{'a': '3.4165', 'c': '25.122'}",R3̄m,,,,,Spin glass behavior below 11 K,10.1016/S0022-0248(01)01671-2,True
YbCrO3,,118.0,-102 K,Orthorhombic,Pbnm,"{'a': '5.17914 Å', 'b': '5.48524 Å', 'c': '7.46518 Å'}",Pbnm,,6.03 μB/f.u.,,,,10.1016/j.jallcom.2015.12.077,True
BaFe2As2,,140.0,,Tetragonal,,,I4/mm,,,,,,10.1016/j.physb.2020.412688,False
YbFe2O4,,256.0,,Rhombohedral,Triangular,"{'a': '3.4572 Å', 'c': '25.1165 Å'}",R-3m,,,,,,10.1016/j.jssc.2009.04.008,True
YbFe1.8Mn0.2O4,,192.0,-150 K,Rhombohedral,Triangular,,R-3m,,7.6 μB,,,,10.1016/j.jssc.2009.04.008,True
YbFe1.6Mn0.4O4,,157.0,-140 K,Rhombohedral,Triangular,,R-3m,,7.4 μB,,,,10.1016/j.jssc.2009.04.008,True
YbFe1.5Mn0.5O4,,135.0,-145 K,Rhombohedral,Triangular,,R-3m,,7.4 μB,,,,10.1016/j.jssc.2009.04.008,True
YbFe1.3Mn0.7O4,,115.0,-170 K,Rhombohedral,Triangular,,R-3m,,7.5 μB,,,,10.1016/j.jssc.2009.04.008,True
YbFe1.2Mn0.8O4,,92.0,-170 K,Rhombohedral,Triangular,,R-3m,,7.5 μB,,,,10.1016/j.jssc.2009.04.008,True
YbFe1.1Mn0.9O4,,78.0,-170 K,Rhombohedral,Triangular,,R-3m,,7.5 μB,,,,10.1016/j.jssc.2009.04.008,True
YbFeMnO4,,62.0,-180 K,Rhombohedral,Triangular,"{'a': '3.4611 Å', 'c': '25.6515 Å'}",R-3m,,6.7 μB,,,,10.1016/j.jssc.2009.04.008,True
Yb2O3,,2.3,,,,,,,,,,,10.1016/j.jallcom.2004.08.012,False
Yb0.90Y0.10InCu4,,,-5 K,,,,,,4.54 μB,,,Curie-Weiss-like behavior,10.1016/S0921-4526(01)01340-0,True
Yb0.875Y0.125InCu4,,,-5 K,,,,,,,,,Curie-Weiss-like behavior,10.1016/S0921-4526(01)01340-0,True
Yb0.50Y0.50InCu4,,,-5 K,,,,,,,,,Curie-Weiss-like behavior,10.1016/S0921-4526(01)01340-0,True
Yb0.10Y0.90InCu4,,,-5 K,,,,,,,,,Curie-Weiss-like behavior,10.1016/S0921-4526(01)01340-0,True
YbRhSn,,,-4.6 K,Fe2P-type,Hexagonal,"{'a': '7.533 Å', 'c': '3.663 Å'}",,,4.5 μB,2.35 μB/f.u.,,Curie-Weiss behavior,10.1016/S0921-4526(98)00829-1,True
YbIrSn,,3.2,-17.7 K,Fe2P-type,Hexagonal,"{'a': '7.463 Å', 'c': '3.750 Å'}",,,4.3 μB,1.95 μB/f.u.,,Curie-Weiss behavior,10.1016/S0921-4526(98)00829-1,True
PrNiAl4,,8.4,,Orthorhombic,YNiAl4-type,,Cmcm,,,,,,10.1016/j.jallcom.2006.09.167,
YbNiAl2,,4.8,28 K,Orthorhombic,MgCuAl2-type,"{'a': '4.0467 Å', 'b': '9.9182 Å', 'c': '6.8377 Å'}",Cmcm,,4.45 μB,2.81 μB,,,10.1016/j.physb.2009.07.039,True
YbNiAl,,2.9,,Hexagonal,ZrNiAl-type,,,,,,,,10.1016/j.physb.2009.07.039,False
YbNiSn,5.6,,,Orthorhombic TiNiSi-type,Orthorhombic,"{'a': '6.970 Å', 'b': '4.412 Å', 'c': '7.590 Å'}",Pnma,,,,,,10.1016/S0921-4526(98)00397-4,True
YbPd,,1.9,-95.5 K,CsCl type,Cubic,{'a': '3.439 Å'},,,3.69 μB,,,,10.1016/j.physb.2009.07.029,True
YbPd2Si,,2.1,-19.5 K,Fe3C type,,"{'a': '7.1775 Å', 'b': '6.9335 Å', 'c': '5.4406 Å'}",Pnma,,4.39 μB,,,4 × 10^-5 emu/mol,10.1016/j.physb.2007.10.271,True
YbPd2Sn,,0.28,,Heusler,,,,,1.4 μB,,,,10.1016/S0921-4526(02)01631-9,True
YbPdGe,11.4,,,CeCu2 type,,,,,1.0 μB/Yb,,,,10.1016/S0925-8388(98)00744-0,True
YbPtGe,4.7,,,CeCu2 type,,,,,1.0 μB/Yb,,,,10.1016/S0925-8388(98)00744-0,True
YbRhIn,,,"-15.0 K (H ||[100]), -18.4 K (H ||[111])",Cubic MgAgAs-type,,{'a': '6.629'},,,"4.56 μB (H ||[100]), 4.73 μB (H ||[111])",,,,10.1016/S0925-8388(03)00302-5,True
YbPdIn,,,-0.51 K,Hexagonal ZrNiAl-type,,"{'a': '7.587', 'c': '3.941'}",,,,,,7.4×10^-4 emu/mol,10.1016/S0925-8388(03)00302-5,True
YbPtIn,,3.1,-16 K,Hexagonal,ZrNiAl-type,,,,1.6 μB,,,,10.1016/S0921-4526(99)01175-8,True
YbPtSn,,3.3,,Hexagonal,ZrNiAl-type,,,,4.46 μB,,,,10.1016/S0921-4526(98)00631-0,True
YbInCu4,2.4,,,C15b-type,,,,,,,,Curie–Weiss-type,10.1016/j.physb.2006.01.403,True
TmTe,14.0,0.4,,NaCl-type,,,,,,,,,10.1016/j.physb.2006.01.403,True
YbSb,,0.5,,NaCl-type,,,,,,,,,10.1016/j.physb.2006.01.403,True
YbZn2As2,,,-52.8 K,anti-La2O3-type,Trigonal,"{'a': '0.4157 nm', 'c': '0.6954 nm'}",P3m1,,2.35 μB per Yb ion,,,,10.1016/S0925-8388(99)00183-8,True
FeCr2S4,177.0,,,Cubic Spinel,Cubic,"{'a': '9.985 Å', 'b': '9.985 Å', 'c': '9.985 Å'}",,,1.6 μB,,,,10.1016/j.jssc.2013.05.025,True
ZnCr2S4,,18.0,,Cubic Spinel,Cubic,"{'a': '9.985 Å', 'b': '9.985 Å', 'c': '9.985 Å'}",,,,,,,10.1016/j.jssc.2013.05.025,True
Zn0.6Fe0.4Cr2S4,42.0,,,Cubic Spinel,Cubic,"{'a': '9.985 Å', 'b': '9.985 Å', 'c': '9.985 Å'}",,,2.14 μB,,,,10.1016/j.jssc.2013.05.025,True
Zn0.75Fe0.25Cr2S4,,20.0,,Cubic Spinel,Cubic,"{'a': '9.985 Å', 'b': '9.985 Å', 'c': '9.985 Å'}",,,,,,,10.1016/j.jssc.2013.05.025,True
Zn0.8Fe0.2Cr2S4,,20.0,,Cubic Spinel,Cubic,"{'a': '9.985 Å', 'b': '9.985 Å', 'c': '9.985 Å'}",,,,,,,10.1016/j.jssc.2013.05.025,True
Zn0.6Mn2.4O4,36.0,,-732 K,Tetragonal Spinel,Distorted Tetragonal,"{'a': '5.7310 Å', 'c': '9.3313 Å'}",I 41/amd,"284 Oe at 4 K, 214 Oe at 10 K",,,,,10.1016/j.physb.2020.412460,True
Mn3O4,43.0,,,Tetragonal Spinel,Distorted Tetragonal,,,,,,,,10.1016/j.physb.2020.412460,False
Zn0.87Al0.06Ni0.07O,400.0,,,Wurtzite,Thin columnar grains perpendicular to the substrate,,,,,Room temperature ferromagnetism,,,10.1016/j.tsf.2010.07.045,True
Zn0.83Al0.06Ni0.11O,400.0,,,Wurtzite,Thin columnar grains perpendicular to the substrate,,,,,Room temperature ferromagnetism,,,10.1016/j.tsf.2010.07.045,True
Zn0.81Al0.04Ni0.15O,400.0,,,Wurtzite,Thin columnar grains perpendicular to the substrate,,,,,Room temperature ferromagnetism,,,10.1016/j.tsf.2010.07.045,True
Zn0.90Cu0.05Li0.05O,300.0,,,Polycrystalline,c-axis preferred orientation,,,33 Oe,0.43 μB/Cu,0.39 emu/cm³,,,10.1016/j.jcrysgro.2009.11.044,True
Zn0.87Cu0.08Li0.05O,300.0,,,Polycrystalline,c-axis preferred orientation,,,43 Oe,0.48 μB/Cu,1.40 emu/cm³,,,10.1016/j.jcrysgro.2009.11.044,True
Zn0.93Mn0.07O,78.0,,,,,,,,,,,,10.1016/j.jcrysgro.2005.10.012,True
Zn0.96Mn0.03Al0.01O,,,"-200 K (before annealing), -27 K (after annealing)",Würtzite,Hexagonal,"{'a': '3.2478 Å', 'c': '5.2098 Å'}",P63mc,,,,,,10.1016/j.tsf.2009.12.028,True
Zn0.97Mn0.03O,,,-17.4 K,Würtzite,Hexagonal,"{'a': '3.2498 Å', 'c': '5.2126 Å'}",P63mc,,,,,,10.1016/j.tsf.2009.12.028,True
Zn0.99Fe0.01O,300.0,,,Hexagonal wurtzite,,,P63mc,1090 Oe,,0.34 emu/g,0.05 emu/g,,10.1016/j.physb.2011.12.073,True
Zn0.99Co0.01O,300.0,,,Hexagonal wurtzite,,,P63mc,,,2 emu/g,,,10.1016/j.physb.2011.12.073,True
Zn2FeV3O11,,5.0,-50 K,Triclinic,,"{'a': '0.6445 nm', 'b': '0.6839 nm', 'c': '0.9988 nm'}",,,5.96 μB,,,,10.1016/j.jnoncrysol.2006.07.035,True
Zn2FeV3O11,,,-50 K,Triclinic,,"{'a': '0.64538 nm', 'b': '0.68393 nm', 'c': '0.99924 nm'}",P1,,,,,Curie-Weiss behavior with Θ ≈ -50 K,10.1016/j.jallcom.2004.01.066,True
ZnCo2O4,,,42 K,Cubic Spinel,,,,,,,,,10.1016/j.tsf.2014.10.103,True
ZnCoV2O7,,4.5,-4.67 K,Dichromate,Monoclinic,"{'a': '6.611 Å', 'b': '8.402 Å', 'c': '9.539 Å'}",P21/c,,5.49 μB,,,,10.1016/j.jallcom.2005.01.065,True
ZnNiV2O7,,3.5,-7.67 K,Dichromate,Monoclinic,"{'a': '6.550 Å', 'b': '8.318 Å', 'c': '9.376 Å'}",P21/c,,3.01 μB,,,,10.1016/j.jallcom.2005.01.065,True
ZnCuV2O7,,5.3,-40.51 K,Thortveitite,Monoclinic,"{'a': '7.546 Å', 'b': '8.1856 Å', 'c': '10.09 Å'}",C2/c,,1.72 μB,,,,10.1016/j.jallcom.2005.01.065,True
ZnCr2S4,,15.0,0.9 K,Cubic,Spinel,{'a': '9.9371 Å'},Fd-3m,,2.089 μB/f.u.,,,,10.1016/j.jallcom.2020.157973,True
CuCr2S4,,40.0,,,,,,,,,,,10.1016/j.jallcom.2020.157973,False
ZnCr2Se4,,20.0,115 K,,,,,,,,,,10.1016/j.jallcom.2020.157973,False
Zn0.99Cr1.97Ho0.032Se4.00,,22.0,53 K,Cubic,,{'a': '10.5646 Å'},Fd-3m,,4.996 μB,,,,10.1016/j.jssc.2019.121024,True
Zn1.00Cr1.94Ho0.055Se4.00,,22.0,81.5 K,Cubic,,{'a': '10.5666 Å'},Fd-3m,,5.513 μB,,,,10.1016/j.jssc.2019.121024,True
Zn1.00Cr1.91Ho0.084Se4.00,,22.0,100 K,Cubic,,{'a': '10.5691 Å'},Fd-3m,,6.165 μB,,,,10.1016/j.jssc.2019.121024,True
Zn0.49Cr1.08Sn0.92Se4,,,112 K,Cubic,,{'a': '10.5813'},Fd-3m,,4.105 μB/f.u.,,,,10.1016/j.jallcom.2015.02.097,True
Zn0.47Cr0.99Sn1.01Se4,,,62 K,Cubic,,{'a': '10.6186'},Fd-3m,,3.954 μB/f.u.,,,,10.1016/j.jallcom.2015.02.097,True
Zn0.31Cr0.74Sn1.26Se4,,,58 K,Cubic,,{'a': '10.6186'},Fd-3m,,3.564 μB/f.u.,,,,10.1016/j.jallcom.2015.02.097,True
ZnCr2Se4,,21.0,115 K,,,,,,5.700 μB/f.u.,,,,10.1016/j.jallcom.2015.02.097,False
Zn0.95Cr0.05Te,354.5,,,Cubic zinc-blende,Cubic,{'a': '6.08 Å'},,121 Oe at 300 K,,,4.3 × 10^-6 emu at 300 K,,10.1016/j.jallcom.2010.08.103,True
ZnFe2O4,,10.0,,Spinel,Cubic,,,,,,,,10.1016/j.jallcom.2009.10.275,False
CoFe2O4,790.0,,,Partially inverse spinel,Cubic,{'a': '8.371 Å'},Fd3m,,,350 emu/cm³,,,10.1016/j.jallcom.2016.04.110,True
Zn0.97Co0.03O,300.0,,,Wurtzite,Hexagonal,,,,0.06 μB/Co,,,,10.1016/j.jallcom.2009.03.162,True
Zn0.97Co0.03O with ZnO buffer layer,300.0,,,Wurtzite,Hexagonal,,,,0.35 μB/Co,,,,10.1016/j.jallcom.2009.03.162,True
ZnS,703.15,,,Cubic,Zinc Blende,{'a': '5.403(4)'},F-43m,,,0.132 emu/g,,,10.1016/j.jallcom.2013.12.094,True
ZnS,703.15,,,Hexagonal,Wurtzite,"{'a': '3.834(3)', 'c': '18.757(3)'}",P63mc,,,0.132 emu/g,,,10.1016/j.jallcom.2013.12.094,True
ZnSnAs2,331.5,,,Tetragonal,,"{'a': '5.8509 Å', 'c': '11.7135 Å'}",I-42d,,,,,,10.1016/j.jallcom.2014.11.147,True
MnAs,360.0,,,Hexagonal,,"{'a': '3.7242 Å', 'c': '5.7093 Å'}",P63/mmc,,,,,,10.1016/j.jallcom.2014.11.147,True
ZrFe10Si2,598.15,,,ThMn12-type,Tetragonal,"{'a': '0.8300 nm', 'c': '0.4721 nm'}",,,,11.0 kG,,,10.1016/j.jallcom.2015.10.073,True
Zr0.8Ce0.2Fe10Si2,577.15,,,ThMn12-type,Tetragonal,"{'a': '0.8322 nm', 'c': '0.4724 nm'}",,,,11.1 kG,,,10.1016/j.jallcom.2015.10.073,True
Zr0.6Ce0.4Fe10Si2,562.15,,,ThMn12-type,Tetragonal,"{'a': '0.8356 nm', 'c': '0.4740 nm'}",,,,10.8 kG,,,10.1016/j.jallcom.2015.10.073,True
Zr0.4Ce0.6Fe10Si2,558.15,,,ThMn12-type,Tetragonal,"{'a': '0.8376 nm', 'c': '0.4741 nm'}",,,,10.8 kG,,,10.1016/j.jallcom.2015.10.073,True
Zr2CoAl,287.86,,,Li2AgSb,Face-centered cubic,{'a': '6.575 Å'},F43m,,2.00 μB,,,,10.1016/j.jssc.2017.01.002,False
Zr2Fe0.87Ru5.13B2,239.0,,129 K,Ti3Co5B2-type,Tetragonal,"{'a': '9.3361 Å', 'c': '3.0700 Å'}",P4/mbm (No. 127),1087 Oe,0.235 μB/Fe,,0.0250 μB/mol,,10.1016/j.jssc.2010.09.025,True
Zr2RhAl,607.0,,,Inverse Heusler,Cubic,{'a': '6.6328 Å'},F-43m (216),,2 μB,,,,10.1016/j.physb.2018.10.018,False
Zr2RhGa,536.28,,,Inverse Heusler,Cubic,{'a': '6.6213 Å'},F-43m,,2 μB,,,,10.1016/j.physb.2019.411941,False
Zr2RhIn,972.0,,,Inverse Heusler,Cubic,{'a': '6.8055 Å'},F-43m,,2 μB,,,,10.1016/j.physb.2019.411941,False
ZrScCl2,33.0,,,,,{'a': '3.44 Å'},,,0.52 μB,,,,10.1016/j.jallcom.2022.167417,False
ZrYCl2,53.0,,,,,{'a': '3.57 Å'},,,0.57 μB,,,,10.1016/j.jallcom.2022.167417,False
ZrLaCl2,121.0,,,,,{'a': '3.69 Å'},,,0.77 μB,,,,10.1016/j.jallcom.2022.167417,False
ZrNaCl2,251.0,,,,,{'a': '3.44 Å'},,,1.00 μB,,,,10.1016/j.jallcom.2022.167417,False
ZrKCl2,212.0,,,,,{'a': '3.49 Å'},,,1.00 μB,,,,10.1016/j.jallcom.2022.167417,False
ZrRbCl2,237.0,,,,,{'a': '3.52 Å'},,,1.00 μB,,,,10.1016/j.jallcom.2022.167417,False
ZrO2,300.0,,,Monoclinic and Tetragonal,,"{'a': '0.5151, 0.5073', 'b': '0.5203, 0.5074', 'c': '0.5317, 0.5088'}",,11 Oe,,0.635 emu/cm3,,,10.1016/j.jallcom.2024.174039,True
ZrRhTiAl,452.0,,,F4̄3m,Face-centered cubic (FCC),{'a': '6.46 Å'},,,2 μB,,,,10.1016/j.jallcom.2021.158906,False
ZrRhTiIn,505.0,,,F4̄3m,Face-centered cubic (FCC),{'a': '6.64 Å'},,,2 μB,,,,10.1016/j.jallcom.2021.158906,False
GdFe2H4.3,360.0,,,Rhombohedral,Distorted C15,{'a': '0.739 nm'},R-3m,,,92.6 emu/g,,,10.1016/S0925-8388(98)00355-7,True
GdFe2H3.3,469.0,,,Amorphous,,,,,,35.7 emu/g,,,10.1016/S0925-8388(98)00355-7,True
GdFe2,791.0,,,Cubic,C15,{'a': '0.739 nm'},,,4.04 μB/f.u.,83.9 emu/g,,,10.1016/S0925-8388(98)00355-7,True
UGe2,52.0,,75 K,ThGe2-type,Cmmm,,,,2.1 μB/U,,0.48 μB/U,,10.1016/S0925-8388(98)00111-X,True
UGa2,125.0,,7 K,AlB2-type,P6/mmm,,,,1.4 μB/U,,0.18 μB/U,,10.1016/S0925-8388(98)00111-X,True
