Repository: MaMMoS-project/ML-models

# ML-models
Collection of various ML models developed for the MaMMoS project

Models are organized in different folders of this repository:


- ./beyond-stoner-wolfarth:

   ML models to replace single-grain micromagnetics simulations by ML predictions for:

   -- ./beyond-stoner-wolfarth/single-grain-easy-axis-model:
      where the H and K1 vector are aligned along the z-axis of the simulation cube
      This model predicts Mr, Hc, and BHmax from a, k1, and Ms
      Current model version: v1.0

   -- ./inverse-beyond-stoner-wolfarth/single-grain-easy-axis-model:
      where the H and K1 vector are aligned along the z-axis of the simulation cube

File: compound-to-experimental-tc/data/MagneticMaterials_All.csv (part 28 of 94)
Material_Name,Curie,Neel,Curie_Weiss,Crystal_Structure,Lattice_Structure,Lattice_Parameters,Space_Group,Coercivity,Magnetic_Moment,Magnetization,Remanence,Susceptibility,DOI,Experimental
MnS,,150.0,,NaCl-type cubic,Cubic,,,,,,,,10.1016/j.physb.2005.01.342,True
GdFeO3,,43.0,,Hexagonal,Hexagonal,"{'a': '6.36 Å', 'c': '11.35 Å'}",,,,,,,10.1016/j.tsf.2022.139409,True
CeNi0.78Co0.22Sb3,4.6,,41 K,Orthorhombic,,"{'a': '12.6480 Å', 'b': '6.2060 Å', 'c': '18.3860 Å'}",Pbcm,,2.43 μB/Ce,,,,10.1016/j.physb.2007.10.078,True
Fe0.9Co0.1Si,53.0,,,,,,,,,,,,10.1016/j.physb.2007.10.078,
DyGa3,,7.2,,Rhombohedral,Trigonal,"{'a': '6.16983 Å', 'c': '27.68767 Å'}","R-3m (#166, hR48)",,5.72 μB per Dy3+,,,,10.1016/j.jallcom.2022.163906,True
PuGa3,20.0,,,Trigonal,,,R-3m,,,,,,10.1016/j.jallcom.2022.163906,False
Li0.5Fe2.5O4,950.0,,,Inverse Spinel,Cubic,"{'a': '0.825 nm', 'b': '0.825 nm', 'c': '0.825 nm'}",,,2.5 μB/formula unit,,,,10.1016/j.actamat.2017.01.022,True
SmMnO3,,60.0,,Orthorhombic,,,Pnma,,,,,,10.1016/j.physb.2020.412084,True
Sm13.7Fe86.3,414.15,,,,,,,"9 kA/m (Nitrided, <2mm), 29 kA/m (Nitrided, <200μm), 80 kA/m (Nitrided, <15μm)",,,,,10.1016/j.jallcom.2006.06.054,True
Sm13.8Fe82.2Ta4.0,423.15,,,,,,,"10 kA/m (Nitrided, <2mm), 33 kA/m (Nitrided, <200μm), 104 kA/m (Nitrided, <15μm)",,,,,10.1016/j.jallcom.2006.06.054,True
Sm2Fe17N3,823.15,,,,,,,,,,,,10.1016/j.jallcom.2006.06.054,True
UTeS,87.0,,110 K,Orthorhombic,,,Pnma,,2.73 μB/U,,,,10.1016/j.physb.2007.10.059,True
Fe2MnGa,750.0,,,L12-type,Cubic,{'a': '0.371 nm'},Pm3m,3.5 kOe,0.48 μB/unit cell,70 emu/g at 10 K and 50 kOe,,,10.1016/j.jallcom.2014.12.192,True
Fe3N,575.0,,,Hexagonal,Hexagonal-close-packed,"{'a': '0.4697 nm', 'c': '0.4377 nm'}",,11.5 Oe,,,,,10.1016/j.jcrysgro.2018.10.044,True
Fe2.95N,300.0,,,Hexagonal,Hexagonal-close-packed,{'c': '0.4378 nm'},,9.8 Oe,,,,,10.1016/j.jcrysgro.2018.10.044,True
Fe2.28N,50.0,,,Hexagonal,Hexagonal-close-packed,{'c': '0.4416 nm'},,,,,,,10.1016/j.jcrysgro.2018.10.044,True
Fe54Cr46,23.5,,44.5 K,Tetragonal,Frank–Kasper (FK),,P42/mnm,,0.26 μB per Fe atom,14.8 emu/g,,,10.1016/j.jallcom.2015.04.089,True
Mn54Al46,653.0,,,tetragonal,f.c.t.,"{'a': '2.77 Å', 'c': '3.61 Å'}",,1.8 kOe,,,,,10.1016/j.jallcom.2015.02.041,True
Mn54Al46,245.0,,,tetragonal,f.c.t.,"{'a': '2.75 Å', 'c': '3.60 Å'}",,1 kOe,,,,,10.1016/j.jallcom.2015.02.041,True
Mn54Al46,325.0,,,tetragonal,f.c.t.,"{'a': '2.77 Å', 'c': '3.61 Å'}",,1 kOe,,,,,10.1016/j.jallcom.2015.02.041,True
Mn54Al46,365.0,,,tetragonal,f.c.t.,"{'a': '2.77 Å', 'c': '3.60 Å'}",,1.8 kOe,,,,,10.1016/j.jallcom.2015.02.041,True
Mn52.7Al44.9C2.4,573.15,,,L10,Tetragonal,"{'a': '3.9156 Å', 'b': '3.9156 Å', 'c': '3.6257 Å'}",P4/mmm,0.32 T,,0.78 T,0.61 T,,10.1016/j.actamat.2015.08.044,True
Ag2Cu2O3,,70.0,,Monoclinic,,,C 2/c,,,,,,10.1016/j.jmmm.2006.10.364,True
Ag2FeGeSe4,70.0,240.0,,Orthorhombic wurtz–stannite,,,Pmn2_1,,,,,2×10^-5 emu/g,10.1016/S0304-8853(02)01051-X,True
AgCa2Mn2V3O12,,23.8,-34.1 K,Cubic,,{'a': '12.596 Å'},Ia-3d (no. 230),,6.20 μB Mn2+-ion−1,,,,10.1016/j.jpcs.2011.11.031,True
NaPb2Mn2V3O12,,14.2,-20.8 K,Cubic,,{'a': '12.876 Å'},Ia-3d (no. 230),,6.02 μB Mn2+-ion−1,,,,10.1016/j.jpcs.2011.11.031,True
AgCa2Co2V3O12,,6.39,,,,,,,,,,,10.1016/j.jpcs.2011.11.031,True
AgCa2Ni2V3O12,,7.21,,,,,,,,,,,10.1016/j.jpcs.2011.11.031,True
AgCrSe2,,55.0,88 K,Layered,Hexagonal,,R3m,,3.56 μB,,,,10.1016/S0038-1098(02)00226-0,True
AgEr,,18.8,,CsCl,,,,,,,,,10.1016/j.jallcom.2009.10.039,True
AgGd,,145.0,,,,,,,8.6 Bohr magneton,,,,10.1016/j.jallcom.2007.11.049,True
Fe3O4,863.15,,,,,,,,,,,,10.1016/S0012-821X(04)00074-3,True
Fe2.56Al0.44O4,773.15,,,,,,,,,,,,10.1016/S0012-821X(04)00074-3,True
Fe2.986Mn0.014O4,863.15,,,,,,,,,,,,10.1016/S0012-821X(04)00074-3,True
Al4GdNi,,20.0,-44 K,Orthorhombic,oC24,,Cmcm,,,,,,10.1016/j.jallcom.2004.08.024,True
Al2GdNi,39.0,,26.8 K,Orthorhombic,oC16,,Cmcm,,7.19 μB/f.u.,,,,10.1016/j.jallcom.2004.08.024,True
AlGd2Ni2,,25.0,-23.2 K,Orthorhombic,oI10,,Immm,,,,,,10.1016/j.jallcom.2004.08.024,True
Al71Pd20Mn9,,,"{'Below_30K': -1.9, 'Above_30K': -20.0}",Icosahedral,,,,,"{'Quenched': {'p1': 1.45, 'p2': 10.7}, 'Annealed': {'p1': 1.35, 'p2': 5.12}}","{'Quenched': 11.5, 'Annealed': 1.67}",,"{'Quenched': -4.1, 'Annealed': -3.2}",10.1016/S0921-5093(00)01105-9,True
Al70Pd21Mn9,,,"{'Below_30K': 'N/A', 'Above_30K': -108.0}",Icosahedral,,,,,,19.7,,,10.1016/S0921-5093(00)01105-9,False
AlC1.1Mn3,364.0,,,Cubic perovskite,Cubic,{'a': '0.3872'},Pm3m,,,,,,10.1016/j.ssc.2006.02.009,True
GaFeO3,,210.0,,Orthorhombic,,"{'a': '5.0814', 'b': '8.7436', 'c': '9.3910'}",Pna2_1,,,,,,10.1016/j.ssc.2012.07.018,True
Al0.5Ga0.5FeO3,,220.0,,Orthorhombic,,"{'a': '5.0306', 'b': '8.6461', 'c': '9.3175'}",Pna2_1,,,,,,10.1016/j.ssc.2012.07.018,True
AlFeO3,,250.0,,Orthorhombic,,"{'a': '4.9806', 'b': '8.5511', 'c': '9.2403'}",Pna2_1,,,,,,10.1016/j.ssc.2012.07.018,True
Ga0.9Fe1.1O3,,245.0,,Orthorhombic,,"{'a': '5.0811', 'b': '8.7444', 'c': '9.3924'}",Pna2_1,,,,,,10.1016/j.ssc.2012.07.018,True
Ga0.8Fe1.2O3,,290.0,,Orthorhombic,,"{'a': '5.0834', 'b': '8.7521', 'c': '9.4032'}",Pna2_1,,,,,,10.1016/j.ssc.2012.07.018,True
Al0.6Ga0.2Fe1.2O3,,325.0,,Orthorhombic,,"{'a': '5.0299', 'b': '8.6425', 'c': '9.3219'}",Pna2_1,,,,,,10.1016/j.ssc.2012.07.018,True
Al0.988Mg0.012N,380.0,,,Hexagonal wurtzite,,,,240 Oe,,3.1 emu/cm^3,,,10.1016/j.matlet.2013.12.018,True
Al0.967Mg0.033N,380.0,,,Hexagonal wurtzite,,,,240 Oe,,,,,10.1016/j.matlet.2013.12.018,True
Al0.921Mg0.079N,380.0,,,Hexagonal wurtzite,,,,240 Oe,,0.6 emu/cm^3,,,10.1016/j.matlet.2013.12.018,True
Ba2CaReO6,,15.4,-38.8 K,Cubic,Double Perovskite,{'a': '8.371 Å'},Fm3̄m,,0.744 μB,,,,10.1016/j.jssc.2005.10.003,True
Ba2CaOsO6,,51.0,-157 K,Cubic,Double Perovskite,{'a': '8.359 Å'},Fm3̄m,,1.61 μB,,,,10.1016/j.jssc.2005.10.003,True
Ba2LiOsO6,,,-40.48 K,Cubic,Double Perovskite,,,,0.733 μB,,,,10.1016/j.jssc.2005.10.003,False
Ba2NaOsO6,,,-32.45 K,Cubic,Double Perovskite,,,,0.677 μB,,,,10.1016/j.jssc.2005.10.003,False
Sr2MgReO6,,,-426 K,Tetragonal,Double Perovskite,,,,1.72 μB,,,,10.1016/j.jssc.2005.10.003,False
Sr2CaReO6,,,-443 K,Monoclinic,Double Perovskite,,,,1.659 μB,,,,10.1016/j.jssc.2005.10.003,False
Ba2CrMoO6,335.0,,,Cubic,Fm-3m,{'a': '8.0098 Å'},Fm-3m,,,,,,10.1016/j.jallcom.2005.10.030,True
Ba2CrMo0.8W0.2O6,308.0,,,Cubic,Fm-3m,{'a': '8.0131 Å'},Fm-3m,,,,,,10.1016/j.jallcom.2005.10.030,True
Ba2CrMo0.5W0.5O6,285.0,,,Cubic,Fm-3m,{'a': '8.0156 Å'},Fm-3m,,,,,,10.1016/j.jallcom.2005.10.030,True
Gd,293.0,,,,,,,,,,,,10.1016/j.jallcom.2005.10.030,False
La0.67Ca0.33MnO3,260.0,,,,,,,,,,,,10.1016/j.jallcom.2005.10.030,False
La0.60Y0.07Ca0.33MnO3,260.0,,,,,,,,,,,,10.1016/j.jallcom.2005.10.030,False
La0.14Nd0.56Sr0.3MnO3,268.0,,,,,,,,,,,,10.1016/j.jallcom.2005.10.030,False
Sr2FeMo0.65W0.35O6,404.0,,,,,,,,,,,,10.1016/j.jallcom.2005.10.030,False
Ba2CrMoO6,335.0,,,Face Center Cubic,Cubic,"{'a': '7.9984 Å', 'b': '7.9984 Å', 'c': '7.9984 Å'}",Fm-3m,,1.95 μB/f.u.,,,,10.1016/j.commatsci.2014.05.030,False
Ba2CrWO6,145.0,,,Face Center Cubic,Cubic,"{'a': '7.9914 Å', 'b': '7.9914 Å', 'c': '7.9914 Å'}",Fm-3m,,1.94 μB/f.u.,,,,10.1016/j.commatsci.2014.05.030,False
Ba2CrO4,,3.5,-9.2 K,Isostructural with β-K2SO4,Honeycomb,,,,2.74 μB,,,Curie constant: 0.818 emu/mol,10.1016/j.physb.2014.08.050,True
Sr2CrO4,,3.2,,Distorted honeycomb lattice,Honeycomb,,,,,,,Broad maximum at 14 K,10.1016/j.physb.2014.08.050,False
Ba2SmMoO6,,130.0,,Cubic,,{'a': '8.4762 Å'},Fm3̄m,,,,,,10.1016/j.ssc.2005.12.011,True
Ba2EuMoO6,,112.0,,Cubic,,{'a': '8.4590 Å'},Fm3̄m,,,,,,10.1016/j.ssc.2005.12.011,True
Ba2GdMoO6,,,-10.2,Cubic,,{'a': '8.4481 Å'},Fm3̄m,,8.06 μB,,,,10.1016/j.ssc.2005.12.011,True
Ba2DyMoO6,,,-1.4,Cubic,,{'a': '8.4062 Å'},Fm3̄m,,10.65 μB,,,,10.1016/j.ssc.2005.12.011,True
Sr2FeMoO6,420.0,,,,,,,,,,,,10.1016/j.ssc.2005.12.011,False
Sr2FeReO6,410.0,,,,,,,,,,,,10.1016/j.ssc.2005.12.011,False
Ba2SmRuO6,,54.0,-447 K,Cubic,Fm-3m,{'a': '8.4259 Å'},Fm-3m (No. 225),,"3.88 μB (Ru5+), 5.16 μB (effective)",,,,10.1016/j.physb.2009.04.046,True
Ba2DyRuO6,,47.0,-17.8 K,Cubic,Fm-3m,{'a': '8.3604 Å'},Fm-3m (No. 225),,"3.24 μB (Ru5+), 11.08 μB (effective)",,,,10.1016/j.physb.2009.04.046,True
Ba2FeMoO6,330.0,,,Cubic,Fm3m,{'a': '8.0771 Å'},Fm3m,,3.7 μB/f.u.,,,,10.1016/S0304-8853(02)00901-0,True
Sr2FeMoO6,435.0,,,Cubic,,,,,,,,,10.1016/S0304-8853(02)00901-0,False
Ba2ScOsO6,,93.0,-590K,Cubic double perovskite,Cubic,{'a': '8.15249'},Fm-3m,,3.26 μB,,,,10.1016/j.jssc.2016.08.022,True
Ba2YOsO6,,69.0,-571K,Cubic double perovskite,Cubic,{'a': '8.35131'},Fm-3m,,3.52 μB,,,,10.1016/j.jssc.2016.08.022,True
Ba2InOsO6,,28.0,-155K,Cubic double perovskite,Cubic,{'a': '8.22424'},Fm-3m,,2.84 μB,,,,10.1016/j.jssc.2016.08.022,True
Ca2ScOsO6,,69.0,-341K,Monoclinic,Monoclinic,"{'a': '5.4716', 'b': '5.6165', 'c': '7.8168'}",P21/n,,3.72 μB,,,,10.1016/j.jssc.2016.08.022,False
Sr2ScOsO6,,92.0,-606K,Monoclinic,Monoclinic,"{'a': '5.6666', 'b': '5.6428', 'c': '7.9791'}",P21/n,,2.99 μB,,,,10.1016/j.jssc.2016.08.022,False
Sr2YOsO6,,53.0,-337K,Monoclinic,Monoclinic,"{'a': '5.7817', 'b': '5.8018', 'c': '8.1877'}",P21/n,,3.45 μB,,,,10.1016/j.jssc.2016.08.022,False
Ca2InOsO6,,14.0,-77K,Monoclinic,Monoclinic,"{'a': '5.4889', 'b': '5.6785', 'c': '7.8576'}",P21/n,,3.15 μB,,,,10.1016/j.jssc.2016.08.022,False
Sr2InOsO6,,26.0,-103K,Monoclinic,Monoclinic,"{'a': '5.7002', 'b': '5.6935', 'c': '8.0521'}",P21/n,,3.08 μB,,,,10.1016/j.jssc.2016.08.022,False
Ba2NdOsO6,,65.0,-54.1 K,Monoclinic,Distorted Perovskite,,P21/n,,"1.3 μB (Nd3+), 1.7 μB (Os5+)",,,,10.1016/j.jssc.2012.08.059,True
Ba2PrIrO6,,72.0,,,,,,,,,,,10.1016/j.jssc.2012.08.059,False
Ba2CeIrO6,,17.0,,,,,,,,,,,10.1016/j.jssc.2012.08.059,False
Ba2NdReO6,,100.0,,,,,,,,,,,10.1016/j.jssc.2012.08.059,False
Ba2PrIrO6,,71.0,,Cubic,FCC,{'a': '8.40235 Å'},Fm-3m,,0.43 μB,,,,10.1016/j.physb.2006.01.245,True
Ba3Fe2TeO9,,,-167 K,6H perovskite,Hexagonal,"{'a': '5.76882 Å', 'c': '14.19859 Å'}",P63/mmc,0.1 kOe,3.40 μB per Fe3+ cation,,0.005 μB per formula unit,Field-dependent at low temperature,10.1016/j.jssc.2017.06.019,True
Ba3Fe2WO9,,223.0,,6H perovskite,Hexagonal,,,,"Fe1: 3.24 μB, Fe2/W2: 3.93 μB",,,,10.1016/j.jssc.2017.06.019,False
Ba3MnNb2O9,,3.2,-21.6 K,Hexagonal,,"{'a': '5.812 Å', 'b': '5.812 Å', 'c': '7.146 Å'}",P3̄m1,,4.79 μB,,,,10.1016/j.ssc.2014.04.020,True
Ba3MnSb2O9,,10.2,-62.5 K,Hexagonal,6H,,P63/mmc,,4.83 μB,1.63 μB at 16.5 T,,,10.1016/j.jmmm.2014.02.003,True
Ba3Os2O9,,,-470 K,Cs3Tl2Cl9-type,Hexagonal,{'a': '10.051 Å'},R3̄cH (No. 167),,1.59 μB/Os,,,0.8×10^−3 emu/mol,10.1016/j.jssc.2017.02.012,True
Ba4Cu2Fe36O60,725.0,,,U-type hexaferrite,,,,300 Oe,,70 emu/g,10 emu/g,,10.1016/j.jmmm.2011.03.033,True
Ba4Fe2Fe36O60,730.0,,,U-type hexaferrite,,,,470 Oe,,67 emu/g,13.6 emu/g,,10.1016/j.jmmm.2011.03.033,True
Ba4Mg2Fe36O60,700.0,,,U-type hexaferrite,,,,50 Oe,,53 emu/g,2.5 emu/g,,10.1016/j.jmmm.2011.03.033,True
Ba4Co2Fe36O60,705.666666666667,,,U-type hexaferrite,,,,100 Oe,,58 emu/g,6 emu/g,,10.1016/j.jmmm.2011.03.033,True
Ba4Mn2Fe36O60,688.0,,,U-type hexaferrite,,,,98 Oe,,67 emu/g,5 emu/g,,10.1016/j.jmmm.2011.03.033,True
Ba4Co2Fe36O60,434.0,,,Rhombohedral,,"{'a': '5.88 Å', 'c': '113.2 Å'}",R3m,180–1600 G,,50±1 emu/g,,,10.1016/j.jmmm.2003.12.879,True
Ba4Ni2Fe36O60,454.0,,,Rhombohedral,,"{'a': '5.88 Å', 'c': '113.2 Å'}",R3m,380 G,,46±0.4 emu/g,,,10.1016/j.jmmm.2003.12.879,True
Ba4Zn2Fe36O60,404.0,,,Rhombohedral,,"{'a': '5.88 Å', 'c': '113.2 Å'}",R3m,180–1080 G,,55±3 emu/g,,,10.1016/j.jmmm.2003.12.879,True
Ba6MgMn4O15,,7.0,-483 K,Incommensurate,Hexagonal,"{'a': '10.042 Å', 'c': '4.318 Å'}",R 32,,,,,Curie constant: 8.01 cm³ mol⁻¹ K,10.1016/j.solidstatesciences.2003.09.007,True
Ba6NiMn4O15,,,-540 K,Incommensurate,Hexagonal,"{'a': '10.044 Å', 'c': '4.308 Å'}",R 32,,,,,Curie constant: 8.73 cm³ mol⁻¹ K,10.1016/j.solidstatesciences.2003.09.007,True
Ba6PdMn4O15,,,-499 K,Incommensurate,Hexagonal,"{'a': '10.020 Å', 'c': '4.251 Å'}",,,,,,Curie constant: 8.68 cm³ mol⁻¹ K,10.1016/j.solidstatesciences.2003.09.007,False
Ba9Fe4Se16,,13.0,-55 K,Tetragonal,,"{'a': '10.0068 Å', 'c': '35.6415 Å'}",I41/a,,8.99 μB/f.u.,,,,10.1016/j.jssc.2013.12.024,True
K3Fe5F15,490.0,120.0,,,,,,,,,,,10.1016/j.crci.2006.04.001,
BaC,428.0,,,Zinc-blende,Face-centered cubic,{'a': '6.507 Å'},F-43M,,2.000 μB,,,,10.1016/j.jmmm.2014.11.053,False
SrC,800.0,,,Zinc-blende,Face-centered cubic,{'a': '6.138 Å'},F-43M,,2.000 μB,,,,10.1016/j.jmmm.2014.11.053,False
CaC,820.0,,,Zinc-blende,Face-centered cubic,{'a': '5.748 Å'},F-43M,,2.000 μB,,,,10.1016/j.jmmm.2014.11.053,False
CaSi,420.0,,,Zinc-blende,Face-centered cubic,{'a': '6.855 Å'},F-43M,,2.000 μB,,,,10.1016/j.jmmm.2014.11.053,False
CaGe,330.0,,,Zinc-blende,Face-centered cubic,{'a': '6.903 Å'},F-43M,,2.000 μB,,,,10.1016/j.jmmm.2014.11.053,False
BaLa2MnS5,,58.5,-96 K,,,,,,,,,,10.1016/S0022-4596(02)00021-X,True
BaCe2MnS5,,62.0,,,,,,,,,,,10.1016/S0022-4596(02)00021-X,True
BaPr2MnS5,,64.5,,,,,,,,,,,10.1016/S0022-4596(02)00021-X,True
SrCo2V2O8,,5.0,-130 K,Tetragonal,,"{'a': '12.269 Å', 'c': '8.424 Å'}",I 41cd,,5.46 μB,,,,10.1016/j.jcrysgro.2011.01.016,True
BaCo2V2O8,,6.0,-130 K,Tetragonal,,"{'a': '12.446 Å', 'c': '8.414 Å'}",I 41/acd,,5.36 μB,,,,10.1016/j.jcrysgro.2011.01.016,True
BaCuP2O7,,0.81,,,1D double chains,,,,,,,,10.1016/j.jmmm.2003.12.009,True
CaCuP2O7,,1.85,,,1D zig-zag chains,"{'a': '5.4 Å', 'b': '8.1 Å', 'c': '12.5 Å'}",P 21/n,,,,,,10.1016/j.jmmm.2003.12.009,True
SrCuP2O7,,1.64,,,1D zig-zag chains,"{'a': '5.4 Å', 'b': '8.1 Å', 'c': '12.5 Å'}",P 21/n,,,,,,10.1016/j.jmmm.2003.12.009,True
PbCuP2O7,,1.15,,,1D zig-zag chains,"{'a': '5.4 Å', 'b': '8.1 Å', 'c': '12.5 Å'}",P 21/n,,,,,,10.1016/j.jmmm.2003.12.009,True
BaFe0.5Nb0.5O3,,,,Monoclinic,,"{'a': '4.04288 Å', 'b': '4.4864 Å', 'c': '4.05325 Å'}",,,,,,,10.1016/j.jallcom.2009.08.015,True
BaFe2As2,,132.0,,Tetragonal,Orthorhombic (below 132 K),"{'a': '3.9639 Å', 'c': '12.980 Å'}",I4/mmm,,,,,,10.1016/j.physc.2009.03.025,True
BaFe11.9In0.1O19,710.0,,,Hexagonal,Magnetoplumbite,"{'a': '5.8887 Å', 'b': '5.8887 Å', 'c': '23.1489 Å'}",P63/mmc,,1.3 μB per Fe3+ ion,67 emu/g at 4 K,,,10.1016/j.jmmm.2016.10.151,True
BaFe11.7In0.3O19,685.0,,,Hexagonal,Magnetoplumbite,"{'a': '5.8873 Å', 'b': '5.8873 Å', 'c': '23.1779 Å'}",P63/mmc,,,65 emu/g at 4 K,,,10.1016/j.jmmm.2016.10.151,True
BaFe12O19,740.0,,,Hexagonal,Magnetoplumbite,,P63/mmc,,,,,,10.1016/j.jmmm.2016.10.151,False
BaAlFe11O19,758.15,,,Magnetoplumbite,Hexagonal,"{'a': '0.58965 nm', 'c': '2.3223 nm'}",P63/mmc,0.335 T,,51.89 emu/g,28.86 emu/g,,10.1016/j.jallcom.2016.02.071,True
BaBiFe11O19,751.15,,,Magnetoplumbite,Hexagonal,"{'a': '0.58992 nm', 'c': '2.3210 nm'}",P63/mmc,0.488 T,,46.27 emu/g,24.54 emu/g,,10.1016/j.jallcom.2016.02.071,True
BaCrFe11O19,752.15,,,Magnetoplumbite,Hexagonal,"{'a': '0.58992 nm', 'c': '2.3179 nm'}",P63/mmc,0.449 T,,36.47 emu/g,19.41 emu/g,,10.1016/j.jallcom.2016.02.071,True
BaMnFe11O19,697.15,,,Magnetoplumbite,Hexagonal,"{'a': '0.58893 nm', 'c': '2.3175 nm'}",P63/mmc,0.434 T,,50.16 emu/g,27.96 emu/g,,10.1016/j.jallcom.2016.02.071,True
BaFe2O4,,880.15,,,,,,,,,,,10.1016/j.physb.2006.05.158,True
BaFeO2F,,645.0,,Cubic,Cubic,{'a': '4.0603(4) Å'},,,3.95 μB per Fe3+ ion,80±1 emu mol−1,,,10.1016/j.jssc.2011.04.011,True
SrFeO2F,,300.0,,Cubic,Cubic,,,,,,,,10.1016/j.jssc.2011.04.011,False
BaFeO3,250.0,160.0,,Cubic,Perovskite,{'a': '3.994 Å'},Pm-3m,,"3.97 μB (FM), 3.1 μB (A-AFM), 4.15 μB (G-AFM)",,,,10.1016/j.spmi.2014.10.004,False
BaMnF4,,27.0,,Orthorhombic,Pseudo two-dimensional networks of MnF6 octahedra,"{'a': '5.9845 Å', 'b': '15.098 Å', 'c': '4.2216 Å'}",A21am,,,,,,10.1016/j.jmmm.2005.04.026,True
BaN,1000.0,,,NiAs-type,Hexagonal,"{'a': '3.91 Å', 'c': '6.92 Å'}",P63/mmc,,1.24 μB,,,,10.1016/j.commatsci.2008.04.007,False
BaSc0.6Fe11.4O19,638.0,,,Magnetoplumbite,Hexagonal,{'a': '5.890 Å'},,450 Oe,,2.8 kG,,,10.1016/S0304-8853(03)00240-3,True
BaSn0.96Fe0.04O3,462.0,,,Cubic,Perovskite,,Pm-3m,10.6 mT,,,1.89×10^-3 μB/Fe,,10.1016/j.physb.2012.03.059,True
BaSn0.95Fe0.04W0.01O3,310.0,,,Cubic,Perovskite,,Pm-3m,12.1 mT,,,0.82×10^-3 μB/Fe,,10.1016/j.physb.2012.03.059,True
Zn0.99Ni0.01O,300.0,,,,,,,,,,,,10.1016/j.physb.2012.03.059,False
Zn0.98Ni0.02O,300.0,,,,,,,,,,,,10.1016/j.physb.2012.03.059,False
Zn0.95Ni0.05O,,300.0,,,,,,,,,,,10.1016/j.physb.2012.03.059,False
Zn0.99Co0.01O,300.0,,,,,,,,,,,,10.1016/j.physb.2012.03.059,False
Zn0.95Co0.05O,,300.0,,,,,,,,,,,10.1016/j.physb.2012.03.059,False
Zn0.90Co0.10O,,300.0,,,,,,,,,,,10.1016/j.physb.2012.03.059,False
Zn0.85Co0.15O,,300.0,,,,,,,,,,,10.1016/j.physb.2012.03.059,False
Zn0.80Co0.20O,,300.0,,,,,,,,,,,10.1016/j.physb.2012.03.059,False
Ce0.85Fe4Sb12,,,-77 K,LaFe4P12 structure-type,Body-centred cubic (BCC),,Im3,,3.85 μB(f.u.)−1,,,,10.1016/j.jmmm.2004.07.047,True
Yb0.93Fe4Sb12,,,+55 K,LaFe4P12 structure-type,Body-centred cubic (BCC),,Im3,,3.1 μB(f.u.)−1,,,,10.1016/j.jmmm.2004.07.047,True
BaFe4Sb12,,,+29 K,LaFe4P12 structure-type,Body-centred cubic (BCC),,Im3,,3.0 μB(f.u.)−1,,,,10.1016/j.jmmm.2004.07.047,True
Ce0.87Fe4Sb12,,,-85 K,LaFe4P12 structure-type,Body-centred cubic (BCC),,Im3,,4.0 μB(f.u.)−1,,,,10.1016/j.jmmm.2004.07.047,True
Ce0.77Fe3.6Ni0.4Sb12,,,-83 K,LaFe4P12 structure-type,Body-centred cubic (BCC),,Im3,,3.1 μB(f.u.)−1,,,,10.1016/j.jmmm.2004.07.047,True
Ce0.54Fe3NiSb12,,,-8.5 K,LaFe4P12 structure-type,Body-centred cubic (BCC),,Im3,,2.1 μB(f.u.)−1,,,,10.1016/j.jmmm.2004.07.047,True
Ce0.24Fe2.49Ni1.51Sb12,,,+25 K,LaFe4P12 structure-type,Body-centred cubic (BCC),,Im3,,1.1 μB(f.u.)−1,,,,10.1016/j.jmmm.2004.07.047,True
BeB2,,,0 K,Hexagonal,,"{'a': '9.749 Å', 'c': '9.520 Å'}",P6/mmm,,0.048 μB,,,1.4×10^−7 emu/mol Oe,10.1016/S0921-4534(01)00286-6,True
Bi0.57Sr0.4Y0.03FeO3,,710.0,,Rhombohedral,Hexagonal,"{'a': '5.5552 Å', 'b': '5.5552 Å', 'c': '13.8675 Å'}",R3c,635.9 Oe,24.09 BM,0.26 emu/g,0.43 emu/g,,10.1016/j.jallcom.2016.08.077,True
Bi0.57Sr0.4Nd0.03FeO3,,610.0,,Rhombohedral,Hexagonal,"{'a': '5.6343 Å', 'b': '5.6343 Å', 'c': '13.8014 Å'}",R3c,403.06 Oe,22.37 BM,0.167 emu/g,0.35 emu/g,,10.1016/j.jallcom.2016.08.077,True
Bi0.57Sr0.4Ce0.03FeO3,,530.0,,Rhombohedral,Hexagonal,"{'a': '5.5782 Å', 'b': '5.5782 Å', 'c': '14.1598 Å'}",R3c,282.35 Oe,22.88 BM,0.135 emu/g,0.22 emu/g,,10.1016/j.jallcom.2016.08.077,True
Bi0.57Sr0.4La0.03FeO3,,620.0,,Rhombohedral,Hexagonal,"{'a': '5.5836 Å', 'b': '5.5836 Å', 'c': '13.7915 Å'}",R3c,25.95 Oe,11.73 BM,0.08 emu/g,0.046 emu/g,,10.1016/j.jallcom.2016.08.077,True
Bi0.5Ca0.4Sr0.1MnO3,,140.0,87 K,Perovskite,Orthorhombic,"{'a': '5.435 Å', 'b': '5.401 Å', 'c': '7.626 Å'}",Pbnm,,"3.68 μB (T > TCO), 4.75 μB (TN < T < TCO)",,,,10.1016/j.ssc.2006.02.022,True
Bi0.75Sr0.25MnO3,,135.0,,,,,,,,,,,10.1016/j.physb.2005.11.023,True
Bi0.85La0.15FeO3,1083.35,,,Rhombohedrally distorted perovskite,,,R3c,0.01 T,,,,,10.1016/j.matchemphys.2015.05.002,True
Bi0.70La0.30FeO3,1076.15,,,Rhombohedrally distorted perovskite,,,R3c,,,,,,10.1016/j.matchemphys.2015.05.002,True
Bi0.55La0.45FeO3,1081.45,,,Rhombohedrally distorted perovskite,,,R3c,,,,,,10.1016/j.matchemphys.2015.05.002,True
Bi0.85La0.1Ho0.05FeO3,,643.15,,Rhombohedral,R3c,"{'a': '5.5672 Å', 'c': '13.8038 Å'}",R3c,,,4.67 emu/g at 50 kOe,0.179 emu/g,,10.1016/j.jallcom.2011.03.037,True
Bi0.875Pr0.075Ba0.05FeO3,,623.15,,Rhombohedral,R3c,"{'a': '5.57888 Å', 'c': '13.8491 Å'}",R3c,,,,,,10.1016/j.jallcom.2013.02.138,True
Bi0.75Pr0.15Ba0.1FeO3,,623.15,,Cubic,Pm3m,{'a': '3.9584 Å'},Pm3m,,,,,,10.1016/j.jallcom.2013.02.138,True
Bi0.89Ti0.11FeO3,1123.15,643.15,,Rhombohedral,Polycrystalline,,R3c,200 kV/cm,,,,,10.1016/j.jallcom.2010.09.049,True
Bi0.95Eu0.05FeO3,,260.0,,Rhombohedral,Hexagonal,"{'a': '5.5943 Å', 'c': '13.887 Å'}",R3c,450 Oe,,,,,10.1016/j.jallcom.2007.07.069,True
Bi0.95Ho0.05FeO3,,643.15,,Rhombohedral,Perovskite,"{'a': '5.5654 Å', 'c': '13.8761 Å'}",R3c,,0.736 emu/g,,,,10.1016/j.jallcom.2011.09.012,True
Bi0.9Ba0.1Fe0.81Co0.09Ti0.1O3,,597.45,,Rhombohedral perovskite,R3c,"{'a': '5.598', 'b': '5.598', 'c': '13.858'}",R3c,,,1.735 emu/g,,,10.1016/j.materresbull.2011.07.039,True
Bi0.9Ba0.1Fe0.81Mn0.09Ti0.1O3,,608.85,,Rhombohedral perovskite,R3c,"{'a': '5.590', 'b': '5.590', 'c': '13.848'}",R3c,,,,,,10.1016/j.materresbull.2011.07.039,True
Bi0.9Ba0.1Fe0.81Sc0.09Ti0.1O3,,567.05,,Rhombohedral perovskite,R3c,"{'a': '5.610', 'b': '5.610', 'c': '13.916'}",R3c,217.81 Oe,,,,,10.1016/j.materresbull.2011.07.039,True
Bi0.9Ba0.1Fe0.81Al0.09Ti0.1O3,,568.95,,Rhombohedral perovskite,R3c,"{'a': '5.591', 'b': '5.591', 'c': '13.865'}",R3c,,,,,,10.1016/j.materresbull.2011.07.039,True
Bi0.9Ba0.1Fe0.9Co0.1O3,,643.15,,Rhombohedral,R 3 c,"{'a': '5.5880 Å', 'b': '5.5880 Å', 'c': '13.846 Å'}",R 3 c,,,,,,10.1016/j.jallcom.2011.05.106,True
Bi0.9Ba0.1Fe0.9Mn0.1O3,,598.15,,Rhombohedral,R 3 c,"{'a': '5.5815 Å', 'b': '5.5815 Å', 'c': '13.818 Å'}",R 3 c,,,,,,10.1016/j.jallcom.2011.05.106,True
Li2.7Bi1.7V8O16,,6.0,,Tetragonal,,"{'a': '9.931', 'b': '2.956'}",I 4/m,,,,,,10.1016/j.matchemphys.2005.06.030,True
Bi1.7V8O16,,6.5,,Tetragonal,,"{'a': '9.912', 'b': '2.918'}",I 4/m,,,,,,10.1016/j.matchemphys.2005.06.030,True
La2CoMnO6,250.0,,,Monoclinic,,,P21/n,2.5 kOe,6 μB/f.u.,,,,10.1016/j.jmmm.2009.02.003,True
Bi2CoMnO6,800.0,,,Monoclinic,,,,150 Oe,3 μB/f.u.,,,,10.1016/j.jmmm.2009.02.003,True
Bi2Cu5B4O14,25.0,,-39 K,Triclinic,,"{'a': '10.1371 Å', 'b': '9.3885 Å', 'c': '3.4663 Å'}",P 1 (No. 1),0.17 T,1.72 μB/Cu2+,0.68 μB/Cu2+,,1.0884 × 10^-4 cm^3/mol-Cu2+,10.1016/j.jallcom.2016.05.049,True
Bi2CuO4,,45.0,,Tetragonal,Square planar,"{'a': '8.51 Å', 'c': '5.80 Å'}",P 4/ncc,,,,,,10.1016/S0038-1098(00)00476-2,True
Bi2FeCrO6,,100.0,,Rhombohedral,R3,,R3,,2 μB per formula unit,,,,10.1016/j.physb.2010.03.011,
Bi2Mn4O10,,40.5,,Orthorhombic,,"{'a': '7.5663 Å', 'b': '8.5396 Å', 'c': '5.7616 Å'}",Pbam,"Sample A: 900 Oe, Sample C: 270 Oe",,,,,10.1016/j.jcrysgro.2013.05.025,True
Bi2MnNiO6,140.0,,,Monoclinic,,,C2,,4.1 μB,,,,10.1016/j.physb.2006.03.035,True
Bi3Fe5O12,643.0,,,Garnet,Cubic,{'a': '12.627 Å'},,,4.4 μB/f.u.,"2040 G (0 K), 1650 G (room temperature)",,,10.1016/S0304-8853(01)01007-1,True
Bi4LaSmFe2Ti3O18,,10.2,,Pseudo orthorhombic-like,,"{'a': '5.4240 Å', 'b': '5.4078 Å', 'c': '50.2440 Å'}",F2mm (#42),,7.95 μB,,,1.2×10^–3 emu/cm^3,10.1016/j.physb.2014.07.043,True
Bi4Pb2Ti3FeNbO18,,300.0,,Orthorhombic,,"{'a': '30.4557 Å', 'b': '4.1505 Å', 'c': '13.4163 Å'}",,,,,,,10.1016/j.jallcom.2014.06.159,True
Bi5FeTi3O15,,80.0,,,,,,,,,,,10.1016/j.jallcom.2016.06.137,False
YFeO3,,655.0,,Perovskite,,,Pnma,,,,0.85 emu/g,,10.1016/j.jallcom.2016.06.137,False
Bi5Ti3FeO15,,80.0,,Aurivillius,Perovskite-like,"{'a': '5.4371 x 10^-10 m', 'b': '5.4664 x 10^-10 m', 'c': '41.226 x 10^-10 m'}",,,,,,,10.1016/j.jmmm.2009.08.022,True
Bi7Ti3Fe3O21,,195.0,,Aurivillius,Perovskite-like,"{'a': '5.472 x 10^-10 m', 'b': '5.467 x 10^-10 m', 'c': '58.76 x 10^-10 m'}",,,,,,,10.1016/j.jmmm.2009.08.022,True
Bi8Ti3Fe4O24,,220.0,,Aurivillius,Perovskite-like,"{'a': '5.484 x 10^-10 m', 'b': '5.443 x 10^-10 m', 'c': '66.13 x 10^-10 m'}",,,,,,,10.1016/j.jmmm.2009.08.022,True
Bi9Ti3Fe5O27,,300.0,,Aurivillius,Perovskite-like,"{'a': '5.481 x 10^-10 m', 'b': '5.446 x 10^-10 m', 'c': '76.04 x 10^-10 m'}",,,,,,,10.1016/j.jmmm.2009.08.022,True
Bi10Fe6Ti3O33,,310.0,,Orthorhombic,Perovskite-like,{'c': '8.14 nm'},,,,,,,10.1016/j.tsf.2011.04.025,True
BiNiPO5,,17.0,11.5 K,Monoclinic,,"{'a': '7.1642 Å', 'b': '11.2038 Å', 'c': '5.1740 Å'}",P 21/n,,2.13 μB/Ni at 1.5 K,,,,10.1016/j.ssc.2012.10.033,True
BiCoPO5,,11.0,34.4 K,Monoclinic,,"{'a': '7.2441 Å', 'b': '11.2828 Å', 'c': '5.2258 Å'}",P 21/n,,3.52 μB/Co at 1.5 K,,,,10.1016/j.ssc.2012.10.033,True
BiFe0.5Ta0.5O3,,648.15,,,,,,,,,,,10.1016/j.jallcom.2015.02.149,False
BiFe0.95Sc0.05O3,,646.15,,Rhombohedral,Hexagonal,"{'a': '5.5889 Å', 'c': '13.9035 Å'}",R3c,,,,0.71 memu/g,,10.1016/j.physb.2014.03.055,True
BiFe0.90Sc0.10O3,,646.15,,Rhombohedral,Hexagonal,"{'a': '5.5996 Å', 'c': '13.9388 Å'}",R3c,,,,0.33 memu/g,,10.1016/j.physb.2014.03.055,True
BiFe0.85Sc0.15O3,,646.15,,Rhombohedral,Hexagonal,"{'a': '5.5998 Å', 'c': '13.9405 Å'}",R3c,,,,1.70 memu/g,,10.1016/j.physb.2014.03.055,True
BiFe0.2Mn0.8O3,100.0,,,Monoclinic,,"{'a': '9.5379', 'b': '5.6167', 'c': '9.7400'}",,,1.5 μB at 5 K,,,,10.1016/j.jmmm.2006.10.287,True
BiMn,720.0,,,Hexagonal NiAs,Hexagonal,,,2 T at 450 K,3.9 μB at 0 K,,,,10.1016/j.jallcom.2013.05.198,True
BiMn1.08,473.0,,,Distorted Ni2In type hexagonal,Hexagonal,,,,1.7 μB at room temperature,,,,10.1016/j.jallcom.2013.05.198,True
BiMn2O5,,44.0,-350 K,Orthorhombic,,"{'a': '7.5675 Å', 'b': '8.5358 Å', 'c': '5.7547 Å'}",Pbam,8000 Oe at 5 K,4.66 μB/Mn,,,,10.1016/j.materresbull.2007.07.023,True
BiMnO3,105.0,,,,,,,,,,,,10.1016/j.jallcom.2012.05.125,True
PbFe0.5Nb0.5O3,,143.0,,,,,,,,,,,10.1016/j.jallcom.2012.05.125,True
NdVO3,138.0,,,Orthorhombic,GdFeO3-type,"{'a': '0.5465 nm', 'b': '0.5878 nm', 'c': '0.7510 nm'}",,,,,,,10.1016/j.ssc.2004.12.044,True
Ca0.1Nd0.9VO3,115.0,,,Orthorhombic,GdFeO3-type,"{'a': '0.5451 nm', 'b': '0.5554 nm', 'c': '0.7078 nm'}",,,,,,,10.1016/j.ssc.2004.12.044,True
Ca0.2Nd0.8VO3,92.0,,,Orthorhombic,GdFeO3-type,"{'a': '0.5437 nm', 'b': '0.5544 nm', 'c': '0.7047 nm'}",,,,,,,10.1016/j.ssc.2004.12.044,True
SmVO3,130.0,,,,,,,,,,,,10.1016/j.ssc.2004.12.044,
Ca0.85CuO2,,12.0,,,,,,,,,,Broad maximum around 30 K,10.1016/S0022-3697(02)00127-0,True
Ca0.85Dy0.15MnO3,112.0,,28 K,Orthorhombic,,"{'a': '5.2693 Å', 'b': '7.4585 Å', 'c': '5.2675 Å'}",Pnma,,"5.76 μB (theoretical), 15.59 μB (experimental)",30 emu/g,,,10.1016/j.jallcom.2015.07.245,True
Ca0.85Pr0.15MnO3,,122.0,107 K,Orthorhombic,,"{'a': '5.3034 Å', 'b': '7.4999 Å', 'c': '5.3138 Å'}",Pnma,,4.23 μB,,,,10.1016/j.jmmm.2015.04.100,True
CaMnO3,,125.0,,,,,,,,,,,10.1016/j.jmmm.2015.04.100,False
Ca0.85Sm0.15MnO3,115.0,,,Orthorhombic,Pnma,,Pnma,,0.025 μB,0.09 μB at 5 T,,,10.1016/S0304-8853(01)01010-1,True
Ca2Y2Cu5O10,,29.0,,,,,,,,,,,10.1016/S0022-0248(01)01193-9,True
Ca2.5Y1.5Cu5O10,,25.0,,,,,,,,,,,10.1016/S0022-0248(01)01193-9,True
Ca3YCu5O10,,20.0,,,,,,,,,,,10.1016/S0022-0248(01)01193-9,True
Ca3.5Y0.5Cu5O10,,,,,,,,,,,,,10.1016/S0022-0248(01)01193-9,True
Ca3.8Y0.2Cu5O10,,,,,,,,,,,,,10.1016/S0022-0248(01)01193-9,True
Sr2CrSbO6,,12.0,,Monoclinic,I2/m,"{'a': '5.652 Å', 'b': '5.630 Å', 'c': '7.961 Å'}",,,2.65 μB,,,,10.1016/j.jpcs.2012.09.014,False
Sr2CrSbO6,,12.0,,Tetragonal,I4/m,"{'a': '5.657 Å', 'b': '5.657 Å', 'c': '8.018 Å'}",,,2.60 μB,,,,10.1016/j.jpcs.2012.09.014,False
Sr2CrSbO6,,12.0,,Cubic,Fm3m,"{'a': '8.012 Å', 'b': '8.012 Å', 'c': '8.012 Å'}",,,2.72 μB,,,,10.1016/j.jpcs.2012.09.014,False
Ca2CrSbO6,16.0,,,Monoclinic,P21/n,"{'a': '5.512 Å', 'b': '5.581 Å', 'c': '7.812 Å'}",,,2.68 μB,,,,10.1016/j.jpcs.2012.09.014,False
Ca2Fe0.9Co0.1MoO6,330.0,,,Monoclinic,,,P21/n,30-60 Oe,3.6 μB/f.u.,,,,10.1016/j.materresbull.2011.01.023,True
Ca2Fe0.8Co0.2MoO6,310.0,,,Monoclinic,,,P21/n,30-60 Oe,3.5 μB/f.u.,,,,10.1016/j.materresbull.2011.01.023,True
Ca2Fe0.7Co0.3MoO6,290.0,,,Monoclinic,,,P21/n,30-60 Oe,3.2 μB/f.u.,,,,10.1016/j.materresbull.2011.01.023,True
Ca2Fe0.6Co0.4MoO6,280.0,,,Monoclinic,,,P21/n,30-60 Oe,3.2 μB/f.u.,,,,10.1016/j.materresbull.2011.01.023,True
Sr2FeMoO6,420.0,,,Tetragonal,,,,,3.51 μB/f.u.,,,,10.1016/j.materresbull.2011.01.023,False
Ba2FeMoO6,365.0,,,Cubic,,,,,3.85 μB/f.u.,,,,10.1016/j.materresbull.2011.01.023,False
Ca2FeMoO6,345.0,,,Monoclinic,,,,,3.63 μB/f.u.,,,,10.1016/j.materresbull.2011.01.023,False
Sr2CoMoO6,380.0,34.0,,,,,,,,,,,10.1016/j.materresbull.2011.01.023,False
Ca2FeMoO6,400.0,,420 K,Monoclinic,,,P 21/n,,4.1 μB,3.5 μB,,,10.1016/j.mseb.2005.09.041,True
Ca2FeReO6,540.0,,,Monoclinic,Monoclinic,"{'a': '5.4366', 'b': '5.5393', 'c': '7.7344'}",P21/n,0.13T at 4K,"4.0(2) μB (Fe) and -0.81(6) μB (Re) for phase 1, 4.2(2) μB (Fe) and -0.1(6) μB (Re) for phase 2",,1.3 μB/f.u.,,10.1016/S0038-1098(02)00079-0,True
Sr2FeMoO6,400.0,,,,,,,,,,,,10.1016/S0038-1098(02)00079-0,False
Ca2LuRuO6,,14.0,-104.9 K,Monoclinic,P 21/n,,P 21/n,,3.18 μB,,,,10.1016/j.jallcom.2004.12.068,True
Ca2NiWO6,,50.0,-100K,Monoclinic,Monoclinic,"{'a': '5.4056(4) Å', 'b': '5.5396(4) Å', 'c': '7.6820(6) Å'}",P 21/n,,2.2(1) μB,,,Curie-Weiss behavior above 50K,10.1016/j.jallcom.2007.02.141,True
Sr2FeMoO6,420.0,,,,,,,,,,,,10.1016/j.jallcom.2007.02.141,
Ca2MnWO6,,56.0,,Monoclinic,Monoclinic,,,,,,,,10.1016/j.jallcom.2007.02.141,
Ca2RuO4,,113.0,,Orthorhombic,Pbca,,Pbca,,,,,,10.1016/S0921-4526(99)00989-8,True
Ca2TiMnO6,69.4,,,Tetragonal,Perovskite,"{'a': '5.3394 Å', 'c': '7.7366 Å'}",I4/m (#87),,4.02 μB,,,1.96×10^−2 emu/mol,10.1016/j.physb.2014.07.044,True
Ca3.9Ni0.1IrO6,,11.0,-69 K,Trigonal (Rhombohedral),,"{'a': '9.32009 Å', 'c': '11.19945 Å'}",R3̄c,,1.89 μB,,,,10.1016/S0025-5408(01)00761-9,True
Ca3.8Ni0.2IrO6,,6.0,-116 K,Trigonal (Rhombohedral),,"{'a': '9.30830 Å', 'c': '11.1688 Å'}",R3̄c,,2.23 μB,,,,10.1016/S0025-5408(01)00761-9,True
Ca3.7Ni0.3IrO6,,5.0,-146 K,Trigonal (Rhombohedral),,"{'a': '9.30142 Å', 'c': '11.1509 Å'}",R3̄c,,2.49 μB,,,,10.1016/S0025-5408(01)00761-9,True
Ca3.6Ni0.4IrO6,,8.5,-166 K,Trigonal (Rhombohedral),,"{'a': '9.29038 Å', 'c': '11.12126 Å'}",R3̄c,,2.77 μB,,,,10.1016/S0025-5408(01)00761-9,True
Ca3Co1.62Mn0.38O6,,17.0,,K4CdCl6-type,,,R -3 c,,,,,,10.1016/j.jallcom.2012.12.133,True
Ca3Co2O6,,24.0,,K4CdCl6-type,,,R -3 c,,,,,,10.1016/j.jallcom.2012.12.133,False
Ca3Co2O6,,25.0,33 K,Rhombohedral,Hexagonal,"{'a': '9.07 Å', 'c': '10.38 Å'}",R-3c,,3.9 μB/f.u.,"1.2 μB at 10 K, 3.3 μB at 80 kOe",,,10.1016/S0304-8853(01)01021-6,True
Ca3CoMnO6,,13.0,,Rhombohedral,Triangular network within the ab-plane,,R-3c,,,,,,10.1016/j.jmmm.2013.05.042,True
Ca3FeRhO6,,11.0,-15.7 K,Rhombohedral,Trigonal prism and octahedra,,K4CdCl6-type,,3.74 μB/f.u.,,,,10.1016/S0304-8853(02)00102-6,True
Ca3LiRuO6,,113.0,-250 K,Rhombohedral,K4CdCl6-type,"{'a': '9.221 Å', 'c': '10.798 Å'}",,,3.96 μB,,,,10.1016/S0038-1098(00)00105-8,True
Ca2.5Y0.5LiRuO6,,108.0,-180 K,Rhombohedral,K4CdCl6-type,,,,3.65 μB,,,,10.1016/S0038-1098(00)00105-8,True
Ca2YLiRuO6,,106.0,-207 K,Rhombohedral,K4CdCl6-type,,,,3.77 μB,,,,10.1016/S0038-1098(00)00105-8,True
SrRuO3,160.0,,,,,,,,,,,,10.1016/S0038-1098(00)00105-8,False
Sr4Ru3O10,148.0,,,,,,,,,,,,10.1016/S0038-1098(00)00105-8,False
Sr3Ru2O7,104.0,,,,,,,,,,,,10.1016/S0038-1098(00)00105-8,False
EuSr2RuCu2O8,,168.0,,,,,,,,,,,10.1016/S0038-1098(00)00105-8,False
GdSr2RuCu2O8,,185.0,,,,,,,,,,,10.1016/S0038-1098(00)00105-8,False
YSr2RuO6,,26.0,,,,,,,,,,,10.1016/S0038-1098(00)00105-8,False
Ca3LiRuO4,,95.0,,,,,,,,,,,10.1016/S0038-1098(00)00105-8,False
Ca3Mn2Ge3O12,,13.5,,Garnet,,,,,,,,,10.1016/S0304-8853(02)00769-2,True
Ca4CuMn2O9,,4.0,-170 K,Trigonal,Incommensurate,{'a': '9.195 Å'},P 321,,5.87 μB,,,,10.1016/S0925-8388(02)01164-7,True
Sr4CuMn2O9,,7.5,-210 K,Trigonal,Incommensurate,{'a': '9.602 Å'},P 321,,5.93 μB,,,,10.1016/S0925-8388(02)01164-7,True
YBaCo4O7,,110.0,,,,,,,,,,,10.1016/j.jallcom.2013.04.017,False
CaBaCo4O7,60.0,,,Orthorhombic,,,Pbn21,,1.233 μB/f.u.,,,,10.1016/j.jallcom.2013.04.017,True
CaCuMn6O12,210.0,,,Cubic,Im 3̄,,Im 3̄,,11.9 μB,18.3 μB,,,10.1016/j.jmmm.2005.10.166,True
CaCu2Mn5O12,290.0,,,Cubic,Im 3̄,,Im 3̄,,9.7 μB,15.4 μB,,,10.1016/j.jmmm.2005.10.166,True
CaCu3Mn4O12,355.0,,,,,,,,9 μB,,,,10.1016/j.jmmm.2005.10.166,False
Ca0.86Cu2.14O2.93,,27.0,,Orthorhombic,,"{'a': '9.946(1) Å', 'b': '4.0789(3) Å', 'c': '3.4600(3) Å'}",Pmmn (No. 59),,,,,,10.1016/S0025-5408(01)00656-0,True
MgCu2O3,,95.0,,,,,,,,,,,10.1016/S0025-5408(01)00656-0,False
CaCu3Fe2Re2O12,560.0,,,Cubic,Undistorted cubic quadruple perovskite,"{'a': '7.4466 Å', 'b': '7.4466 Å', 'c': '7.4466 Å'}",Pn-3,,8.7 μB/fu,,,,10.1016/j.spmi.2016.11.063,False
CaCu3Mn4O12,350.0,,,,,,,,,,,,10.1016/j.spmi.2016.11.063,
CaCu3Mn4O12,355.0,,,Perovskite-like,,,Im 3̄,,,,,,10.1016/j.mseb.2005.09.048,True
CaCu2.5Mn4.5O12,345.0,,,Perovskite-like,,,Im 3̄,,,,,,10.1016/j.mseb.2005.09.048,True
CaCu2Mn5O12,305.0,,,Perovskite-like,,,Im 3̄,,,,,,10.1016/j.mseb.2005.09.048,True
CaCuMn6O12,155.0,,,Perovskite-like,,,Im 3̄,,,,,,10.1016/j.mseb.2005.09.048,True
TbCu3Mn4O12,395.0,,,Perovskite-like,,,Im 3̄,,,,,,10.1016/j.mseb.2005.09.048,True
CeCu3Mn4O12,390.0,,,Perovskite-like,,,Im 3̄,,,,,,10.1016/j.mseb.2005.09.048,True
ThCu3Mn4O12,370.0,,,Perovskite-like,,,Im 3̄,,,,,,10.1016/j.mseb.2005.09.048,True
CaCu3Ti4O12,,24.1,,Body-centered cubic,Cubic,{'a': '7.391 Å'},Im 3,,0.8 μB/Cu,,,,10.1016/S0038-1098(02)00061-3,True
CaFe0.2Ti0.8O3,545.0,,528,Orthorhombic,,"{'a': 5.3977, 'b': 7.6359, 'c': 5.4171}",,42.53,,0.542,0.002,,10.1016/j.matchemphys.2008.09.075,True
CaFe0.4Ti0.6O3,590.0,,540,Monoclinic,,"{'a': 7.6989, 'b': 7.6841, 'c': 7.1699}",,75.74,,0.566,0.012,,10.1016/j.matchemphys.2008.09.075,True
CaFe0.6Ti0.6O3,675.0,,610,Monoclinic,,"{'a': 7.467, 'b': 7.9405, 'c': 7.5464}",,65.29,,1.029,0.02,,10.1016/j.matchemphys.2008.09.075,True
SrFeAsF,,173.0,,Tetragonal,,"{'a': '4.004 Å', 'b': '4.004 Å', 'c': '8.971 Å'}",,,,,,,10.1016/j.physc.2009.03.029,True
CaFeAsF,,118.0,,Tetragonal,,"{'a': '3.88 Å', 'b': '3.88 Å', 'c': '8.594 Å'}",,,,,,,10.1016/j.physc.2009.03.029,True
EuFeAsF,,153.0,,Tetragonal,,"{'a': '3.974 Å', 'b': '3.974 Å', 'c': '8.929 Å'}",,,,,,,10.1016/j.physc.2009.03.029,True
CaFeO3,,115.0,,Orthorhombic,,,,,,,,,10.1016/j.physb.2005.04.036,False
CaIrO3,,115.0,,Post-perovskite,Orthorhombic,"{'a': '3.147', 'b': '9.863', 'c': '7.299'}",Cmcm,,,,,,10.1016/j.physc.2007.03.133,True
CaMn0.6Ru0.4O3,210.0,,,Monoclinic,P21/n,"{'a': '5.3274 Å', 'b': '5.3941 Å', 'c': '7.5618 Å'}",P21/n,,0.83 μB/formula unit,,,,10.1016/j.jmmm.2003.11.305,True
CaMnO3,,130.0,,Orthorhombic,Pnma,,Pnma,,,,,,10.1016/j.jmmm.2003.11.305,False
CaMn0.94Ru0.06O3,110.0,,,,,,,,,,,,10.1016/S0375-9601(02)01225-2,True
CaMn0.94Re0.06O3,,90.0,,,,,,,,,,,10.1016/S0375-9601(02)01225-2,True
CaMn0.96Mo0.04O3,,110.0,,,,,,,,,,,10.1016/S0375-9601(02)01225-2,True
Sm0.05Ca0.95MnO3,110.0,,,,,,,,,,,,10.1016/S0375-9601(02)01225-2,True
Sm0.10Ca0.90MnO3,120.0,,,,,,,,,,,,10.1016/S0375-9601(02)01225-2,True
CaMn0.9Nb0.1O3,,90.0,,Orthorhombic,Pnma,,Pnma,,,6.51 emu/g,,,10.1016/j.matchemphys.2015.08.039,True
Sm0.15Ca0.85MnO3,,130.0,,,,,,,,,,,10.1016/j.matchemphys.2015.08.039,
CaMn2Sb2,,85.0,,Trigonal,CaAl2Si2-type,"{'a': '4.5254 Å', 'c': '7.4428 Å'}",P3̄m1,,3.38 μB,,,,10.1016/j.jmmm.2009.07.015,True
SrMn2P2,,53.0,,Trigonal,CaAl2Si2-type,,,,,,,,10.1016/j.jmmm.2009.07.015,
EuMn2P2,,16.5,,Trigonal,CaAl2Si2-type,,,,,,,,10.1016/j.jmmm.2009.07.015,
YbMn2Sb2,,120.0,,Trigonal,CaAl2Si2-type,,,,,,,,10.1016/j.jmmm.2009.07.015,
Sr0.5Ca0.5MnO2.98,,170.0,,Cubic,Perovskite,"{'a': '5.3322', 'b': '5.3352', 'c': '7.5431'}",,,,,,,10.1016/j.solidstatesciences.2004.03.023,True
CaMnO2.95,,120.0,,Orthorhombic,Perovskite,"{'a': '5.253', 'b': '5.332', 'c': '7.480'}",,,,,,,10.1016/j.solidstatesciences.2004.03.023,True
CaMnO3,,123.0,,Orthorhombic,Perovskite,,,,,,,,10.1016/j.solidstatesciences.2004.03.023,False
CaN,520.0,,,CsCl-type,Cubic,{'a': '5.1773 Å'},,,0.967 μB,,,,10.1016/j.physb.2009.09.056,False
CaN,710.0,,,Rock Salt (RS),Cubic,{'a': '5.02 Å'},,,,,,,10.1016/j.physb.2009.09.056,False
NaV2O4,,140.0,-130 K,CaFe2O4-type,Orthorhombic,"{'a': '10.632795 Å', 'b': '9.135637 Å', 'c': '2.885388 Å'}",Pnma,,3.7 mB/formula unit,,,,10.1016/j.solidstatesciences.2008.09.011,True
CaV2O4,,69.0,,CaFe2O4-type,Orthorhombic,"{'a': '10.678708 Å', 'b': '9.209421 Å', 'c': '3.006831 Å'}",Pnma,,,,,,10.1016/j.solidstatesciences.2008.09.011,True
Na0.93Ca0.07V2O4,,120.0,,CaFe2O4-type,Orthorhombic,"{'a': '10.63671 Å', 'b': '9.14041 Å', 'c': '2.89346 Å'}",Pnma,,,,,,10.1016/j.solidstatesciences.2008.09.011,True
CaV3O7,,22.0,,,,,,,,,,,10.1016/S0022-0248(02)00856-4,True
Fe,1043.0,,,Cubic,Diamond,{'a': '3.56 Å'},,,,0.25–3 A m² kg⁻¹,,-4.5×10⁻⁹ m³ kg⁻¹,10.1016/j.jmmm.2005.05.019,True
ZnCr2O4,401.0,,,Cubic,Spinel,{'a': '8.33 Å'},Fd-3m (227),,3.0000 μB,,,,10.1016/j.cap.2017.04.011,False
CdCr2O4,309.0,,,Cubic,Spinel,{'a': '8.56 Å'},Fd-3m (227),,3.0001 μB,,,,10.1016/j.cap.2017.04.011,False
CdCr2S4,85.0,,145.2 K,Cubic,,{'a': '10.2396 Å'},Fd3m (No. 227),,3.88 μB,,,,10.1016/S0921-4526(02)00759-7,True
CdGa0.3Cr1.7S4,78.0,,138.7 K,Cubic,,{'a': '10.2221 Å'},Fd3m (No. 227),,4.34 μB,,,,10.1016/S0921-4526(02)00759-7,True
CdGaCrS4,,,104.6 K,Cubic,,{'a': '10.1800 Å'},Fd3m (No. 227),,4.94 μB,,,,10.1016/S0921-4526(02)00759-7,True
CdFe2O4,540.0,,,Normal spinel,,,,,,Spontaneous magnetization,,,10.1016/j.jmmm.2004.11.040,True
Ce2Cu2In,,5.5,,Tetragonal,Mo2FeB2-type,,P 4/mbm,2 T,2.4 μB per Ce atom,,,,10.1016/j.jallcom.2013.12.033,True
Ce0.4La1.6Cu2In,,0.55,,Tetragonal,Mo2FeB2-type,,P 4/mbm,,,,,,10.1016/j.jallcom.2013.12.033,True
Ce0.90Fe0.1O2,,,"{'Curie_Constant': '0.077 emu/g K', 'Curie_Weiss_Temperature': '-396.3 K'}",Fluorite,Cubic,,,,6.55 μB,,,108.0×10^-6 emu/g,10.1016/j.jmmm.2009.03.071,True
Ce0.90Fe0.1O2,,,"{'Curie_Constant': '0.082 emu/g K', 'Curie_Weiss_Temperature': '-455.5 K'}",Fluorite,Cubic,,,,6.53 μB,,,107.3×10^-6 emu/g,10.1016/j.jmmm.2009.03.071,True
CeCu4Mn,,,19.6 K,Hexagonal,CaCu5-type,"{'a': '5.210', 'c': '4.170'}",P 6/mmm,,2.59 μB,,,2.02 × 10^-3 emu mol^-1 Oe^-1,10.1016/j.intermet.2010.09.007,True
CeCuNi3Mn,,,61 K,Hexagonal,CaCu5-type,"{'a': '5.018', 'c': '4.087'}",P 6/mmm,,3.05 μB,,,3.8 × 10^-3 emu mol^-1 Oe^-1,10.1016/j.intermet.2010.09.007,True
CeNi4Mn,130.0,,0.7 K,Hexagonal,CaCu5-type,"{'a': '4.943', 'c': '4.056'}",P 6/mmm,,2.48 μB,,,3.57 × 10^-3 emu mol^-1 Oe^-1,10.1016/j.intermet.2010.09.007,True
Ce0.9Nd0.1Ni4Mn,,,18.6 K,Hexagonal,CaCu5-type,"{'a': '4.974', 'c': '4.066'}",P 6/mmm,,2.68 μB,,,3.86 × 10^-3 emu mol^-1 Oe^-1,10.1016/j.intermet.2010.09.007,True
Ce11Ru4In9,6.3,,-185.7 K,Orthorhombic,Cmmm,"{'a': '14.9523 Å', 'b': '22.0133 Å', 'c': '3.8240 Å'}",Cmmm,,0.27 μB per Ce atom,5.6 emu/g at 5 T,1.7 emu/g,,10.1016/j.jallcom.2017.03.168,True
Ce2Co15Mn3,740.0,,,Rhombohedral,Th2Zn17,"{'a': '8.410 Å', 'c': '12.328 Å'}",,,,"22.67 μB/f.u. at 4 K, 18.41 μB/f.u. at 300 K",,,10.1016/j.jallcom.2012.04.047,True
Ce2CoGe3,10.0,,,AlB2-type,Hexagonal,"{'a': '4.182 Å', 'c': '4.151 Å'}",P6/mmm,,0.58 μB/molCe,,,,10.1016/j.intermet.2011.03.033,True
Ce3CoGe2,7.0,,,La3NiGe2-type,Orthorhombic,"{'a': '4.162 Å', 'c': '6.865 Å'}",Pnma,,0.51 μB/molCe,,,,10.1016/j.intermet.2011.03.033,True
Ce5Co4Ge13,7.0,,,Nb5Ga13-type,Orthorhombic,"{'a': '4.275 Å', 'b': '45.183 Å', 'c': '4.308 Å'}",Cmmm,,0.49 μB,,,,10.1016/j.intermet.2011.03.033,True
CeCoGe3,21.0,18.0,,BaNiSn3-type,Tetragonal,"{'a': '4.278 Å', 'c': '9.850 Å'}",I4mm,,,,,,10.1016/j.intermet.2011.03.033,True
Ce2CoIn8,,1.6,,Tetragonal,Primitive,,,,,,,,10.1016/S0921-4526(01)01110-3,True
Ce2RhIn8,,2.8,,Tetragonal,Primitive,,,,,,,,10.1016/S0921-4526(01)01110-3,True
Ce2CoSi3,,,-240 K,AlB2-type hexagonal,,,,,,,,,10.1016/S0921-4526(99)00806-6,True
Ce2NiSi3,,3.0,-55 K,AlB2-type hexagonal,,,,,,,,,10.1016/S0921-4526(99)00806-6,True
Ce1.5La0.5CoSi3,,,-250 K,AlB2-type hexagonal,,,,,,,,,10.1016/S0921-4526(99)00806-6,True
Ce1.75La0.25CoSi3,,,-230 K,AlB2-type hexagonal,,,,,,,,,10.1016/S0921-4526(99)00806-6,True
Ce1.0La1.0CoSi3,,,-140 K,AlB2-type hexagonal,,,,,,,,,10.1016/S0921-4526(99)00806-6,True
Ce0.5La1.5CoSi3,,,-140 K,AlB2-type hexagonal,,,,,,,,,10.1016/S0921-4526(99)00806-6,True
Ce1.5Co0.5Ni0.5Si3,,,-85 K,AlB2-type hexagonal,,,,,,,,,10.1016/S0921-4526(99)00806-6,True
Ce1.38Co0.62Ni0.62Si3,,,-85 K,AlB2-type hexagonal,,,,,,,,,10.1016/S0921-4526(99)00806-6,True
Ce1.25Co0.75Ni0.75Si3,,,-55 K,AlB2-type hexagonal,,,,,,,,,10.1016/S0921-4526(99)00806-6,True
Ce1.0Co1.0Ni1.0Si3,,,-55 K,AlB2-type hexagonal,,,,,,,,,10.1016/S0921-4526(99)00806-6,True
Ce2Fe15.7Mn1.3,,187.0,,Th2Zn17-type,Hexagonal,"{'a': '8.500 Å', 'c': '12.393 Å'}",R-3m,7.5 ± 0.5 kOe,,,,,10.1016/j.jallcom.2005.01.113,True
Ce2Fe15.7Mn1.3H1,,187.0,,Th2Zn17-type,Hexagonal,"{'a': '8.528 Å', 'c': '12.408 Å'}",R-3m,4.5 ± 0.5 kOe,,,,,10.1016/j.jallcom.2005.01.113,True
Ce2Fe15.7Mn1.3H2,225.0,,,Th2Zn17-type,Hexagonal,"{'a': '8.555 Å', 'c': '12.401 Å'}",R-3m,,,,,,10.1016/j.jallcom.2005.01.113,True
Ce2Fe15.7Mn1.3H3,248.0,,,Th2Zn17-type,Hexagonal,"{'a': '8.581 Å', 'c': '12.416 Å'}",R-3m,,,,,,10.1016/j.jallcom.2005.01.113,True
Ce2Fe15.3Mn1.7,,177.0,,Th2Zn17-type,Hexagonal,"{'a': '8.497 Å', 'c': '12.410 Å'}",R-3m,8.0 ± 0.5 kOe,,,,,10.1016/j.jallcom.2005.01.113,True
Ce2Fe15.3Mn1.7H1,,177.0,,Th2Zn17-type,Hexagonal,"{'a': '8.523 Å', 'c': '12.412 Å'}",R-3m,3.0 ± 0.5 kOe,,,,,10.1016/j.jallcom.2005.01.113,True
Ce2Fe15.3Mn1.7H2,193.0,,,Th2Zn17-type,Hexagonal,"{'a': '8.562 Å', 'c': '12.416 Å'}",R-3m,,,,,,10.1016/j.jallcom.2005.01.113,True
Ce2Fe15.3Mn1.7H3,228.0,,,Th2Zn17-type,Hexagonal,"{'a': '8.592 Å', 'c': '12.439 Å'}",R-3m,,,,,,10.1016/j.jallcom.2005.01.113,True
Ce2Fe17,97.0,214.0,,Th2Zn17 type,,"{'a': '8.495 Å', 'c': '12.416 Å'}",,,,,,,10.1016/j.physb.2004.03.254,True
