Repository: MaMMoS-project/ML-models

# ML-models
Collection of various ML models developed for the MaMMoS project

Models are organized in different folders of this repository:


- ./beyond-stoner-wolfarth:

   ML models to replace single-grain micromagnetics simulations by ML predictions for:

   -- ./beyond-stoner-wolfarth/single-grain-easy-axis-model:
      where the H and K1 vector are aligned along the z-axis of the simulation cube
      This model predicts Mr, Hc, and BHmax from a, k1, and Ms
      Current model version: v1.0

   -- ./inverse-beyond-stoner-wolfarth/single-grain-easy-axis-model:
      where the H and K1 vector are aligned along the z-axis of the simulation cube

File: compound-to-experimental-tc/data/MagneticMaterials_All.csv (part 29 of 94)
Material_Name,Curie,Neel,Curie_Weiss,Crystal_Structure,Lattice_Structure,Lattice_Parameters,Space_Group,Coercivity,Magnetic_Moment,Magnetization,Remanence,Susceptibility,DOI,Experimental
Ce2Fe17N3,718.0,,,Rhombohedral,Th2Zn17-type,,,62 Oe,,149.53 emu/g,,,10.1016/j.jmmm.2016.10.025,True
Ce3Co11B4,256.0,,,Hexagonal,,"{'a': '5.0433 Å', 'c': '9.9224 Å'}",P6/mmm,,,2.10 μB/f.u.,,,10.1016/j.jallcom.2009.02.071,True
Ce2Gd1Co11B4,301.0,,,Hexagonal,,"{'a': '5.0498 Å', 'c': '9.8988 Å'}",P6/mmm,,,1.54 μB/f.u.,,,10.1016/j.jallcom.2009.02.071,True
Ce1Gd2Co11B4,376.0,,,Hexagonal,,"{'a': '5.0671 Å', 'c': '9.8756 Å'}",P6/mmm,,,6.39 μB/f.u.,,,10.1016/j.jallcom.2009.02.071,True
Gd3Co11B4,464.0,,,Hexagonal,,"{'a': '5.0805 Å', 'c': '9.8327 Å'}",P6/mmm,,,13.45 μB/f.u.,,,10.1016/j.jallcom.2009.02.071,True
Ce2Ge2In,,,-12.5 K,Mo2FeB2-type,Tetragonal,"{'a': '7.5647(1) {7.5391(1)}', 'c': '4.3858(1) {4.3786(1)}'}",P4/mbm,,0.2 μB,,,,10.1016/j.physb.2005.01.118,True
Ce2Pd2Sn,2.2,4.8,,Tetragonal,U3Si2-type,"{'a': '7.765 Å', 'c': '3.902 Å'}",,3 mT,1.1 μB/Ce,,,,10.1016/j.jmmm.2007.11.001,True
Ce2Pd2Sn1.1,,4.6,,Tetragonal,U3Si2-type,"{'a': '7.785 Å', 'c': '3.859 Å'}",,,,,,,10.1016/j.jmmm.2007.11.001,True
Ce2Pd2Sn0.9,,4.5,,Tetragonal,U3Si2-type,"{'a': '7.762 Å', 'c': '3.853 Å'}",,,,,,,10.1016/j.jmmm.2007.11.001,True
Ce2Pd2.05Sn0.95,,4.7,,Tetragonal,U3Si2-type,"{'a': '7.762 Å', 'c': '3.930 Å'}",,,,,,,10.1016/j.jmmm.2007.11.001,True
Ce2Pt9Al16,,3.0,-10 K,Orthorhombic,,"{'a': '4.1597(9) Å', 'b': '11.910(3) Å', 'c': '18.186(4) Å'}",Immm,,2.52 μB,,,,10.1016/j.intermet.2009.03.021,True
Ce2PtSi3,5.0,,"{'High_Temperature': '-12 K', 'Low_Temperature': '2 K'}",AlB2-derived hexagonal,Hexagonal,"{'a': '8.250 Å', 'c': '4.332 Å'}",,,2.57 μB,,,,10.1016/S0304-8853(01)00438-3,True
Nd2PtSi3,18.0,,"{'High_Temperature': '4.8 K', 'Low_Temperature': '14 K'}",AlB2-derived hexagonal,Hexagonal,"{'a': '8.217 Å', 'c': '4.282 Å'}",,,3.7 μB,,,,10.1016/S0304-8853(01)00438-3,True
Gd2PtSi3,24.0,,"{'High_Temperature': '37 K', 'Low_Temperature': '25 K'}",AlB2-derived hexagonal,Hexagonal,"{'a': '8.139 Å', 'c': '8.303 Å'}",,,8.2 μB,,,,10.1016/S0304-8853(01)00438-3,True
Ce5RhGe2,,,-20 K,,,"{'a': '12.34 Å', 'b': '8.93 Å', 'c': '7.98 Å'}",,,"0.77 μB, 0.81 μB, 0.78 μB, 0.82 μB",,,,10.1016/j.intermet.2017.01.014,True
CeRhGe,,10.0,,,,"{'a': '7.42 Å', 'b': '4.47 Å', 'c': '7.12 Å'}",,,2.25 μB,,,,10.1016/j.intermet.2017.01.014,True
Ce2Rh3Ge5,,5.5,,Orthorhombic,,,,,,,,,10.1016/S0921-4526(01)01511-3,True
Ce2RhGa12,,3.5,,Tetragonal,Pb/nbm,,,,1.79 μB/Ce,,,,10.1016/j.jallcom.2014.03.067,True
Ce2PdGa12,,11.0,,Tetragonal,,,,,,,,,10.1016/j.jallcom.2014.03.067,False
CePdGa6,,5.5,,,,,,,,,,,10.1016/j.jallcom.2014.03.067,False
Ce2Sc3Ge4,,4.6,,Sm5Ge4-type,Orthorhombic,"{'a': '7.344 Å', 'b': '14.221 Å', 'c': '7.581 Å'}",,,"1.1 μB (a-axis), 0.9 μB (b-axis), 0.8 μB (c-axis)",,,,10.1016/S0921-4526(01)01109-7,True
Ce3Ag4Ge4,,,-15.3 K,Orthorhombic,Gd3Cu4Ge4-type,"{'a': '14.798', 'b': '7.129', 'c': '4.4601'}",Immm,,0.5 μB,,0.25 emu/g,,10.1016/j.intermet.2005.11.004,True
Ce3Ag4Sn4,,9.0,-24 K,Orthorhombic,Gd3Cu4Ge4-type,"{'a': '15.523', 'b': '7.359', 'c': '4.6810'}",Immm,,0.6 μB,,,,10.1016/j.intermet.2005.11.004,True
Ce3Cu4Ge4,,10.3,,Orthorhombic,Gd3Cu4Ge4-type,,Immm,,"2.05 μB (2d site), 1.10 μB (4e site)",,,,10.1016/j.intermet.2005.11.004,False
Ce3Cu4Sn4,,10.3,,Orthorhombic,Gd3Cu4Ge4-type,,Immm,,"0.75 μB (2d site), 1.94 μB (4e site)",,,,10.1016/j.intermet.2005.11.004,False
Ce3AlC,,10.0,,CaO3Ti-type,face-centered cubic,,,,2.71 μB,,,,10.1016/S0921-4526(99)01057-1,True
Ce3SnC,,7.5,-50.1 K,CaO3Ti-type,face-centered cubic,,,"1.5 T, 5.0 T",2.43 μB,,,,10.1016/S0921-4526(99)01057-1,True
Ce3PbC,,7.8,,CaO3Ti-type,face-centered cubic,,,"1.7 T, 5.2 T",2.75 μB,,,,10.1016/S0921-4526(99)01057-1,True
Ce3InC,,3.9,-43.9 K,CaO3Ti-type,face-centered cubic,,,0.8 T,2.44 μB,,,,10.1016/S0921-4526(99)01057-1,True
Ce3AlB,,2.7,,CaO3Ti-type,face-centered cubic,,,1.8 T,,,,,10.1016/S0921-4526(99)01057-1,True
La3Co29Si4B10,149.0,,,Tetragonal,,"{'a': '11.2974', 'c': '7.9173'}",P4/nmm,,0.36 μB/Co,10.49 μB/f.u.,,,10.1016/j.jmmm.2011.11.024,True
Ce3Co29Si4B10,173.0,,,Tetragonal,,"{'a': '11.2084', 'c': '7.8636'}",P4/nmm,,0.36 μB/Co,8.71 μB/f.u.,,,10.1016/j.jmmm.2011.11.024,True
Pr3Co29Si4B10,193.0,,,Tetragonal,,"{'a': '11.2549', 'c': '7.8933'}",P4/nmm,,0.36 μB/Co,15.23 μB/f.u.,,,10.1016/j.jmmm.2011.11.024,True
Nd3Co29Si4B10,159.0,,,Tetragonal,,"{'a': '11.2176', 'c': '7.8697'}",P4/nmm,,0.36 μB/Co,14.96 μB/f.u.,,,10.1016/j.jmmm.2011.11.024,True
Sm3Co29Si4B10,182.0,,,Tetragonal,,"{'a': '11.2127', 'c': '7.8704'}",P4/nmm,,0.36 μB/Co,13.14 μB/f.u.,,,10.1016/j.jmmm.2011.11.024,True
Gd3Co29Si4B10,210.0,,,Tetragonal,,"{'a': '11.2014', 'c': '7.8640'}",P4/nmm,,0.36 μB/Co,9.90 μB/f.u.,,,10.1016/j.jmmm.2011.11.024,True
Dy3Co29Si4B10,195.0,,,Tetragonal,,"{'a': '11.1912', 'c': '7.8637'}",P4/nmm,,0.36 μB/Co,14.23 μB/f.u.,,,10.1016/j.jmmm.2011.11.024,True
Ce3CuSnSe7,,5.0,-18 K,La3CuSiS7 type,Hexagonal,"{'a': '1.0637 nm', 'c': '0.6254 nm'}",P63,,2.46 μB,,,,10.1016/j.jallcom.2005.05.030,True
CeNi0.86Sn2,,4.4,,CeNiSi2-type,,,,,,,,,10.1016/S0925-8388(01)01069-6,True
Ce3Ni2Sn7,,3.9,,La3Co2Sn7-type,,,,,,,,,10.1016/S0925-8388(01)01069-6,True
Ce2Ni3Ge5,,5.0,-67 K,Orthorhombic,UCo3Si5-type,,Ibam,,2.63 μB/Ce,,,,10.1016/j.jallcom.2016.08.045,True
Ce3NiGe2,,6.2,-44 K,Orthorhombic,Gd3NiSi2-type,,Pnma,,2.58 μB/Ce,,,,10.1016/j.jallcom.2016.08.045,True
Ce3Pd4Ge4,,,-33.17 K,Orthorhombic,,,Immm,,2.57 μB,,,,10.1016/S0038-1098(02)00504-5,True
CePdGe,,3.4,,,,,,,,,,,10.1016/S0038-1098(02)00504-5,
CePd2Ge2,,5.1,,,,,,,,,,,10.1016/S0038-1098(02)00504-5,
Ce2Pd3Ge5,,3.8,,,,,,,,,,,10.1016/S0038-1098(02)00504-5,
CePd5Ge3,,1.9,,,,,,,,,,,10.1016/S0038-1098(02)00504-5,
Ce3Pd26Ge6,,0.7,,,,,,,,,,,10.1016/S0038-1098(02)00504-5,
Ce3Pd5Si,,,+12.7 K,Tetragonal,,"{'a': '1.311 nm', 'b': '0.7438 nm', 'c': '0.767 nm'}",Imma,,2.37 μB/molCe,,,,10.1016/S0925-8388(02)01069-1,True
CePd2Si2,,9.9,,,,,,,,,,,10.1016/S0925-8388(02)01069-1,
Ce2Pd3Si5,,8.4,,,,,,,,,,,10.1016/S0925-8388(02)01069-1,
Ce3Pt23Si11,0.44,,,Fm-3m,Cubic,{'a': '16.901 Å'},Fm-3m,,1.15 μB per Ce atom,,,"0.19 emu/cm³ (perpendicular), 1.1 emu/cm³ (parallel)",10.1016/j.jmmm.2008.10.013,True
Ce3RuSn6,3.0,,-9.3 K,Orthorhombic,Yb3CoSn6-type,"{'a': '4.6744 Å', 'b': '16.8542 Å', 'c': '13.3227 Å'}",Cmcm,,0.96 μB per Ce ion,13.1 emu/g,,,10.1016/j.jallcom.2016.02.074,True
Ce4Co2Sn5,,4.0,,Monoclinic,,"{'a': '10.971(3) Å', 'b': '4.553(1) Å', 'c': '11.298(2) Å'}",I2/m,,,263 emu/mol at 300 K,,,10.1016/S0925-8388(99)00789-6,True
Ce4Ni3Pb4,,3.0,-57.3 K,Hexagonal,,"{'a': '0.9943 nm', 'c': '0.9459 nm'}",R3,,0.4 μB per Ce ion,,,,10.1016/j.jallcom.2006.06.098,True
Pr4Ni3Pb4,,,-16.5 K,Hexagonal,,"{'a': '0.9886 nm', 'c': '0.9419 nm'}",R3,,3.58 μB,,,,10.1016/j.jallcom.2006.06.098,True
Ce4Sb1.5Ge1.5,14.0,,-9 K,anti-Th3P4 cubic structure,Cubic,{'a': '0.93807 nm'},,,0.1 μB,,,,10.1016/j.physb.2014.03.023,True
Ce4Sb3,3.9,,,,,{'a': '0.95302 nm'},,,0.93 μB,,,,10.1016/j.physb.2014.03.023,False
Ce4Sb3,5.0,2.0,-6 K,Th3P4-type,Cubic,{'a': '0.95190 nm'},"I4̄3d, no. 220",4.5 T,1.24 μB/Ce3+,0.93 μB/Ce3+,,,10.1016/j.jmmm.2008.08.102,True
Ce5CuSn3,,3.5,-29 K,Hexagonal,,"{'a': '9.477 Å', 'c': '6.710 Å'}",,,0.58 μB/Ce atom,,,,10.1016/j.jallcom.2004.04.054,True
Ce5Ge4,12.0,,-20K,Orthorhombic,Sm5Ge4-type,"{'a': '0.7940 nm', 'b': '1.5214 nm', 'c': '0.8043 nm'}","Pnma, no. 62",,0.8 μB/Ce3+,,,,10.1016/j.physb.2009.07.111,True
Ce5Si4,,5.6,,Zr5Si4-type,,,"P41212, no. 96",,,,,,10.1016/j.physb.2009.07.111,False
Ce5Ni2Si3,,6.7,,Hexagonal,,,P63/m,,0.58 μB/Ce,,,,10.1016/j.physb.2006.01.314,True
Ce5Si2.7,,12.0,,Cr5B3-type,Tetragonal,,,,0.72 μB/Ce-atom at 1.3 K,,,,10.1016/S0921-4526(99)01015-7,True
Ce5Si3N9,3.0,,,Orthorhombic,Cmca,"{'a': '10.567', 'b': '11.329', 'c': '15.865'}",Cmca (no. 64),,2.12 μB/Ce,5 μB per formula unit,,1.015 × 10^−7 cm^3/mol,10.1016/j.solidstatesciences.2008.06.013,True
Ce7Ni3,,1.8,,Th7Fe3-type hexagonal,,,,0.16 T,"0.46±0.07 μB (Ce-1), 0.70±0.03 μB (Ce-2), 0.10±0.05 μB (Ce-3)",,,,10.1016/S0304-8853(00)01125-2,True
Ce9Ru4Ga5,,3.7,-29.3 K,Tetragonal,,"{'a': '10.1132 Å', 'c': '8.1212 Å'}",I4 mm,,,,,,10.1016/j.jallcom.2012.11.205,True
Ce23Ru7Cd4,3.6,,,,,,,,,,,,10.1016/j.jallcom.2012.11.205,False
Ce23Ru7Mg4,,2.9,,,,,,,,,,,10.1016/j.jallcom.2012.11.205,False
Ce2RuZn4,,2.0,,,,,,,,,,,10.1016/j.jallcom.2012.11.205,False
CeAg2Ge2,,4.6,,ThCr2Si2,Body-centered tetragonal,"{'a': '4.301 Å', 'c': '10.973 Å'}",I4/mmm,,1.85 μB,,,,10.1016/j.ssc.2010.07.019,True
CeCuAl3,,2.1,,Tetragonal,Body-centered,"{'a': '4.2508 Å', 'b': '4.2508 Å', 'c': '10.644 Å'}",I4mm,,,,,,10.1016/j.jallcom.2016.07.071,True
CeAgAl3,3.2,,,Orthorhombic,Base-centered,"{'a': '6.205 Å', 'b': '10.837 Å', 'c': '6.118 Å'}",Cmcm,,,,,,10.1016/j.jallcom.2016.07.071,True
CeAuAl3,,1.32,,Tetragonal,Body-centered,"{'a': '4.3364 Å', 'b': '4.3364 Å', 'c': '10.850 Å'}",I4mm,,,,,,10.1016/j.jallcom.2016.07.071,True
CePdAl3,,6.0,,Tetragonal,Body-centered,"{'a': '12.988 Å', 'b': '12.988 Å', 'c': '10.589 Å'}",I4mm,,,,,,10.1016/j.jallcom.2016.07.071,True
CeAgSb2,9.5,,,ZrCuSi2-type,Tetragonal,"{'a': '4.3575', 'c': '10.7066'}",P4/nmm,,0.33 μB,,,,10.1016/S0921-4526(00)00501-9,True
PrAgSb2,,5.3,,ZrCuSi2-type,Tetragonal,"{'a': '4.3333', 'c': '10.6688'}",P4/nmm,,2.95 μB,,,,10.1016/S0921-4526(00)00501-9,True
NdAgSb2,,3.2,,ZrCuSi2-type,Tetragonal,"{'a': '4.3225', 'c': '10.6125'}",P4/nmm,,2.26 μB,,,,10.1016/S0921-4526(00)00501-9,True
TbAgSb2,,11.0,,ZrCuSi2-type,Tetragonal,"{'a': '4.2721', 'c': '10.4818'}",P4/nmm,,7.55 μB,,,,10.1016/S0921-4526(00)00501-9,True
DyAgSb2,,9.7,,ZrCuSi2-type,Tetragonal,"{'a': '4.2693', 'c': '10.4556'}",P4/nmm,,8.02 μB,,,,10.1016/S0921-4526(00)00501-9,True
HoAgSb2,,5.5,,ZrCuSi2-type,Tetragonal,"{'a': '4.2561', 'c': '10.4094'}",P4/nmm,,6.52 μB,,,,10.1016/S0921-4526(00)00501-9,True
ErAgSb2,,3.9,,ZrCuSi2-type,Tetragonal,"{'a': '4.2482', 'c': '10.3929'}",P4/nmm,,5.18 μB,,,,10.1016/S0921-4526(00)00501-9,True
TmAgSb2,,2.0,,ZrCuSi2-type,Tetragonal,"{'a': '4.2455', 'c': '10.4141'}",P4/nmm,,7.36 μB,,,,10.1016/S0921-4526(00)00501-9,True
CeAl2,,3.8,,,,,,,,,,,10.1016/j.physb.2007.10.039,True
CeAu2Si2,,4.0,,ThCr2Si2-type,Tetragonal,,,,1.34 μB/Ce,,,,10.1016/j.jmmm.2003.11.306,True
CeAuGe,10.0,,10.9 K,Hexagonal,,"{'a': '4.4569 Å', 'c': '7.9105 Å'}",P63mc,,1.16 μB/mol Ce,,,,10.1016/j.physb.2007.10.048,True
CeAuIn,,6.0,,Hexagonal,ZrNiAl-type,"{'a': '7.6192', 'c': '4.2314'}",P 6̄ 2 m,,1.2μB,,,,10.1016/S0304-8853(03)00047-7,True
ErAuIn,,3.0,,Hexagonal,ZrNiAl-type,"{'a': '7.7294', 'c': '3.8726'}",P 6̄ 2 m,,2.5μB,,,,10.1016/S0304-8853(03)00047-7,True
ErNiIn,9.0,,,Hexagonal,ZrNiAl-type,"{'a': '7.4945', 'c': '3.7524'}",P 6̄ 2 m,,5.2μB,,,,10.1016/S0304-8853(03)00047-7,True
CeB6,,2.3,,CaB6-type,Cubic,,,,,,,,10.1016/S0921-4526(01)01193-0,
CeCo4B,291.0,,,Hexagonal,CaCu5-type,"{'a': '5.0174 Å', 'c': '6.9412 Å'}",P6/mmm,,1.34 μB at 5 K,,,,10.1016/j.jallcom.2007.11.035,True
CeCoGa,,4.3,-82 K,Monoclinic,C 2/m,"{'a': '10.9983 Å', 'b': '4.35202 Å', 'c': '4.83020 Å'}",C 2/m,,"{'Ce': '0.421 μB', 'Co': '0.153 μB', 'Ga': '0.017 μB'}",,,,10.1016/j.intermet.2012.08.011,True
CeCoGe,,5.0,,Tetragonal,,"{'a': '0.4170 nm', 'c': '0.6865 nm'}",P4/nmm (No 129),,0.43 μB/Ce at 1.6 K,,,,10.1016/j.intermet.2003.12.007,True
CeCoSi,,8.8,,,,,,,,,,,10.1016/j.jallcom.2008.09.183,True
CeRuSi,,5.3,,,,,,,,,,,10.1016/j.jallcom.2008.09.183,True
NdMnSi,,564.0,,,,,,,"2.59 μB (NdMnSi), 1.88 μB (NdMnSiH)",,,,10.1016/j.jallcom.2008.09.183,True
NdCoSi,20.5,7.5,,,,,,,,,,,10.1016/j.jallcom.2008.09.183,True
LaCrSb3,146.0,,,Orthorhombic,,"{'a': '13.188 Å', 'b': '6.159 Å', 'c': '6.069 Å'}",Pbcm,,2.60 μB,1.11 μB at 5.5 T,,,10.1016/S0925-8388(00)00671-X,True
CeCrSb3,145.0,,,Orthorhombic,,"{'a': '13.078 Å', 'b': '6.1744 Å', 'c': '6.0725 Å'}",Pbcm,,3.38 μB,2.08 μB at 5.5 T,,,10.1016/S0925-8388(00)00671-X,True
PrCrSb3,147.0,,,Orthorhombic,,"{'a': '12.959 Å', 'b': '6.1509 Å', 'c': '6.0497 Å'}",Pbcm,,3.83 μB,2.19 μB at 5.5 T,,,10.1016/S0925-8388(00)00671-X,True
NdCrSb3,142.0,,,Orthorhombic,,"{'a': '12.979 Å', 'b': '6.1847 Å', 'c': '6.0664 Å'}",Pbcm,,4.15 μB,2.35 μB at 5.5 T,,,10.1016/S0925-8388(00)00671-X,True
CeCu0.18Al0.24Si1.58,9.3,,,Tetragonal,α-ThSi2-type,"{'a': '4.2160 Å', 'c': '14.147 Å'}",I41/amd (No. 141),"0.09 T (H || [100]), 0.6 T (H || [001])",0.66 μB/Ce (along [100]),,,,10.1016/j.jmmm.2016.11.078,True
YbNiSn,5.65,,,,,,,,,,,,10.1016/j.jmmm.2016.11.078,False
CeAgSb2,9.6,,,,,,,,,,,,10.1016/j.jmmm.2016.11.078,False
CePd2Al2Ga,1.8,,,,,,,,,,,,10.1016/j.jmmm.2016.11.078,False
CeCu0.7Al3.3,4.0,,,Tetragonal,BaAl4-type,"{'a': '4.262 Å', 'c': '10.776 Å'}",I4/mmm,,,,,,10.1016/j.physb.2010.02.030,True
CeCuAl3,,2.7,,Tetragonal,BaAl4-type,,I4/mmm,,,,,,10.1016/j.physb.2010.02.030,False
CeCu0.86Ge2,,16.5,7 K,Orthorhombic,CeNiSi2-type,"{'a': '4.2590 Å', 'b': '17.2089 Å', 'c': '4.1258 Å'}",Cmcm,,1.85 μB,,,,10.1016/S0925-8388(02)00510-8,True
CeCu2Ge2,,4.15,,Tetragonal,ThCr2Si2-type,,I4/mmm,,1.0 μB,,,,10.1016/S0925-8388(02)00510-8,True
CeCoGe2,,3.9,,,,,,,,,,,10.1016/S0925-8388(02)00510-8,
CeNiGe2,,3.0,,,,,,,,,,,10.1016/S0925-8388(02)00510-8,
CeCu5,,3.8,,Hexagonal,CaCu5 type,"{'a': '5.164 Å', 'c': '4.110 Å'}",,,,,,,10.1016/j.ssc.2008.07.033,True
CeCu4Pd,,1.8,θp = -49 to -35 K,Hexagonal,CaCu5 type,"{'a': '5.183 Å', 'c': '4.150 Å'}",,,μeff = 2.82 to 2.69 μB/f.u.,0.93 μB/f.u. at 55 kOe,,,10.1016/j.ssc.2008.07.033,True
CeCu3Pd2,,1.8,θp = -15.9 to -17.1 K,Cubic,AuBe5 type,{'a': '7.282 Å'},,,μeff = 2.43 to 2.44 μB/f.u.,0.8 μB/f.u.,,,10.1016/j.ssc.2008.07.033,True
CeCu5.8Au0.2,,0.25,,,,,,,,,,,10.1016/S0921-4526(99)01235-1,True
CeCu6,,0.0025,-3.6 T,,Orthorhombic,,,,0.1 μB,,,0.66 χmax,10.1016/S0921-4526(99)02525-9,True
CeCu5.9Au0.1,,0.1,,,,,,,,,,,10.1016/S0921-4526(99)02525-9,False
CeCu9In2,,,-39 K,Tetragonal,YNi9In2-type,"{'a': '8.5403 Å', 'c': '5.0204 Å'}",P4/mbm,,2.88 μB,0.68 μB at 1.9 K and 90 kOe,,,10.1016/j.jmmm.2016.03.009,True
PrCu9In2,,,-10.5 K,Tetragonal,YNi9In2-type,"{'a': '8.5328 Å', 'c': '5.0219 Å'}",P4/mbm,,3.70 μB,1.38 μB at 1.9 K and 90 kOe,,,10.1016/j.jmmm.2016.03.009,True
NdCu9In2,,4.3,-0.1 K,Tetragonal,YNi9In2-type,"{'a': '8.5210 Å', 'c': '5.0190 Å'}",P4/mbm,"4.0 kOe, 19.0 kOe",3.69 μB,2.24 μB at 1.9 K and 90 kOe,,,10.1016/j.jmmm.2016.03.009,True
SmCu9In2,,11.0,+0.9 K,Tetragonal,YNi9In2-type,"{'a': '8.501 Å', 'c': '5.0145 Å'}",P4/mbm,35.0 kOe,0.58 μB,0.069 μB at 1.9 K and 90 kOe,,,10.1016/j.jmmm.2016.03.009,True
EuCu8.35In2.65,,23.3,+2.3 K,Tetragonal,YNi9In2-type,"{'a': '8.5647 Å', 'c': '5.0261 Å'}",P4/mbm,,7.26 μB,3.98 μB at 1.9 K and 90 kOe,,,10.1016/j.jmmm.2016.03.009,True
CeCuAl,,5.2,-36 K,Hexagonal,ZrNiAl-type,"{'a': '0.7183 nm', 'c': '0.4208 nm'}",,,2.53 μB/Ce,,,,10.1016/S0966-9795(01)00070-X,True
Ce2Cu2Al,7.2,,,,,,,,,,,,10.1016/S0966-9795(01)00070-X,True
CeCuGe,10.0,,"{'High_Temperature_Regime': '4.56 K', 'Low_Temperature_Regime': '10.2 K'}",AlB2-type,Hexagonal,"{'a': '4.316 Å', 'c': '3.967 Å'}",P 6/mmm (#191),< 20 Oe,"{'High_Temperature_Regime': '2.50 μB per Ce', 'Low_Temperature_Regime': '2.20 μB per Ce', 'Ferromagnetic_Regime': '1 μB (technical saturation), 1.2 μB (extrapolated)'}",,0.05 (ratio of remanence to technical saturation magnetization),3–4×10^−6 emu/g Oe,10.1016/j.ssc.2005.09.015,True
CeCuIn,,,-15 K,Hexagonal,ZrNiAl type,"{'a': '7.4915 Å', 'c': '4.2452 Å'}",189,,2.5 μB,,,,10.1016/j.jpcs.2008.04.031,True
CeCuSi,15.2,,2.0 K,Hexagonal,ZrBeSi-type,"{'a': '4.238 Å', 'c': '8.035 Å'}",P 63/mmc,,2.44 μB/Ce-mol,,,,10.1016/j.jallcom.2004.04.019,True
CeCuSiH1.35,,,-14.5 K,Hexagonal,ZrBeSi-type,"{'a': '4.194 Å', 'c': '41.69 Å'}",P 63/mmc,,2.50 μB/Ce-mol,,,,10.1016/j.jallcom.2004.04.019,True
CeFe10.5Mo1.5,341.0,,,ThMn12-type tetragonal,,,,0.575 kOe,,,,,10.1016/j.jmmm.2013.02.031,True
CeFe10.5Mo1.5,386.0,,,ThMn12-type tetragonal,,,,,,,,,10.1016/j.jmmm.2013.02.031,False
CeFe10Zr0.8,454.15,,,Hexagonal,TbCu7-type,"{'a': '4.869 Å', 'c': '4.169 Å'}",P6/mmm,,,,,,10.1016/j.jallcom.2013.03.175,True
CeFe11Ti,468.15,,,ThMn12,,,I4/mmm,77 kA/m,,,,,10.1016/j.jmmm.2016.12.036,True
CeFe10CoTi,585.15,,,ThMn12,,,I4/mmm,,,,,,10.1016/j.jmmm.2016.12.036,True
CeFe8Co3Ti,740.15,,,ThMn12,,,I4/mmm,,,,,,10.1016/j.jmmm.2016.12.036,True
SmFe11Ti,581.15,,,ThMn12,,,I4/mmm,390 kA/m,,,,,10.1016/j.jmmm.2016.12.036,True
SmFe9Co2Ti,729.15,,,ThMn12,,,I4/mmm,,,,,,10.1016/j.jmmm.2016.12.036,True
SmFe6Co4Ti,864.15,,,ThMn12,,,I4/mmm,,,,,,10.1016/j.jmmm.2016.12.036,True
Ce0.5Sm0.5Fe11Ti,526.15,,,ThMn12,,,I4/mmm,,,,,,10.1016/j.jmmm.2016.12.036,True
Ce0.5Sm0.5Fe7.75Co3.25Ti,863.15,,,ThMn12,,,I4/mmm,,,,,,10.1016/j.jmmm.2016.12.036,True
CeFe2,230.0,,,Cubic Laves phase,Cubic,{'a': '7.214 Å'},227,,2.48 μB/f.u.,55.8 emu/g,,,10.1016/j.ssc.2017.05.026,True
CeFeAsO0.95F0.05,,2.8,,Tetragonal,,,P4/nmm,,2.48 μB,,,,10.1016/j.jpcs.2010.10.046,True
CeFeAs0.85P0.15O0.95F0.05,,2.8,,Tetragonal,,,P4/nmm,,2.48 μB,,,,10.1016/j.jpcs.2010.10.046,True
CeGe,,10.8,,FeB type,Orthorhombic,"{'a': '8.350 Å', 'b': '4.078 Å', 'c': '6.022 Å'}",Pnma,,1.1 μB,,,,10.1016/j.jmmm.2006.10.328,True
CeGe1.66,5.3,6.7,15 K,Tetragonal,Body-centred,,ThSi2-type,,2.41 μB,,,,10.1016/j.physb.2005.01.105,True
CeGe2,4.5,7.0,,Orthorhombically distorted tetragonal,,,ThSi2-type,,,,,,10.1016/j.physb.2005.01.105,False
CeIn2,22.0,,,Orthorhombic,CeCu2-type,"{'a': '4.742(1) Å', 'b': '7.611(1) Å', 'c': '9.051(1) Å'}",,,,,,,10.1016/j.jmmm.2013.06.046,True
CeIn3,,10.0,,,,,,,,,,,10.1016/j.jmmm.2006.10.052,True
CeIrSbH,,7.0,,Orthorhombic,ε-TiNiSi-type,"{'a': '7.282 Å', 'b': '4.604 Å', 'c': '8.259 Å'}",Pnma,,"Ce: ± 0.40 μB, Ir: ± 0.003 μB, Sb: ± 2.10^-5 μB, H: ± 1.10^-4 μB",,,,10.1016/j.solidstatesciences.2011.02.011,True
CeIrSi3,,2.5975,,Tetragonal,,"{'a': '4.252 Å', 'c': '9.715 Å'}",I4mm,,"2.57 μB for H || [0 0 1], 2.64 μB for H || [1 0 0]",,,Follows Curie-Weiss law at high temperature,10.1016/j.jpcs.2008.06.033,True
CeKFeMoO6,340.0,,,Monoclinic,,"{'a': '0.55345 nm', 'b': '0.56068 nm', 'c': '0.78390 nm'}",P21/n,,1.90 μB/f.u.,1.43 μB/f.u.,,,10.1016/j.jmmm.2009.10.004,True
Sr2FeMoO6,375.0,,,,,,,,,,,,10.1016/j.jmmm.2009.10.004,False
CeMgGa,,3.1,,Hexagonal ZrNiAl type,Hexagonal,"{'a': '752.7 pm', 'c': '454.8 pm'}",P6̄2m,,0.841 μB (spin-only),,,,10.1016/j.solidstatesciences.2015.03.017,True
CeMgPd,,2.1,,Hexagonal ZrNiAl type,Hexagonal,"{'a': '767.3 pm', 'c': '410.37 pm'}",P6̄2m,,0.595 μB (spin-only),,,,10.1016/j.solidstatesciences.2015.03.017,True
CeMgSn,,13.0,,TiNiSi,Orthorhombic,"{'a': '7.7271 Å', 'b': '4.6480 Å', 'c': '9.0818 Å'}",Pnma,,2.24 μB,,,,10.1016/j.jallcom.2011.07.100,True
NdMgSn,,31.0,,CeScSi,Tetragonal,,I4/mmm,,2.94 μB,,,,10.1016/j.jallcom.2011.07.100,True
TbMgSn,,35.0,,CeScSi,Tetragonal,,I4/mmm,,8.4 μB,,,,10.1016/j.jallcom.2011.07.100,True
YMn0.92In1.08,,247.0,,AlB2,Hexagonal,"{'a': '0.4830 nm', 'c': '0.3542 nm'}",P6/mmm,,,,,,10.1016/j.physb.2007.01.019,True
CeMn0.65In1.35,134.0,,,AlB2,Hexagonal,"{'a': '0.4920 nm', 'c': '0.3796 nm'}",P6/mmm,,3.17 μB/f.u.,0.95 μB/f.u.,,,10.1016/j.physb.2007.01.019,True
LaMn0.49In1.51,140.0,,,AlB2,Hexagonal,"{'a': '0.4933 nm', 'c': '0.3874 nm'}",P6/mmm,,2.77 μB/Mn,1.0 μB/f.u.,,,10.1016/j.physb.2007.01.019,True
TbMn0.58In1.42,,,80K,AlB2,Hexagonal,"{'a': '0.4843 nm', 'c': '0.3551 nm'}",P6/mmm,,9.32 μB/f.u.,,,,10.1016/j.physb.2007.01.019,True
CeMn1.8Al0.2,,75.0,16 K,C14-type,Hexagonal,"{'a': '5.37393', 'c': '8.76321'}",P63/mmc,,3.5 μB,,,2.6(2)·10^−3 emu/mol,10.1016/S0925-8388(03)00123-3,True
CeMn1.8Al0.2D3.52,,75.0,,C14-type,Hexagonal,"{'a': '5.9353', 'c': '9.7641'}",P63/mmc,,3.2 μB,,,6(2)·10^−4 emu/mol,10.1016/S0925-8388(03)00123-3,True
CeMn1.8Al0.2H4.4,,70.0,,C14-type,Hexagonal,"{'a': '6.0559', 'c': '9.8442'}",P63/mmc,,3.2 μB,,,,10.1016/S0925-8388(03)00123-3,True
CeMnCuSi2,120.0,,111 K,ThCr2Si2-type,Body-centered tetragonal,"{'a': '4.087 Å', 'c': '10.174 Å'}",,13.5 kOe,3.06 μB per Mn,0.81 μB per Mn at 50 kOe,,,10.1016/j.jmmm.2006.11.190,True
CeCoSi,,8.8,,Tetragonal,,"{'a': '4.041 Å', 'c': '6.990 Å'}",P 4/nmm,,,,,,10.1016/j.ssc.2005.02.040,True
CeMnGe,,177.0,,Tetragonal,,"{'a': '4.235 Å', 'c': '7.386 Å'}",P 4/nmm,,,,,,10.1016/j.ssc.2005.02.040,True
CeNi0.82Cu0.18Sn,,3.5,-37 K,Orthorhombic,,,,,2.68 μB/Ce,,,,10.1016/S0038-1098(00)00251-9,True
CePtSn,,7.5,-48 K,Orthorhombic,,,,,2.67 μB/Ce,,,,10.1016/S0038-1098(00)00251-9,False
CeNi2Al5,,2.6,,Orthorhombic,,,,,,,,,10.1016/S0921-4526(99)00866-2,True
NdNiAl4,,9.5,,,,,,,1.9 μB,,,,10.1016/S0921-4526(99)00866-2,True
CeNi2Sn2,,1.9,,CaBe2Ge2-type,Primitive,"{'a': '4.36 Å', 'c': '10.20 Å'}",P 4/nmm,,,,,,10.1016/j.ssc.2005.05.039,True
CeNiSn,,4.0,,ε-TiNiSi-type,Orthorhombic,"{'a': '0.7542 nm', 'b': '0.7617 nm', 'c': '0.46009 nm'}",Pna2_1,,,,,,10.1016/j.solidstatesciences.2004.03.008,True
CeNiSnH1.0,,4.5,,ε-TiNiSi-type,Orthorhombic,"{'a': '0.72720 nm', 'b': '0.84951 nm', 'c': '0.44021 nm'}",Pna2_1,,,,,,10.1016/j.solidstatesciences.2004.03.008,True
CeNiSnH1.8,7.0,,,ZrBeSi-type,Hexagonal,"{'a': '0.4392 nm', 'b': '0.4392 nm', 'c': '0.8543 nm'}",P6_3/mmc,,,,,,10.1016/j.solidstatesciences.2004.03.008,True
CePd0.427Sn2,,1.5,-6.8 K,Defect CeNiSi2-type,Orthorhombic,"{'a': '4.558(3) Å', 'b': '17.410(11) Å', 'c': '4.4849(17) Å'}",Cmcm,,2.56(2) μB,,,,10.1016/j.jallcom.2016.01.156,True
CePd2Al2,,2.7,,Orthorhombic,Tetragonal,"{'a': '441.5 pm', 'c': '987.5 pm'}",P4/nmm,,"2.59 μB (along [1 0 0]), 2.45 μB (along [0 0 1])",,,,10.1016/j.jallcom.2015.03.095,True
CePd2In4,,2.4,1.6 K,Orthorhombic,Orthorhombic,"{'a': '4.57200 Å', 'b': '9.9200 Å', 'c': '33.0170 Å'}",Pmc21,,2.53 μB,,,,10.1016/j.jallcom.2013.05.017,True
CePd2Si2,,10.0,,ThCr2Si2-type,Tetragonal,,,,,,,,10.1016/S0921-4526(01)01310-2,True
CePd3S4,6.3,,-72 K,NaPt3O4-type,Cubic,,,,2.54 μB/Ce,,,,10.1016/j.physb.2007.10.211,True
GdPd3S4,,5.5,,NaPt3O4-type,Cubic,,,,7.36 μB/Gd,,,,10.1016/j.physb.2007.10.211,False
CePd4Sn,,0.9,+5.0 K,Orthorhombic,Cmce,"{'a': '9.003 Å', 'b': '23.613 Å', 'c': '8.265 Å'}",Cmce (No. 64),,2.28 μB,0.9 μB at 2 K,,,10.1016/j.jallcom.2013.06.166,True
CePd5Al2,,3.5,,Tetragonal,ZrNi2Al5-type,"{'a': '4.168 Å', 'c': '14.941 Å'}",I4/mmm,,2.53–2.56 μB/f.u.,2.04 μB/Ce,,,10.1016/j.physb.2009.07.038,True
NdPd5Al2,,1.2,,Tetragonal,ZrNi2Al5-type,"{'a': '4.149 Å', 'c': '14.905 Å'}",I4/mmm,,3.7 μB/f.u.,,,,10.1016/j.physb.2009.07.038,True
SmPd5Al2,,1.7,,Tetragonal,ZrNi2Al5-type,"{'a': '4.136 Å', 'c': '14.860 Å'}",I4/mmm,,,,,,10.1016/j.physb.2009.07.038,True
GdPd5Al2,,6.0,,Tetragonal,ZrNi2Al5-type,"{'a': '4.125 Å', 'c': '14.801 Å'}",I4/mmm,,,,,,10.1016/j.physb.2009.07.038,True
CePd5Ge3,,1.9,,Orthorhombic,,"{'a': '20.180 Å', 'b': '4.109 Å', 'c': '7.228 Å'}",Pnma,,,,,,10.1016/j.jmmm.2003.12.476,True
CePt5Ge3,,1.1,,Orthorhombic,,"{'a': '20.202 Å', 'b': '4.117 Å', 'c': '7.239 Å'}",Pnma,,,,,,10.1016/j.jmmm.2003.12.476,True
CePdAl,,2.7,,,,,,,,,,,10.1016/S0921-4526(01)01143-7,True
CePdP,5.2,,,ZrBeSi-type hexagonal,Hexagonal,"{'a': '4.251 Å', 'c': '7.810 Å'}",,,,,,,10.1016/S0921-4526(01)01318-7,True
CePdAs,6.2,,,ZrBeSi-type hexagonal,Hexagonal,"{'a': '4.376 Å', 'c': '7.812 Å'}",,,,,,,10.1016/S0921-4526(01)01318-7,True
CePdGe,,3.4,,CeCu2 type,,,,,,,,,10.1016/S0921-4526(99)00869-8,True
CePtGe,,3.4,,CeCu2 type,,,,,,,,,10.1016/S0921-4526(99)00869-8,True
CePdSb3,,3.1,,Orthorhombic,,,Pbcm (#57),,,,,,10.1016/j.jmmm.2006.10.034,True
CePdSi2,,4.75,,Orthorhombic,,"{'a': '4.461 Å', 'b': '16.562 Å', 'c': '8.744 Å'}",Immm,,2.59 μB per cerium ion,,,,10.1016/S0921-4526(01)00609-3,True
CePdSn,,7.0,,,,,,,,,,,10.1016/S0921-4526(99)00867-4,True
CePt,6.0,,,Orthorhombic,CrB structure,,,,,,,,10.1016/j.jmmm.2003.11.053,True
CePtAl,5.8,,,Orthorhombic,TiNiSi-type,"{'a': '0.7208 nm', 'b': '0.4481 nm', 'c': '0.7740 nm'}",,,1.35 μB at 1.5 K,,,,10.1016/S0925-8388(01)01578-X,True
CePtAlH1.1,11.6,,-44 K,Unknown,,,,,2.3 μB/Ce-atom,0.5 μB/mol at 3.5 T and 4 K,0.15 μB/mol at 4 K,,10.1016/S0925-8388(01)01578-X,True
CePtSi2,,1.8,,Orthorhombic,,"{'a': '4.288 Å', 'b': '16.718 Å', 'c': '4.238 Å'}",Cmcm,,,,,,10.1016/j.physc.2013.03.040,True
CePtSn,,7.5,,Orthorhombic,,"{'a': '7.4579 Å', 'b': '4.6250 Å', 'c': '8.0167 Å'}",Pnma,,,,,,10.1016/S0925-8388(01)01779-0,True
CeRh2Ga2,,,-11.4 K,Tetragonal,CaBe2Ge2-type,"{'a': '4.3221 Å', 'c': '9.725 Å'}",P 4/nmm (No129),,0.82 μB,9.5 emu/g,,2.72 × 10^-4 emu/mol,10.1016/j.jallcom.2017.05.095,True
CeRh2Si2,,36.0,,Tetragonal,,,,,,,,Broad maximum at 38.5 K,10.1016/S0921-4526(99)00973-4,True
CeRh3B2,115.0,,,Distorted Hexagonal,,"{'a': '5.484', 'c': '3.087'}",P6/mmm,,0.201,,,,10.1016/j.elspec.2010.06.004,False
GdTiGe,374.0,,,Tetragonal,,"{'a': '4.079', 'c': '15.45'}",I4/mmm,,,,,,10.1016/j.elspec.2010.06.004,False
GdTiSi,294.0,,,Tetragonal,,"{'a': '4.029', 'c': '7.613'}",P4/nmm,,,,,,10.1016/j.elspec.2010.06.004,False
CeRhGe,,9.3,,Orthorhombic,TiNiSi type,"{'a': '742.9 pm', 'b': '446.7 pm', 'c': '712.1 pm'}",,,0.9 μB/Ce atom,,,,10.1016/j.solidstatesciences.2006.12.006,True
CeRu2Al2B,13.0,,,Tetragonal,CeCr2Si2C,"{'a': '4.198 Å', 'c': '5.607 Å'}",P4/mmm,,1.056 μB,1 μB/Ce at 2 K,,,10.1016/j.ssc.2012.09.004,False
CeRu2Ga2B,16.3,,,,,,,,,,,,10.1016/j.ssc.2012.09.004,True
CeRh3B2,115.0,,,,,,,,,,,,10.1016/j.ssc.2012.09.004,True
CeRu2Ge2,,8.3,,,,,,,1.7 μB,,,,10.1016/S0921-4526(99)01739-1,True
CeRu3Si2,,,20 K,Hexagonal,,"{'a': '5.55 Å', 'c': '7.12 Å'}",P63/m,,,,,7.3×10^-4 emu/mol,10.1016/S0921-4526(03)00317-X,True
CeSb,,16.2,,,,,,,±2 μB,,,,10.1016/S0921-4526(99)00800-5,False
CeSb,,16.0,,NaCl,Cubic,,,,,,,,10.1016/S0921-4526(99)01049-2,True
CeSbNi0.05,,9.0,,NaCl,Cubic,,,,,,,,10.1016/S0921-4526(99)01049-2,True
CeSbNi0.15,,9.5,,NaCl,Cubic,,,,,,,,10.1016/S0921-4526(99)01049-2,True
CeSi,,5.9,,FeB-type,Orthorhombic,,,,1.43 μB at 5.7 T,,,Curie–Weiss behavior at high temperature with paramagnetic moment of 2.537 μB,10.1016/S0368-2048(00)00241-3,True
CeTe2,,4.3,,Cu2Sb-type,Pseudo 2D,,,,1.1 μB along c-axis,,,,10.1016/S0304-8853(00)00451-0,True
CeVO3,,128.0,,Orthorhombic,,,Pbnm,,,,,,10.1016/j.ssc.2004.09.014,True
CeZnPb,,3.2,-11.8 K,YPtAs-type,Hexagonal,"{'a': '463.7 pm', 'c': '1669.6 pm'}",P63/mmc,,2.47 μB/mol,,,,10.1016/j.solidstatesciences.2010.01.029,True
Fe1.9Cr1.1O4,557.0,,,,,,,,,,,,10.1016/j.tecto.2005.02.001,True
Fe3O4,848.15,,,,,,,10.1 - 24.4 kA/m,,42 - 2580 x 10^-6 A m^2,3 - 410 x 10^-6 A m^2,218 - 527 x 10^-6 [SI],10.1016/j.tecto.2005.02.001,True
Cr,,311.0,,Incommensurate Spin Density Wave (SDW),,,,,,,,,10.1016/S0921-4526(99)00845-5,True
MgCr2O4,,16.0,,Cubic,Normal Spinel,"{'a': '8.33202 Å', 'b': '8.33202 Å', 'c': '8.33202 Å'}",Fd3m,,,,,,10.1016/S0304-3991(00)00119-4,True
Cm,,65.0,,Double hexagonal close-packed (dhcp),Hexagonal,"{'a': '0.35015 nm', 'c': '1.13804 nm'}",P63/mmc (SG 194),,7.85-8.10 μB/atom,,,,10.1016/S0022-3115(03)00321-0,True
CmN,109.0,,,NaCl-type,Cubic,{'a': '0.5041 nm'},Fm3m (SG 225),,7.02 μB/atom,,,,10.1016/S0022-3115(03)00321-0,True
CmP,73.0,,,NaCl-type,Cubic,{'a': '0.5725 nm'},Fm3m (SG 225),,7.20 μB/atom,,,,10.1016/S0022-3115(03)00321-0,True
CmAs,88.0,,,NaCl-type,Cubic,{'a': '0.5901 nm'},Fm3m (SG 225),,6.58 μB/atom,,,,10.1016/S0022-3115(03)00321-0,True
CmSb,162.0,,,NaCl-type,Cubic,{'a': '0.6248 nm'},Fm3m (SG 225),,6.76 μB/atom,,,,10.1016/S0022-3115(03)00321-0,True
Co,247.5,,,fcc,,,,<5-75 Oe,,,0-10%,,10.1016/j.jmmm.2004.10.112,True
Cr2O3,,308.0,,,,,,,,,,,10.1016/j.physb.2006.06.007,True
Co69.0Fe4.0Ni1.0Mo2.0B12.0Si12.0,638.15,,,Amorphous,,,,,,0.78 T,,,10.1016/S0304-8853(02)00804-1,True
Zn0.75Co0.25O,300.0,,,,,,,,,,,,10.1016/j.aop.2007.01.010,True
CoO,,240.0,,,,,,,,,,,10.1016/j.jallcom.2007.05.030,True
CoO,,293.0,,,,,,,,,,,10.1016/j.jmmm.2004.04.103,True
FeF2,,78.0,,Rutile,Tetragonal,"{'a': '4.69 Å', 'b': '4.69 Å', 'c': '3.31 Å'}",P42/mnm,,,,,,10.1016/S0304-8853(00)00315-2,True
CoMnSb,476.0,,490-520 K,Cubic,C1b,{'a': '5.859'},F-43m,,4.05 μB/f.u.,,,,10.1016/j.jmmm.2006.08.023,True
Co0.9Cu0.1MnSb,472.6,,486 K,Cubic,C1b,,F-43m,,4.26 μB/f.u.,,,,10.1016/j.jmmm.2006.08.023,True
Co0.8Cu0.2MnSb,460.5,,,Cubic,C1b,{'a': '5.886'},F-43m,,4.26 μB/f.u.,,,,10.1016/j.jmmm.2006.08.023,True
Co0.7Cu0.3MnSb,457.0,,459.3 K,Cubic,C1b,,F-43m,,4.20 μB/f.u.,,,,10.1016/j.jmmm.2006.08.023,True
Co0.6Cu0.4MnSb,455.5,,454.4 K,Cubic,C1b,{'a': '5.905'},F-43m,,4.15 μB/f.u.,,,,10.1016/j.jmmm.2006.08.023,True
Co0.5Cu0.5MnSb,425.0,,467.9 K,Cubic,C1b,{'a': '5.950'},F-43m,,4.11 μB/f.u.,,,,10.1016/j.jmmm.2006.08.023,True
Co0.3Cu0.7MnSb,391.3,,,Cubic,C1b,{'a': '6.049'},F-43m,,4.0 μB/f.u.,,,,10.1016/j.jmmm.2006.08.023,True
Co0.2Cu0.8MnSb,350.7,,393.7 K,Cubic,C1b,,F-43m,,3.9 μB/f.u.,,,,10.1016/j.jmmm.2006.08.023,True
Co0.1Cu0.9MnSb,300.0,,308.4 K,Cubic,C1b,{'a': '6.067'},F-43m,,3.78 μB/f.u.,,,,10.1016/j.jmmm.2006.08.023,True
Co0.2Zn0.8Fe1.95Ho0.05O4,188.0,,,Spinel,Cubic,{'a': '8.4334 Å'},,,,,,,10.1016/S0304-8853(02)00158-0,True
Co0.2Zn0.8Fe1.95Dy0.05O4,185.5,,,Spinel,Cubic,{'a': '8.4302 Å'},,,,,,,10.1016/S0304-8853(02)00158-0,True
Co0.2Zn0.8Fe1.95Er0.05O4,185.57,,,Spinel,Cubic,{'a': '8.3310 Å'},,,,,,,10.1016/S0304-8853(02)00158-0,True
Co0.2Zn0.8Fe2O4,325.0,,,Cubic Spinel,Cubic,{'a': '8.4392 Å'},,,,,,,10.1016/S0304-8853(02)00190-7,True
CoFe2O4,860.0,,,,,{'a': '8.38 Å'},,,,,,,10.1016/S0304-8853(02)00190-7,False
ZnFe2O4,,9.0,,,,{'a': '8.442 Å'},,,,,,,10.1016/S0304-8853(02)00190-7,False
Co0.1Ni0.9Fe2O4,,895.0,,Cubic Spinel,FCC,,,,,,,,10.1016/j.physb.2015.01.028,True
Co0.3Ni0.7Fe2O4,,839.0,,Cubic Spinel,FCC,,,,,,,,10.1016/j.physb.2015.01.028,True
Co0.5Ni0.5Fe2O4,,800.0,,Cubic Spinel,FCC,,,,,,,,10.1016/j.physb.2015.01.028,True
Co0.4Zn0.6Fe2O4,524.0,,,Cubic Spinel,Cubic,{'a': '8.42 Å'},,,,,,,10.1016/j.mssp.2015.07.029,True
Co0.5Zn0.5Fe2O4,415.0,,,Cubic Spinel,Cubic,{'a': '0.8401 nm'},,10.82 Oe,,70.231 emu/g,3.72 emu/g,,10.1016/j.jmmm.2013.08.039,True
Fe3O4,823.0,,,,,,,,,,,,10.1016/j.jmmm.2013.08.039,False
CoFe2O4,805.0,,,Face-centered cubic,Cubic,"{'a': '8.399 Å', 'b': '8.399 Å', 'c': '8.399 Å'}",,,,,,,10.1016/j.matlet.2014.12.101,True
Co0.9Zn0.1Fe1.9La0.1O4,757.0,,,Face-centered cubic,Cubic,"{'a': '8.398 Å', 'b': '8.398 Å', 'c': '8.398 Å'}",,,,,,,10.1016/j.matlet.2014.12.101,True
Co0.7Zn0.3Fe1.7La0.3O4,616.0,,,Face-centered cubic,Cubic,"{'a': '8.396 Å', 'b': '8.396 Å', 'c': '8.396 Å'}",,,,,,,10.1016/j.matlet.2014.12.101,True
Co0.8Fe2.2O4,803.0,,,Spinel,Cubic,,,1.954 kOe,,,,,10.1016/j.jmmm.2006.12.003,True
NiMn1.8Co0.2O4,125.0,,,Spinel,Cubic,,Fd 3 m,,,,,,10.1016/j.jeurceramsoc.2005.03.188,True
NiMn1.5Co0.5O4,190.0,,,Spinel,Cubic,,Fd 3 m,,,,,,10.1016/j.jeurceramsoc.2005.03.188,True
NiMn1.5Co0.5O4,,170.0,,Spinel,Cubic,,Fd 3 m,,,,,,10.1016/j.jeurceramsoc.2005.03.188,True
NiMn1.8Co0.2O4,,115.0,,Spinel,Cubic,,Fd 3 m,,,,,,10.1016/j.jeurceramsoc.2005.03.188,True
Co2.25Fe0.75O4,,8.0,,Cubic Spinel,FCC,{'a': '8.3260 Å'},Fd3m,10211 Oe,,22.57 emu/g,19.26 emu/g,,10.1016/j.jallcom.2015.05.276,True
CoFe8V4,,8.0,,Cubic Spinel,FCC,{'a': '8.4024 Å'},Fd3m,9279 Oe,,34.67 emu/g,30.88 emu/g,,10.1016/j.jallcom.2015.05.276,True
CoFe8V8,,8.0,,Cubic Spinel,FCC,{'a': '8.4025 Å'},Fd3m,7278 Oe,,32.87 emu/g,30.55 emu/g,,10.1016/j.jallcom.2015.05.276,True
CoFe8V16,,8.0,,Cubic Spinel,FCC,{'a': '8.3961 Å'},Fd3m,5163 Oe,,32.91 emu/g,30.90 emu/g,,10.1016/j.jallcom.2015.05.276,True
Co2.50Sb0.50O4,60.0,,,Spinel,Cubic,{'a': '8.4692'},Fd3m,,"{'8a': '2.6μB', '16d': '2.9μB'}",,,,10.1016/S0304-8853(00)00234-1,True
SmCo6.8Zr0.2,1023.15,,,TbCu7,,,,2.06 T,,,,,10.1016/j.jallcom.2010.12.192,True
Sm2Co17,1123.15,,,Th2Zn17,,,,,,,,,10.1016/j.jallcom.2010.12.192,True
Co,1273.15,,,,,,,,,,,,10.1016/j.jallcom.2010.12.192,True
Co70Fe4Ni2Si15B9,438.15,,,Amorphous,,,,,,,,,10.1016/j.apt.2014.10.014,True
Co2CrAl,334.0,,,Cubic,FCC,,Fm-3m (225),,3 μB/f.u.,,,,10.1016/j.jpcs.2012.09.017,False
Co2FeO4,613.0,,,Cubic Spinel,FCC,{'a': '8.24 Å'},,"696 Oe, 540 Oe, 280 Oe, 125 Oe, 430 Oe",,"23.5 emu/g, 19 emu/g, 16 emu/g, 21.6 emu/g, 22 emu/g","9.85 emu/g, 10.53 emu/g, 7.28 emu/g, 8.57 emu/g, 9.75 emu/g",,10.1016/j.solidstatesciences.2008.10.012,True
Fe3O4,785.0,,,Cubic Spinel,FCC,{'a': '8.40 Å'},,,4.2 μB,,,,10.1016/j.solidstatesciences.2008.10.012,False
Co3O4,,30.0,,Cubic Spinel,FCC,{'a': '8.082 Å'},,,,,,,10.1016/j.solidstatesciences.2008.10.012,False
Ru2FeSi,,270.0,,B2,Cubic,{'a': '5.88'},,,,1.02 emu/g,,,10.1016/j.physb.2015.03.006,True
Co2FeSi,1015.0,,,L21,Cubic,{'a': '5.63'},,,6.00 μB,5.42 emu/g,,,10.1016/j.physb.2015.03.006,True
Co2FeSi,1007.0,,,L21 + B2,Cubic,{'a': '5.66 Å'},Fm-3m,,"6.06 μB/f.u at 4K, 5.66 μB/f.u at RT","167 emu/g at 4K, 156 emu/g at RT",,,10.1016/j.jallcom.2014.08.125,True
Co2FeSi0.5Al0.5,1098.0,,,L21 + B2,Cubic,{'a': '5.67 Å'},Fm-3m,,"5.50 μB/f.u at 4K, 5.32 μB/f.u at RT","152 emu/g at 4K, 147 emu/g at RT",,,10.1016/j.jallcom.2014.08.125,True
Co2FeSi0.5Ge0.5,963.0,,,L21 + B2,Cubic,{'a': '5.69 Å'},Fm-3m,,"6.16 μB/f.u at 4K, 5.72 μB/f.u at RT","153 emu/g at 4K, 142 emu/g at RT",,,10.1016/j.jallcom.2014.08.125,True
Co2FeSi0.5Ga0.5,1043.0,,,L21 + B2,Cubic,{'a': '5.71 Å'},Fm-3m,,"5.52 μB/f.u at 4K, 5.48 μB/f.u at RT","138 emu/g at 4K, 137 emu/g at RT",,,10.1016/j.jallcom.2014.08.125,True
Co2FeSi0.5Sn0.5,1046.0,,,L21 + B2 + SnCo phase,Cubic,{'a': '5.75 Å'},Fm-3m,,"4.84 μB/f.u at 4K, 4.35 μB/f.u at RT","109 emu/g at 4K, 98 emu/g at RT",,,10.1016/j.jallcom.2014.08.125,True
Co2FeSi0.5In0.5,1080.0,,,L21 + B2,Cubic,{'a': '5.78 Å'},Fm-3m,,"6.34 μB/f.u at 4K, 6.08 μB/f.u at RT","144 emu/g at 4K, 138 emu/g at RT",,,10.1016/j.jallcom.2014.08.125,True
Co2MnSi,928.0,,,L21,fcc,{'a': '5.633 Å'},Fm3m,,5.00 μB,,,,10.1016/j.jallcom.2013.01.102,False
Co2MnGe,930.0,,,L21,fcc,{'a': '5.753 Å'},Fm3m,,5.01 μB,,,,10.1016/j.jallcom.2013.01.102,False
Co2MnAl,758.0,,,L21,fcc,{'a': '5.707 Å'},Fm3m,,4.06 μB,,,,10.1016/j.jallcom.2013.01.102,False
Co2MnGa,776.0,,,L21,fcc,{'a': '5.724 Å'},Fm3m,,4.16 μB,,,,10.1016/j.jallcom.2013.01.102,False
Co2MnSn,800.0,,,L21,Intermetallic,{'a': '0.599 nm'},,,4.96 μB/f.u.,,,,10.1016/j.actamat.2009.02.024,True
Co2MnGa0.5Sn0.5,770.0,,,L21,Intermetallic,{'a': '0.589 nm'},,,4.58 μB/f.u.,,,,10.1016/j.actamat.2009.02.024,True
Co2MnGa,700.0,,,L21,Intermetallic,{'a': '0.577 nm'},,,4.04 μB/f.u.,,,,10.1016/j.actamat.2009.02.024,True
Co2MnGe0.75Ga0.25,895.0,,,L21,fcc,{'a': '5.734 Å'},,,4.733 μB,,,,10.1016/j.jmmm.2013.07.035,False
Co2MnSi,996.0,,,Cubic,bcc,{'a': '5.673 Å'},L21,,4.4 μB/f.u.,,,,10.1016/j.jcrysgro.2004.11.213,True
Co2MnGe,883.0,,,Cubic,bcc,{'a': '5.753 Å'},L21,,,,,,10.1016/j.jcrysgro.2004.11.213,True
Co2MnGa,688.0,,,Cubic,bcc,{'a': '5.775 Å'},L21,,3.2 μB/f.u.,,,,10.1016/j.jcrysgro.2004.11.213,True
Co2MnSn,823.0,,,Cubic,bcc,{'a': '5.997 Å'},L21,,4.4 μB/f.u.,,,,10.1016/j.jcrysgro.2004.11.213,True
Co2MnSb0.8Sn0.2,645.0,,,Cubic,bcc,{'a': '5.940 Å'},L21,,,,,,10.1016/j.jcrysgro.2004.11.213,True
Co2MnSn,830.0,,,L21,Cubic,{'a': '5.990'},,,5.08 μB,,,,10.1016/j.jmmm.2015.05.054,False
Co2MnSn0.75Si0.25,928.0,,,L21,Cubic,{'a': '5.910'},,,5.00 μB,,,,10.1016/j.jmmm.2015.05.054,False
Co2MnSn0.5Si0.5,928.0,,,L21,Cubic,{'a': '4.110'},,,5.00 μB,,,,10.1016/j.jmmm.2015.05.054,False
Co2MnSn0.25Si0.75,928.0,,,L21,Cubic,{'a': '5.730'},,,5.00 μB,,,,10.1016/j.jmmm.2015.05.054,False
Co2MnSi,928.0,,,L21,Cubic,{'a': '5.630'},,,5.00 μB,,,,10.1016/j.jmmm.2015.05.054,False
Co2Mn0.75Cr0.25Sn,885.26,,,L21,Cubic,{'a': '5.988'},,,4.764 μB,,,,10.1016/j.jmmm.2015.05.054,False
Co2Mn0.5Cr0.5Sn,838.46,,,L21,Cubic,{'a': '5.989'},,,4.505 μB,,,,10.1016/j.jmmm.2015.05.054,False
Co2Mn0.25Cr0.75Sn,792.89,,,L21,Cubic,{'a': '5.989'},,,4.253 μB,,,,10.1016/j.jmmm.2015.05.054,False
Co2CrSn,748.23,,,L21,Cubic,{'a': '5.990'},,,4.000 μB,,,,10.1016/j.jmmm.2015.05.054,False
Co2NbSn,120.0,,,L21 cubic,Cubic,{'a': '0.6160 nm'},Fm3m,,0.32 μB per cobalt atom,,,,10.1016/j.jnoncrysol.2004.08.245,True
Co2RuSi,491.0,,,Heusler,Cubic,{'a': '5.75 Å'},,,2.67 μB/f.u.,,,,10.1016/j.jmmm.2017.03.077,True
Co2TiAl,135.0,,209 K,L21,,{'a': '0.585 nm'},Fm3m,,0.35 μB per Co atom,20.73 emu/g,,,10.1016/j.jallcom.2006.05.083,True
Co2TiGa,128.0,,137 K,Cubic,Heusler,{'a': '5.857 Å'},,,0.82 μB,19.5 emu/g,,,10.1016/S0925-8388(00)01417-1,True
Co2TiSn,367.0,,,,,,,,1.92 μB,,,,10.1016/S0304-8853(01)00228-1,True
Co2ZrSn,460.0,,,,,,,,1.63 μB,,,,10.1016/S0304-8853(01)00228-1,True
Co2NbSn,131.0,,,,,,,,0.94 μB,,,,10.1016/S0304-8853(01)00228-1,True
Ga0.975Mn0.025As,40.0,,,,,,,,,,,,10.1016/S0304-8853(01)00228-1,True
Co65B35,500.0,,,Amorphous,,,,,,,,,10.1016/S0921-4526(02)00667-1,True
Co49Ni17B34,500.0,,,Amorphous,,,,,,,,,10.1016/S0921-4526(02)00667-1,True
Co33Ni33B34,500.0,,,Amorphous,,,,,,,,,10.1016/S0921-4526(02)00667-1,True
Co35Er65,10.0,,,Amorphous,,,,,,,,,10.1016/j.jmmm.2014.06.003,True
GdMn2,,110.0,,,,,,,,,,,10.1016/j.jmmm.2014.06.003,False
TbMn2,,45.0,,,,,,,,,,,10.1016/j.jmmm.2014.06.003,False
DyMn2,,36.0,,,,,,,,,,,10.1016/j.jmmm.2014.06.003,False
ErMn2,,36.0,,,,,,,,,,,10.1016/j.jmmm.2014.06.003,False
DyNi2,,21.0,,,,,,,,,,,10.1016/j.jmmm.2014.06.003,False
ErNi2,,7.0,,,,,,,,,,,10.1016/j.jmmm.2014.06.003,False
Er2In,,46.0,,,,,,,,,,,10.1016/j.jmmm.2014.06.003,False
SmNi,,42.0,,,,,,,,,,,10.1016/j.jmmm.2014.06.003,False
Co36Fe36Si4B20Nb4,1000.0,,,Nanocrystalline,,,,50 A/m,,1.13 T,,,10.1016/j.jmmm.2007.03.129,True
Co39Ni33Al28,375.0,,,β phase (bcc-type B2 ordering),Cubic,,,"220 Oe (as-spun), 2373 Oe (annealed at 873 K), 297 Oe (annealed at 973 K), 78 Oe (annealed at 1153 K)",,"52 emu/g (as-spun), 45 emu/g (annealed above 973 K), 43 emu/g (annealed at 1153 K)",,,10.1016/j.intermet.2007.12.004,True
Co3O4,,33.0,"34K (9.2 nm), 48K (3.1 nm)",spinel,cubic,{'a': '0.808-0.817 nm'},,"110 Oe (3.1 nm), 150 Oe (9.2 nm)",8.12 μB (3.1 nm),,,,10.1016/j.poly.2005.03.158,True
NiO,,523.0,,,,,,750 Oe,,,,,10.1016/j.poly.2005.03.158,False
Co3O4,,40.0,,Cubic,,{'a': '8.04 Å'},,230 Oe (at 2 K),,,0.0065 emu/g (at 2 K),,10.1016/j.jallcom.2015.09.040,True
Co40Fe22Ta8B30,425.0,,,Glassy,,,,6 A/m,,46.6 A m^2/kg,,,10.1016/j.actamat.2013.07.045,True
Co40Pt60,755.15,,,Face centered cubic (A1) and Face centered tetragonal (L10),,{'a': '3.840 Å'},,7 kOe,,7 emu/g,,,10.1016/j.matchemphys.2015.01.044,True
Co41Ni32Al27,340.0,,,β′ martensite,Body-centered tetragonal (bct),"{'a': '0.272 nm', 'c': '0.315 nm'}",,,,34 emu/g,,,10.1016/j.scriptamat.2010.04.026,True
Co47.5Ni22.5Ga30.0,380.0,,,β′ martensite,Body-centered tetragonal (bct),,,,,34 emu/g,,,10.1016/j.scriptamat.2010.04.026,False
Ni49Fe18Ga27Co6,405.0,,,β′ martensite,Body-centered tetragonal (bct),,,,,43 emu/g,,,10.1016/j.scriptamat.2010.04.026,False
Ni52.1Mn27.3Ga20.6,378.0,,,β′ martensite,Body-centered tetragonal (bct),,,,,60 emu/g,,,10.1016/j.scriptamat.2010.04.026,False
Co4Nb2O9,,27.5,,Trigonal,Corundum-type,"{'a': '5.16609 Å', 'b': '5.16609 Å', 'c': '14.12473 Å'}",P3̄c1,,2.7 μB,,,,10.1016/j.jcrysgro.2015.03.045,True
Co50Cr25Al25,328.64,,,L21,Cubic,{'a': '5.740 Å'},Fm3m,,,,,,10.1016/j.jallcom.2015.05.074,True
Co45Ni5Cr25Al25,285.71,,,L21,Cubic,,Fm3m,,,,,,10.1016/j.jallcom.2015.05.074,True
Co49Ni1Cr25Al25,310.41,,,,,,,,,,,,10.1016/j.jallcom.2015.05.074,True
Co48Ni2Cr25Al25,293.98,,,,,,,,,,,,10.1016/j.jallcom.2015.05.074,True
Co68Mn10B10Si12,663.15,,,h.c.p. and f.c.c.,,{'a': '5.67 Å'},,,,,,,10.1016/j.jallcom.2004.05.068,True
Co58Mn20B10Si12,296.0,,,,,,,,"3.02 ± 0.04 μB (as-cast), 3.45 ± 0.03 μB (annealed at 400 °C)",,,,10.1016/j.jallcom.2004.05.068,True
Ni5Ge3,630.0,,,,,{'a': '0.3535 nm'},,,0.47 - 0.54 μB,,,,10.1016/j.msea.2006.02.369,True
Co5Ge3,598.5,,,,,,,,0.10 - 1.55 μB,,,"5.08 μB (low temp), 1.94 μB (high temp)",10.1016/j.msea.2006.02.369,True
Co68.5Fe4.0Si15.0B12.5,630.15,,,Amorphous,,,,0.49 Oe,,76 emu/g,,,10.1016/j.jallcom.2016.09.270,True
Co68.6Fe3.9Mo3.0Si12.0B12.5,567.15,,,Amorphous,,,,0.46 Oe,,67 emu/g,,,10.1016/j.jallcom.2016.09.270,True
Co65.9Fe3.5W3.1Si16.5B11.0,513.15,,,Amorphous,,,,0.41 Oe,,60 emu/g,,,10.1016/j.jallcom.2016.09.270,True
Co64.3Fe3.5W4.7Si16.5B11.0,475.15,,,Amorphous,,,,0.48 Oe,,53 emu/g,,,10.1016/j.jallcom.2016.09.270,True
Co66Nb9Cu1Si12B12,150.0,,,"HCP-Co, FCC-Co, Co2Si",,,,,,,,,10.1016/S0304-8853(03)00014-3,True
Co68.15Fe4.35Si12.5B15,583.15,,,Amorphous,,,,,,,,,10.1016/S0304-8853(00)00213-4,True
Co68.1Fe4.4Si12.5B15,568.15,,,Amorphous,,,,,,,,,10.1016/S0304-8853(02)01040-5,True
Co6Mo6C,,,-73.3 K,Cubic,,"{'a': '10.903 Å', 'b': '10.903 Å', 'c': '10.903 Å'}",Fd-3m,,0.99 μB/Co,,,3.40 × 10^-3 emu/mol,10.1016/j.jallcom.2012.10.161,True
Co6W6C,,46.0,-93.4 K,Cubic,,"{'a': '10.905 Å', 'b': '10.905 Å', 'c': '10.905 Å'}",Fd-3m,,1.13 μB/Co,,,2.82 × 10^-3 emu/mol,10.1016/j.jallcom.2012.10.161,True
Co72.5Si12.5B15,443.0,,,Amorphous,,,,0.42 kA/m,,0.523 T,0.057 T,,10.1016/j.jallcom.2013.07.126,True
Fe77.5Si7.5B15,706.0,,,Amorphous,,,,0.28 kA/m,,1.388 T,0.044 T,,10.1016/j.jallcom.2013.07.126,True
Co75Fe25,156.0,,,,,,,,,,,,10.1016/j.physleta.2003.10.010,True
Co76Mo18Ni6,1073.15,,,"ε-Co, α-Co",,,,,,,,,10.1016/S0254-0584(01)00284-X,True
