Repository: MaMMoS-project/ML-models

# ML-models
Collection of various ML models developed for the MaMMoS project

Models are organized in different folders of this repository:


- ./beyond-stoner-wolfarth:

   ML models to replace single-grain micromagnetics simulations by ML predictions for:

   -- ./beyond-stoner-wolfarth/single-grain-easy-axis-model:
      where the H and K1 vector are aligned along the z-axis of the simulation cube
      This model predicts Mr, Hc, and BHmax from a, k1, and Ms
      Current model version: v1.0

   -- ./inverse-beyond-stoner-wolfarth/single-grain-easy-axis-model:
      where the H and K1 vector are aligned along the z-axis of the simulation cube

File: compound-to-experimental-tc/data/MagneticMaterials_All.csv (part 30 of 94)
Material_Name,Curie,Neel,Curie_Weiss,Crystal_Structure,Lattice_Structure,Lattice_Parameters,Space_Group,Coercivity,Magnetic_Moment,Magnetization,Remanence,Susceptibility,DOI,Experimental
Co78B11Si11,750.0,,,fcc,,,,,0.90 to 1.08 μB,100 Gs cm^3/g,,,10.1016/S0022-3093(01)00596-8,True
Co78B11Si11,1030.0,,,fcc,,,,,,,,,10.1016/S0022-3093(01)00596-8,True
Co78B11Si11,1200.0,,,,,,,,,,,,10.1016/S0022-3093(01)00596-8,True
Co78B11Si11,750.0,,,,,,,,0.73 to 1.17 μB,,,,10.1016/S0022-3093(01)00596-8,True
Co78B11Si11,1020.0,,,fcc,,,,,,,,,10.1016/S0022-3093(01)00596-8,True
Co78B11Si11,1100.0,,,,,,,,,,,,10.1016/S0022-3093(01)00596-8,True
Co78B11Si11,800.0,,,,,,,,,,,,10.1016/S0022-3093(01)00596-8,True
Co78B11Si11,1030.0,,,,,,,,,,,,10.1016/S0022-3093(01)00596-8,True
Co7Sb2O12,,,63 K,Inverse Spinel,Cubic,{'a': '8.5371 Å'},Fd3m,,4.23 μB,,,,10.1016/j.matchemphys.2004.08.008,True
Co80Zr17C1B2,755.15,,,"fcc-Co, Co23Zr6, Co5Zr, ZrC",,,,2.4 kOe,,77 emu/g,58 emu/g,,10.1016/j.jmmm.2013.07.012,True
Co80Zr17Cu1B2,732.15,,,"fcc-Co, Co23Zr6, Co5Zr",,,,2.8 kOe,,62 emu/g,48 emu/g,,10.1016/j.jmmm.2013.07.012,True
Co80Zr17Ga1B2,725.15,,,"fcc-Co, Co23Zr6, Co5Zr",,,,3.3 kOe,,62 emu/g,48 emu/g,,10.1016/j.jmmm.2013.07.012,True
Co80Zr17Al1B2,723.15,,,"fcc-Co, Co23Zr6, Co5Zr",,,,3.5 kOe,,63 emu/g,48 emu/g,,10.1016/j.jmmm.2013.07.012,True
Co80Zr17Si1B2,731.15,,,"fcc-Co, Co23Zr6, Co5Zr",,,,4.5 kOe,,64 emu/g,51 emu/g,,10.1016/j.jmmm.2013.07.012,True
Co80Zr18B2,764.15,,,"fcc-Co, Co23Zr6, Co5Zr",,,,4.1 kOe,,63 emu/g,49 emu/g,,10.1016/j.jmmm.2013.07.012,True
Co85Si5Fe3B3Mo2Ni2,638.0,,,Amorphous,,,,,,,,,10.1016/j.ssc.2013.12.027,True
CoCl2,,22.0,,Hexagonal,CdCl2-type,"{'a': '3.553 Å', 'c': '17.35 Å'}",R-3m,0.005 T,,,Close to zero,,10.1016/j.jallcom.2010.07.180,True
CoCo2O4,,34.0,-108 K,Spinel,Face-centered cubic,,,,,,,,10.1016/S0749-6036(03)00066-1,True
CoCrAl,18.0,,,Heusler,Cubic,{'a': '5.742 Å'},F 4-3m,,0.06 μB/f.u.,,,,10.1016/j.jmmm.2008.11.097,True
CoFe0.25CrAl,165.0,,,Heusler,Cubic,{'a': '5.746 Å'},F 4-3m,,0.495 μB/f.u.,,,,10.1016/j.jmmm.2008.11.097,True
CoFe0.5CrAl,292.0,,,Heusler,Cubic,{'a': '5.750 Å'},F 4-3m,,1.040 μB/f.u.,,,,10.1016/j.jmmm.2008.11.097,True
CoFe0.75CrAl,392.0,,,Heusler,Cubic,{'a': '5.758 Å'},F 4-3m,,1.550 μB/f.u.,,,,10.1016/j.jmmm.2008.11.097,True
CoFeCrAl,460.0,,,Heusler,Cubic,{'a': '5.760 Å'},F 4-3m,,2.070 μB/f.u.,,,,10.1016/j.jmmm.2008.11.097,True
Co35Fe65,1273.15,,,,,,,,2.4 T,,,,10.1016/j.jcrysgro.2009.11.061,True
CoFe,1273.15,,,,,,,,2.4 T,,,,10.1016/j.jcrysgro.2009.11.061,True
CoFe1.95Ho0.05O4,805.0,,801K,Cubic Spinel,Cubic,{'a': '8.4064'},Fd3m,628 Oe,2.75857 μB/f.u,75 emu/g,,,10.1016/j.jmmm.2009.10.057,True
CoFeCrAl,460.0,,,B2-type cubic Heusler,fcc,"{'a': '5.75 Å', 'b': '5.75 Å', 'c': '5.75 Å'}",F-43m (#216),,2.0 μB/f.u.,2.0 μB/f.u.,,,10.1016/j.jmmm.2015.05.095,True
CoFeCrO4,,310.0,,Cubic Spinel,Cubic,{'a': '8.361 Å'},,,,,,,10.1016/S0304-8853(01)00536-4,True
CoCr2O4,,97.0,,Normal Spinel,,,,,,,,,10.1016/S0304-8853(01)00536-4,False
CoFeMnSi,750.6,,,L21-type,Cubic,{'a': '5.6094 Å'},,,4.02 μB/cell,,,,10.1016/j.jmmm.2015.05.019,False
CoFeMnAs,926.2,,,LiMgPbSb-type,Cubic,{'a': '5.7408 Å'},,,4.99 μB/cell,,,,10.1016/j.jmmm.2015.05.019,False
CoFeMnSb,928.0,,,LiMgPbSb-type,Cubic,{'a': '5.9814 Å'},,,5.0 μB/cell,,,,10.1016/j.jmmm.2015.05.019,False
CoFeRhO4,,324.0,,Cubic Spinel,Cubic,{'a': '8.451 Å'},,,,,,,10.1016/S0022-3697(01)00136-6,True
CoFe2O4,,790.0,,Cubic Spinel,Cubic,{'a': '8.390 Å'},,,,,,,10.1016/S0022-3697(01)00136-6,False
FeGe,280.0,411.0,,Cubic/Hexagonal,,,,,,,,,10.1016/j.physb.2011.02.067,False
CoIn0.1Fe1.9O4,,765.0,,Cubic Spinel,,{'a': '8.396±0.005 Å'},,,,,,,10.1016/S0304-8853(00)00961-6,True
CoMnGe0.95Ga0.05,310.0,,,"Hexagonal (Ni2In-type), Orthorhombic (TiNiSi-type)","Hexagonal, Orthorhombic","{'a': '4.0766 Å (Hex.1), 4.0874 Å (Hex.2), 5.8755 Å (Orth. 5h), 5.9068 Å (Orth. 10h)', 'b': '4.0766 Å (Hex.1), 4.0874 Å (Hex.2), 3.8298 Å (Orth. 5h), 3.8341 Å (Orth. 10h)', 'c': '5.3102 Å (Hex.1), 5.3526 Å (Hex.2), 7.0338 Å (Orth. 5h), 7.0550 Å (Orth. 10h)'}","P63/mmc (Hexagonal), Pnma (Orthorhombic)",,,,,,10.1016/j.jallcom.2012.05.077,True
Cd0.94Mn0.06GeP2,300.0,,,,,,,,,,,,10.1016/S0927-796X(02)00136-5,True
Ga0.94Mn0.06N,299.0,,,,,,,,,,,,10.1016/S0927-796X(02)00136-5,True
Ga0.94Mn0.06N,300.0,,,,,,,,,,,,10.1016/S0927-796X(02)00136-5,True
Ga0.94Mn0.06N,940.0,,,,,,,52–85 Oe,,,0.08–0.77 emu/g,,10.1016/S0927-796X(02)00136-5,True
Ga0.94Cr0.06N,400.0,,,,,,,,,,,,10.1016/S0927-796X(02)00136-5,True
Ga0.94Cr0.06N,280.0,,,,,,,,,,,,10.1016/S0927-796X(02)00136-5,True
Ga0.94Gd0.06N,400.0,,,,,,,,,,,,10.1016/S0927-796X(02)00136-5,True
Al0.94Cr0.06N,340.0,,,,,,,,,,,,10.1016/S0927-796X(02)00136-5,True
Zn0.85Co0.15O,300.0,,,,,,,,,,,,10.1016/S0927-796X(02)00136-5,True
Ti0.93Co0.07O2,380.0,,,Anatase,Tetragonal,"{'a': '3.78 Å', 'c': '9.52 Å'}",,,,,,,10.1016/S0927-796X(02)00136-5,True
Ga0.94Mn0.06P,330.0,,,,,,,,,,,,10.1016/S0927-796X(02)00136-5,True
Zn0.944Mn0.056GeP2,312.0,,,,,,,,,,,,10.1016/S0927-796X(02)00136-5,True
Zn0.94Mn0.06GeP2,350.0,,,,,,,,,,,,10.1016/S0927-796X(02)00136-5,True
ZnSnAs2,329.0,,,,,,,,,,,,10.1016/S0927-796X(02)00136-5,True
ZnSiGeN2,300.0,,,,,,,,,,,,10.1016/S0927-796X(02)00136-5,True
CoTa2O6,,4.0,,Tetragonal,Trirutile,"{'a': '4.737 Å', 'c': '9.171 Å'}",,,,,,,10.1016/j.matlet.2006.08.024,True
CoNb2O6,,2.95,,Orthorhombic,,"{'a': '15.023 Å', 'b': '5.715 Å', 'c': '5.242 Å'}",,,,,,,10.1016/j.matlet.2006.08.024,True
CoO,,290.0,,FCC,Cubic,{'a': '0.427 nm'},,,,,,,10.1016/j.jmmm.2004.01.084,True
CoO0.8,,230.0,,Amorphous,,,,8500 Oe,,1300 emu/cm^3,,,10.1016/j.jmmm.2014.12.026,True
CoO0.998,,291.0,,Amorphous,,,,7030 Oe,,5.63 emu/cm^3,,,10.1016/j.jmmm.2014.12.026,True
LiCoPO4,,23.0,,Olivine-type,Orthorhombic,"{'a': '10.20116', 'b': '5.92342', 'c': '4.70007'}",Pnma,,,,,,10.1016/j.solidstatesciences.2008.04.017,True
Li0.6CoPO4,,76.0,,Olivine-type,Orthorhombic,"{'a': '10.08900', 'b': '5.85443', 'c': '4.72081'}",Pnma,,,,,,10.1016/j.solidstatesciences.2008.04.017,True
CoPO4,45.0,,,Olivine-type,Orthorhombic,"{'a': '9.58110', 'b': '5.78878', 'c': '4.76897'}",Pnma,,3.1 μB,,,,10.1016/j.solidstatesciences.2008.04.017,True
CoS2,121.0,,,Pyrite-type,FCC,,,,0.84 μB/atom at 0 K,,,,10.1016/S0921-4526(00)00628-1,True
CoSe2,,,150 K,Pyrite-type,,,,,1 μB per Co atom,,,,10.1016/S0038-1098(01)00172-7,True
CoS2,124.0,,,Pyrite-type,,,,,,,,,10.1016/S0038-1098(01)00172-7,False
Si0.99Co0.01,340.0,,,Crystalline Silicon,,,,,,5.1 × 10^-5 emu/cm^2,,,10.1016/j.nimb.2013.01.019,True
CoTiSb,900.0,,,Cubic,,{'a': '5.879 Å'},F-43m,163.65 G,,1.9920 emu/g,0.11268 emu/g,,10.1016/j.jmmm.2016.01.073,True
CoWO4,,42.0,-65.9 K,Monoclinic,Wolframite,"{'a': '4.927 Å', 'b': '5.729 Å', 'c': '4.664 Å'}",P2/c,,12.90 μB,,,20.8 emu mg−1,10.1016/j.materresbull.2015.10.026,True
Zn0.5Co0.5WO4,,,-42.2 K,Monoclinic,Wolframite,"{'a': '4.937 Å', 'b': '5.725 Å', 'c': '4.678 Å'}",P2/c,,8.44 μB,,,8.9 emu mg−1,10.1016/j.materresbull.2015.10.026,True
Fe2.95Ni0.05C,493.15,,,Orthorhombic,Hexagonal close packed layers,"{'a': '5.09 Å', 'b': '6.74 Å', 'c': '4.52 Å'}",,,,,,,10.1016/j.jmmm.2016.10.161,True
Fe3C,483.15,,,Orthorhombic,Hexagonal close packed layers,"{'a': '5.09 Å', 'b': '6.74 Å', 'c': '4.52 Å'}",,,,,,,10.1016/j.jmmm.2016.10.161,True
Cr0.85Ru0.15,,228.0,,Im3m,Cubic,,,,,,,,10.1016/j.physb.2006.05.076,True
Be0.87Cr0.13Te,170.0,,,Zinc-blende,Cubic,{'a': '5.6269 Å'},,,,,,,10.1016/j.tsf.2005.10.020,True
Be0.83Cr0.17Te,170.0,,,Zinc-blende,Cubic,{'a': '5.6269 Å'},,,,,,,10.1016/j.tsf.2005.10.020,True
Be0.73Cr0.27Te,250.0,,,Hexagonal,Hexagonal,{'a': '6.2920 Å'},,,,,,,10.1016/j.tsf.2005.10.020,True
Cr0.92Te,613.15,,,Hexagonal,NiAs-type,"{'a': '4.01005 Å', 'c': '6.25373 Å'}",P63/mmm,,3.39 μB,,,,10.1016/j.jallcom.2005.11.080,True
CrSb2,,273.0,,Orthorhombic marcasite,,"{'a': '6.01 Å', 'b': '6.86 Å', 'c': '3.27 Å'}",Pnnm,,,,,,10.1016/j.jallcom.2007.11.086,True
Cr0.99Mn0.01Sb2,,276.0,,Orthorhombic marcasite,,,Pnnm,,,,,,10.1016/j.jallcom.2007.11.086,True
Cr0.97Mn0.03Sb2,,281.0,,Orthorhombic marcasite,,,Pnnm,,,,,,10.1016/j.jallcom.2007.11.086,True
Cr0.95Mn0.05Sb2,,286.0,,Orthorhombic marcasite,,,Pnnm,,,,,,10.1016/j.jallcom.2007.11.086,True
Cr0.9965Ru0.0035,,420.0,,Epitaxial,Single crystallographic orientation,,,,,,,,10.1016/j.jmmm.2009.07.063,True
Cr,,311.0,,Epitaxial,Single crystallographic orientation,,,,,,,,10.1016/j.jmmm.2009.07.063,True
Cr0.9965Ru0.0035,,50.0,,Epitaxial,Single crystallographic orientation,,,,,,,,10.1016/j.jmmm.2009.07.063,True
Cr11Ge19,91.0,,,Tetragonal,,"{'a': '5.5 Å', 'c': '52.5 Å'}",,,,,,,10.1016/j.actamat.2004.01.033,True
Cr2CoAl,750.0,,11.5 K,Inverse Heusler,Cubic,{'a': '5.794 Å'},F 4̄ 3m,,0.01 μB/f.u.,,,,10.1016/j.jmmm.2015.06.020,True
CoAl,,,12.9 K,CsCl-type,Cubic,{'a': '2.868 Å'},,,,,,,10.1016/j.jmmm.2015.06.020,True
Cr2CoGa,320.0,,-88K,Inverse Heusler (XA),Cubic,{'a': '5.80'},,,0.26 μB/f.u. at 25K,,,,10.1016/j.jmmm.2016.01.064,True
CrO2,386.0,,,,,,,"26 mT at 5 K, 13 mT at 78 K",,,,,10.1016/j.tsf.2011.03.097,True
Cr2O3,,308.0,,,,,,,,,,,10.1016/j.tsf.2011.03.097,True
Cr2O5,,80.0,,,,,,,,,,,10.1016/j.tsf.2011.03.097,True
Cr3Ga4,,298.15,,Monoclinic,,"{'a': '10.13', 'b': '7.847', 'c': '7.988'}",C2/m,,,,,,10.1016/j.jmmm.2015.01.084,True
Cr,,310.15,,Cubic,,{'a': '2.880'},Im-3m,,,,,,10.1016/j.jmmm.2015.01.084,True
Cr48Te52,342.0,,,NiAs-type,,,,,2.5 μB at 4.2 K,,,,10.1016/S0921-4526(99)02724-6,True
Cr4TiSe8,,,-300 K,Monoclinic,V5S8 type,"{'a': '12.368 Å', 'b': '7.1808 Å', 'c': '11.605 Å'}",F 2/m,,4.1 μB/Cr3+,,,,10.1016/S1293-2558(01)01173-6,True
CrS,,450.0,,NiAs-type,Hexagonal,"{'a': '3.469 Å', 'c': '5.786 Å'}",,,,,,,10.1016/S0038-1098(02)00806-2,True
Cr5S6,300.0,150.0,,NiAs-type,Hexagonal,"{'a': '3.448 Å', 'c': '5.751 Å'}",,,,,,,10.1016/S0038-1098(02)00806-2,True
Cr5Te8,180.0,70.0,,Monoclinic,F 2/m,"{'a': '13.6094 Å', 'b': '7.8790 Å', 'c': '11.853 Å'}",F 2/m,,"2.08 μB/Cr (FM), 1.27 μB/Cr (AFM)",2.03 μB/Cr at 5 K,,,10.1016/j.solidstatesciences.2007.11.013,True
Cr70Fe30,164.81,,,bcc,,{'a': '0.28737 nm'},,,,,,,10.1016/j.jallcom.2015.08.173,True
Cr70Fe30,163.06,,,bcc,,{'a': '0.28737 nm'},,,,,,,10.1016/j.jallcom.2015.08.173,True
Cr70Fe30,161.55,,,bcc,,{'a': '0.28737 nm'},,,,,,,10.1016/j.jallcom.2015.08.173,True
Cr70Fe30,160.64,,,bcc,,{'a': '0.28737 nm'},,,,,,,10.1016/j.jallcom.2015.08.173,True
Cr70Fe30,157.55,,,bcc,,{'a': '0.28737 nm'},,,,,,,10.1016/j.jallcom.2015.08.173,True
Cr70Fe30,146.41,,,bcc,,{'a': '0.28737 nm'},,,,,,,10.1016/j.jallcom.2015.08.173,True
Cr70Fe30,102.19,,,bcc,,{'a': '0.28737 nm'},,,,,,,10.1016/j.jallcom.2015.08.173,True
Cr70Fe30,159.0,,,BCC,,,,,,,,,10.1016/S0304-8853(01)00806-X,True
Cr75Fe25,84.0,,,BCC,,,,"12 mT at 5 K, 7 mT at 20 K",,0.175 T at 5 K,,,10.1016/S0304-8853(01)00806-X,True
Cr86Ru14,,294.0,,bcc,,{'a': '2.9063 Å'},,,,,,,10.1016/j.jallcom.2006.06.015,True
Cr99.7Ru0.3,,395.0,,,,,,,,,,,10.1016/j.jallcom.2006.06.015,False
CrGa2Sb2,345.0,,348 K,MnGe4-type,Orthorhombic,"{'a': '1.1781 nm', 'b': '0.5968 nm', 'c': '0.5902 nm'}",Iba2 (no. 45),,1.6 μB/Cr,,,,10.1016/j.jallcom.2010.01.158,True
MnGaSb,600.0,,,CuAl2-type,Tetragonal,,,,,,,,10.1016/j.jallcom.2010.01.158,False
MnGa2Sb2,310.0,,,MnGe4-type,Orthorhombic,,,,1.47 μB/Mn,,,,10.1016/j.jallcom.2010.01.158,False
CrNbO4,,8.2,-33.8 K,Rutile,Tetragonal,,P 42/mnm,,3.80 μB,,,,10.1016/j.mseb.2016.12.001,True
Cr0.8Fe0.2NbO4,,6.9,,Rutile,Tetragonal,,P 42/mnm,,3.13 μB,,,,10.1016/j.mseb.2016.12.001,True
Cr0.6Fe0.4NbO4,,6.8,,Rutile,Tetragonal,,P 42/mnm,,4.05 μB,,,,10.1016/j.mseb.2016.12.001,True
Cr0.4Fe0.6NbO4,,15.4,,Rutile,Tetragonal,,P 42/mnm,,3.40 μB,,,,10.1016/j.mseb.2016.12.001,True
FeNbO4,,149.0,,,,,,,5.81 μB,,,,10.1016/j.mseb.2016.12.001,True
CrO2,383.0,,,Rutile,Tetragonal,"{'a': '4.4176 Å', 'c': '2.9144 Å'}",,,,"129 Am^2/kg (5 K), 107 Am^2/kg (300 K)",,,10.1016/j.solidstatesciences.2017.03.011,True
CrO2,392.0,,,Rutile,Tetragonal,"{'a': '4.416 Å', 'b': '4.416 Å', 'c': '2.917 Å'}",,,,,,,10.1016/j.jallcom.2016.09.152,True
Cr2O3,,308.0,,Corundum,Hexagonal,"{'a': '4.939 Å', 'b': '4.939 Å', 'c': '13.53 Å'}",,,,,,,10.1016/j.jallcom.2016.09.152,True
CrS,,460.0,,Monoclinic,,,,,,,,,10.1016/j.jpcs.2006.12.018,True
CrSb2,,273.0,,Orthorhombic marcasite,Orthorhombic,"{'a': '6.0275 Å', 'b': '6.8738 Å', 'c': '3.2715 Å'}",,,1.94 μB,,,,10.1016/j.jallcom.2004.04.058,True
Cr0.95Ru0.05Sb2,,230.0,,Orthorhombic marcasite,Orthorhombic,"{'a': '6.0230 Å', 'b': '6.8620 Å', 'c': '3.2649 Å'}",,,,,,,10.1016/j.jallcom.2004.04.058,True
Cr0.9Ru0.1Sb2,,195.0,,Orthorhombic marcasite,Orthorhombic,"{'a': '6.0188 Å', 'b': '6.8494 Å', 'c': '3.2573 Å'}",,,,,,,10.1016/j.jallcom.2004.04.058,True
CrTe,340.0,,,NiAs-type,Hexagonal,"{'a': '3.9982 Å', 'c': '6.2544 Å'}",,,2.5 μB,,,,10.1016/S0925-8388(99)00570-8,True
Cs2FeCl5·H2O,,6.63,,,,,,,,,,,10.1016/j.jmmm.2014.08.051,True
MnF2,,67.0,,Rutile,,,,,,,,,10.1016/j.jmmm.2014.08.051,False
Cs2Fe0.99In0.01Cl5·H2O,,6.29,,,,,,,,,,,10.1016/j.jmmm.2014.08.051,True
Cs2TCNQ3,420.0,,,Columnar,,,,,(0.9–1.8)×10^−5 μB/formula unit,,,,10.1016/S0379-6779(02)00423-X,True
CaC2B2,770.0,,,,,,,,3.8×10^−4 μB/formula unit,,,,10.1016/S0379-6779(02)00423-X,False
CsNiCl3,,5.0,,,,,,,,,,,10.1016/j.physleta.2006.09.006,True
CsSe,390.0,,,CsCl-type,Cubic,{'a': '4.362'},,,1 μB/f.u.,,,,10.1016/j.jallcom.2015.03.164,False
Cu30Ni70,350.0,,,Polycrystalline,,,,,,6-8 emu/gm,,,10.1016/j.jmmm.2005.02.024,True
Cu33Ni66,350.0,,,Polycrystalline,,,,,,45 emu/gm,,,10.1016/j.jmmm.2005.02.024,True
Ti0.95Cu0.05O2,350.0,,,Rutile,,{'c': '0.29623 nm'},,,4.64 × 10^-24 A m^2 per Cu atom,,,,10.1016/j.tsf.2007.06.168,True
Ti0.80Cu0.20O2,340.0,,,Rutile,,{'c': '0.29623 nm'},,,1.58 × 10^-24 A m^2 per Cu atom,,,,10.1016/j.tsf.2007.06.168,True
Zn0.97Cu0.03O,300.0,,,Wurtzite,Hexagonal,,P63mc,,0.40 μB/Cu,,,,10.1016/j.apsusc.2010.01.118,True
Cu0.05Ga0.95CFe3,546.0,,,Cubic antiperovskite,,,Pm3m,,,,,,10.1016/j.jallcom.2012.10.146,True
Cu0.1Ga0.9CFe3,546.0,,,Cubic antiperovskite,,,Pm3m,,,,,,10.1016/j.jallcom.2012.10.146,True
Ag0.05Ga0.95CFe3,546.0,,,Cubic antiperovskite,,,Pm3m,,,,,,10.1016/j.jallcom.2012.10.146,True
Cu0.5Fe0.5Cr2S4,345.0,,,Cubic,Cubic close packed,{'a': '9.906 Å'},Fd-3m (227),,"3.1 μB (Fe), 2.67 μB (Cr), -3.19 μB (Fe), 3.57 μB (total)",,,,10.1016/j.jallcom.2013.05.123,True
NiFe2O4,873.0,,,Cubic spinel,,{'a': '8.34 Å'},,,,,,,10.1016/j.jmmm.2008.11.003,True
Cu0.5Ni0.5Fe2O4,823.0,,,Cubic spinel,,{'a': '8.37 Å'},,,,,,,10.1016/j.jmmm.2008.11.003,True
Cu0.7Cd0.3Fe2O4,780.0,,,Cubic Spinel,Cubic,{'a': '8.394 Å'},Fd3̄m,166.13 Oe,,41.06 emu/g,11.91 emu/g,,10.1016/j.jmmm.2013.01.022,True
La0.67Sr0.33Mn0.98Co0.02O3,311.5,,,Rhombohedral-Hexagonal,Hexagonal,"{'a': '5.468 Å', 'c': '13.361 Å'}",R3̄c,46.35 Oe,,,2.88 emu/g,,10.1016/j.jmmm.2013.01.022,True
Cu0.85Ni0.15MnSb,160.0,45.0,,C1b,fcc,,F 4̄ 3m,,2.5 μB/f.u. at 5 K,,,,10.1016/j.jmmm.2014.08.003,True
NiMnSb,750.0,,,C1b,fcc,,,,3.85 μB/Mn atom,,,,10.1016/j.jmmm.2014.08.003,False
CuMnSb,,55.0,,C1b,fcc,,,,3.9 μB/Mn atom,,,,10.1016/j.jmmm.2014.08.003,False
CuMn2O4,,30.0,,Cubic,,,,,,,,,10.1016/j.matchemphys.2008.07.028,False
Cu27.5Ni72.5,318.15,,,fcc,,,,,,20.7 emu/g,,,10.1016/j.jmmm.2011.04.004,True
Cu30Ni70,297.15,,,fcc,,,,,,17.5 emu/g,,,10.1016/j.jmmm.2011.04.004,True
Cu27Ni73,326.15,,,fcc,,,,,,13.2 emu/g,,,10.1016/j.jmmm.2011.04.004,True
Cu25Ni75,410.15,,,fcc,,,,,,48.5 emu/g,,,10.1016/j.jmmm.2011.04.004,True
Cu20Ni80,447.15,,,fcc,,,,,,32.9 emu/g,,,10.1016/j.jmmm.2011.04.004,True
Cu2Fe0.8Co0.2SnS4,,8.0,-85 K,Tetragonal,Stannite-type,"{'a': '5.4190 Å', 'c': '10.843 Å'}",I 4̄ 2 m,,5.24 μB,,,,10.1016/j.solidstatesciences.2015.09.010,True
Cu2Fe0.6Co0.4SnS4,,10.0,-158 K,Tetragonal,Stannite-type,"{'a': '5.4110 Å', 'c': '10.853 Å'}",I 4̄ 2 m,,5.16 μB,,,,10.1016/j.solidstatesciences.2015.09.010,True
Cu2Fe0.4Co0.6SnS4,,14.0,-185 K,Tetragonal,Stannite-type,"{'a': '5.4088 Å', 'c': '10.8058 Å'}",I 4̄ 2 m,,5.10 μB,,,,10.1016/j.solidstatesciences.2015.09.010,True
Cu2Fe0.2Co0.8SnS4,,17.0,-143 K,Tetragonal,Stannite-type,"{'a': '5.4047 Å', 'c': '10.7994 Å'}",I 4̄ 2 m,,4.82 μB,,,,10.1016/j.solidstatesciences.2015.09.010,True
Cu2FeGeSe4,8.0,20.0,-162 K,Tetragonal stannite,,"{'a': '5.591 Å', 'c': '11.030 Å'}",,,213 μB,,,,10.1016/S0304-8853(99)00627-7,True
Cu2Mn0.9Zn0.1SnS4,,8.0,,Tetragonal stannite,,,,,,,,,10.1016/S0304-8853(99)00627-7,False
Cu2FeSnSe4,,19.0,-200 K,Tetragonal stannite,,"{'a': '5.7086 Å', 'c': '11.2786 Å'}",I4̄2m,,9.6 μB,,,,10.1016/j.jpcs.2010.04.010,True
Cu2MnSnSe4,,,-25 K,Tetragonal stannite,,"{'a': '5.7362 Å', 'c': '11.401 Å'}",I4̄2m,,5.7 μB,,,,10.1016/j.jpcs.2010.04.010,True
Cu2MnAl,600.0,,,L21,,,,1.6 kA/m,,,,,10.1016/j.jmmm.2006.07.027,True
Cu2MnSn,530.0,,,L21/B2,Cubic,{'a': '6.196 Å'},,"0.05 kOe (parallel), 0.02 kOe (perpendicular)","2.8 μB/f.u. (room temperature), 3.55 μB/f.u. (extrapolated to low temperature)",,,,10.1016/j.intermet.2017.02.014,True
Ga0.9Mn0.1As,110.0,,,,,,,,,,,,10.1016/j.jmmm.2017.05.057,
Ga0.8Mn0.2As,173.0,,,,,,,,,,,,10.1016/j.jmmm.2017.05.057,
Ga0.75Mn0.25As,253.0,,,,,,,,,,,,10.1016/j.jmmm.2017.05.057,
Cu2Te2O5Cl2,18.2,,,Noncentrosymmetric,,,P 4̄,,,,,,10.1016/j.physc.2007.03.255,True
Cu2Te2O5Br2,11.4,,,,,,,,,,,,10.1016/j.physc.2007.03.255,True
Cu4Te5O12Cl4,13.6,,,Centrosymmetric,,,P 4/n,,,,,,10.1016/j.physc.2007.03.255,True
Cu2VAl,210.0,,,Cubic,,{'a': '0.637 nm'},,249 Oe,,,1.6 emu/g,,10.1016/j.jallcom.2013.11.201,True
Cu2MnAl,630.0,,,,,,,,,,,,10.1016/j.jallcom.2013.11.201,False
Cu3.9Fe3.4V6O24,,4.235,-134 to -39 K,Lyonsite,,,,,4.65-9.90 μB/f.u.,,,,10.1016/j.solidstatesciences.2014.05.010,True
Cu3Fe4V6O24,,15.0,-80 K,Lyonsite,,,,,12.3 μB/f.u.,,,,10.1016/j.solidstatesciences.2014.05.010,False
Cu3TeO6,,60.0,-213.3 K,Cubic,,{'a': '9.537 Å'},Ia-3,,1.946 μB,,,,10.1016/j.jmmm.2013.11.009,True
Cu5Bi2B4O14,,24.5,17.4 K,Triclinic,,"{'a': '10.132 Å', 'b': '9.385 Å', 'c': '3.485 Å'}",P1,,0.81 μB,17.1 emu/g,,,10.1016/j.physb.2004.03.286,True
LiCu2O2,,24.0,,,,,,,,,,,10.1016/j.physb.2004.03.286,False
Bi2CuO4,,41.0,,,,,,,,,,,10.1016/j.physb.2004.03.286,False
CuCl2·2H2O,,4.3,,,,,,,,,,,10.1016/j.jmmm.2003.12.330,True
CuCr0.95Al0.05O2,,,175.721,Rhombohedral,Layered,"{'a': '2.97318', 'c': '17.0922'}",R-3m,,,,,,10.1016/j.jallcom.2011.04.153,True
CuCr0.95Co0.05O2,,,217.74,Rhombohedral,Layered,"{'a': '2.9743', 'c': '17.1133'}",R-3m,,,,,,10.1016/j.jallcom.2011.04.153,True
CuCr0.95Rh0.05O2,120.0,,177.155,Rhombohedral,Layered,"{'a': '2.9787', 'c': '17.109'}",R-3m,,,,,,10.1016/j.jallcom.2011.04.153,True
CuCr0.95Sc0.05O2,,,162.953,Rhombohedral,Layered,"{'a': '2.9831', 'c': '17.1125'}",R-3m,,,,,,10.1016/j.jallcom.2011.04.153,True
CuCrO2,,26.0,97.778,Rhombohedral,Layered,"{'a': '2.9775', 'c': '17.1169'}",R-3m,,,,,,10.1016/j.jallcom.2011.04.153,True
CuCr1.7Sb0.3S4,,,180 K,Spinel,,,,,,,,,10.1016/S0304-8853(01)01322-1,True
CuCr1.6Sb0.4S4,,,318 K,Spinel,,,,,,,,,10.1016/S0304-8853(01)01322-1,True
CuCr1.5Sb0.5S4,,23.7,-156 K,Spinel,,,,,,,,,10.1016/S0304-8853(01)01322-1,True
Cu1.01Cr1.53Sb0.48Se3.99,72.5,,89 K,Spinel,Cubic,{'a': '10.505 Å'},,,3.60 μB,,,,10.1016/j.jallcom.2006.11.164,True
Cu0.99Cr1.70Sb0.42Se4.04,74.0,,100 K,Spinel,Cubic,{'a': '10.488 Å'},,,6.72 μB,,,,10.1016/j.jallcom.2006.11.164,True
Cu0.98Cr1.66Sb0.38Se4.08,71.5,,113 K,Spinel,Cubic,{'a': '10.484 Å'},,,4.55 μB,,,,10.1016/j.jallcom.2006.11.164,True
Cu0.99Cr1.73Sb0.36Se4.05,69.5,,94 K,Spinel,Cubic,{'a': '10.474 Å'},,,4.95 μB,,,,10.1016/j.jallcom.2006.11.164,True
Cu0.99Cr1.85Sb0.30Se4.03,70.5,,63 K,Spinel,Cubic,{'a': '10.463 Å'},,,5.45 μB,,,,10.1016/j.jallcom.2006.11.164,True
Cu1.00Cr1.64Sb0.33Se3.99,68.0,,158 K,Spinel,Cubic,{'a': '10.471 Å'},,,4.37 μB,,,,10.1016/j.jallcom.2006.11.164,True
CuCr1.7Sb0.3S4,118.0,,180 K,Spinel,Cubic,{'a': '10.3592 Å'},,,3.87 μB,,,,10.1016/j.jallcom.2006.11.164,True
CuCr1.6Sb0.4S4,175.0,,318 K,Spinel,Cubic,{'a': '10.3681 Å'},,,2.19 μB,,,,10.1016/j.jallcom.2006.11.164,True
CuCr1.5Sb0.5S4,,23.5,-156 K,Spinel,Cubic,{'a': '10.3786 Å'},,,3.80 μB,,,,10.1016/j.jallcom.2006.11.164,True
CuCr1.9Sb0.1Se4,357.0,,375 K,Spinel,Cubic,{'a': '10.3755 Å'},,,5.71 μB,,,,10.1016/j.jallcom.2008.11.021,True
CuCr1.8Sb0.2Se4,240.0,,261 K,Spinel,Cubic,{'a': '10.4162 Å'},,,4.52 μB,,,,10.1016/j.jallcom.2008.11.021,True
CuCr1.7Sb0.3Se4,,54.0,125 K,Spinel,Cubic,{'a': '10.4502 Å'},,,2.59 μB,,,,10.1016/j.jallcom.2008.11.021,True
CuCr1.5Sb0.5Se4,220.0,,300 K,Spinel,Cubic,{'a': '10.4598 Å'},,,2.38 μB,,,,10.1016/j.jallcom.2008.11.021,True
CuCr1.2Sb0.8Se4,260.0,,360 K,Spinel,Cubic,{'a': '10.4823 Å'},,,1.76 μB,,,,10.1016/j.jallcom.2008.11.021,True
CuCr1.0Sb1.0Se4,250.0,,330 K,Spinel,Cubic,{'a': '10.4906 Å'},,,1.36 μB,,,,10.1016/j.jallcom.2008.11.021,True
CuCr2Te4,326.0,,,,,,,,,,,,10.1016/j.jmmm.2012.05.017,True
CuCr2S4,377.0,,,Spinel,Tetrahedral,,,,,,,,10.1016/j.physb.2012.01.120,False
CuCrZrSe4,,,115 K,Cubic,Normal Spinel,{'a': '10.649 Å'},Fd-3m,,3.75 μB per Cr3+ ion,,,,10.1016/j.jmmm.2012.12.006,True
CuFeO2,,14.0,,Rhombohedral,,,,,,,,,10.1016/j.jcrysgro.2016.04.046,True
CuFe0.965Ga0.035O2,,13.0,,Rhombohedral,,,,,,,,,10.1016/j.jcrysgro.2016.04.046,True
CuFe0.92Ga0.08O2,,13.0,,Rhombohedral,,,,,,,,,10.1016/j.jcrysgro.2016.04.046,True
CuFe0.878Ga0.122O2,,13.0,,Rhombohedral,,,,,,,,,10.1016/j.jcrysgro.2016.04.046,True
CuFeO2,,13.5,,Delafossite,Hexagonal,,R-3m,,,,,,10.1016/j.solidstatesciences.2009.02.008,True
CuFe0.95Rh0.05O2,,9.0,-91 K,Delafossite,Hexagonal,,R-3m,,5.87 μB,,,,10.1016/j.solidstatesciences.2009.02.008,True
CuFe2O4,765.15,,,Tetragonal,Spinel,"{'a': '581.32 pm', 'c': '871.76 pm'}",I41/amd,1.4 kOe,1.05 μB/mol,24.5 emu/g,12.1 emu/g,,10.1016/j.jssc.2014.02.010,True
CuFe2O4,763.15,,,Tetragonal,Spinel,"{'a': '581.63 pm', 'c': '871.55 pm'}",I41/amd,0.34 kOe,1.14 μB/mol,26.5 emu/g,8.7 emu/g,,10.1016/j.jssc.2014.02.010,True
CuFeS2,,823.15,,Tetragonal,Chalcopyrite,,,,,,,,10.1016/j.matlet.2013.03.055,True
CuRh2O4,,21.9,,Tetragonal,I41/amd,"{'a': '6.174', 'c': '7.911'}",141,,,,,,10.1016/j.jallcom.2008.09.199,True
CuMnAs,,400.0,,Orthorhombic,Pnma,"{'a': '6.5859 Å', 'b': '3.8671 Å', 'c': '7.3202 Å'}",Pnma,,,,Zero below transition temperature,Increasing with temperature up to 400 K,10.1016/j.jmmm.2011.12.017,True
CuMnSb,,50.0,,Cubic,Half-Heusler,,,,,,Zero below transition temperature,,10.1016/j.jmmm.2011.12.017,True
MnO,,122.0,,,,,,,,,,,10.1016/j.jmmm.2011.12.017,False
MnS,,152.0,,,,,,,,,,,10.1016/j.jmmm.2011.12.017,False
MnSe,,173.0,,,,,,,,,,,10.1016/j.jmmm.2011.12.017,False
MnTe,,323.0,,,,,,,,,,,10.1016/j.jmmm.2011.12.017,False
FeN,,100.0,,,,,,,,,,,10.1016/j.jmmm.2011.12.017,False
FeP,,115.0,,,,,,,,,,,10.1016/j.jmmm.2011.12.017,False
FeAs,,77.0,,,,,,,,,,,10.1016/j.jmmm.2011.12.017,False
FeSb,,160.0,,,,,,,,,,,10.1016/j.jmmm.2011.12.017,False
MnSiN2,,490.0,,,,,,,,,,,10.1016/j.jmmm.2011.12.017,False
CuFeS2,,825.0,,,,,,,,,,,10.1016/j.jmmm.2011.12.017,False
CuFeSe2,,70.0,,,,,,,,,,,10.1016/j.jmmm.2011.12.017,False
CuFeTe2,,254.0,,,,,,,,,,,10.1016/j.jmmm.2011.12.017,False
Mn3Si,,25.0,,Cubic L21 Heusler,,,Fm3m,,0.2 μB/f.u. at 50T,,,,10.1016/j.physb.2004.01.036,True
CuMnSb,,50.0,,Cubic C1b semi-Heusler,FCC,{'a': '6.07 Å'},F4m3,,1 μB/f.u. at 50T,,,,10.1016/j.physb.2004.01.036,True
PdMnTe,,17.0,,Cubic C1b semi-Heusler,FCC,,,,3.6 μB/f.u. at 50T,,,,10.1016/j.physb.2004.01.036,True
Cu0.47Ni0.53,60.0,,,,,,,,,,,,10.1016/j.physc.2004.11.004,True
CuO,,230.0,,Monoclinic,,"{'a': '4.685 Å', 'b': '3.428 Å', 'c': '5.132 Å'}",,,,,,,10.1016/S0038-1098(00)00467-1,True
CuO,,230.0,,Monoclinic,,"{'a': '4.685 Å', 'b': '3.427 Å', 'c': '5.131 Å'}",,,,,,,10.1016/S0038-1098(00)00467-1,True
Cu0.988Zn0.012O,,230.0,,Monoclinic,,"{'a': '4.690 Å', 'b': '3.424 Å', 'c': '5.133 Å'}",,,,,,,10.1016/S0038-1098(00)00467-1,True
CuTi2S4,,,-0.90 K,Normal spinel,Cubic,{'a': '9.999 Å'},,,,,,3.63 × 10^−4 emu/mol,10.1016/j.jallcom.2005.05.006,True
CuCr2S4,400.0,,,,,,,,,,,,10.1016/j.jallcom.2005.05.006,False
CoO,,225.0,,Cubic,Rock Salt,{'a': '4.2512'},,139 Oe,,,,,10.1016/j.jpcs.2012.01.001,True
CoO,,280.0,,Cubic,Rock Salt,{'a': '4.2640'},,70 Oe,,,,,10.1016/j.jpcs.2012.01.001,True
Dy0.5Ho0.5Co2,109.0,,,Cubic Laves phase C15,Cubic,{'a': '7.179 Å'},,,,,,,10.1016/j.jmmm.2017.02.025,True
Tb0.3Dy0.35Ho0.35Co2,146.0,,,Cubic Laves phase C15,Cubic,{'a': '7.190 Å'},,,,,,,10.1016/j.jmmm.2017.02.025,True
Tb0.4Dy0.3Ho0.3Co2,158.0,,,Cubic Laves phase C15,Cubic,{'a': '7.191 Å'},,,,,,,10.1016/j.jmmm.2017.02.025,True
Tb0.5Dy0.25Ho0.25Co2,169.0,,,Cubic Laves phase C15,Cubic,{'a': '7.192 Å'},,,,,,,10.1016/j.jmmm.2017.02.025,True
Tb0.3Dy0.35Ho0.35Co1.75Al0.25,155.0,,,Cubic Laves phase C15,Cubic,{'a': '7.194 Å'},Fd-3m,,,,,,10.1016/j.jmmm.2017.02.025,True
Tb0.4Dy0.3Ho0.3Co1.75Al0.25,182.0,,,Cubic Laves phase C15,Cubic,{'a': '7.196 Å'},Fd-3m,,,,,,10.1016/j.jmmm.2017.02.025,True
Tb0.5Dy0.25Ho0.25Co1.75Al0.25,181.0,,,Cubic Laves phase C15,Cubic,{'a': '7.193 Å'},Fd-3m,,,,,,10.1016/j.jmmm.2017.02.025,True
DyNi2,21.2,,25.7 K,Cubic C15 superstructure,Cubic,{'a': '1.432 nm'},F 4̄ 3m,,8.75 μB,,,,10.1016/j.jallcom.2010.06.192,True
Dy0.9Sc0.1Ni2,19.6,,24.3 K,Cubic C15 superstructure,Cubic,{'a': '1.429 nm'},F 4̄ 3m,,7.57 μB,,,,10.1016/j.jallcom.2010.06.192,True
Dy0.8Sc0.2Ni2,17.5,,23.4 K,Cubic C15 superstructure,Cubic,{'a': '1.425 nm'},F 4̄ 3m,,6.91 μB,,,,10.1016/j.jallcom.2010.06.192,True
Dy0.7Sc0.3Ni2,16.3,,18.1 K,Cubic C15 superstructure,Cubic,{'a': '1.422 nm'},F 4̄ 3m,,5.80 μB,,,,10.1016/j.jallcom.2010.06.192,True
Dy0.6Sc0.4Ni2,13.2,,15.6 K,Cubic C15 superstructure,Cubic,{'a': '1.416 nm'},F 4̄ 3m,,4.88 μB,,,,10.1016/j.jallcom.2010.06.192,True
Dy0.5Sc0.5Ni2,10.2,,11.5 K,Cubic C15 superstructure,Cubic,{'a': '1.409 nm'},F 4̄ 3m,,3.96 μB,,,,10.1016/j.jallcom.2010.06.192,True
Dy0.4Sc0.6Ni2,6.1,,8 K,Cubic C15 superstructure,Cubic,{'a': '1.404 nm'},F 4̄ 3m,,3.11 μB,,,,10.1016/j.jallcom.2010.06.192,True
Dy0.3Sc0.7Ni2,5.0,,4.4 K,Cubic C15 superstructure,Cubic,{'a': '1.399 nm'},F 4̄ 3m,,2.23 μB,,,,10.1016/j.jallcom.2010.06.192,True
Dy0.2Sc0.8Ni2,4.5,,2.5 K,Cubic C15 superstructure,Cubic,{'a': '1.395 nm'},F 4̄ 3m,,1.44 μB,,,,10.1016/j.jallcom.2010.06.192,True
Dy0.73Tb0.27Fe2,665.0,,,Cubic Laves phase,C15-type,{'a': '7.33 Å'},,,,137 emu/g at 80 K,,,10.1016/j.jmmm.2004.12.027,True
Dy0.73Tb0.27Fe1.75Mn0.25,560.0,,,Cubic Laves phase,C15-type,{'a': '7.40 Å'},,,,142 emu/g at 80 K,,,10.1016/j.jmmm.2004.12.027,True
Dy0.73Tb0.27Fe1.5Mn0.5,494.0,,,Cubic Laves phase,C15-type,{'a': '7.46 Å'},,,,154 emu/g at 80 K,,,10.1016/j.jmmm.2004.12.027,True
Dy0.73Tb0.27FeMn,275.0,,,Cubic Laves phase,C15-type,{'a': '7.51 Å'},,,,158 emu/g at 80 K,,,10.1016/j.jmmm.2004.12.027,True
Ho0.85Tb0.15Fe2,620.0,,,,,{'a': '7.31 Å'},,,,,,,10.1016/j.jmmm.2004.12.027,
DyCo2,138.0,,,Cubic C15 Laves phase,,{'a': '0.7187 nm'},,,7.1 μB/f.u.,,,,10.1016/j.intermet.2011.07.012,True
Dy0.9Er0.1Co2,128.0,,,Cubic C15 Laves phase,,{'a': '0.7187 nm'},,,7.1 μB/f.u.,,,,10.1016/j.intermet.2011.07.012,True
Dy0.8Er0.2Co2,119.0,,,Cubic C15 Laves phase,,{'a': '0.7183 nm'},,,6.8 μB/f.u.,,,,10.1016/j.intermet.2011.07.012,True
Dy0.7Er0.3Co2,106.0,,,Cubic C15 Laves phase,,{'a': '0.7181 nm'},,,6.7 μB/f.u.,,,,10.1016/j.intermet.2011.07.012,True
GdCo2,400.0,,,,,,,,,,,,10.1016/j.intermet.2011.07.012,False
TbCo2,230.0,,,,,,,,,,,,10.1016/j.intermet.2011.07.012,False
HoCo2,75.0,,,,,,,,,,,,10.1016/j.intermet.2011.07.012,False
ErCo2,32.0,,,,,,,,,,,,10.1016/j.intermet.2011.07.012,False
Dy0.965Y0.035,71.0,175.0,,Hexagonal to Orthorhombic,,,,,,,,,10.1016/j.physb.2014.03.066,True
Dy,90.0,180.0,,Hexagonal to Orthorhombic,,,,,,,,,10.1016/j.physb.2014.03.066,True
Y1.2Ce0.8Fe17,253.0,,,Th2Zn17-type,Rhombohedral,"{'a': '8.490 Å', 'c': '12.394 Å'}",R-3m,,26 μB/f.u.,125 A m²/kg,,,10.1016/j.intermet.2011.02.020,True
Pr1.5Ce0.5Fe17,264.0,,,Th2Zn17-type,Rhombohedral,"{'a': '8.565 Å', 'c': '12.487 Å'}",R-3m,,29 μB/f.u.,133 A m²/kg,,,10.1016/j.intermet.2011.02.020,True
Dy1.15Ce0.85Fe17,273.0,,,Th2Zn17-type,Rhombohedral,"{'a': '8.487 Å', 'c': '12.417 Å'}",R-3m,,20 μB/f.u.,93 A m²/kg,,,10.1016/j.intermet.2011.02.020,True
Gd15Si9C,170.0,,,Hexagonal,hP 50,,P63mc,,6.33 μB,,,,10.1016/j.jallcom.2013.11.071,True
Tb15Si9C,135.0,,,Hexagonal,hP 50,,P63mc,1.5 kOe,7.28 μB,,,,10.1016/j.jallcom.2013.11.071,True
Dy15Si9C,70.0,,,Hexagonal,hP 50,,P63mc,2.5 kOe,6.62 μB,,,,10.1016/j.jallcom.2013.11.071,True
Dy2AuSi3,12.5,,-3.6 K,Hexagonal,AlB2-type,,P6/mmm,760 Oe,6.99 μB/Dy,128.8 emu/g,0.8 μB/Dy,4.66 × 10^−2 emuK/g,10.1016/j.jallcom.2008.11.034,True
Nd2BaPdO5,,2.4,-28 K,Tetragonal,Tetragonal,,P4/mbm,,6.67 μB/f.u.,1.2 μB/R at 70 kOe,,,10.1016/j.jallcom.2004.05.057,True
Sm2BaPdO5,,2.6,,Tetragonal,Tetragonal,,P4/mbm,,,0.025 μB/R at 70 kOe,,,10.1016/j.jallcom.2004.05.057,True
Gd2BaPdO5,,3.0,-7.2 K,Tetragonal,Tetragonal,,P4/mbm,,15.87 μB/f.u.,6.5 μB/R at 70 kOe,,,10.1016/j.jallcom.2004.05.057,True
Dy2BaPdO5,,5.6,-7.8 K,Tetragonal,Tetragonal,,P4/mbm,,21.17 μB/f.u.,4.9 μB/R at 70 kOe,,,10.1016/j.jallcom.2004.05.057,True
Ho2BaPdO5,,5.4,-7.7 K,Tetragonal,Tetragonal,,P4/mbm,,20.25 μB/f.u.,5.6 μB/R at 70 kOe,,,10.1016/j.jallcom.2004.05.057,True
Pr2Co3Al9,,37.0,,Orthorhombic,,,Pnma,,,,,,10.1016/S0925-8388(01)01103-3,True
Gd2Co3Al9,,77.5,,Orthorhombic,,"{'a': '12.757(2) Å', 'b': '7.570(5) Å', 'c': '9.450(2) Å'}",Cmcm,,,,,,10.1016/S0925-8388(01)01103-3,True
Tb2Co3Al9,,57.5,,Orthorhombic,,"{'a': '12.745(3) Å', 'b': '7.510(7) Å', 'c': '9.3709(3) Å'}",Cmcm,,,,,,10.1016/S0925-8388(01)01103-3,True
Dy2Co3Al9,13.0,,,Orthorhombic,,"{'a': '12.740(3) Å', 'b': '7.522(8) Å', 'c': '9.411(4) Å'}",Cmcm,,,,,,10.1016/S0925-8388(01)01103-3,True
Ho2Co3Al9,10.0,,,Orthorhombic,,"{'a': '12.746(4) Å', 'b': '7.511(5) Å', 'c': '9.380(3) Å'}",Cmcm,,,,,,10.1016/S0925-8388(01)01103-3,True
Er2Co3Al9,5.0,,,Orthorhombic,,"{'a': '12.738(3) Å', 'b': '7.509(7) Å', 'c': '9.378(4) Å'}",Cmcm,,,,,,10.1016/S0925-8388(01)01103-3,True
Tb2Co3Si5,,22.6,,Monoclinic,,,C2/c,,8.15 μB,,,,10.1016/S0921-4526(99)01410-6,True
Dy2Co3Si5,,21.9,,Monoclinic,,,C2/c,,9.8 μB,,,,10.1016/S0921-4526(99)01410-6,True
Tb2Ir3Si5,,11.0,,Orthorhombic,,,Ibam,,7.17 μB,,,,10.1016/S0921-4526(99)01410-6,True
Gd2CoAl3,70.0,,,MgCu2-type,Cubic,{'a': '7.708 Å'},Fd-3m,,8.84 μB/f.u,,,,10.1016/j.jallcom.2017.04.321,True
Tb2CoAl3,47.0,,,MgCu2-type,Cubic,{'a': '7.688 Å'},Fd-3m,,8.63 μB/f.u,,,,10.1016/j.jallcom.2017.04.321,True
Dy2CoAl3,33.0,,,MgCu2-type,Cubic,{'a': '7.629 Å'},Fd-3m,,9.40 μB/f.u,,,,10.1016/j.jallcom.2017.04.321,True
Ho2CoAl3,20.0,,,MgCu2-type,Cubic,{'a': '7.626 Å'},Fd-3m,,9.36 μB/f.u,,,,10.1016/j.jallcom.2017.04.321,True
GdCoAl,100.0,,,,,,,,,,,,10.1016/j.jallcom.2017.04.321,False
TbCoAl,70.0,,,,,,,,,,,,10.1016/j.jallcom.2017.04.321,False
DyCoAl,37.0,,,,,,,,,,,,10.1016/j.jallcom.2017.04.321,False
HoCoAl,10.0,,,,,,,,,,,,10.1016/j.jallcom.2017.04.321,False
Dy3Al2,94.0,,,,,,,,,,,,10.1016/j.jallcom.2017.04.321,False
DyFeSi,70.0,,,,,,,,,,,,10.1016/j.jallcom.2017.04.321,False
Dy12Co7,64.0,,,,,,,,,,,,10.1016/j.jallcom.2017.04.321,False
Gd2CoGa3,50.0,,,,,,,,,,,,10.1016/j.jallcom.2017.04.321,False
Er2Cu2Cd,36.0,,,,,,,,,,,,10.1016/j.jallcom.2017.04.321,False
HoAgAl,18.0,,,,,,,,,,,,10.1016/j.jallcom.2017.04.321,False
Gd2NiSi3,16.0,,,,,,,,,,,,10.1016/j.jallcom.2017.04.321,False
Dy2Cu2In,49.5,,48.0 K,Tetragonal,Mo2B2Fe-type,"{'a': '7.466 Å', 'c': '3.746 Å'}",,,10.85 μB,,,,10.1016/j.jallcom.2016.01.157,True
ErAgAl,14.0,,,,,,,,,,,,10.1016/j.jallcom.2016.01.157,False
HoAgAl,18.0,,,,,,,,,,,,10.1016/j.jallcom.2016.01.157,False
HoPdIn,23.0,,,,,,,,,,,,10.1016/j.jallcom.2016.01.157,False
DyNiIn,30.0,,,,,,,,,,,,10.1016/j.jallcom.2016.01.157,False
EuAuGe,33.0,,,,,,,,,,,,10.1016/j.jallcom.2016.01.157,False
NdMn2Ge0.4Si1.6,36.0,,,,,,,,,,,,10.1016/j.jallcom.2016.01.157,False
GdPdAl,46.0,,,,,,,,,,,,10.1016/j.jallcom.2016.01.157,False
Pr6Co2Si3,50.0,,,,,,,,,,,,10.1016/j.jallcom.2016.01.157,False
ErFeAl,55.0,,,,,,,,,,,,10.1016/j.jallcom.2016.01.157,False
Tb3Ni6Al2,57.0,,,,,,,,,,,,10.1016/j.jallcom.2016.01.157,False
Gd2CuGe6,,20.6,-37.7 K,Orthorhombic,,"{'a': '0.4003 nm', 'b': '0.4120 nm', 'c': '2.1096 nm'}",Amm2,,7.71 μB,7.94 μB,,,10.1016/j.solidstatesciences.2008.04.007,True
Tb2CuGe6,,33.1,-18.0 K,Orthorhombic,,"{'a': '0.4000 nm', 'b': '0.4113 nm', 'c': '2.1010 nm'}",Amm2,1.3 T,9.48 μB,9.72 μB,,,10.1016/j.solidstatesciences.2008.04.007,True
Dy2CuGe6,,22.0,-10.2 K,Orthorhombic,,"{'a': '0.3993 nm', 'b': '0.4100 nm', 'c': '2.0939 nm'}",Amm2,1.0 T,9.90 μB,10.65 μB,,,10.1016/j.solidstatesciences.2008.04.007,True
Er2CuGe6,,5.6,2 K,Orthorhombic,,"{'a': '0.3977 nm', 'b': '0.4080 nm', 'c': '2.0837 nm'}",Amm2,0.4 T,9.30 μB,9.58 μB,,,10.1016/j.solidstatesciences.2008.04.007,True
Sm2Fe17,400.0,,,Th2Zn17,,,,,,,,,10.1016/j.jmmm.2007.11.013,True
Gd2Fe17,472.0,,,Th2Zn17,,,,,,,,,10.1016/j.jmmm.2007.11.013,True
Tb2Fe17,415.0,,,Th2Zn17,,,,,,,,,10.1016/j.jmmm.2007.11.013,True
Dy2Fe17,364.0,,,Th2Ni17,,,,,,,,,10.1016/j.jmmm.2007.11.013,True
Er2Fe17,294.0,,,Th2Ni17,,,,,,,,,10.1016/j.jmmm.2007.11.013,True
Dy2Ni2Sn,,45.0,-25.4 K,Orthorhombic,,,Immm,"24 kOe (at 26 K), 28 kOe (at 6 K)",10.96 μB,5 μB/f.u. at 50 kOe,,,10.1016/j.jmmm.2014.06.065,True
Gd2PdSi3,,21.0,,Hexagonal,AlB2-derived,,P6/mmm,,7.99 μB,,,,10.1016/j.jallcom.2014.11.174,True
Dy2PdSi3,,7.0,,Hexagonal,AlB2-derived,,P6/mmm,,9.14 μB,,,,10.1016/j.jallcom.2014.11.174,True
Er2PdSi3,,7.0,,Hexagonal,AlB2-derived,,P6/mmm,,9.18 μB,,,,10.1016/j.jallcom.2014.11.174,True
HoNi2B2C,,6.5,,,,,,,,,,,10.1016/j.jallcom.2014.11.174,False
DyCuSi,,16.0,,,,,,,,,,,10.1016/j.jallcom.2014.11.174,False
TmCuAl,,4.0,,,,,,,,,,,10.1016/j.jallcom.2014.11.174,False
ErMn2Si2,,4.5,,,,,,,,,,,10.1016/j.jallcom.2014.11.174,False
ErRu2Si2,,5.5,,,,,,,,,,,10.1016/j.jallcom.2014.11.174,False
Dy2RhSi3,,6.3,-7 K,Hexagonal,,,P6_3/mmc,,7.0 μB,,,,10.1016/j.physb.2004.03.044,True
Ho2RhSi3,,5.2,1 K,Hexagonal,,"{'a': '4.043 Å', 'c': '3.902 Å'}",P6_3/mmc,,9.18 μB,,,,10.1016/j.physb.2004.03.044,True
Er2RhSi3,,5.0,6 K,Hexagonal,,,P6_3/mmc,,,,,,10.1016/j.physb.2004.03.044,True
Dy3Al2,94.0,,93.5 K,Zr3Al2-type,,,P42nm,26.0 kOe,11.26 μB,,,,10.1016/j.jallcom.2015.08.087,True
Dy3Co8Sn4,80.0,,,,,,,0.25 T,6.63 μB,17.33 μB/f.u.,0.36 T,,10.1016/S0925-8388(01)01271-3,True
Gd3Co8Sn4,102.5,,,,,,,,,,,,10.1016/S0925-8388(01)01271-3,False
Y3Co8Sn4,61.5,,,,,,,,,,,,10.1016/S0925-8388(01)01271-3,False
Tb3Co8Sn4,91.0,,,,,,,,,,,,10.1016/S0925-8388(01)01271-3,False
Nd2.5Dy0.5Fe21.9Co6Mo1.1,700.0,,,Monoclinic,,"{'a': '10.5949 Å', 'b': '8.5606 Å', 'c': '9.7335 Å'}",A 2/m,,,128.9 emu/g,,,10.1016/j.solidstatesciences.2008.01.032,True
Nd2Dy1Fe21.9Co6Mo1.1,700.0,,,Monoclinic,,"{'a': '10.5852 Å', 'b': '8.5475 Å', 'c': '9.7249 Å'}",A 2/m,,,120.3 emu/g,,,10.1016/j.solidstatesciences.2008.01.032,True
Nd1.5Dy1.5Fe22.1Co6Mo0.9,720.0,,,Monoclinic,,"{'a': '10.5731 Å', 'b': '8.5278 Å', 'c': '9.7110 Å'}",A 2/m,,,115.5 emu/g,,,10.1016/j.solidstatesciences.2008.01.032,True
Nd1Dy2Fe22.1Co6Mo0.9,730.0,,,Monoclinic,,"{'a': '10.5619 Å', 'b': '8.5125 Å', 'c': '9.6963 Å'}",A 2/m,,,111.8 emu/g,,,10.1016/j.solidstatesciences.2008.01.032,True
Nd0.5Dy2.5Fe22.3Co6Mo0.7,735.0,,,Monoclinic,,"{'a': '10.5458 Å', 'b': '8.4950 Å', 'c': '9.6829 Å'}",A 2/m,,,100.8 emu/g,,,10.1016/j.solidstatesciences.2008.01.032,True
Dy3Fe22.3Co6Mo0.7,735.0,,,CaCu5-type,,"{'a': '4.8705 Å', 'c': '4.1866 Å'}",P 6/mmm,,,83.7 emu/g,,,10.1016/j.solidstatesciences.2008.01.032,True
Yb3Fe5O12,,560.0,,Garnet,Cubic,,Ia-3d,,,,,,10.1016/j.jallcom.2005.08.083,True
Dy3Fe5O12,,560.0,,Garnet,Cubic,,Ia-3d,,,,,,10.1016/j.jallcom.2005.08.083,True
Tb3Fe5O12,,560.0,,Garnet,Cubic,,Ia-3d,,,,,,10.1016/j.jallcom.2005.08.083,True
Gd3Fe5O12,,560.0,,Garnet,Cubic,,Ia-3d,,,,,,10.1016/j.jallcom.2005.08.083,True
Sm3Fe5O12,,560.0,,Garnet,Cubic,,Ia-3d,,,,,,10.1016/j.jallcom.2005.08.083,True
Er3Fe5O12,,560.0,,Garnet,Cubic,,Ia-3d,,,,,,10.1016/j.jallcom.2005.08.083,True
Er2.5Y0.5Fe5O12,,560.0,,Garnet,Cubic,,Ia-3d,,,,,,10.1016/j.jallcom.2005.08.083,True
Er1.5Y1.5Fe5O12,,560.0,,Garnet,Cubic,,Ia-3d,,,,,,10.1016/j.jallcom.2005.08.083,True
Er1Y2Fe5O12,,560.0,,Garnet,Cubic,,Ia-3d,,,,,,10.1016/j.jallcom.2005.08.083,True
Er0.4Y2.6Fe5O12,,560.0,,Garnet,Cubic,,Ia-3d,,,,,,10.1016/j.jallcom.2005.08.083,True
Nd0.5Y2.5Fe5O12,,560.0,,Garnet,Cubic,,Ia-3d,,,,,,10.1016/j.jallcom.2005.08.083,True
Nd0.96Y2.04Fe5O12,,560.0,,Garnet,Cubic,,Ia-3d,,,,,,10.1016/j.jallcom.2005.08.083,True
Nd1.39Y1.61Fe5O12,,560.0,,Garnet,Cubic,,Ia-3d,,,,,,10.1016/j.jallcom.2005.08.083,True
Nd1.72Y1.28Fe5O12,,560.0,,Garnet,Cubic,,Ia-3d,,,,,,10.1016/j.jallcom.2005.08.083,True
Dy3Ga5O12,,0.37,,Cubic,,,Ia-3d,,,,,χA > χB,10.1016/j.jallcom.2009.08.115,False
Dy3Mn3SiGa2,,30.5,,ZrNiAl-type,,"{'a': '0.6944(2) nm', 'c': '0.4247(2) nm'}","P6b2m, No. 189",,"Dy: 6.5(2) μB, Mn: 4.3(2) μB",,,,10.1016/j.jallcom.2005.07.054,True
DyAuIn,,11.0,,ZrNiAl-type,,,,,,,,,10.1016/j.jallcom.2005.07.054,False
DyAgGe,,11.0,,ZrNiAl-type,,,,,,,,,10.1016/j.jallcom.2005.07.054,False
Dy3Ru4Al12,,7.0,,Hexagonal,,"{'a': '8.7764 Å (300 K), 8.7488 Å (3 K)', 'c': '9.5291 Å (300 K), 9.5002 Å (3 K)'}",P63/mmc,,,,,,10.1016/j.jmmm.2015.07.066,True
Nd4.8Ni12Sn24.2,,,2.8 K,Cubic,Im−3,{'a': '1.18994 nm'},Im−3,,3.6 μB,,,,10.1016/j.jallcom.2009.12.074,True
Gd4.5Ni12Sn24.5,,4.0,-1.5 K,Cubic,Im−3,{'a': '1.1854 nm'},Im−3,,7.7 μB,,,,10.1016/j.jallcom.2009.12.074,True
Dy4Ni12Sn25,,,-3.7 K,Cubic,Ce4Pt12Sn25,{'a': '1.18339 nm'},,,10.7 μB,,,,10.1016/j.jallcom.2009.12.074,True
Dy5Si2Ge2,,55.0,"+49 K (b axis), +29 K (ac plane)",Orthorhombic,Sm5Ge4-type,"{'a': '7.54162 Å', 'b': '14.58457 Å', 'c': '7.62286 Å'}",Pnma,,"9 μB/Dy3+ (b axis), 8.7 μB/Dy3+ (ac plane)",,,,10.1016/j.jmmm.2017.06.100,True
Dy5Si3,,137.0,55.5 K,Hexagonal,Mn5Si3-type,"{'a': '8.3948 Å', 'c': '6.3195 Å'}",P6_3/mcm,,6.45 μB/Dy at 90 kOe,,,,10.1016/j.jmmm.2012.11.012,True
Dy6Pb2Se11,,2.4,-8.4 K,,,,,,5.23 μB,,,Curie-Weiss behavior,10.1016/j.jallcom.2005.11.014,True
Ho6Pb2Se11,,2.2,-8.7 K,Y6Pb2Se11 type,Orthorhombic,"{'a': '0.40603 nm', 'b': '1.3397 nm', 'c': '3.7542 nm'}",Cmcm,,4.88 μB,,,Curie-Weiss behavior,10.1016/j.jallcom.2005.11.014,True
DyAuSn,,7.3,-16.3 K,Hexagonal,CaIn2-type,"{'a': '4.630 Å', 'c': '7.365 Å'}",P63/mmc,,10.36 μB,,,2.8 x 10^-6 cm^3/g,10.1016/j.jallcom.2004.08.033,True
DyAgSn,,9.4,-13 K,Hexagonal,CaIn2-type,"{'a': '4.682 Å', 'c': '7.344 Å'}",P63/mmc,,10.5 μB,,,,10.1016/j.jallcom.2004.08.033,True
GdAl2,170.0,,,Cubic Laves phase,C15,,,,,,,,10.1016/j.ijrefrig.2013.07.012,False
DyAl2,64.0,,,Cubic Laves phase,C15,,,,,,,,10.1016/j.ijrefrig.2013.07.012,False
Gd0.75Dy0.25Al2,141.0,,,Cubic Laves phase,C15,,,,,,,,10.1016/j.ijrefrig.2013.07.012,False
Gd0.5Dy0.5Al2,122.0,,,Cubic Laves phase,C15,,,,,,,,10.1016/j.ijrefrig.2013.07.012,False
Gd0.25Dy0.75Al2,89.0,,,Cubic Laves phase,C15,,,,,,,,10.1016/j.ijrefrig.2013.07.012,False
TbAuIn,,35.0,-17 K,Hexagonal ZrNiAl-type,Hexagonal,"{'a': '7.674 Å', 'c': '3.909 Å'}",P 6 2m,20.5 kOe,7.8 μB,,,,10.1016/S0925-8388(01)01853-9,True
DyAuIn,,11.0,-6 K,Hexagonal ZrNiAl-type,Hexagonal,"{'a': '7.653 Å', 'c': '3.899 Å'}",P 6 2m,15 kOe,5.4 μB,,,,10.1016/S0925-8388(01)01853-9,True
HoAuIn,,4.8,-9 K,Hexagonal ZrNiAl-type,Hexagonal,"{'a': '7.628 Å', 'c': '3.866 Å'}",P 6 2m,8 kOe,5.6 μB,,,,10.1016/S0925-8388(01)01853-9,True
GdAuIn,,12.5,-17 K,Hexagonal ZrNiAl-type,Hexagonal,,P 6 2m,30 kOe,2.0 μB,,,,10.1016/S0925-8388(01)01853-9,False
DyB6,,23.0,,Rhombohedral,Cubic,,,,,,,,10.1016/S0304-8853(02)01133-2,True
GdB6,,15.0,,,,,,,,,,,10.1016/S0304-8853(02)01133-2,False
HoB6,,5.6,,,,,,,,,,,10.1016/S0304-8853(02)01133-2,False
Ca0.99La0.01B6,600.0,,,,,,,,,,,,10.1016/S0304-8853(02)01133-2,False
GdCo0.27Sn2,,16.5,,CeNiSi2-type,Orthorhombic,"{'a': '4.4440 Å', 'b': '16.5022 Å', 'c': '4.3808 Å'}",Cmcm,,,,,,10.1016/S0925-8388(03)00635-2,True
TbCo0.25Sn2,,18.8,,CeNiSi2-type,Orthorhombic,"{'a': '4.4247 Å', 'b': '16.3774 Å', 'c': '4.3616 Å'}",Cmcm,,7.14 μB,,,,10.1016/S0925-8388(03)00635-2,True
DyCo0.26Sn2,,7.0,,CeNiSi2-type,Orthorhombic,"{'a': '4.4072 Å', 'b': '16.2847 Å', 'c': '4.3454 Å'}",Cmcm,,,,,,10.1016/S0925-8388(03)00635-2,True
HoCo0.23Sn2,,5.6,,CeNiSi2-type,Orthorhombic,"{'a': '4.3923 Å', 'b': '16.2230 Å', 'c': '4.3335 Å'}",Cmcm,,6.79 μB,,,,10.1016/S0925-8388(03)00635-2,True
ErCo0.24Sn2,,4.5,,CeNiSi2-type,Orthorhombic,"{'a': '4.3807 Å', 'b': '16.1519 Å', 'c': '4.3175 Å'}",Cmcm,,,,,,10.1016/S0925-8388(03)00635-2,True
GdCo3Sn,133.0,,,BaLi4,Hexagonal,"{'a': '0.8893 nm', 'c': '0.7506 nm'}",P63/mmc,,,,,,10.1016/S0925-8388(02)00525-X,True
TbCo3Sn,105.0,,,BaLi4,Hexagonal,,P63/mmc,,,,,,10.1016/S0925-8388(02)00525-X,True
DyCo3Sn,82.0,,,BaLi4,Hexagonal,,P63/mmc,,,,,,10.1016/S0925-8388(02)00525-X,True
HoCo3Sn,57.0,,,BaLi4,Hexagonal,,P63/mmc,,,,,,10.1016/S0925-8388(02)00525-X,True
ErCo3Sn,47.0,,,BaLi4,Hexagonal,,P63/mmc,,,,,,10.1016/S0925-8388(02)00525-X,True
TmCo3Sn,37.0,,,BaLi4,Hexagonal,,P63/mmc,,,,,,10.1016/S0925-8388(02)00525-X,True
