Repository: MaMMoS-project/ML-models

# ML-models
Collection of various ML models developed for the MaMMoS project

Models are organized in different folders of this repository:


- ./beyond-stoner-wolfarth:

   ML models to replace single-grain micromagnetics simulations by ML predictions for:

   -- ./beyond-stoner-wolfarth/single-grain-easy-axis-model:
      where the H and K1 vector are aligned along the z-axis of the simulation cube
      This model predicts Mr, Hc, and BHmax from a, k1, and Ms
      Current model version: v1.0

   -- ./inverse-beyond-stoner-wolfarth/single-grain-easy-axis-model:
      where the H and K1 vector are aligned along the z-axis of the simulation cube

File: compound-to-experimental-tc/data/MagneticMaterials_All.csv (part 31 of 94)
Material_Name,Curie,Neel,Curie_Weiss,Crystal_Structure,Lattice_Structure,Lattice_Parameters,Space_Group,Coercivity,Magnetic_Moment,Magnetization,Remanence,Susceptibility,DOI,Experimental
GdCoSn,,27.0,,,Orthorhombic,"{'a': '0.731 nm', 'b': '0.452 nm', 'c': '0.764 nm'}",Pnma,,,,,,10.1016/S0925-8388(02)00525-X,True
DyCoC,,6.8,,Tetragonal,,"{'a': '3.6 Å', 'c': '6.8 Å'}",,,,,,,10.1016/S0925-8388(00)01361-X,True
HoCoC,,7.5,,Tetragonal,,"{'a': '3.6 Å', 'c': '6.8 Å'}",,,,,,,10.1016/S0925-8388(00)01361-X,True
ErCoC,,4.0,,Tetragonal,,"{'a': '3.6 Å', 'c': '6.8 Å'}",,,,,,,10.1016/S0925-8388(00)01361-X,True
DyCr0.5Mn0.5O3,,74.0,-18 K,Orthorhombic,Pbnm,,Pbnm,,,,,,10.1016/j.jallcom.2015.10.030,True
DyCrO3,,146.0,,,,,,,,,,,10.1016/j.jallcom.2015.10.030,False
DyMnO3,,57.0,,,,,,,,,,,10.1016/j.jallcom.2015.10.030,False
DyCu,,62.0,-28.7 K,CsCl-type,Cubic,,Pm-3m,,,,,Curie-Weiss behavior in paramagnetic phase,10.1016/j.physb.2013.03.037,True
DyCu2,,27.2,6.2 K,Orthorhombic,,"{'a': '4.300 Å', 'b': '6.796 Å', 'c': '7.291 Å'}",,,10.75 μB,,,,10.1016/j.jmmm.2009.05.062,True
DyCu2Ge2,,6.2,-5.1 K,ThCr2Si2-type,Body-centred tetragonal,"{'a': '4.025 Å', 'c': '10.279 Å'}",I4/mmm,,10.4 μB,8.13 μB at 5 T,,,10.1016/j.intermet.2011.02.017,True
HoCu2Ge2,,5.6,-3.2 K,ThCr2Si2-type,Body-centred tetragonal,"{'a': '4.015 Å', 'c': '10.298 Å'}",I4/mmm,,10.3 μB,7.44 μB at 5 T,,,10.1016/j.intermet.2011.02.017,True
ErCu2Ge2,,3.0,-4.6 K,ThCr2Si2-type,Body-centred tetragonal,"{'a': '4.000 Å', 'c': '10.311 Å'}",I4/mmm,,9.5 μB,7.68 μB at 5 T,,,10.1016/j.intermet.2011.02.017,True
TmCu2Ge2,,3.9,-10.6 K,ThCr2Si2-type,Body-centred tetragonal,"{'a': '3.991 Å', 'c': '10.318 Å'}",I4/mmm,,7.3 μB,2.43 μB at 5 T,,,10.1016/j.intermet.2011.02.017,True
DyCu2Si2,,9.4,"{'Direction_001': '-20 K', 'Direction_100': '5 K'}",Tetragonal,,,,,10.0 μB,7.9 μB at 7 T,,,10.1016/j.jmmm.2003.11.355,True
DyCuSb2,,6.4,,ZrCuSi2-type,Tetragonal,"{'a': '4.2558', 'c': '9.8574'}",P4/nmm,,7.5 μB,,,,10.1016/j.jallcom.2004.04.065,True
HoCuSb2,,4.5,,ZrCuSi2-type,Tetragonal,"{'a': '4.2515', 'c': '9.8406'}",P4/nmm,,"2.50 μB, 4.27 μB, 1.88 μB",,,,10.1016/j.jallcom.2004.04.065,True
CeCuSb2,,8.0,,ZrCuSi2-type,Tetragonal,,P4/nmm,,,,,,10.1016/j.jallcom.2004.04.065,False
GdCuSb2,,12.0,,ZrCuSi2-type,Tetragonal,,P4/nmm,,,,,,10.1016/j.jallcom.2004.04.065,False
TbCuSb2,,9.0,,ZrCuSi2-type,Tetragonal,,P4/nmm,,,,,,10.1016/j.jallcom.2004.04.065,False
NdCuSb2,,3.78,,ZrCuSi2-type,Tetragonal,,P4/nmm,,,,,,10.1016/j.jallcom.2004.04.065,False
DyCuSi,,11.0,20.0 K,Ni2In-type,Hexagonal,"{'a': '4.14 Å', 'c': '7.396 Å'}",P63/mmc,,4.8 μB,,,,10.1016/S0925-8388(03)00481-X,True
HoCuSi,,9.0,15.0 K,Ni2In-type,Hexagonal,"{'a': '4.13 Å', 'c': '7.379 Å'}",P63/mmc,,3.3 μB,,,,10.1016/S0925-8388(03)00481-X,True
TbCuSi,,16.0,,Ni2In-type,Hexagonal,,P63/mmc,,,,,,10.1016/S0925-8388(03)00481-X,False
ErCuSi,,6.8,,Ni2In-type,Hexagonal,,P63/mmc,,9.1 μB,,,,10.1016/S0925-8388(03)00481-X,False
TmCuSi,5.8,6.5,,Ni2In-type,Hexagonal,,P63/mmc,,6.2 μB,,,,10.1016/S0925-8388(03)00481-X,False
Tb21Fe79,403.0,,,Amorphous,,,,,,,,,10.1016/j.jmmm.2009.08.050,True
Dy22Fe78,343.0,,,Amorphous,,,,,,,,,10.1016/j.jmmm.2009.08.050,True
DySn2,,18.0,-11.4 K,Orthorhombic,ZrSi2-type,"{'a': '4.3879 Å', 'b': '16.2231 Å', 'c': '4.2969 Å'}",Cmcm,,,,,4.70×10^−8 m^3/mol,10.1016/j.intermet.2004.05.009,True
DyFe0.05Sn2,,12.4,-15.4 K,Orthorhombic,CeNiSi2-type,"{'a': '4.3946 Å', 'b': '16.2498 Å', 'c': '4.3139 Å'}",Cmcm,,,,,1.26×10^−7 m^3/mol,10.1016/j.intermet.2004.05.009,True
DyFe0.1Sn2,,7.3,-15.4 K,Orthorhombic,CeNiSi2-type,"{'a': '4.4029 Å', 'b': '16.2552 Å', 'c': '4.3253 Å'}",Cmcm,,,,,1.27×10^−7 m^3/mol,10.1016/j.intermet.2004.05.009,True
DyFe0.2Sn2,,7.1,-23.6 K,Orthorhombic,CeNiSi2-type,"{'a': '4.4093 Å', 'b': '16.2564 Å', 'c': '4.3448 Å'}",Cmcm,,,,,4.95×10^−7 m^3/mol,10.1016/j.intermet.2004.05.009,True
DyFe0.3Sn2,,7.0,-22.4 K,Orthorhombic,CeNiSi2-type,"{'a': '4.4111 Å', 'b': '16.2700 Å', 'c': '4.3440 Å'}",Cmcm,,,,,3.33×10^−6 m^3/mol,10.1016/j.intermet.2004.05.009,True
DyFe0.6Mn0.4O3,,390.0,,Orthorhombic Perovskite,Orthorhombic,"{'a': '5.673 Å', 'b': '7.531 Å', 'c': '5.288 Å'}",Pnma,,,,,,10.1016/j.jallcom.2016.04.076,True
DyFeO3,,645.0,,Orthorhombic Perovskite,Orthorhombic,,Pnma,,,,,,10.1016/j.jallcom.2016.04.076,False
DyFe11Ti,552.0,,,ThMn12,Tetragonal,,I4/mmm,,,,,,10.1016/S0304-8853(03)00245-2,True
DyFe11TiH,600.0,,,ThMn12,Tetragonal,,I4/mmm,,,,,,10.1016/S0304-8853(03)00245-2,True
TbFe2Al10,,16.5,,Orthorhombic,,"{'a': '893.9 pm', 'b': '1011.7 pm', 'c': '897.9 pm'}",Cmcm,,8.72 μB,,,,10.1016/S0921-4526(99)01787-1,True
DyFe2Al10,,7.5,,Orthorhombic,,"{'a': '893.3 pm', 'b': '1010.6 pm', 'c': '896.9 pm'}",Cmcm,,6.5 μB,,,,10.1016/S0921-4526(99)01787-1,True
DyFe2Si2,,3.8,,Body-centered tetragonal,ThCr2Si2-type,,I4/mmm,,"9.73 to 9.84 μB (A ion), 7.46 μB (B ion)",,,,10.1016/j.jpcs.2010.07.008,True
DyFe5Al7,231.0,,,Tetragonal,Tetragonal,"{'a': '8.689 Å', 'c': '5.042 Å'}",I4/mmm,,2.1 μB/f.u. (spontaneous at 2 K),17 μB/f.u. (at highest field),,,10.1016/j.jallcom.2012.11.083,True
DyFe6Al6,340.0,,,CeMn4Al8-type,I4/mmm,,I4/mmm,,,,,,10.1016/j.physb.2004.01.049,True
DyMnGeFe5Al5,265.0,,,I4/mmm,I4/mmm,,I4/mmm,1.1 T at 4.2 K,,,,,10.1016/j.physb.2004.01.049,True
DyFeAl,129.0,,143 K,MgZn2-type,Hexagonal,"{'a': '5.38 Å', 'c': '8.72 Å'}",P63/mmc,,10.76 μB/formula,,,,10.1016/j.intermet.2013.11.019,True
DyGa,115.0,,,Orthorhombic,CrB-type,"{'a': '4.2929 Å', 'b': '10.865 Å', 'c': '4.0627 Å'}",Cmcm,,9.8 μB,,,,10.1016/j.jmmm.2015.04.064,True
GdGa,183.0,,,Orthorhombic,CrB-type,,Cmcm,,,,,,10.1016/j.jmmm.2015.04.064,False
TmGa,,15.0,,Orthorhombic,CrB-type,,Cmcm,,,,,,10.1016/j.jmmm.2015.04.064,False
TbIrSi,,32.0,,TiNiSi-type,Orthorhombic,"{'a': '6.8618 Å', 'b': '4.2100 Å', 'c': '7.4262 Å'}",Pnma,,8.96 μB,,,,10.1016/S0925-8388(00)01446-8,True
DyIrSi,,7.0,,TiNiSi-type,Orthorhombic,"{'a': '6.8167 Å', 'b': '4.1929 Å', 'c': '7.4384 Å'}",Pnma,,,,,,10.1016/S0925-8388(00)01446-8,True
HoIrSi,,4.6,,TiNiSi-type,Orthorhombic,"{'a': '6.7703 Å', 'b': '4.1748 Å', 'c': '7.4432 Å'}",Pnma,,9.9 μB,,,,10.1016/S0925-8388(00)01446-8,True
ErIrSi,,3.8,,TiNiSi-type,Orthorhombic,"{'a': '6.7348 Å', 'b': '4.1594 Å', 'c': '7.4444 Å'}",Pnma,,6.54 μB,,,,10.1016/S0925-8388(00)01446-8,True
DyMn2O5,,44.0,,Orthorhombic,,"{'a': '7.25 Å', 'b': '8.44 Å', 'c': '5.64 Å'}",Pbam,,,,,,10.1016/j.physb.2016.09.025,True
DyMn6Ge6,,423.0,,Hexagonal,HfFe6Ge6-type,,P6/mmm,,,,,,10.1016/j.msea.2003.10.102,True
DyFe6Al6,340.0,,,Tetragonal,CeMn4Al8-type,,I4/mmm,,,,,,10.1016/j.msea.2003.10.102,True
SmMnO3,,65.0,-31.2 K,Orthorhombic,Pbnm,"{'a': '5.369(1) Å', 'b': '5.866(1) Å', 'c': '7.484(1) Å'}",Pbnm,,5.19 μB,,,,10.1016/j.jcrysgro.2007.03.052,True
EuMnO3,,65.0,-95.0 K,Orthorhombic,Pbnm,"{'a': '5.347(1) Å', 'b': '5.874(1) Å', 'c': '7.456(2) Å'}",Pbnm,,6.14 μB,,,,10.1016/j.jcrysgro.2007.03.052,True
GdMnO3,,45.0,-35.5 K,Orthorhombic,Pbnm,"{'a': '5.3160(1) Å', 'b': '5.8683(1) Å', 'c': '7.4252(1) Å'}",Pbnm,,9.12 μB,,,,10.1016/j.jcrysgro.2007.03.052,True
TbMnO3,,40.0,-28.8 K,Orthorhombic,Pbnm,"{'a': '5.301(1) Å', 'b': '5.847(1) Å', 'c': '7.401(1) Å'}",Pbnm,,11.05 μB,,,,10.1016/j.jcrysgro.2007.03.052,True
DyMnO3,,40.0,-25.3 K,Orthorhombic,Pnma,"{'a': '5.8496(12) Å', 'b': '7.3941(15) Å', 'c': '5.2841(11) Å'}",Pnma,,11.19 μB,,,,10.1016/j.jcrysgro.2007.03.052,True
HoMnO3,,40.0,-22.6 K,Orthorhombic,Pbnm,"{'a': '5.26011(6) Å', 'b': '5.84144(8) Å', 'c': '7.3583(1) Å'}",Pbnm,,11.52 μB,,,,10.1016/j.jcrysgro.2007.03.052,True
DyNi,61.0,,56K,Orthorhombic,FeB-type,,Pnma,200 Oe,10.67 μB/F.U.,8.9 μB/F.U.,,,10.1016/j.jmmm.2016.02.052,True
DyNi,47.0,,41K,Orthorhombic,FeB-type,,Pnma,1000 Oe,10.65 μB/F.U.,8.1 μB/F.U.,,,10.1016/j.jmmm.2016.02.052,True
Dy12Co7,64.0,,,,,,,,,10 μB/F.U.,,,10.1016/j.jmmm.2016.02.052,False
HoCoNi,42.0,,,,,,,,,15.5 μB/F.U.,,,10.1016/j.jmmm.2016.02.052,False
DyCoNi,68.0,,,,,,,,,12 μB/F.U.,,,10.1016/j.jmmm.2016.02.052,False
DyCo2,140.0,,,,,,,,,11 μB/F.U.,,,10.1016/j.jmmm.2016.02.052,False
TbNi2,37.0,,,,,,,,,13.9 μB/F.U.,,,10.1016/j.jmmm.2016.02.052,False
DyNi2,21.5,,,,,,,,,23.5 μB/F.U.,,,10.1016/j.jmmm.2016.02.052,False
NdMn2Ge0.4Si1.6,36.0,,,,,,,,,18 μB/F.U.,,,10.1016/j.jmmm.2016.02.052,False
GdCo2B2,25.0,,,,,,,,,17.1 μB/F.U.,,,10.1016/j.jmmm.2016.02.052,False
TbCoC2,28.0,,,,,,,,,15.3 μB/F.U.,,,10.1016/j.jmmm.2016.02.052,False
TbNi0.26Sn2,,17.4,,CeNiSi2-type,Orthorhombic,"{'a': '4.398(1) Å', 'b': '16.432(4) Å', 'c': '4.343(1) Å'}",Cmcm,,8.05(8) μB,,,,10.1016/j.physb.2004.03.032,True
DyNi0.22Sn2,,8.0,,CeNiSi2-type,Orthorhombic,"{'a': '4.385(3) Å', 'b': '16.257(17) Å', 'c': '4.320(13) Å'}",Cmcm,,9.2(3) μB,,,,10.1016/j.physb.2004.03.032,True
HoNi0.16Sn2,,6.6,,CeNiSi2-type,Orthorhombic,"{'a': '4.422(2) Å', 'b': '16.408(7) Å', 'c': '4.357(2) Å'}",Cmcm,,7.46(13) μB,,,,10.1016/j.physb.2004.03.032,True
DyNi0.67Si1.34,,6.2,-0.6 K,Hexagonal,AlB2-type,"{'a': '3.9873 Å', 'b': '3.9873 Å', 'c': '3.9733 Å'}",P 6/mmm (No. 191),"2.5 kOe at 2 K, 1.5 kOe at 3 K",10.73 μB/Dy,6.13 μB/Dy at 70 kOe and 2 K,,,10.1016/j.jmmm.2017.04.033,True
DyNi4Si,15.6,,,,,,,,,,,,10.1016/j.jmmm.2017.04.033,False
DyNi2Si,16.0,,,,,,,,,,,,10.1016/j.jmmm.2017.04.033,False
Dy3Ni8Si,17.0,,,,,,,,,,,,10.1016/j.jmmm.2017.04.033,False
Dy3NiSi3,,140.0,,,,,,,,,,,10.1016/j.jmmm.2017.04.033,False
DyNiSi,,8.8,,,,,,,,,,,10.1016/j.jmmm.2017.04.033,False
DyNiSi2,,24.0,,,,,,,,,,,10.1016/j.jmmm.2017.04.033,False
DyNi2Si2,,5.6,,,,,,,,,,,10.1016/j.jmmm.2017.04.033,False
Dy2Ni3Si5,,9.5,,,,,,,,,,,10.1016/j.jmmm.2017.04.033,False
DyNi0.9In1.1,,14.0,,Hexagonal ZrNiAl-type,Hexagonal,"{'a': '7.4685', 'c': '3.7577'}",,,3.9 μB,,,,10.1016/j.jmmm.2003.12.1324,True
HoNi0.8In1.2,,7.0,,Hexagonal ZrNiAl-type,Hexagonal,"{'a': '7.5719', 'c': '3.7097'}",,,1.5 μB,,,,10.1016/j.jmmm.2003.12.1324,True
ErNi0.9In1.1,8.0,,,Hexagonal ZrNiAl-type,Hexagonal,"{'a': '7.3838', 'c': '3.6925'}",,,5.63 μB,,,,10.1016/j.jmmm.2003.12.1324,True
HoNiIn,22.0,,,Hexagonal ZrNiAl-type,Hexagonal,,,,,,,,10.1016/j.jmmm.2003.12.1324,False
ErNiIn,9.0,,,Hexagonal ZrNiAl-type,Hexagonal,,,,,,,,10.1016/j.jmmm.2003.12.1324,False
DyNiIn,,32.0,,Hexagonal ZrNiAl-type,Hexagonal,,,,,,,,10.1016/j.jmmm.2003.12.1324,False
DyNi2,21.0,,,Cubic,Laves-phase superstructure,,,,,,,,10.1016/j.jallcom.2010.05.182,False
HoNi2,13.0,,,Cubic,Laves-phase superstructure,,,,,,,,10.1016/j.jallcom.2010.05.182,False
ErNi2,7.0,,,Cubic,Laves-phase superstructure,,,,,,,,10.1016/j.jallcom.2010.05.182,False
DyNi2Mn,94.0,,,MgCu2-type,Cubic Laves,{'a': '7.1406 Å'},Fd3m,0.73 T,,6.7 μB/f.u.,,,10.1016/S0038-1098(02)00041-8,True
DyNi2,25.0,,,C15,Cubic Laves,{'a': '7.142 Å'},,,,8.8 μB/f.u.,,,10.1016/S0038-1098(02)00041-8,
DyMn2,45.0,,,C15,Cubic Laves,{'a': '7.602 Å'},,,,8.9 μB/f.u.,,,10.1016/S0038-1098(02)00041-8,
DyNi3,67.0,,,Hexagonal,Hexagonal,"{'a': '4.966 Å', 'c': '24.35 Å'}",,,,7.0 μB/f.u.,,,10.1016/S0038-1098(02)00041-8,
DyNi2Si2,,6.5,,ThCr2Si2-type body-centered tetragonal,,"{'a': '3.9520 Å', 'c': '9.5425 Å'}",I4/mmm,0.6 T at 2 K,,,,,10.1016/j.jmmm.2013.05.039,True
HoNi2Si2,,4.9,,ThCr2Si2-type body-centered tetragonal,,"{'a': '3.9433 Å', 'c': '9.5335 Å'}",I4/mmm,0.5 T,,,,,10.1016/j.jmmm.2013.05.039,True
ErNi2Si2,,3.5,,ThCr2Si2-type body-centered tetragonal,,"{'a': '3.9314 Å', 'c': '9.5223 Å'}",I4/mmm,0.3 T,,,,,10.1016/j.jmmm.2013.05.039,True
ErMn2Si2,,4.5,,,,,,,,,,,10.1016/j.jmmm.2013.05.039,False
ErRu2Si2,,5.5,,,,,,,,,,,10.1016/j.jmmm.2013.05.039,False
ErCr2Si2,,4.5,,,,,,,,,,,10.1016/j.jmmm.2013.05.039,False
HoCuSi,,7.0,,,,,,,,,,,10.1016/j.jmmm.2013.05.039,False
Er4NiCd,,5.9,,,,,,,,,,,10.1016/j.jmmm.2013.05.039,False
Dy0.9Tm0.1Ni2B2C,,9.2,,,,,,,,,,,10.1016/j.jmmm.2013.05.039,False
ErNi2,,7.0,,,,,,,,,,,10.1016/j.jmmm.2013.05.039,False
ErNiBC,,5.0,,,,,,,,,,,10.1016/j.jmmm.2013.05.039,False
HoNi2B2C,,6.5,,,,,,,,,,,10.1016/j.jmmm.2013.05.039,False
DyNiAl,30.0,15.0,"{'Theta_P_b': '11 K', 'Theta_P_c': '46 K'}",Hexagonal,ZrNiAl-type,"{'a': '699.8 pm', 'c': '384.7 pm'}",,,8.5 μB per formula unit at 1.6 K,,,,10.1016/j.jmmm.2004.01.029,True
NdNiIn,14.5,,,ZrNiAl-type hexagonal,,,P 6̄ 2m,,2.2 μB,,,,10.1016/j.jmmm.2003.12.641,True
TbNiIn,,68.0,,ZrNiAl-type hexagonal,,,P 6̄ 2m,,6.0 μB,,,,10.1016/j.jmmm.2003.12.641,True
DyNiIn,,32.0,,ZrNiAl-type hexagonal,,,P 6̄ 2m,,5.4 μB,,,,10.1016/j.jmmm.2003.12.641,True
HoNiIn,,22.0,,ZrNiAl-type hexagonal,,,P 6̄ 2m,,5.9 μB,,,,10.1016/j.jmmm.2003.12.641,True
ErNiIn,,9.0,,ZrNiAl-type hexagonal,,,P 6̄ 2m,,5.2 μB,,,,10.1016/j.jmmm.2003.12.641,True
CeAuIn,,6.0,,ZrNiAl-type hexagonal,,,P 6̄ 2m,,1.2 μB,,,,10.1016/j.jmmm.2003.12.641,True
TbAuIn,,35.0,,ZrNiAl-type hexagonal,,,P 6̄ 2m,,7.8 μB,,,,10.1016/j.jmmm.2003.12.641,True
HoAuIn,,4.5,,ZrNiAl-type hexagonal,,,P 6̄ 2m,,5.4 μB,,,,10.1016/j.jmmm.2003.12.641,True
DyAuIn,,11.0,,ZrNiAl-type hexagonal,,,P 6̄ 2m,,5.4 μB,,,,10.1016/j.jmmm.2003.12.641,True
ErAuIn,,3.0,,ZrNiAl-type hexagonal,,,P 6̄ 2m,,2.5 μB,,,,10.1016/j.jmmm.2003.12.641,True
DyNiSb2,,8.2,-5 K,ZrCuSi2-type,Tetragonal,"{'a': '4.311 Å', 'c': '9.307 Å'}",P4/nmm,,5.2 μB,,,,10.1016/S0925-8388(99)00681-7,True
HoNiSb2,,6.6,-4.5 K,ZrCuSi2-type,Tetragonal,"{'a': '4.301 Å', 'c': '9.256 Å'}",P4/nmm,,6.5 μB,,,,10.1016/S0925-8388(99)00681-7,True
PrNiSb2,,6.3,,,,,,,,,,,10.1016/S0925-8388(99)00681-7,False
GdNiSb2,,9.0,,,,,,,,,,,10.1016/S0925-8388(99)00681-7,False
TbNiSb2,,12.0,,,,,,,,,,,10.1016/S0925-8388(99)00681-7,False
NdNiSb2,,2.3,,,,,,,,,,,10.1016/S0925-8388(99)00681-7,False
DyNiSn,,6.5,,Orthorhombic,,,Pnma,,,,,,10.1016/j.jallcom.2005.04.059,True
TbPdGa,,34.0,,Orthorhombic,TiNiSi-type,"{'a': '6.9981(7) Å', 'b': '4.4616(4) Å', 'c': '7.6186(8) Å'}",Pnma,,8.14(27) μB,,,,10.1016/S0925-8388(00)00742-8,True
DyPdGa,20.0,,,Orthorhombic,TiNiSi-type,"{'a': '6.9208(12) Å', 'b': '4.4375(7) Å', 'c': '7.6034(13) Å'}",Pnma,,,,,,10.1016/S0925-8388(00)00742-8,True
HoPdGa,,6.8,,Orthorhombic,TiNiSi-type,"{'a': '6.8795(9) Å', 'b': '4.4282(5) Å', 'c': '7.6206(10) Å'}",Pnma,,7.15(8) μB,,,,10.1016/S0925-8388(00)00742-8,True
ErPdGa,,5.0,,Orthorhombic,TiNiSi-type,"{'a': '6.8486(9) Å', 'b': '4.4138(5) Å', 'c': '7.5792(9) Å'}",Pnma,,9.2 μB,,,,10.1016/S0925-8388(00)00742-8,True
GdPdGa,,5.1,,Orthorhombic,TiNiSi-type,"{'a': '6.9981(7) Å', 'b': '4.4616(4) Å', 'c': '7.6186(8) Å'}",Pnma,,,,,,10.1016/S0925-8388(00)00742-8,True
TbPdIn,74.0,,60 K,ZrNiAl-type,Hexagonal,"{'a': '7.645 Å', 'c': '3.842 Å'}",p 6̄ 2 m,4.4×10^4 A/m,9.73 μB,,,,10.1016/S0304-8853(01)00950-7,True
DyPdIn,38.0,23.0,29 K,ZrNiAl-type,Hexagonal,"{'a': '7.636 Å', 'c': '3.817 Å'}",p 6̄ 2 m,1.0×10^4 A/m,10.50 μB,,,,10.1016/S0304-8853(01)00950-7,True
DyPdSn,,10.8,,Orthorhombic,ε-TiNiSi-type,"{'a': '7.1653 Å', 'b': '4.5909 Å', 'c': '7.8964 Å'}",Pnma,,10.8 μB,7.6 μB/f.u.,,,10.1016/j.jallcom.2016.09.121,True
TbNiSn,,18.5,,Orthorhombic,ε-TiNiSi-type,,,,,,,,10.1016/j.jallcom.2016.09.121,False
TbPdSn,,23.8,,Orthorhombic,ε-TiNiSi-type,,,,,,,,10.1016/j.jallcom.2016.09.121,False
DyNiSn,,7.3,,Orthorhombic,ε-TiNiSi-type,,,,,,,,10.1016/j.jallcom.2016.09.121,False
GdPtGa,,23.0,+19K,Orthorhombic,TiNiSi-type,,Pnma,,,7.4 μB,,,10.1016/S0921-4526(99)01868-2,True
TbPtGa,,27.0,+3K,Orthorhombic,TiNiSi-type,"{'a': '6.8679 Å', 'b': '4.4065 Å', 'c': '7.6200 Å'}",Pnma,24 kOe,8.2 μB,7.1 μB,,,10.1016/S0921-4526(99)01868-2,True
DyPtGa,,12.0,+1K,Orthorhombic,TiNiSi-type,"{'a': '6.8765 Å', 'b': '4.4045 Å', 'c': '7.6405 Å'}",Pnma,8 kOe,4.3 μB,7.5 μB,,,10.1016/S0921-4526(99)01868-2,True
HoPtGa,,5.6,-2K,Orthorhombic,TiNiSi-type,"{'a': '6.8250 Å', 'b': '4.3900 Å', 'c': '7.6110 Å'}",Pnma,1.8 kOe,7.3 μB,9.8 μB,,,10.1016/S0921-4526(99)01868-2,True
ErPtGa,,3.2,-6.5K,Orthorhombic,TiNiSi-type,"{'a': '6.7926 Å', 'b': '4.3979 Å', 'c': '7.6203 Å'}",Pnma,,6.4 μB,8.0 μB,,,10.1016/S0921-4526(99)01868-2,True
SmRhO3,,2.5,,GdFeO3-type,Orthorhombic,,Pnma,,0.14 μB/Sm,,,,10.1016/j.jallcom.2010.07.004,True
GdRhO3,,2.2,-2.5 K,GdFeO3-type,Orthorhombic,,Pnma,,7.94 μB,,,,10.1016/j.jallcom.2010.07.004,True
TbRhO3,,2.2,-4.51 K,GdFeO3-type,Orthorhombic,,Pnma,,9.78 μB,,,,10.1016/j.jallcom.2010.07.004,True
DyRhO3,,3.2,-2.87 K,GdFeO3-type,Orthorhombic,,Pnma,,10.65 μB,,,,10.1016/j.jallcom.2010.07.004,True
HoRhO3,,2.4,-2.23 K,GdFeO3-type,Orthorhombic,,Pnma,,10.60 μB,,,,10.1016/j.jallcom.2010.07.004,True
ErRhO3,,0.91,-6.46 K,GdFeO3-type,Orthorhombic,,Pnma,,9.58 μB,,,,10.1016/j.jallcom.2010.07.004,True
YbRhO3,,2.3,-0.37 K,GdFeO3-type,Orthorhombic,,Pnma,,4.53 μB,,,,10.1016/j.jallcom.2010.07.004,True
PrRu2P2,,24.0,15 K,Tetragonal,ThCr2Si2-type,"{'a': '0.4048 nm', 'b': '0.4048 nm', 'c': '0.9981 nm'}",I4/mmm,,3.9 μB/f.u.,,,,10.1016/j.jallcom.2008.01.005,True
NdRu2P2,,19.0,-4.7 K,Tetragonal,ThCr2Si2-type,"{'a': '0.4047 nm', 'b': '0.4047 nm', 'c': '0.9872 nm'}",I4/mmm,,3.3 μB/f.u.,,,,10.1016/j.jallcom.2008.01.005,True
SmRu2P2,,15.0,,Tetragonal,ThCr2Si2-type,"{'a': '0.4035 nm', 'b': '0.4035 nm', 'c': '0.9724 nm'}",I4/mmm,,,,,,10.1016/j.jallcom.2008.01.005,True
TbRu2P2,,22.5,-51 K,Tetragonal,ThCr2Si2-type,"{'a': '0.4026 nm', 'b': '0.4026 nm', 'c': '0.9574 nm'}",I4/mmm,,10.1 μB/f.u.,,,,10.1016/j.jallcom.2008.01.005,True
DyRu2P2,,13.0,18 K,Tetragonal,ThCr2Si2-type,"{'a': '0.4026 nm', 'b': '0.4026 nm', 'c': '0.9538 nm'}",I4/mmm,,10.9 μB/f.u.,,,,10.1016/j.jallcom.2008.01.005,True
ErRu2P2,,,-8.3 K,Tetragonal,ThCr2Si2-type,"{'a': '0.4021 nm', 'b': '0.4021 nm', 'c': '0.9463 nm'}",I4/mmm,,9.6 μB/f.u.,,,,10.1016/j.jallcom.2008.01.005,True
DyTiGe,,179.0,150 K,Tetragonal,CeFeSi-type,"{'a': '403.37 pm', 'c': '760.39 pm'}",P4/nmm,,8.23 μB,9.8 μB/Dy,,,10.1016/S0921-4526(01)00980-2,True
GdTiSi,,400.0,369 K,CeFeSi-type,Tetragonal,"{'a': '4.049 Å', 'c': '7.648 Å'}",P4/nmm,,7.3 μB,,,,10.1016/S0304-8853(02)00060-4,True
TbTiSi,,286.0,186 K,CeFeSi-type,Tetragonal,"{'a': '4.038 Å', 'c': '7.579 Å'}",P4/nmm,,10.14 μB,,,,10.1016/S0304-8853(02)00060-4,True
DyTiSi,,170.0,110 K,CeFeSi-type,Tetragonal,"{'a': '4.025 Å', 'c': '7.545 Å'}",P4/nmm,,10.43 μB,,,,10.1016/S0304-8853(02)00060-4,True
HoTiSi,,95.0,50 K,CeFeSi-type,Tetragonal,"{'a': '4.0156 Å', 'c': '7.513 Å'}",P4/nmm,,11.0 μB,,,,10.1016/S0304-8853(02)00060-4,True
ErTiSi,,50.0,25 K,CeFeSi-type,Tetragonal,"{'a': '4.0029 Å', 'c': '7.480 Å'}",P4/nmm,,9.7 μB,,,,10.1016/S0304-8853(02)00060-4,True
TmTiSi,,20.0,11 K,CeFeSi-type,Tetragonal,"{'a': '3.989 Å', 'c': '7.446 Å'}",P4/nmm,,7.0 μB,,,,10.1016/S0304-8853(02)00060-4,True
DyZn,135.0,,138 K,CsCl-type,Cubic,,,,10.48 μB,,,,10.1016/j.jallcom.2016.09.161,True
HoZn,72.0,,,,,,,,,,,,10.1016/j.jallcom.2016.09.161,False
GdCo3B2,54.0,,,,,,,,,,,,10.1016/j.jallcom.2016.09.161,False
Ho2In,82.0,,,,,,,,,,,,10.1016/j.jallcom.2016.09.161,False
Gd5Ir2Bi,119.0,,,,,,,,,,,,10.1016/j.jallcom.2016.09.161,False
DyFeAl,126.0,,,,,,,,,,,,10.1016/j.jallcom.2016.09.161,False
Gd2Co2Ge,143.0,,,,,,,,,,,,10.1016/j.jallcom.2016.09.161,False
GdCd0.9Ru0.1,160.0,,,,,,,,,,,,10.1016/j.jallcom.2016.09.161,False
GdZrSb,37.0,,,CeScSi-type,Tetragonal,"{'a': '4.2875 Å', 'c': '16.550 Å'}",I4/mmm,<100 Oe,"5.5 μB (5 K, 5 T)",,,,10.1016/S0304-8853(02)00984-8,True
TbZrSb,61.0,,70 K,CeScSi-type,Tetragonal,,I4/mmm,1.4 T (below 25 K),"6.1 μB (5 K, 5 T)",,,,10.1016/S0304-8853(02)00984-8,True
DyZrSb,45.0,,30 K,CeScSi-type,Tetragonal,,I4/mmm,1.2 T (below 20 K),"4.9 μB (5 K, 5 T)",,,,10.1016/S0304-8853(02)00984-8,True
HoZrSb,22.0,,10 K,CeScSi-type,Tetragonal,"{'a': '4.236 Å', 'c': '16.255 Å'}",I4/mmm,<100 Oe,"5.1 μB (5 K, 5 T)",,,,10.1016/S0304-8853(02)00984-8,True
ErZrSb,11.0,,7 K,CeScSi-type,Tetragonal,,I4/mmm,<100 Oe,"4.7 μB (5 K, 5 T)",,,,10.1016/S0304-8853(02)00984-8,True
TmZrSb,5.0,,0 K,CeScSi-type,Tetragonal,,I4/mmm,<100 Oe,"3.0 μB (5 K, 5 T)",,,,10.1016/S0304-8853(02)00984-8,True
YMnO3,,75.0,-545 K,Hexagonal,Triangular lattice in the ab plane,"{'a': '6.1392 Å', 'b': '6.1392 Å', 'c': '11.3913 Å'}",P6_3cm,,3.30 μB per Mn atom,,,,10.1016/j.jmmm.2015.02.052,True
Y0.99Dy0.01Mn0.99Ni0.01O3,,65.0,,Hexagonal,Triangular lattice in the ab plane,,P6_3cm,,,,,,10.1016/j.jmmm.2015.02.052,True
Er12Co7,13.5,,,Monoclinic,,"{'a': '8.2743 Å', 'b': '11.0857 Å', 'c': '13.7351 Å'}",P 21/c #14,,10.1 μB,,,,10.1016/j.jallcom.2016.04.216,True
Er8Ho4Co7,15.0,,,Monoclinic,,,P 21/c #14,,,,,,10.1016/j.jallcom.2016.04.216,True
Er6Ho6Co7,18.0,,,Monoclinic,,,P 21/c #14,,,,,,10.1016/j.jallcom.2016.04.216,True
Er4Ho8Co7,22.0,,,Monoclinic,,,P 21/c #14,,,,,,10.1016/j.jallcom.2016.04.216,True
Er2Ho10Co7,26.3,,,Monoclinic,,,P 21/c #14,,,,,,10.1016/j.jallcom.2016.04.216,True
Ho12Co7,30.0,,,Monoclinic,,,P 21/c #14,,,,,,10.1016/j.jallcom.2016.04.216,True
Dy12Co7,64.0,,,Monoclinic,,,P 21/c #14,,,,,,10.1016/j.jallcom.2016.04.216,False
Tb12Co7,100.0,,,Monoclinic,,,P 21/c #14,,,,,,10.1016/j.jallcom.2016.04.216,False
Gd4Tb8Co7,118.9,,,Monoclinic,,,P 21/c #14,,,,,,10.1016/j.jallcom.2016.04.216,False
Gd8Tb4Co7,140.8,,,Monoclinic,,,P 21/c #14,,,,,,10.1016/j.jallcom.2016.04.216,False
Gd12Co7,163.0,,,Monoclinic,,,P 21/c #14,,,,,,10.1016/j.jallcom.2016.04.216,False
Er2BaNiO5,,34.0,-14.7 K,Immm,Orthorhombic,,Immm,,"7.24 μB (Er3+), 1.39 μB (Ni2+)",,,,10.1016/j.jallcom.2004.03.032,True
Gd2Cu2Cd,120.0,,111.3 K,Mo2FeB2-type,Tetragonal,"{'a': '7.546 Å', 'c': '3.803 Å'}",P 4/mbm,,8.06 μB/Gd,,,,10.1016/j.jallcom.2016.09.104,True
Er2Cu2Cd,36.0,,19.7 K,Mo2FeB2-type,Tetragonal,"{'a': '7.463 Å', 'c': '3.706 Å'}",P 4/mbm,,9.72 μB/Er,,,,10.1016/j.jallcom.2016.09.104,True
HoPdIn,23.0,,,,,,,,,,,,10.1016/j.jallcom.2016.09.104,
GdCo2B2,25.0,,,,,,,,,,,,10.1016/j.jallcom.2016.09.104,
TbCo3B2,28.0,,,,,,,,,,,,10.1016/j.jallcom.2016.09.104,
DyNiIn,30.0,,,,,,,,,,,,10.1016/j.jallcom.2016.09.104,
EuAuGe,33.0,,,,,,,,,,,,10.1016/j.jallcom.2016.09.104,
NdMn2Ge0.4Si1.6,36.0,,,,,,,,,,,,10.1016/j.jallcom.2016.09.104,
Tm2Cu2In,39.4,,,,,,,,,,,,10.1016/j.jallcom.2016.09.104,
Gd5Ir2Bi,119.0,,,,,,,,,,,,10.1016/j.jallcom.2016.09.104,
DyFeAl,126.0,,,,,,,,,,,,10.1016/j.jallcom.2016.09.104,
Gd2Co2Ge,143.0,,,,,,,,,,,,10.1016/j.jallcom.2016.09.104,
Nd2Fe14B,600.0,,,Tetragonal,,"{'a': '8.816', 'b': '8.816', 'c': '12.240'}",P42/mnm,,"1.5 μB (Nd), 1.9 μB (Fe)",,,,10.1016/j.jallcom.2013.07.103,True
Er2Fe14B,570.0,,,Tetragonal,,"{'a': '8.744', 'b': '8.744', 'c': '11.968'}",P42/mnm,,"4.1 μB (Er), -1.9 μB (Fe)",,,,10.1016/j.jallcom.2013.07.103,True
Er2Fe14Si3,498.0,,,Hexagonal,,,Th2Ni17,,,,,,10.1016/j.jmmm.2015.09.007,False
Er2MnTiO7,25.5,,18 K,Pyrochlore,Cubic,{'a': '10.001 Å'},Fd-3m,,"5.97 μB (Er), 2.92 μB (Mn)",12.4 μB/f.u at 4 K under 5 T,,,10.1016/j.materresbull.2013.05.003,True
Y2MnTiO7,,,21 K,Pyrochlore,Cubic,{'a': '10.0195 Å'},Fd-3m,,,1.9 μB/f.u at 4 K under 5 T,,,10.1016/j.materresbull.2013.05.003,True
Er3Ga5O12,,0.79,,Garnet,Cubic,,,,,,,,10.1016/j.physb.2005.05.013,False
Er3Ir,,40.0,43 K,Orthorhombic,Fe3C-type,"{'a': '7.147(4) Å at 150 K, 7.152(4) Å at 200 K, 7.160(3) Å at 300 K', 'b': '9.034(5) Å at 150 K, 9.046(5) Å at 200 K, 9.070(3) Å at 300 K', 'c': '6.303(3) Å at 150 K, 6.299(2) Å at 200 K, 6.294(2) Å at 300 K'}",Pnma,"15 kOe along [1 0 0], 11 kOe along [0 0 1]",9.64 μB/Er ion,10 μB along [1 0 0],,,10.1016/S0304-8853(01)00436-X,True
Er3Ni,,10.0,,Orthorhombic,Fe3C-type,,Pnma,,,2.5 μB at 140 kOe along a direction,,,10.1016/S0304-8853(01)00436-X,True
Er3Rh,,26.0,,Orthorhombic,Fe3C-type,,Pnma,,,,,,10.1016/S0304-8853(01)00436-X,
Er5Ir4Si10,,3.5,,Tetragonal,,,P 4/mbm,,,,,,10.1016/j.jallcom.2008.09.185,True
Gd5PtSb2,113.0,,,Yb5Sb3-type,Orthorhombic,"{'a': '1.2176 nm', 'b': '0.9043 nm', 'c': '0.7974 nm'}",Pnma,,,,,,10.1016/j.intermet.2012.10.013,True
Gd5PtBi2,125.0,,,Yb5Sb3-type,Orthorhombic,"{'a': '1.2310 nm', 'b': '0.91455 nm', 'c': '0.80725 nm'}",Pnma,,,,,,10.1016/j.intermet.2012.10.013,True
Er5PtSb2,19.0,,,Yb5Sb3-type,Orthorhombic,"{'a': '1.1912 nm', 'b': '0.8872 nm', 'c': '0.7844 nm'}",Pnma,,,,,,10.1016/j.intermet.2012.10.013,True
Er5PtBi2,20.0,,18 K,Yb5Sb3-type,Orthorhombic,"{'a': '1.2040 nm', 'b': '0.9023 nm', 'c': '0.7964 nm'}",Pnma,,21.2 μB,,,,10.1016/j.intermet.2012.10.013,True
Er5Rh4Ge10,,5.5,,Sc5Co4Si10-type,Tetragonal,"{'a': '12.843 Å', 'c': '4.225 Å'}",P4/mbm,,"{'2a': '8.7 μB', '4h1': '9.1 μB', '4h2': '7.8 μB'}",,,,10.1016/j.jmmm.2012.11.036,True
Gd5Rh4Ge10,,14.0,,,,,,,,,,,10.1016/j.jmmm.2012.11.036,
Tb5Rh4Ge10,,11.5,,,,,,,,,,,10.1016/j.jmmm.2012.11.036,
Dy5Rh4Ge10,,6.2,,,,,,,,,,,10.1016/j.jmmm.2012.11.036,
Ho5Rh4Ge10,,6.3,,,,,,,,,,,10.1016/j.jmmm.2012.11.036,
Tm5Rh4Ge10,,6.9,,,,,,,7.0 μB,,,,10.1016/j.jmmm.2012.11.036,
Er5Si4,25.0,,,Orthorhombic,,,,,,,,,10.1016/j.jpcs.2007.07.020,True
Gd5Si4,340.0,,,,,,,,,,,,10.1016/j.jpcs.2007.07.020,False
Gd5Ge4,,47.0,,,,,,,,,,,10.1016/j.jpcs.2007.07.020,False
Er5Ge4,,7.0,,,,,,,,,,,10.1016/j.jpcs.2007.07.020,False
Er6FeSb2,13.0,,,Zr6CoAs2-type,Hexagonal,"{'a': '0.80004(9) nm', 'c': '0.41050(6) nm'}",P6b2m,,7.24(6) μB,,,,10.1016/j.jallcom.2004.10.042,True
Er6MnSb2,57.5,,,Zr6CoAs2-type,Hexagonal,"{'a': '0.7994(1) nm', 'c': '0.41827(9) nm'}",P6b2m,,8.04(7) μB,,,,10.1016/j.jallcom.2004.10.042,True
Er6MnBi2,52.5,,,Zr6CoAs2-type,Hexagonal,"{'a': '0.80934(7) nm', 'c': '0.42155(6) nm'}",P6b2m,,5.24(5) μB,,,,10.1016/j.jallcom.2004.10.042,True
Er6MnBi2,17.5,,,Zr6CoAs2-type,Hexagonal,"{'a': '0.80908(6) nm', 'c': '0.42178(4) nm'}",P6b2m,,7.5(2) μB,,,,10.1016/j.jallcom.2004.10.042,True
Er6FeBi2,9.5,,,Zr6CoAs2-type,Hexagonal,"{'a': '0.8096(6) nm', 'c': '0.4114(4) nm'}",P6b2m,,,,,,10.1016/j.jallcom.2004.10.042,True
Er6CoBi2,16.0,,,Zr6CoAs2-type,Hexagonal,"{'a': '0.8157(1) nm', 'c': '0.4060(1) nm'}",P6b2m,,9.1(8) μB,,,,10.1016/j.jallcom.2004.10.042,True
Er7Rh3,,13.0,"{'a-axis': '-13.2 K', 'c-axis': '-9.7 K'}",Hexagonal,Th7Fe3-type,,P63mc,,"{'a-axis': '8.5 μB/Er', 'c-axis': '8.7 μB/Er'}","{'a-axis': '5.8 μB/Er at 260 kOe', 'c-axis': '6.8 μB/Er at 260 kOe'}",,,10.1016/j.jallcom.2014.04.022,True
TbAgGe,,28.4,1.0 K,Hexagonal,AlNiZr-type,"{'a': '7.05 Å', 'c': '4.14 Å'}",P6̄2m,,9.7 μB,,,,10.1016/j.jmmm.2003.11.014,True
DyAgGe,,14.4,-25.5 K,Hexagonal,AlNiZr-type,"{'a': '7.09 Å', 'c': '4.20 Å'}",P6̄2m,,10.4 μB,,,,10.1016/j.jmmm.2003.11.014,True
HoAgGe,,11.0,-10.1 K,Hexagonal,AlNiZr-type,,P6̄2m,,10.0 μB,,,,10.1016/j.jmmm.2003.11.014,True
ErAgGe,,3.1,-3.6 K,Hexagonal,AlNiZr-type,,P6̄2m,,9.3 μB,,,,10.1016/j.jmmm.2003.11.014,True
TmAgGe,,4.2,7.5 K,Hexagonal,AlNiZr-type,,P6̄2m,,7.9 μB,,,,10.1016/j.jmmm.2003.11.014,True
YbAgGe,,1.0,-15.1 K,Hexagonal,AlNiZr-type,,P6̄2m,,4.4 μB,,,,10.1016/j.jmmm.2003.11.014,True
HoAl,20.0,,,Orthorhombic,DyAl-type,"{'a': '5.8065 Å', 'b': '11.3357 Å', 'c': '5.5852 Å'}",Pbcm,,,,,,10.1016/j.jallcom.2014.01.202,True
ErAl,,9.0,,Orthorhombic,DyAl-type,"{'a': '5.7832 Å', 'b': '11.2799 Å', 'c': '5.5644 Å'}",Pbcm,,,,,,10.1016/j.jallcom.2014.01.202,True
PrAl2,33.1,,,C15,,,,,,,,,10.1016/j.jmmm.2006.03.029,True
NdAl2,76.4,,,C15,,,,,,,,,10.1016/j.jmmm.2006.03.029,True
SmAl2,120.0,,,C15,,,,,,,,,10.1016/j.jmmm.2006.03.029,True
GdAl2,168.0,,,C15,,,,,,,,,10.1016/j.jmmm.2006.03.029,True
TbAl2,111.0,,,C15,,,,,,,,,10.1016/j.jmmm.2006.03.029,True
DyAl2,87.6,,,C15,,,,,,,,,10.1016/j.jmmm.2006.03.029,True
HoAl2,35.0,,,C15,,,,,,,,,10.1016/j.jmmm.2006.03.029,True
ErAl2,20.6,,,C15,,,,,,,,,10.1016/j.jmmm.2006.03.029,True
EuAl2,,27.0,,C15,,,,,,,,,10.1016/j.jmmm.2006.03.029,True
ErAl2@Al2O3,20.0,,,Core-shell,Face-centered cubic (fcc),,,194 Oe at 5 K,,,,,10.1016/j.jmst.2017.04.003,True
HoAuGe,,5.5,,Hexagonal,LiGeGa-type,"{'a': '4.3991 Å', 'c': '7.2001 Å'}",P63mc,,6.75 μB,,,,10.1016/S0304-8853(01)00463-2,True
ErAuGe,,3.7,,Hexagonal,LiGeGa-type,"{'a': '4.3913 Å', 'c': '7.1608 Å'}",P63mc,,8.8 μB,,,,10.1016/S0304-8853(01)00463-2,True
ErAuIn,,3.0,,Hexagonal,ZrNiAl-type,"{'a': '7.670', 'c': '3.857'}",P6̅2m,,,,,,10.1016/j.intermet.2009.06.008,True
ErNiIn,9.0,,,Hexagonal,ZrNiAl-type,"{'a': '7.406', 'c': '3.724'}",P6̅2m,,,,,,10.1016/j.intermet.2009.06.008,True
ErAu0.2Ni0.8In,,5.0,9.5K,Hexagonal,ZrNiAl-type,,P6̅2m,,5.85 μB,,,,10.1016/j.intermet.2009.06.008,True
ErAu0.3Ni0.7In,,5.8,5.8K,Hexagonal,ZrNiAl-type,,P6̅2m,,5.7 μB,,,,10.1016/j.intermet.2009.06.008,True
ErAu0.4Ni0.6In,,6.8,-3.5K,Hexagonal,ZrNiAl-type,,P6̅2m,,5.7 μB,,,,10.1016/j.intermet.2009.06.008,True
ErAu0.5Ni0.5In,,7.0,10.2K,Hexagonal,ZrNiAl-type,,P6̅2m,,7.0 μB,,,,10.1016/j.intermet.2009.06.008,True
ErAu0.6Ni0.4In,,6.8,10.0K,Hexagonal,ZrNiAl-type,,P6̅2m,,6.7 μB,,,,10.1016/j.intermet.2009.06.008,True
ErAu0.7Ni0.3In,,6.9,22.7K,Hexagonal,ZrNiAl-type,,P6̅2m,,6.6 μB,,,,10.1016/j.intermet.2009.06.008,True
ErAu0.8Ni0.2In,,5.7,12.0K,Hexagonal,ZrNiAl-type,,P6̅2m,,7.3 μB,,,,10.1016/j.intermet.2009.06.008,True
ErAu0.9Ni0.1In,,4.6,10.4K,Hexagonal,ZrNiAl-type,,P6̅2m,,4.5 μB,,,,10.1016/j.intermet.2009.06.008,True
ErAuSn,,1.3,,MgAgAs-type,Cubic,{'a': '6.614 Å'},F-43m,,5.21 μB,,,,10.1016/S0304-8853(01)00037-3,True
GdAuSn,,25.0,,,,,,,,,,,10.1016/S0304-8853(01)00037-3,False
PrAuSn,,3.5,,,,,,,,,,,10.1016/S0304-8853(01)00037-3,False
TbB2C2,,21.7,,,,,,,,,,,10.1016/j.jmmm.2006.10.117,True
Tb0.9Gd0.1B2C2,,21.7,,,,,,,,,,,10.1016/j.jmmm.2006.10.117,True
Tb0.8Gd0.2B2C2,,24.1,,,,,,,,,,,10.1016/j.jmmm.2006.10.117,True
GdCo0.25Mn0.75O3,50.0,,+1.7 K,Perovskite,Orthorhombic,,Pbnm,,9.26 μB,,,,10.1016/j.physb.2006.05.047,True
GdCo0.30Mn0.70O3,85.0,,+5.2 K,Perovskite,Orthorhombic,,Pbnm,,9.12 μB,,,,10.1016/j.physb.2006.05.047,True
GdCo0.45Mn0.55O3,115.0,,+35 K,Perovskite,Orthorhombic,,Pbnm,,8.57 μB,,,,10.1016/j.physb.2006.05.047,True
GdCo0.50Mn0.50O3,120.0,,+58 K,Perovskite,Orthorhombic,,Pbnm,,8.61 μB,,,,10.1016/j.physb.2006.05.047,True
GdCo0.60Mn0.40O3,110.0,,+36 K,Perovskite,Orthorhombic,,Pbnm,,8.52 μB,,,,10.1016/j.physb.2006.05.047,True
GdCo0.70Mn0.30O3,100.0,,+20 K,Perovskite,Orthorhombic,,Pbnm,,8.52 μB,,,,10.1016/j.physb.2006.05.047,True
GdCo0.80Mn0.20O3,100.0,,+9 K,Perovskite,Orthorhombic,,Pbnm,,8.37 μB,,,,10.1016/j.physb.2006.05.047,True
GdCo0.90Mn0.10O3,50.0,,+1.7 K,Perovskite,Orthorhombic,,Pbnm,,8.34 μB,,,,10.1016/j.physb.2006.05.047,True
GdCo1.0Mn0.0O3,190.0,,-10 K,Perovskite,Orthorhombic,,Pbnm,,8.70 μB,,,,10.1016/j.physb.2006.05.047,True
ErCo0.20Mn0.80O3,50.0,,-11 K,Perovskite,Orthorhombic,,Pbnm,,10.47 μB,,,,10.1016/j.physb.2006.05.047,True
ErCo0.30Mn0.70O3,55.0,,-4.5 K,Perovskite,Orthorhombic,,Pbnm,,10.52 μB,,,,10.1016/j.physb.2006.05.047,True
ErCo0.33Mn0.67O3,55.0,,-2 K,Perovskite,Orthorhombic,,Pbnm,,10.48 μB,,,,10.1016/j.physb.2006.05.047,True
ErCo0.40Mn0.60O3,62.0,,+5 K,Perovskite,Orthorhombic,,Pbnm,,10.26 μB,,,,10.1016/j.physb.2006.05.047,True
ErCo0.50Mn0.50O3,68.0,,+13 K,Perovskite,Orthorhombic,,Pbnm,,10.14 μB,,,,10.1016/j.physb.2006.05.047,True
ErCo0.60Mn0.40O3,68.0,,+10 K,Perovskite,Orthorhombic,,Pbnm,,10.16 μB,,,,10.1016/j.physb.2006.05.047,True
ErCo0.70Mn0.30O3,67.0,,+1.3 K,Perovskite,Orthorhombic,,Pbnm,,10.19 μB,,,,10.1016/j.physb.2006.05.047,True
HoCo2Mn,248.0,,,Cubic MgCu2-type,C-15 cubic Laves phase,{'a': '7.166 Å'},Fd-3m,0.6 kOe at 2 K,,6.6 μB/f.u.,,,10.1016/j.jmmm.2010.02.048,True
ErCo2Mn,222.0,,,Cubic MgCu2-type,C-15 cubic Laves phase,{'a': '7.132 Å'},Fd-3m,5.4 kOe at 3 K,,5.2 μB/f.u.,,,10.1016/j.jmmm.2010.02.048,True
ErCo2,35.0,,,MgCu2-type,Cubic,{'a': '0.7160 nm'},Fd-3m,0.3-0.6 T,,,,,10.1016/j.jallcom.2016.04.130,True
ErCo2Mn0.2,168.0,,,MgCu2-type,Cubic,{'a': '0.7144 nm'},Fd-3m,0.3-0.6 T,,,,,10.1016/j.jallcom.2016.04.130,True
ErCo2Mn0.4,190.0,,,MgCu2-type,Cubic,{'a': '0.7144 nm'},Fd-3m,0.3-0.6 T,,,,,10.1016/j.jallcom.2016.04.130,True
ErCo2Mn0.6,212.0,,,MgCu2-type,Cubic,{'a': '0.7143 nm'},Fd-3m,0.3-0.6 T,,,,,10.1016/j.jallcom.2016.04.130,True
ErCo4.5Ge0.5,785.0,,,CaCu5-type,Hexagonal,"{'a': '4.920(3) Å', 'c': '4.006(3) Å'}",P6/mmm,,,"2.0(1) μB/f.u. at 4 K, 3.1(1) μB/f.u. at 300 K",,,10.1016/j.jmmm.2009.06.047,True
TbCr2Si2,,2.4,-28 K,ThCr2Si2-type tetragonal,Body-centered tetragonal,"{'a': '3.919 Å', 'c': '10.647 Å'}",I4/mmm (No. 139),,5 μB/f.u. at 2 K and 9 T,,,,10.1016/j.jmmm.2009.06.070,True
ErCr2Si2,1.6,,-18 K,ThCr2Si2-type tetragonal,Body-centered tetragonal,"{'a': '3.888 Å', 'c': '10.621 Å'}",I4/mmm (No. 139),0.01 T,8.1 μB/f.u. at 2 K and 2 T,,0.33 μB/f.u.,,10.1016/j.jmmm.2009.06.070,True
ErCrO4,,15.0,,Zircon-type,Tetragonal,"{'a': '7.062 Å', 'c': '6.201 Å'}",I41/amd,375 Oe,"9 μB (Er3+), 1 μB (Cr5+)",5.2 μB (saturation moment at 2 K),,Field-dependent below 20 K,10.1016/S0925-8388(02)00387-0,True
HoCu0.33Ge2,,8.0,-8.0K,CeNiSi2-type,Orthorhombic,"{'a': '4.0902', 'b': '16.167', 'c': '3.9695'}",Cmcm,1 T,8.18 μB,5.6 μB/Ho atom,,,10.1016/j.jallcom.2004.03.116,True
ErCu0.25Ge2,,4.5,4.1K,CeNiSi2-type,Orthorhombic,"{'a': '4.0705', 'b': '16.1059', 'c': '3.9506'}",Cmcm,0.6 T,7.89 μB,6.7 μB/Er atom,,,10.1016/j.jallcom.2004.03.116,True
TbCu0.4Ge2,,39.0,,CeNiSi2-type,Orthorhombic,,Cmcm,,,,,,10.1016/j.jallcom.2004.03.116,False
ErCu2,,11.3,"{'H_a': '-25 K', 'H_b': '21 K', 'H_c': '-8 K'}",Orthorhombic,CeCu2-type,,,,"9.9 μB (H_a), 9.6 μB (H_b), 9.9 μB (H_c)",8.4 μB/Er (saturation moment),,,10.1016/S0921-4526(02)01766-0,True
ErCu2Ge2,,3.1,,ThCr2Si2-type,Body-centered tetragonal,"{'a': '4.002 Å (at 12.0 K), 3.997 Å (at 1.4 K)', 'c': '10.305 Å (at 12.0 K), 10.2975 Å (at 1.4 K)'}",I4/mmm,,"6.80 μB (at 1.4 K), 5.64 μB (at 2.7 K)",,,,10.1016/j.jallcom.2010.04.247,True
ErCu2Si2,,1.5,,ThCr2Si2-type,Body-centered tetragonal,,I4/mmm,,"4.94 μB (at 0.47 K), 4.61 μB (at 1.2 K)",,,,10.1016/j.jallcom.2010.04.247,False
TbCu2Ge2,,12.3,,ThCr2Si2-type,Body-centered tetragonal,,I4/mmm,,,,,,10.1016/j.jallcom.2010.04.247,False
HoCu2Ge2,,6.4,,ThCr2Si2-type,Body-centered tetragonal,,I4/mmm,,,,,,10.1016/j.jallcom.2010.04.247,False
DyCu2Ge2,,8.0,,ThCr2Si2-type,Body-centered tetragonal,,I4/mmm,,,,,,10.1016/j.jallcom.2010.04.247,False
ErCu2Si2,,1.5,,Tetragonal,ThCr2Si2-type,"{'a': '3.9390 Å (300 K), 3.932 Å (1.60 K)', 'c': '9.985 Å (300 K), 9.994 Å (1.60 K)'}",I4/mmm,,"4.94 μB (0.47 K), 1.78 μB (1.20 K), 4.61 μB (1.20 K)",,,,10.1016/j.jmmm.2009.08.024,True
HoCuAl,12.0,,,Hexagonal ZrNiAl-type,Hexagonal,"{'a': '6.977 Å', 'c': '4.006 Å'}",,,,,,,10.1016/j.jmmm.2012.03.052,True
ErCuAl,7.0,,,Hexagonal ZrNiAl-type,Hexagonal,"{'a': '6.970 Å', 'c': '3.995 Å'}",,,,,,,10.1016/j.jmmm.2012.03.052,True
HoCoAl,10.0,,,MgZn2-type,,,,,,,,,10.1016/j.jmmm.2012.03.052,
HoNiAl,14.0,,,ZrNiAl-type,,,,,,,,,10.1016/j.jmmm.2012.03.052,
ErNiAl,,5.6,,ZrNiAl-type,,,,,,,,,10.1016/j.jmmm.2012.03.052,
DyNi5,12.0,,,,,,,,,,,,10.1016/j.jmmm.2012.03.052,
DySb,,11.0,,,,,,,,,,,10.1016/j.jmmm.2012.03.052,
HoCuSi,,9.0,,,,,,,,,,,10.1016/j.jmmm.2012.03.052,
Er0.1Y0.9F3,,,-16.7 K,Orthorhombic,,"{'a': '6.3546 Å', 'b': '6.8531 Å', 'c': '4.3957 Å'}",Pnma,,9.48 μB,,,,10.1016/j.ssc.2004.10.023,True
Er0.2Y0.8F3,,,-12.1 K,Orthorhombic,,"{'a': '6.3531 Å', 'b': '6.8523 Å', 'c': '4.3942 Å'}",Pnma,,9.46 μB,,,,10.1016/j.ssc.2004.10.023,True
Er0.7Y0.3F3,,,-11.9 K,Orthorhombic,,"{'a': '6.3492 Å', 'b': '6.8479 Å', 'c': '4.3909 Å'}",Pnma,,9.49 μB,,,,10.1016/j.ssc.2004.10.023,True
Er0.9Y0.1F3,,,-14.4 K,Orthorhombic,,"{'a': '6.3463 Å', 'b': '6.8465 Å', 'c': '4.3903 Å'}",Pnma,,9.59 μB,,,,10.1016/j.ssc.2004.10.023,True
ErF3,,1.05,-11.5 K,Orthorhombic,,"{'a': '6.3452 Å', 'b': '6.8457 Å', 'c': '4.3895 Å'}",Pnma,,9.48 μB,,,,10.1016/j.ssc.2004.10.023,True
ErCo2,42.0,,,Cubic Laves phase,C15-type,{'a': '7.14 Å'},Fd-3m,,6.07 μB/f.u.,118.81 emu/g,,,10.1016/j.jmmm.2017.05.033,True
ErFe2,591.0,,,Cubic Laves phase,C15-type,{'a': '7.27 Å'},Fd-3m,,5.06 μB/f.u.,101.20 emu/g,,,10.1016/j.jmmm.2017.05.033,True
ErFe2,580.0,,,Cubic,C15 Laves phase,{'a': '7.273 Å'},Fd3m,,,,,,10.1016/j.jallcom.2010.04.043,True
ErFe2H3.1,380.0,,,Cubic,C15 Laves phase,{'a': '7.792 Å'},F23,,,,,,10.1016/j.jallcom.2010.04.043,True
ErFe2Ge2,,3.0,-0.8 K,ThCr2Si2-type,Tetragonal,"{'a': '3.9618 Å', 'c': '10.4308 Å'}",I4/mmm,,7.06 μB,,,,10.1016/j.jmmm.2010.05.016,True
ErFe5Al7,201.0,,,Tetragonal,,"{'a': '867.1 pm', 'c': '503.7 pm'}",,,1.3 μB/f.u. at 2 K,,,,10.1016/j.jmmm.2014.01.009,True
ErFeAl,55.0,,,Hexagonal MgZn2 type,,"{'a': '5.348 Å', 'c': '8.672 Å'}",P63/mmc,,,,,,10.1016/j.intermet.2015.06.003,True
HoFeAl,80.0,,,Hexagonal MgZn2 type,,"{'a': '5.362 Å', 'c': '8.074 Å'}",P63/mmc,,,,,,10.1016/j.intermet.2015.06.003,True
GdFeAl,265.0,,,,,,,,,,,,10.1016/j.intermet.2015.06.003,False
TbFeAl,196.0,,,,,,,,,,,,10.1016/j.intermet.2015.06.003,False
DyFeAl,130.0,,,,,,,,,,,,10.1016/j.intermet.2015.06.003,False
GdCo3B2,54.0,,,,,,,,,,,,10.1016/j.intermet.2015.06.003,False
Nd6Co2Si3,84.5,,,,,,,,,,,,10.1016/j.intermet.2015.06.003,False
GdCd0.8Ru0.2,73.0,,,,,,,,,,,,10.1016/j.intermet.2015.06.003,False
GdPdIn,90.0,,,,,,,,,,,,10.1016/j.intermet.2015.06.003,False
ErGa3,,2.8,,Cubic,Primitive cubic,{'a': '4.2 Å'},,,2.3 μB,,,,10.1016/S0304-8853(99)00846-X,True
TmGa3,,4.26,,Cubic,,,,,,,,,10.1016/S0304-8853(99)00846-X,
ErMn2,15.0,,,Hexagonal,MgZn2-type,"{'a': '0.52989 nm', 'b': '0.52989 nm', 'c': '0.86516 nm'}",P63/mmc,,,149 Am2kg−1 at 2 K,,,10.1016/j.intermet.2017.05.001,True
ErAl2,11.7,,,,,,,,,,,,10.1016/j.intermet.2017.05.001,False
ErNi2,6.6,,,,,,,,,,,,10.1016/j.intermet.2017.05.001,False
ErCo2,35.0,,,,,,,,,,,,10.1016/j.intermet.2017.05.001,False
HoNi2,13.0,,,,,,,,,,,,10.1016/j.intermet.2017.05.001,False
DyNi2,21.0,,,,,,,,,,,,10.1016/j.intermet.2017.05.001,False
HoAl2,31.0,,,,,,,,,,,,10.1016/j.intermet.2017.05.001,False
TbNi2,37.0,,,,,,,,,,,,10.1016/j.intermet.2017.05.001,False
NdMn2Ge0.4Si1.6,36.0,,,,,,,,,,,,10.1016/j.intermet.2017.05.001,False
ErRu2Si2,,5.5,,,,,,,,,,,10.1016/j.intermet.2017.05.001,False
TbCo3B2,30.0,,,,,,,,,,,,10.1016/j.intermet.2017.05.001,False
DyCo3B2,22.0,,,,,,,,,,,,10.1016/j.intermet.2017.05.001,False
Gd5Si0.15Ge3.85,40.0,,,,,,,,,,,,10.1016/j.intermet.2017.05.001,False
GdCo2B2,25.0,,,,,,,,,,,,10.1016/j.intermet.2017.05.001,False
NdCo2B2,27.0,,,,,,,,,,,,10.1016/j.intermet.2017.05.001,False
GdPd2Si,17.0,,,,,,,,,,,,10.1016/j.intermet.2017.05.001,False
PrNi,20.0,,,,,,,,,,,,10.1016/j.intermet.2017.05.001,False
PrCo2B2,16.0,,,,,,,,,,,,10.1016/j.intermet.2017.05.001,False
ErMn5Fe7,100.0,210.0,,ThMn12,,,I4/mmm,,1 μB,,,,10.1016/S0925-8388(00)01372-4,True
ErMn3Fe9,320.0,,,ThMn12,,,I4/mmm,,,,,,10.1016/S0925-8388(00)01372-4,True
ScMn6Sn4Ge2,,397.0,,Hexagonal,HfFe6Ge6-type,"{'a': '5.3645 Å', 'c': '8.6218 Å'}",,,,,,,10.1016/j.jallcom.2005.02.036,True
YMn6Sn4Ge2,,336.0,,Hexagonal,HfFe6Ge6-type,"{'a': '5.4148 Å', 'c': '8.7209 Å'}",,,,,,,10.1016/j.jallcom.2005.02.036,True
NdMn6Sn4Ge2,381.0,,,Orthorhombic,HoFe6Sn6-type,"{'a': '5.4738 Å', 'c': '8.8107 Å'}",,0.87 kOe,11.58 μB/f.u.,,,,10.1016/j.jallcom.2005.02.036,True
SmMn6Sn4Ge2,414.0,,,Orthorhombic,HoFe6Sn6-type,"{'a': '5.4482 Å', 'c': '8.7757 Å'}",,1.64 kOe,9.57 μB/f.u.,,,,10.1016/j.jallcom.2005.02.036,True
GdMn6Sn4Ge2,442.0,,,Hexagonal,HfFe6Ge6-type,"{'a': '5.4270 Å', 'c': '8.7524 Å'}",,0.17 kOe,6.00 μB/f.u.,,,,10.1016/j.jallcom.2005.02.036,True
TbMn6Sn4Ge2,428.0,,,Hexagonal,HfFe6Ge6-type,"{'a': '5.4170 Å', 'c': '8.7358 Å'}",,0.55 kOe,3.47 μB/f.u.,,,,10.1016/j.jallcom.2005.02.036,True
DyMn6Sn4Ge2,411.0,,,Hexagonal,HfFe6Ge6-type,"{'a': '5.4129 Å', 'c': '8.7251 Å'}",,1.24 kOe,3.23 μB/f.u.,,,,10.1016/j.jallcom.2005.02.036,True
HoMn6Sn4Ge2,391.0,,,Hexagonal,HfFe6Ge6-type,"{'a': '5.4068 Å', 'c': '8.7113 Å'}",,0.85 kOe,3.55 μB/f.u.,,,,10.1016/j.jallcom.2005.02.036,True
ErMn6Sn4Ge2,140.0,362.0,,Hexagonal,HfFe6Ge6-type,"{'a': '5.4037 Å', 'c': '8.7099 Å'}",,2.28 kOe,2.07 μB/f.u.,,,,10.1016/j.jallcom.2005.02.036,True
TmMn6Sn4Ge2,80.0,358.0,,Hexagonal,HfFe6Ge6-type,"{'a': '5.4011 Å', 'c': '8.6930 Å'}",,1.34 kOe,3.96 μB/f.u.,,,,10.1016/j.jallcom.2005.02.036,True
LuMn6Sn4Ge2,,366.0,,Hexagonal,HfFe6Ge6-type,"{'a': '5.3926 Å', 'c': '8.6759 Å'}",,,,,,,10.1016/j.jallcom.2005.02.036,True
ErMn6Sn6,77.0,340.0,,Hexagonal,HfFe6Ge6-type,"{'a': '5.527 Å', 'c': '9.020 Å'}",P6/mmm,,,,,,10.1016/j.jmmm.2011.09.004,True
Cr2O3,,307.6,,Trigonal,,,2̄/m,,,,,,10.1016/S0304-8853(00)00732-0,True
GdNi,77.5,,,Orthorhombic,CrB type,,,,,,,,10.1016/S0925-8388(99)00805-1,True
ErNi,10.7,,,Orthorhombic,FeB type,,,,,,,,10.1016/S0925-8388(99)00805-1,True
ErNi2,7.5,,,MgCu2-type,Cubic,{'a': '7.1175 nm'},,,4.99 μB,,,,10.1016/j.jmmm.2006.08.034,True
ErNi2H1.05,5.5,,,MgCu2-type,Cubic,{'a': '7.2489 nm'},,,4.25 μB,,,,10.1016/j.jmmm.2006.08.034,True
ErNi,12.0,,,FeB-type,Orthorhombic,"{'a': '6.9683 nm', 'b': '4.0969 nm', 'c': '5.3963 nm'}",,,,,,,10.1016/j.jmmm.2006.08.034,True
ErNiH3.19,12.0,,,FeB-type,Orthorhombic,"{'a': '6.9748 nm', 'b': '4.1056 nm', 'c': '5.4115 nm'}",,,,,,,10.1016/j.jmmm.2006.08.034,True
HoCu2,10.0,,,CeCu2-type,Orthorhombic,"{'a': '4.2740 nm', 'b': '6.7403 nm', 'c': '7.2491 nm'}",,,,,,,10.1016/j.jmmm.2006.08.034,True
HoCu2H3.04,10.0,,,CeCu2-type,Orthorhombic,"{'a': '4.3080 nm', 'b': '6.7930 nm', 'c': '7.2981 nm'}",,,,,,,10.1016/j.jmmm.2006.08.034,True
HoNiAl2,7.5,,,Orthorhombic,MgCuAl2-type,"{'a': '3.981 Å', 'b': '10.02 Å', 'c': '6.889 Å'}",Cmcm,,10.21 μB,,,,10.1016/j.intermet.2017.05.011,True
