Repository: MaMMoS-project/ML-models

# ML-models
Collection of various ML models developed for the MaMMoS project

Models are organized in different folders of this repository:


- ./beyond-stoner-wolfarth:

   ML models to replace single-grain micromagnetics simulations by ML predictions for:

   -- ./beyond-stoner-wolfarth/single-grain-easy-axis-model:
      where the H and K1 vector are aligned along the z-axis of the simulation cube
      This model predicts Mr, Hc, and BHmax from a, k1, and Ms
      Current model version: v1.0

   -- ./inverse-beyond-stoner-wolfarth/single-grain-easy-axis-model:
      where the H and K1 vector are aligned along the z-axis of the simulation cube

File: compound-to-experimental-tc/data/MagneticMaterials_All.csv (part 32 of 94)
Material_Name,Curie,Neel,Curie_Weiss,Crystal_Structure,Lattice_Structure,Lattice_Parameters,Space_Group,Coercivity,Magnetic_Moment,Magnetization,Remanence,Susceptibility,DOI,Experimental
ErNiAl2,5.0,,,Orthorhombic,MgCuAl2-type,"{'a': '3.949 Å', 'b': '9.892 Å', 'c': '6.878 Å'}",Cmcm,,9.47 μB,,,,10.1016/j.intermet.2017.05.011,True
GdNiAl2,28.0,,,,,,,,,,,,10.1016/j.intermet.2017.05.011,
TmZnAl,2.8,,,,,,,,,,,,10.1016/j.intermet.2017.05.011,
HoNi2B2C,5.0,,,,,,,,,,,,10.1016/j.intermet.2017.05.011,
Ho2Cu2Si3,6.3,,,,,,,,,,,,10.1016/j.intermet.2017.05.011,
Tm3Co,7.5,,,,,,,,,,,,10.1016/j.intermet.2017.05.011,
DyCo2B2,11.0,,,,,,,,,,,,10.1016/j.intermet.2017.05.011,
Tm2Cu2Cd,15.0,,,,,,,,,,,,10.1016/j.intermet.2017.05.011,
HoAgAl,18.0,,,,,,,,,,,,10.1016/j.intermet.2017.05.011,
HoPdIn,23.0,,,,,,,,,,,,10.1016/j.intermet.2017.05.011,
Ho12Co7,30.0,,,,,,,,,,,,10.1016/j.intermet.2017.05.011,
ErNiBC,5.0,,,Tetragonal,,"{'a': '3.542 Å', 'c': '7.542 Å'}",P4/nmm,,7.3 μB/f.u.,,,,10.1016/j.physb.2015.05.017,True
TmCuAl,4.0,,,,,,,,,,,,10.1016/j.physb.2015.05.017,False
HoNi2B2C,5.0,,,,,,,,,,,,10.1016/j.physb.2015.05.017,False
TmMn2Si2,5.5,,,,,,,,,,,,10.1016/j.physb.2015.05.017,False
ErMn2Si2,6.5,,,,,,,,,,,,10.1016/j.physb.2015.05.017,False
HoAgGa,7.2,,,,,,,,,,,,10.1016/j.physb.2015.05.017,False
DyNi2B2C,10.0,,,,,,,,,,,,10.1016/j.physb.2015.05.017,False
TmAl2,6.0,,,,,,,,,,,,10.1016/j.physb.2015.05.017,False
ErPtGe2,,2.9,-2.0 K,Orthorhombic,Immm,"{'a': '4.282(6) Å', 'b': '16.240(3) Å', 'c': '8.669(2) Å'}",Immm,,"8.3(2) μB (4i site), 2.1(3) μB (4h site)",,,,10.1016/S0304-8853(03)00535-3,True
TbPtGe2,,25.0,,Orthorhombic,Immm,,Immm,,,,,,10.1016/S0304-8853(03)00535-3,False
DyPtGe2,,14.0,,Orthorhombic,Immm,,Immm,,,,,,10.1016/S0304-8853(03)00535-3,False
HoPtGe2,,8.5,,Orthorhombic,Immm,,Immm,,,,,,10.1016/S0304-8853(03)00535-3,False
ErPtIn,15.0,,13 K,Hexagonal ZrNiAl-type,Hexagonal,"{'a': '7.567 Å', 'c': '3.791 Å'}",P6̄2m,,6.6 μB,6.9 μB at 5.0 T,0.2 μB,,10.1016/j.jmmm.2005.05.036,True
YbPtIn,,3.4,,,,,,,,,,,10.1016/j.jmmm.2005.05.036,
SmPtIn,25.0,,,,,,,,,,,,10.1016/j.jmmm.2005.05.036,
GdPtIn,89.0,,,,,,,,,,,,10.1016/j.jmmm.2005.05.036,
DyPtIn,38.0,,,,,,,,,,,,10.1016/j.jmmm.2005.05.036,
TbPtIn,,50.0,,,,,,,,,,,10.1016/j.jmmm.2005.05.036,
TbRhGa,,22.0,23K,Orthorhombic,TiNiSi-type,"{'a': '6.793', 'b': '4.249', 'c': '7.772'}",Pnma,14.0 kOe,8.15 μB,,,,10.1016/S0304-8853(02)00966-6,True
HoRhGa,,4.6,2K,Orthorhombic,TiNiSi-type,"{'a': '6.721', 'b': '4.229', 'c': '7.751'}",Pnma,0.2 kOe,7.67 μB,,,,10.1016/S0304-8853(02)00966-6,True
ErRhGa,,4.5,9K,Orthorhombic,TiNiSi-type,"{'a': '6.697', 'b': '4.236', 'c': '7.710'}",Pnma,4.0 kOe,7.16 μB,,,,10.1016/S0304-8853(02)00966-6,True
NdRhGa,9.0,,,Orthorhombic,TiNiSi-type,,Pnma,,,,,,10.1016/S0304-8853(02)00966-6,False
GdRhGa,58.0,,,Orthorhombic,TiNiSi-type,,Pnma,,,,,,10.1016/S0304-8853(02)00966-6,False
ErRhSi,,8.5,,Orthorhombic,TiNiSi-type,"{'a': '6.7285 Å', 'b': '4.1578 Å', 'c': '7.3265 Å'}",Pnma,,"5.50 μB (commensurate), 4.75 μB (incommensurate)",,,,10.1016/S0304-8853(01)01376-2,True
ErIrSi,,3.8,,,,,,,6.5 μB,,,,10.1016/S0304-8853(01)01376-2,False
ErPtSi,,4.0,,,,,,,7.60 μB,,,,10.1016/S0304-8853(01)01376-2,False
ErIrGe,,4.9,,,,,,,8.93 μB,,,,10.1016/S0304-8853(01)01376-2,False
ErRhGe,,9.5,,,,,,,8.40 μB,,,,10.1016/S0304-8853(01)01376-2,False
ErPtGe,,4.1,,,,,,,7.79 μB,,,,10.1016/S0304-8853(01)01376-2,False
ErRu2Si2,,6.0,,Tetragonal,ThCr2Si2-type,,,,7.2 μB,,,,10.1016/S0921-4526(01)01272-8,True
Tb0.25Er0.75Ti0.85Mo0.15Ge,131.0,,113K,CeScSi-type,,"{'a': '0.3991', 'c': '1.5153'}",I4/mmm,,10.00 μB,,,,10.1016/j.jallcom.2004.09.022,True
Tb0.5Er0.5Ti0.85Mo0.15Ge,194.0,,178K,CeScSi-type,,"{'a': '0.3996', 'c': '1.5188'}",I4/mmm,,9.68 μB,,,,10.1016/j.jallcom.2004.09.022,True
Tb0.75Er0.25Ti0.85Mo0.15Ge,242.0,,232K,CeScSi-type,,"{'a': '0.40043', 'c': '1.5272'}",I4/mmm,,9.96 μB,,,,10.1016/j.jallcom.2004.09.022,True
TbTi0.85Mo0.15Ge,280.0,,,CeScSi-type,,"{'a': '0.40164', 'c': '1.5352'}",I4/mmm,,,,,,10.1016/j.jallcom.2004.09.022,True
HoZnSn2,,4.9,-5.8,HfCuSi2,Tetragonal,"{'a': 4.3087, 'c': 9.7816}",P 4/nmm,,11.31,8.52,,-1.995,10.1016/j.intermet.2011.08.024,True
ErZnSn2,,5.0,-8.8,HfCuSi2,Tetragonal,"{'a': 4.299, 'c': 9.756}",P 4/nmm,,10.47,7.58,,-6.7,10.1016/j.intermet.2011.08.024,True
TmZnSn2,,4.1,-4.3,HfCuSi2,Tetragonal,"{'a': 4.2913, 'c': 9.7281}",P 4/nmm,,8.16,4.35,,-6.3,10.1016/j.intermet.2011.08.024,True
Fe3C,481.5,,,Orthorhombic,oP16,,Pnma,,1.80-1.86 μB/Fe,,,,10.1016/j.calphad.2014.03.004,True
Fe5C2,520.0,,,Monoclinic,mC28,,C2/c,,1.69-1.72 μB/Fe,,,,10.1016/j.calphad.2014.03.004,True
Fe2C,653.0,,,Hexagonal,hP,,P63 22,,1.60 μB/Fe,,,,10.1016/j.calphad.2014.03.004,True
Zn0.99Eu0.01O,643.0,,,Wurtzite,Hexagonal,"{'a': '3.253 Å', 'c': '5.210 Å'}",,,,0.0054 emu/cm³,,,10.1016/j.jmmm.2013.12.028,True
Zn0.985Eu0.015O,717.0,,,Wurtzite,Hexagonal,"{'a': '3.254 Å', 'c': '5.211 Å'}",,,,,,,10.1016/j.jmmm.2013.12.028,True
Zn0.98Eu0.02O,718.0,,,Wurtzite,Hexagonal,"{'a': '3.254 Å', 'c': '5.211 Å'}",,,,,,,10.1016/j.jmmm.2013.12.028,True
Zn0.97Eu0.03O,726.0,,,Wurtzite,Hexagonal,"{'a': '3.254 Å', 'c': '5.211 Å'}",,40 Oe,,0.034 emu/cm³,2.9×10⁻³ emu/cm³,,10.1016/j.jmmm.2013.12.028,True
Eu0.58Sr0.42MnO3,57.5,,,Perovskite,Cubo-octahedral,,,,3.58 μB/f.u.,,,,10.1016/j.jmmm.2014.03.073,True
Pr0.5Sr0.5CoO3,233.0,,,Monoclinic,P21/n,"{'a': '0.53816 nm', 'b': '0.54008 nm', 'c': '0.76446 nm'}",P21/n,4.8 × 10^4 A/m,1.3–1.7 μB/Co,,,,10.1016/S0025-5408(01)00605-5,True
Nd0.5Sr0.5CoO3,222.0,,,Orthorhombic,Pnma,"{'a': '0.54249 nm', 'b': '0.75911 nm', 'c': '0.53719 nm'}",Pnma,3.2 × 10^5 A/m,0.8–1.4 μB/Co,,,,10.1016/S0025-5408(01)00605-5,True
Sm0.5Sr0.5CoO3,185.0,,,Orthorhombic,Pnma,"{'a': '0.54048 nm', 'b': '0.75791 nm', 'c': '0.53604 nm'}",Pnma,,1.3–1.7 μB/Co,,,,10.1016/S0025-5408(01)00605-5,True
Eu0.5Sr0.5CoO3,155.0,,,Cubic,Pm3m,{'a': '0.37984 nm'},Pm3m,4.0 × 10^5 A/m,1.3–1.7 μB/Co,,,,10.1016/S0025-5408(01)00605-5,True
Eu0.65Sr0.35Fe0.1Mn0.9O3,150.0,,,Orthorhombic,Pbnm,,62,,,,,,10.1016/j.jmmm.2016.07.016,True
Eu0.65Sr0.35Fe0.5Mn0.5O3,200.0,430.0,,Orthorhombic,Pbnm,,62,,,,,,10.1016/j.jmmm.2016.07.016,True
Eu0.75Y0.25MnO3,,31.0,,Orthorhombic,,"{'a': '5.3168 Å', 'b': '5.8555 Å', 'c': '7.4245 Å'}",Pbnm,0.21 T,,6.03 emu/g,0.21 emu/g,,10.1016/j.jmmm.2012.03.054,True
EuMnO3,,33.0,-85.3 K,Orthorhombic,O' orthorhombic,"{'a': '5.3456 Å', 'b': '5.8510 Å', 'c': '7.4667 Å'}",,,,,,,10.1016/j.jallcom.2017.04.278,True
Eu0.9Na0.1MnO3,42.5,,42.53 K,Orthorhombic,O' orthorhombic,"{'a': '5.3449 Å', 'b': '5.6680 Å', 'c': '7.5090 Å'}",,,,,,,10.1016/j.jallcom.2017.04.278,True
Eu0.8Na0.2MnO3,42.9,,42.13 K,Orthorhombic,O' orthorhombic,"{'a': '5.3408 Å', 'b': '5.6942 Å', 'c': '7.5006 Å'}",,,,,,,10.1016/j.jallcom.2017.04.278,True
Eu0.8Sr0.2CoO3,270.0,,,Tetragonal Perovskite,Tetragonal,"{'a': '3.892 Å', 'c': '3.882 Å'}",I4/mmm,,6 emu/cm3,"0.6 emu/cm3 (FC at 5K), 0.5 emu/cm3 (ZFC at 5K)",,,10.1016/j.materresbull.2017.03.067,True
Eu0.5Sr0.5CoO3,330.0,,,Tetragonal Perovskite,Tetragonal,"{'a': '3.904 Å', 'c': '3.894 Å'}",I4/mmm,,40 emu/cm3,"1.95 emu/cm3 (FC at 5K), 1.2 emu/cm3 (ZFC at 5K)",,,10.1016/j.materresbull.2017.03.067,True
EuTiO3,,5.7,3.1 K - 4.2 K,Cubic perovskite,Cubic,{'a': '3.908 Å'},221,,6.8 μB,,,,10.1016/j.jallcom.2016.09.266,True
Eu0.96Ba0.04TiO3,,,3.1 K - 4.2 K,Cubic perovskite,Cubic,,221,,6.5 μB,,,,10.1016/j.jallcom.2016.09.266,True
Eu0.92Ba0.08TiO3,,,3.1 K - 4.2 K,Cubic perovskite,Cubic,,221,,6.57 μB,,,,10.1016/j.jallcom.2016.09.266,True
Eu0.9Ba0.1TiO3,5.6,,3.1 K - 4.2 K,Cubic perovskite,Cubic,,221,,6.53 μB,,,,10.1016/j.jallcom.2016.09.266,True
Eu2CuSi3,34.0,,,Hexagonal,AlB2-type,"{'a': '4.0762 Å', 'c': '4.4895 Å'}",,,,,,Significant anisotropy with an easy magnetic c-axis,10.1016/j.jcrysgro.2010.10.224,True
Eu2MgH6,31.6,,,K2GeF6 type,Trigonal,"{'a': '550.644 pm', 'c': '410.054 pm'}",P3̄m1,,7.88 μB,,,,10.1016/S0925-8388(01)01217-8,True
EuAs3,,11.0,,Monoclinic,,"{'a': '9.068 Å', 'b': '7.222 Å', 'c': '5.598 Å'}",C 2/m,,6.3 μB,,,,10.1016/j.ssc.2004.08.033,True
Li0.2Eu2C6,225.0,,,Poly-layered,,{'c': '2400 pm'},,,,,,,10.1016/j.carbon.2014.05.085,True
EuC6,,42.0,1.3 K,Hexagonal,,"{'a': '430 pm', 'c': '974 pm'}",P 63/mmc,,"0.6 μB (low field), 2.2-2.5 μB (high field)",,,,10.1016/j.carbon.2014.05.085,True
SmCaCrO4,,150.0,,Distorted K2NiF4-type,Orthorhombic,"{'a': '5.3457 Å', 'b': '5.4057 Å', 'c': '11.8610 Å'}",Bmab,,,,,,10.1016/S0925-8388(00)00588-0,True
EuCaCrO4,,160.0,,Distorted K2NiF4-type,Orthorhombic,"{'a': '5.3462 Å', 'b': '5.4180 Å', 'c': '11.8060 Å'}",Bmab,,,,,,10.1016/S0925-8388(00)00588-0,True
PrCaCrO4,,182.0,,Distorted K2NiF4-type,Orthorhombic,{'c': '12.0055 Å'},Bmab,,2.38 μB,,,,10.1016/S0925-8388(00)00588-0,True
NdCaCrO4,,170.0,,Distorted K2NiF4-type,Orthorhombic,{'c': '11.9488 Å'},Bmab,,2.73 μB,,,,10.1016/S0925-8388(00)00588-0,True
EuCd2Sb2,,7.22,-3.14 K,Trigonal,,,R3̄m,,7.83 μB/Eu,,,,10.1016/j.intermet.2009.07.011,True
EuCo2Ge2,,23.0,"8.4 K (H ∥ c), 11.5 K (H ∥ ab)",ThCr2Si2-type tetragonal,Tetragonal,"{'a': '4.0322 Å', 'c': '10.447 Å'}",,,"7.81 μB (H ∥ c), 7.93 μB (H ∥ ab)",5.5 μB/Eu at 50 kG (H ∥ ab),,,10.1016/S0304-8853(03)00177-X,True
EuCoGe3,,15.4,-20,BaNiSn3-type,Tetragonal,"{'a': '4.3191', 'c': '9.8847'}",I4mm,,7.65,,,,10.1016/j.jallcom.2014.10.087,True
EuNiGe3,,13.5,7,BaNiSn3-type,Tetragonal,"{'a': '4.3491', 'c': '9.9087'}",I4mm,,7.65,,,,10.1016/j.jallcom.2014.10.087,True
EuRhGe3,,11.3,-17,BaNiSn3-type,Tetragonal,"{'a': '4.4129', 'c': '10.0906'}",I4mm,,7.75,,,,10.1016/j.jallcom.2014.10.087,True
EuPdGe3,,12.2,-6,BaNiSn3-type,Tetragonal,"{'a': '4.4606', 'c': '10.2324'}",I4mm,,7.92,,,,10.1016/j.jallcom.2014.10.087,True
EuIrGe3,,12.3,-17,BaNiSn3-type,Tetragonal,"{'a': '4.4358', 'c': '10.0581'}",I4mm,,7.84,,,,10.1016/j.jallcom.2014.10.087,True
EuPtGe3,,10.8,-6,BaNiSn3-type,Tetragonal,"{'a': '4.4758', 'c': '10.0887'}",I4mm,,7.75,,,,10.1016/j.jallcom.2014.10.087,True
PrCu4Pd,5.0,,-1.3 K,Hexagonal,,"{'a': '5.140 Å', 'b': '4.160 Å'}",,,1.6 μB/f.u.,,,1.67×10^−3 emu/mol,10.1016/j.jmmm.2009.05.024,True
PrCu3Pd2,,,-0.7 K,Cubic,,{'a': '7.261 Å'},,,1.6 μB/f.u.,,,0.92×10^−3 emu/mol,10.1016/j.jmmm.2009.05.024,True
NdCu4Pd,12.0,,8.5 K,Cubic,,{'a': '7.182 Å'},,,2 μB/f.u.,,,,10.1016/j.jmmm.2009.05.024,True
NdCu3Pd2,,,4.3 K,Cubic,,{'a': '7.240 Å'},,,2.1 μB/f.u.,,,2.8×10^−3 emu/mol,10.1016/j.jmmm.2009.05.024,True
SmCu4Pd,28.0,,,Cubic,,{'a': '7.130 Å'},,4 T,0.15 μB/f.u.,,,,10.1016/j.jmmm.2009.05.024,True
EuCu4Pd,24.5,,34.1 K,Hexagonal,,"{'a': '5.222 Å', 'b': '4.071 Å'}",,,7.7 μB/f.u.,,,,10.1016/j.jmmm.2009.05.024,True
EuCu3Pd2,14.5,,10.2 K,Hexagonal,,"{'a': '5.284 Å', 'b': '4.128 Å'}",,,7.2 μB/f.u.,,,,10.1016/j.jmmm.2009.05.024,True
GdCu4Pd,110.0,,102.3 K,Cubic,,{'a': '7.105 Å'},,,7.6 μB/f.u.,,,,10.1016/j.jmmm.2009.05.024,True
EuCu9Mg2,25.0,,24.4 K,Hexagonal,2D,"{'a': '5.07 Å', 'b': '5.07 Å', 'c': '8.14 Å'}",,0.5 T,7.16 μB/Eu,,,,10.1016/j.jallcom.2010.08.059,True
CeCu9Mg2,,2.7,,Hexagonal,3D,,,,,,,,10.1016/j.jallcom.2010.08.059,False
EuFe4Sb12,88.0,,,Body-centered cubic (BCC),Cubic,"{'a': '9.165 Å', 'b': '9.165 Å', 'c': '9.165 Å'}",Im3,,9.00 μB,,,,10.1016/j.jallcom.2014.09.086,True
EuFeO3,,7.5,,Orthorhombic,Distorted Perovskite,,D2h-pbnm,,,,,,10.1016/j.jmmm.2005.10.009,True
EuGa4,,15.0,+3 K,BaAl4-type,Body-centered tetragonal,"{'a': '4.407(1) Å', 'c': '10.635(3) Å'}",I4/mmm (No. 139),,7.97 μB,,,,10.1016/j.jmmm.2003.11.005,True
EuRh3Ge7,,20.0,-7 K,ScRh3Si7-type,Rhombohedral,"{'a': '0.78918 nm', 'c': '2.07179 nm'}",R-3c,,7.03 μB,,,1.6 × 10^-3 emu/mol,10.1016/j.intermet.2013.05.004,True
EuIr3Ge7,,2.5,-14.6 K,ScRh3Si7-type,Rhombohedral,"{'a': '0.788399 nm', 'c': '2.07583 nm'}",R-3c,,6.31 μB,,,3.1 × 10^-3 emu/mol,10.1016/j.intermet.2013.05.004,True
EuMn2O5,,40.0,,Orthorhombic,Monoclinic (below 40 K),"{'a': '7.3816 Å', 'b': '8.5750 Å', 'c': '5.6910 Å'}","Pbam (above 40 K), P2_1am (between 40 K and 22 K), P1a1 (below 22 K)",,,,,,10.1016/S0921-4526(00)00851-6,True
EuNbO3,,,4.4 K,Perovskite-like,Cubic,{'a': '4.08'},,,6.5,,,Curie-Weiss Law,10.1016/S0921-4534(00)01643-9,True
EuO,69.0,,,Face-centered cubic rock-salt,Cubic,,,,,,,,10.1016/j.apsusc.2008.01.130,True
EuPdSb,,18.0,,Orthorhombic ε-TiNiSi-type,Orthorhombic,"{'a': '7.621 Å', 'b': '4.695 Å', 'c': '7.927 Å'}",Pnma,,7 μB,,,,10.1016/S0304-8853(00)00725-3,True
EuPtIn4,,13.3,-15 K,Orthorhombic,Cmcm,"{'a': '4.542 Å', 'b': '16.955 Å', 'c': '7.389 Å'}",Cmcm,2.5 T,7.8 μB,,,,10.1016/j.jmmm.2014.07.001,True
EuRh2Si2,,25.0,24 K,ThCr2Si2-type,,"{'a': '4.082 Å', 'c': '10.202 Å'}",,,5.6 μB,,,,10.1016/S0925-8388(01)01095-7,True
GdRh2Si2,,106.0,,ThCr2Si2-type,,"{'a': '4.043 Å', 'c': '9.988 Å'}",,,,,,,10.1016/S0925-8388(01)01095-7,False
EuRu4P12,17.8,,20-21 K,Cubic,Filled Skutterudite,{'a': '8.0516 Å'},,,7.75-7.81 μB,,,,10.1016/S0921-4526(99)00824-8,True
EuSr2RuCu2O8,130.2,,137.59 K,,,,,,2.08 μB/Ru,,,2.8×10^−2 emu/mol,10.1016/S0921-4534(02)02191-3,True
GdSr2RuCu2O8,133.0,,,,,,,,,,,,10.1016/S0921-4534(02)02191-3,False
EuTiO3,,5.5,,,,,,,,,,,10.1016/j.ssc.2004.12.028,True
EuZn2Si2,,16.0,,,ThCr2Si2 type,,,,,,,,10.1016/j.ssc.2008.10.014,False
EuZn2Ge2,,10.0,,,ThCr2Si2 type,,,,,,,,10.1016/j.ssc.2008.10.014,False
EuZrO3,,4.1,,Orthorhombic,Perovskite,"{'a': '5.7946', 'b': '5.8252', 'c': '8.1979'}",Pbnm,,6.82 μB,,,,10.1016/j.physb.2011.07.045,False
EuTiO3,,5.5,,,,,,,,,,,10.1016/j.physb.2011.07.045,
Mn,,514.0,,FCC,Cubic,{'a': '3.73 Å'},,,2.000 μB,,,,10.1016/S0304-8853(02)00352-9,False
FM Nanoparticle,216.0,,,,Simple Cubic,,,,,,,,10.1016/j.jmmm.2004.11.277,False
FM Nanoparticle,275.0,,,,Simple Cubic,,,,,,,,10.1016/j.jmmm.2004.11.277,False
FM Nanoparticle,293.0,,,,Simple Cubic,,,,,,,,10.1016/j.jmmm.2004.11.277,False
FM Nanoparticle,299.0,,,,Simple Cubic,,,,,,,,10.1016/j.jmmm.2004.11.277,False
Fe,1075.0,,,bcc,,,,,,,,,10.1016/j.commatsci.2010.04.033,False
Cr,,350.0,,bcc,,,,,,,,,10.1016/j.commatsci.2010.04.033,False
Fe3Si,837.0,,,Cubic,Cubic,,Fm-3m,,,,,,10.1016/j.physb.2008.02.032,True
Mn16Al16,650.0,,,L10,Tetragonal,"{'a': '3.93 Å', 'c': '3.56 Å'}",,,"2.44 μB (Mn), -0.061 μB (Al)",0.7 T,,,10.1016/j.jmmm.2014.04.007,False
Zn0.9282Fe0.0718O,,,,Hexagonal,Wurtzite,"{'a': '0.32566 nm', 'c': '0.52043 nm'}",,,,"0.25 μB/Fe (as-milled), 0.16 μB/Fe (air-annealed), 0.26 μB/Fe (vacuum-annealed), 0.42 μB/Fe (H2-annealed)",,,10.1016/j.physb.2009.12.010,True
Ti0.99Fe0.01O2,480.0,,,Tetragonal,,"{'a': '3.7859 Å', 'c': '9.5201 Å'}",I41/amd,226 Oe,0.33 μB/Fe,,,,10.1016/j.jmmm.2006.10.778,True
Co3O4,,40.0,,Cubic,Spinel,{'a': '0.8065 nm'},,"{'Room Temperature': 'NA', '5 K': 'NA'}",,"{'Room Temperature': 'NA', '5 K': 'NA'}","{'Room Temperature': 'NA', '5 K': 'NA'}",,10.1016/j.matchemphys.2012.09.025,True
Fe0.325NbS2,,47.0,,√3a × √3a superstructure,,,,,,,,,10.1016/j.jallcom.2004.04.045,True
Fe0.309NbS2,,47.0,,√3a × √3a superstructure,,,,,,,,,10.1016/j.jallcom.2004.04.045,True
Fe0.281NbS2,,44.0,,,,,,,,,,,10.1016/j.jallcom.2004.04.045,True
Fe0.239NbS2,,146.5,,,,,,,,,,,10.1016/j.jallcom.2004.04.045,True
Cr2O3,,310.0,,Rhombohedral corundum,Hexagonal close packed,,R3c,240 Oe at 100 K,,,,,10.1016/j.jallcom.2014.06.038,True
Fe0.4Cr1.6O3,,230.0,,Rhombohedral corundum,Hexagonal close packed,,R3c,140 Oe at 100 K,,,,,10.1016/j.jallcom.2014.06.038,True
Fe2O3,,950.0,,Rhombohedral corundum,Hexagonal close packed,,R3c,70 Oe at 100 K,,,,,10.1016/j.jallcom.2014.06.038,False
Fe,1043.0,,,BCC,,,,,,,,,10.1016/j.physb.2007.04.071,False
Fe0.5Mn0.1Al0.4,300.0,,,,,,,,,,,,10.1016/j.physb.2007.04.071,False
Cd0.5Fe0.5PS3,,25.0,37 K,Monoclinic,C2/m,"{'a': '6.07 Å', 'b': '10.52 Å', 'c': '6.80 Å'}",C2/m,,3.60 BM/mol,,,,10.1016/S0025-5408(00)00384-6,True
Cd0.5Mn0.5PS3,,,-106 K,Monoclinic,C2/m,"{'a': '6.13 Å', 'b': '10.62 Å', 'c': '6.83 Å'}",C2/m,,4.25 BM/mol,,,,10.1016/S0025-5408(00)00384-6,True
Fe0.5Mn0.5PS3,,35.0,-67 K,Monoclinic,C2/m,"{'a': '6.03 Å', 'b': '10.43 Å', 'c': '6.78 Å'}",C2/m,,5.71 BM/mol,,,,10.1016/S0025-5408(00)00384-6,True
Fe0.5Ni0.5PS3,,74.0,26 K,Monoclinic,C2/m,"{'a': '5.89 Å', 'b': '10.20 Å', 'c': '6.69 Å'}",C2/m,,3.87 BM/mol,,,,10.1016/S0025-5408(00)00384-6,True
NiPS3,,253.0,-712 K,Monoclinic,C2/m,"{'a': '5.812 Å', 'b': '10.070 Å', 'c': '6.632 Å'}",C2/m,,3.9 BM/mol,,,,10.1016/S0025-5408(00)00384-6,False
FePS3,,126.0,104 K,Monoclinic,C2/m,"{'a': '5.947 Å', 'b': '10.300 Å', 'c': '6.722 Å'}",C2/m,,4.94 BM/mol,,,,10.1016/S0025-5408(00)00384-6,False
MnPS3,,110.0,-217 K,Monoclinic,C2/m,"{'a': '6.076 Å', 'b': '10.524 Å', 'c': '6.796 Å'}",C2/m,,5.98 BM/mol,,,,10.1016/S0025-5408(00)00384-6,False
Fe0.943O,,195.0,,Cubic,Cubic,{'a': '4.307 Å'},,,,,,,10.1016/j.jpcs.2013.02.004,True
Fe0.90O,,195.0,,Cubic,Cubic,,,,,,,,10.1016/j.jpcs.2013.02.004,True
Fe0.95O,,195.0,,Cubic,Cubic,,,,,,,,10.1016/j.jpcs.2013.02.004,True
MnO,,118.0,,Cubic,Cubic,,,,,,,,10.1016/j.jpcs.2013.02.004,False
NiO,,522.0,,Cubic,Cubic,,,,,,,,10.1016/j.jpcs.2013.02.004,False
CoO,,289.0,,Cubic,Cubic,,,,,,,,10.1016/j.jpcs.2013.02.004,False
Fe0.98Co0.02Si2,1094.15,,,Orthorhombic,,,,,,,,,10.1016/S0167-577X(02)00826-1,True
Fe0.98V0.02S1.97N0.03,372.37,,,Cubic,Face-centered cubic,{'a': '5.416'},Pa-3,,-0.2182,,,,10.1016/j.ssc.2016.03.020,False
Fe0.98Cr0.02S2,343.82,,,Cubic,Face-centered cubic,{'a': '5.416'},Pa-3,,-0.0832,,,,10.1016/j.ssc.2016.03.020,False
Fe0.98Cr0.02S1.97N0.03,412.16,,,Cubic,Face-centered cubic,{'a': '5.416'},Pa-3,,-0.2350,,,,10.1016/j.ssc.2016.03.020,False
Fe1.09Te,,82.0,,Tetragonal,,"{'a': '3.823', 'c': '6.280'}",P 4/nmm,,,,,,10.1016/j.jallcom.2009.07.026,True
Fe1.07Te,,70.0,,Tetragonal,Monoclinic below 70 K,"{'a': '0.38219 nm', 'c': '0.62851 nm'}","P4/nmm (Tetragonal), P21/m (Monoclinic)",,,,,,10.1016/j.ssc.2014.05.025,True
Fe1.02Te0.6Se0.4,,,,Tetragonal,,,P4/nmm,,,,,,10.1016/j.ssc.2014.05.025,True
Fe1.5V0.5CoSi,664.0,,,Heusler-type,fcc,{'a': '5.657'},Fm-3m,,3.54,,,,10.1016/j.jmmm.2011.04.015,True
Fe1.5Cr0.5CoSi,807.0,,,Heusler-type,fcc,{'a': '5.649'},Fm-3m,,4.06,,,,10.1016/j.jmmm.2011.04.015,True
Fe1.5Mn0.5CoSi,854.0,,,Heusler-type,fcc,{'a': '5.646'},Fm-3m,,4.54,,,,10.1016/j.jmmm.2011.04.015,True
Fe1.5Fe0.5CoSi,1023.0,,,Heusler-type,fcc,{'a': '5.645'},Fm-3m,,4.99,,,,10.1016/j.jmmm.2011.04.015,True
Fe1.9Cr1.11O4,533.15,,,,,,,,,,,,10.1016/S0012-821X(01)00464-2,True
Fe2.9Ti0.1O4,798.15,,,,,,,,,,,,10.1016/S0012-821X(01)00464-2,True
Fe74Nd20B6,587.15,,,,,,,,,,,,10.1016/S0304-8853(01)00051-8,True
Fe14MM2B,773.15,,,,,,,,,,,,10.1016/S0304-8853(01)00051-8,True
Fe17Gd2,470.0,,,Rhombohedral,Th2Zn17-type,"{'a': '0.8510 nm', 'b': '1.2510 nm', 'c': '0.784 nm'}",R-3m,,22.48 μB,99.1 A m^2/kg,,,10.1016/S0925-8388(03)00029-X,True
Fe17Pr2,283.0,,,,,,,,30.6 μB,,,,10.1016/j.calphad.2016.10.004,True
Fe17Nd2,327.0,,,,,,,,2.3 μB,,,,10.1016/j.calphad.2016.10.004,True
Fe17Nd5,503.0,,,,,,,,2.3 μB,,,,10.1016/j.calphad.2016.10.004,True
SmCo5,1020.15,,,,,,,,,,,,10.1016/j.sna.2009.05.012,True
Fe69.5Ni30.5,408.15,,,,,,,,,,,,10.1016/j.sna.2009.05.012,True
Fe20.4Ni59.6B20,393.15,,,,,,,,,,,,10.1016/j.sna.2009.05.012,False
Fe30Cr70,50.0,,-7 ± 1 K,Body Centred Cubic (bcc),,,,,,,,,10.1016/j.jallcom.2010.11.039,True
Fe52Co10Nb8B30,435.0,,,fcc,,{'a': '0.332 nm'},Fm-3m,,,,,,10.1016/j.jnoncrysol.2003.10.007,True
Fe22Co40Nb8B30,365.0,,,fcc,,{'a': '1.075 nm'},Fm-3m,,,,,,10.1016/j.jnoncrysol.2003.10.007,True
Fe25Cu75,190.0,,,FCC,,{'a': '3.626'},,,,,,4 × 10^−5 emu g^−1 Oe^−1,10.1016/j.jnoncrysol.2006.12.115,True
Fe28.75Co28.75Ni17.5Si8B17,693.15,,,Simple Cubic,Cubic,{'a': '0.283 nm'},Pm3m,,,,,,10.1016/j.physb.2004.03.017,True
Fe28.75Co28.75Ni17.5Ge8B17,703.15,,,Simple Cubic,Cubic,{'a': '0.285 nm'},Pm3m,,,,,,10.1016/j.physb.2004.03.017,True
Fe68Al32,625.0,,,bcc,,,,,,,,,10.1016/j.actamat.2004.05.041,True
Fe2MnSi,228.0,,,L21,Cubic,{'a': '5.601 Å'},Fm-3m,,4.0 μB (9-layer),,,,10.1016/j.tsf.2012.03.045,False
Fe2FeSi,863.0,,,L21,Cubic,{'a': '5.573 Å'},Fm-3m,,,,,,10.1016/j.tsf.2012.03.045,False
Fe2CoSi,1023.0,,,L21,Cubic,{'a': '5.624 Å'},Fm-3m,,,,,,10.1016/j.tsf.2012.03.045,False
Co2FeSi,1100.0,,,L21,Cubic,{'a': '5.62 Å'},Fm-3m,,"4.0 μB (5-layer), 10.0 μB (9-layer)",,,,10.1016/j.tsf.2012.03.045,False
Fe2CrAl,400.0,,,Cubic,A2,,,,2.5-2.8 μB/f.u.,,,,10.1016/j.jmmm.2016.09.130,True
Mn2GeTe4,,30.0,,Orthorhombic,Olivine,"{'a': '13.600(1) Å', 'b': '10.745(1) Å', 'c': '7.775(1) Å'}",Pnma No. 62,,,,,,10.1016/j.jallcom.2008.01.096,True
Fe2GeTe4,149.9,,,Orthorhombic,Olivine,"{'a': '13.520(2) Å', 'b': '10.699 Å', 'c': '7.757(1) Å'}",Pnma No. 62,65 G at 20 K,,,,,10.1016/j.jallcom.2008.01.096,True
Fe2SnSe4,301.4,,,Orthorhombic,Olivine,"{'a': '14.778(2) Å', 'b': '10.764(1) Å', 'c': '6.061(1) Å'}",Pnma No. 62,650 G at 200 K,,,,,10.1016/j.jallcom.2008.01.096,True
Fe2MnGa,800.0,,,L12 (Cu3Au),fcc,{'a': '0.3701 nm'},123,,4.86 μB,115 emu/g,,,10.1016/j.actamat.2012.05.031,True
Fe2MnSi,224.0,,,Cu2MnAl type,,,Fm-3m,,,,,,10.1016/j.matchemphys.2016.02.045,True
Fe2MnGa,800.0,,,Cu3Au type,,,Pm-3m,,,,,,10.1016/j.matchemphys.2016.02.045,True
Fe2MnSi0.56P0.44,300.0,,,,,,,,,,,,10.1016/j.matchemphys.2016.02.045,False
Fe2Nb,,23.5,,hcp,hexagonal,"{'a': '4.846 Å', 'c': '7.906 Å'}",P63/mmc,,,,,,10.1016/j.jmmm.2013.11.031,True
Fe2Pr,317.15,,,,,,,,,,,,10.1016/S0925-8388(01)01394-9,True
Fe2Nd,525.15,,,,,,,,,,,,10.1016/S0925-8388(01)01394-9,True
Fe2NiAl,965.0,,,Hg2CuTi,bcc,{'a': '5.778 Å'},,,4.46 μB,,,,10.1016/j.physb.2013.04.005,True
Fe2NiGa,785.0,,,Hg2CuTi,bcc,{'a': '5.776 Å'},,,4.89 μB,,,,10.1016/j.physb.2013.04.005,True
Fe2NiSi,755.0,,,Hg2CuTi,bcc,{'a': '5.671 Å'},,,4.10 μB,,,,10.1016/j.physb.2013.04.005,True
Fe2NiGe,685.0,,,Hg2CuTi,bcc,{'a': '5.761 Å'},,,4.38 μB,,,,10.1016/j.physb.2013.04.005,True
Fe1.68NiGa1.32,837.0,,,Hg2CuTi,Body-centered cubic (bcc),{'a': '5.776 Å'},,,,,,,10.1016/j.physb.2015.01.022,True
Fe3O4,836.15,,,Cubic,Face-centered cubic,{'a': '8.336 Å'},,20.1 emu/g,,46.5 emu/g,1.56 emu/g,,10.1016/j.apsusc.2015.03.137,True
Fe2Zr,608.0,,,Cubic Laves phase,,,,<5 Oe,1.54 μB,84.7 emu/g,0.1 emu/g,,10.1016/j.jmmm.2003.12.1329,True
Fe30Cr70,275.0,,,Body Centered Cubic,Body Centered Cubic,"{'a': '2.88 Å', 'b': '2.88 Å', 'c': '2.88 Å'}",,,,,,,10.1016/j.jnoncrysol.2008.06.114,True
Fe33.3Ge66.7,,286.0,,tetragonal,C16,"{'a': '0.5903', 'c': '0.4959'}",,,,,,,10.1016/j.jallcom.2006.04.053,True
Fe35Co15Pt50,820.0,,,Tetragonal,L10,,,254 kA/m,,,0.72 T,,10.1016/j.jmmm.2015.10.114,True
Fe51Co49,1236.15,,,bcc,,{'a': '2.859 Å'},,437 Oe,,186 emu/g,,,10.1016/j.jcis.2013.04.041,True
Fe67Co33,1258.15,,,bcc,,{'a': '2.859 Å'},,,,,,,10.1016/j.jcis.2013.04.041,True
Fe36Co64,1212.15,,,bcc,,{'a': '2.844 Å'},,,,,,,10.1016/j.jcis.2013.04.041,True
Fe73Al5Ga2P11C5B4,570.0,,,Amorphous,,,,2 A/m,,1.1 T,,,10.1016/S0304-8853(00)00129-3,True
Ni2FeBO5,,51.0,,Orthorhombic,Orthorhombic-bipyramidal,"{'a': '0.9213 nm', 'b': '1.2229 nm', 'c': '0.3001 nm'}",Pbam,,,,,,10.1016/j.jnucmat.2007.08.014,True
Fe3C,450.0,,,Orthorhombic,,,,,,,,,10.1016/S0304-8853(01)00249-9,True
Fe0.65Ni0.35,530.0,,,,,,,,,,,,10.1016/S0304-8853(01)00249-9,True
Fe0.98C0.02,1000.0,,,,,,,,,,,,10.1016/S0304-8853(01)00249-9,True
Fe3Ga,798.15,,,Cubic DO3,Cubic,"{'a': '4.045 Å', 'b': '4.045 Å', 'c': '4.045 Å'}",OH-5(FM-3M),,"2.46 μB for FeI, 1.96 μB for FeII",,,,10.1016/j.ssc.2015.12.008,False
FeN0.333,575.0,,,hcp,hexagonal,"{'a': '4.6938 Å', 'c': '4.3748 Å'}",P63/22,,,,,,10.1016/j.jallcom.2004.03.122,True
MnN0.388,,354.0,,hcp,hexagonal,"{'a': '4.845 Å', 'c': '4.536 Å'}",,,,,,,10.1016/j.jallcom.2004.03.122,True
Fe3O4,860.0,,,Inverse Spinel,Face-Centered Cubic (FCC),{'a': '8.397 Å'},,Hundreds of Oersted,,,,,10.1016/j.jmmm.2007.03.071,True
Fe3W3N,110.0,,110 K,η-carbide-type,Cubic,{'a': '11.043'},Fd-3m,,0.78 μB/Fe,2.9 μB/f.u.,,,10.1016/j.jallcom.2011.07.025,True
Fe6W6N,,75.0,,η-carbide-type,Cubic,{'a': '10.937'},Fd-3m,,,,,,10.1016/j.jallcom.2011.07.025,True
Fe40Co5Ni35Zr5B15,653.15,,,γ-Fe (FCC),,,,,,,,,10.1016/S0304-8853(02)00857-0,True
Fe61Co5Ni10Nb2.5Si16.5B5,623.15,,,α-Fe (BCC),,,,,,,,,10.1016/S0304-8853(02)00857-0,True
Fe40Ni40P14B6,532.7,,,Amorphous,,,,,,0.859 T,,,10.1016/j.matlet.2006.02.054,True
Fe42Co42Nb7B8Cu0.5Ni0.5,1250.0,,,Amorphous,,,,34 A/m,,1.80 T,,5250,10.1016/j.tsf.2011.03.109,True
Fe42Co42Nb6B8Cu1Ni1,1223.0,,,Amorphous,,,,29 A/m,,1.81 T,,7400,10.1016/j.tsf.2011.03.109,True
Fe42.5Co42.5Nb6B8Cu0.5Ni0.5,1228.0,,,Amorphous,,,,38 A/m,,1.83 T,,5700,10.1016/j.tsf.2011.03.109,True
Fe42.5Co42.5Nb7B8,1173.0,,,Amorphous,,,,60 A/m,,1.9 T,,2100,10.1016/j.tsf.2011.03.109,False
Fe44Co44Zr7B4Cu1,1238.0,,,Amorphous,,,,70 A/m,,1.9 T,,1800,10.1016/j.tsf.2011.03.109,False
Fe50Ag50,200.0,,200 K,,,,,10 Oe at 10 K to 26 Oe at 300 K,,,0.7 at 5 K to 0.65 at 300 K,,10.1016/j.jmmm.2006.11.096,True
Fe50Mn15Ni35,242.0,,,,,,,,67 emu/g at absolute zero,,,,10.1016/j.jmmm.2004.06.033,True
Fe49.65Mn24.01Ga26.34,190.0,,,B2-type with small amount of fcc,,,,6 Oe,,,,,10.1016/j.jallcom.2013.01.145,True
Fe49.83Mn24.64Ga25.53,180.0,230.0,,B2-type and fcc,,,,115 Oe,,,,,10.1016/j.jallcom.2013.01.145,True
Fe49.74Mn25.20Ga25.07,,240.0,,Ordered fcc (L12-type) with small amount of B2,,,,1816 Oe,,,,,10.1016/j.jallcom.2013.01.145,True
Fe50.23Mn26.73Ga23.04,,260.0,,fcc,,,,900 Oe,,,,,10.1016/j.jallcom.2013.01.145,True
Fe50Mn22.5Ga27.5,163.0,,,,,,,,,,,,10.1016/j.jallcom.2013.01.145,False
Fe,942.0,,,bcc,cubic,{'a': '0.287 nm'},,5.5 × 10^3 A/m,,189.4 emu/g,,,10.1016/j.jallcom.2009.03.149,True
Fe5,950.0,,,bcc,cubic,{'a': '0.287 nm'},,7.2 × 10^3 A/m,,168.0 emu/g,,,10.1016/j.jallcom.2009.03.149,True
Fe10,1030.0,,,bcc,cubic,{'a': '0.287 nm'},,24.5 × 10^3 A/m,,162.1 emu/g,,,10.1016/j.jallcom.2009.03.149,True
Fe15,1068.0,,,bcc,cubic,{'a': '0.287 nm'},,16.7 × 10^3 A/m,,143.4 emu/g,,,10.1016/j.jallcom.2009.03.149,True
Fe50Ni50,880.0,,,fcc,cubic,{'a': '0.358 nm'},,9.2 × 10^3 A/m,,117.0 emu/g,,,10.1016/j.jallcom.2009.03.149,True
Fe50Rh50,650.0,,,bcc (CsCl-type),bcc,{'a': '0.2984 nm'},,,,,,,10.1016/j.jallcom.2004.04.139,True
Fe55Co19Ga26,849.15,,,"A2 and D03 at room temperature, B2 above 480 °C",Cubic,"{'a': '2.915 Å (A2), 5.808 Å (D03)'}",,22 Oe,,105 emu/g,,,10.1016/j.matlet.2016.06.080,True
Fe56Co7Ni7Zr6Nb2.5Zr1.5B20,554.0,,,Amorphous,,,,9.5 A/m,,1.01 T,,21500 (500 Hz),10.1016/S0304-8853(00)00169-4,True
Fe56Co7Ni7Zr6Nb2.5Ti1.5B20,603.0,,,Amorphous,,,,6.1 A/m,,1.06 T,,19000 (500 Hz),10.1016/S0304-8853(00)00169-4,True
Fe56Co7Ni7Zr6Nb2.5Ta1.5B20,560.0,,,Amorphous,,,,6.06 A/m,,0.89 T,,18000 (500 Hz),10.1016/S0304-8853(00)00169-4,True
Fe56Co7Ni7Zr6Nb2.5Mo1.5B20,560.0,,,Amorphous,,,,7.43 A/m,,1.07 T,,17000 (500 Hz),10.1016/S0304-8853(00)00169-4,True
Fe62Ge38,430.0,,,Hexagonal,,"{'a': '0.3997 nm', 'c': '0.5008 nm'}",,,,,,,10.1016/j.jallcom.2005.03.054,True
Fe61Co10Zr2.5Hf2.5Y2W2B20,509.0,,,Amorphous,,,,26.4 A/m,,1.12 T,,,10.1016/j.jallcom.2010.12.075,True
Fe61Co10Zr2.5Hf2.5Nb2W2B20,499.0,,,Amorphous,,,,22 A/m,,1.06 T,,,10.1016/j.jallcom.2010.12.075,True
Fe61Co10Zr2.5Hf2.5W4B20,497.0,,,Amorphous,,,,33.5 A/m,,1.14 T,,,10.1016/j.jallcom.2010.12.075,True
Fe61Co10Zr2.5Hf2.5Ti2W2B20,510.0,,,Amorphous,,,,54 A/m,,0.87 T,,,10.1016/j.jallcom.2010.12.075,True
Fe61Co10Zr2.5Hf2.5Mo2W2B20,515.0,,,Amorphous,,,,5.8 A/m,,1.05 T,,,10.1016/j.jallcom.2010.12.075,True
Fe61Co10Zr2.5Hf2.5Ni2W2B20,587.0,,,Amorphous,,,,10.3 A/m,,1.26 T,,,10.1016/j.jallcom.2010.12.075,True
Fe62Mn32Si6,,260.0,,γ-phase,,,,,,,,,10.1016/j.jmmm.2008.02.105,True
Fe62Mn20Si5Cr8Ni5,,130.0,,γ-phase,,,,,,,,,10.1016/j.jmmm.2008.02.105,True
Fe62Mn16Si5Cr12Ni5,670.0,,,α-phase,,,,,,,,,10.1016/j.jmmm.2008.02.105,True
Fe65Mn9Si7Cr10Ni9,810.0,,,α-phase,,,,,,,,,10.1016/j.jmmm.2008.02.105,True
Fe64Ni36,565.0,,,face-centred cubic (fcc),,{'a': '3.596 Å'},,,,,,,10.1016/j.jallcom.2009.10.112,True
Fe71Cr4Mo4P11B5C5,126.0,,,,,,,,,,,,10.1016/j.jmmm.2004.05.026,True
Fe70Co4Mo4P13.2B4.4C4.4,233.0,,,,,,,,,,,,10.1016/j.jmmm.2004.05.026,True
Fe68Co4Mo4Ga2P13.2B4.4C4.4,241.0,,,,,,,,,,,,10.1016/j.jmmm.2004.05.026,True
Fe65Sb2Cr4Mo4Ga4P11B5C5,184.0,,,,,,,,,,,,10.1016/j.jmmm.2004.05.026,True
Fe62Co5Cr4Mo4Ga4P11B5C5,171.0,,,,,,,,,,,,10.1016/j.jmmm.2004.05.026,True
Fe50Co8Ni8Cr4Mo4Ga4P12B5C5,180.0,,,,,,,,,,,,10.1016/j.jmmm.2004.05.026,True
Fe65Gd5Cr10B20,333.0,,,Amorphous,,,,,,,,,10.1016/j.jallcom.2009.03.041,True
Fe69Co8Nb7B15Cu1,493.0,,,bcc-Fe(Co),,,,,,,,,10.1016/j.intermet.2009.12.006,True
Fe66Nb4B30,550.0,,,Amorphous,,,,1.5 A/m,,105 Am^2/kg,,,10.1016/j.jallcom.2007.11.150,True
Fe70B19Nd7Nb4,,,,"Amorphous (as-cast), Nanocrystalline (annealed)",,,,876 kA/m,,,0.61 T,,10.1016/j.jmmm.2014.11.022,True
Fe67B19Nd7Gd2Nb4Si1,,,,"Amorphous (as-cast), Nanocrystalline (annealed)",,,,1115 kA/m,,,0.57 T,,10.1016/j.jmmm.2014.11.022,True
Fe67Cr18B15,172.0,,,Amorphous,,,,,,,,0.536 emu/g Oe,10.1016/j.jmmm.2015.09.067,True
Fe67Cr18B15,158.0,,,Amorphous,,,,,,,,0.506 emu/g Oe,10.1016/j.jmmm.2015.09.067,True
Fe67Cr18B15,162.0,,,Amorphous,,,,,,,,0.516 emu/g Oe,10.1016/j.jmmm.2015.09.067,True
Fe68.1Ni31.9,433.0,,,FCC,,,,,,,,,10.1016/j.jmmm.2008.09.041,True
Fe68.1Ni31.9,433.0,,,FCC,,,,,,,,,10.1016/S0304-8853(03)00287-7,True
Fe75.5C7.0Si3.3B5.5P8.7,643.0,,,Amorphous,,,,32.92 A/m,,1.06 T,,,10.1016/j.jmmm.2009.04.021,True
Fe73.2C7.0Si3.3B5.5P8.7Cr2.3,592.0,,,Amorphous,,,,34.79 A/m,,0.93 T,,,10.1016/j.jmmm.2009.04.021,True
Fe71.2C7.0Si3.3B5.5P8.7Cr2.3Al2.0,578.0,,,Amorphous,,,,36.25 A/m,,0.97 T,0.98 T,12.64 A/m,10.1016/j.jmmm.2009.04.021,True
Fe68.2C7.0Si3.3B5.5P8.7Cr2.3Al2.0Co3.0,590.0,,,Amorphous,,,,9.39 A/m,,1.03 T,1.09 T,25.56 A/m,10.1016/j.jmmm.2009.04.021,True
Fe83C13Si3Mn0.6P0.3S0.1Ge4B2,358.0,,,,,,,9.6 A/m,,1.42 T,,,10.1016/j.jmmm.2009.04.021,False
Fe83C13Si3Mn0.6P0.3S0.1Ga2B4Al4,378.0,,,,,,,18.3 A/m,,1.21 T,,,10.1016/j.jmmm.2009.04.021,False
Fe83C13Si3Mn0.6P0.3S0.1B4Al4,380.0,,,,,,,25.8 A/m,,1.11 T,,,10.1016/j.jmmm.2009.04.021,False
Fe68.2Cr11.5Nb0.3B20,323.15,,,,,,,,,,,,10.1016/j.jmmm.2014.10.015,True
Fe77Nb7B15Cu1,386.0,,,bcc,,,,"8.5 A/m (as-quenched), 5.8 A/m (nanocrystalline)",,"0.81 T (as-quenched), 1.17 T (nanocrystalline)",,,10.1016/j.jallcom.2010.02.126,True
Fe75Co2Nb7B15Cu1,415.0,,,bcc,,,,"3.5 A/m (as-quenched), 10.5 A/m (nanocrystalline)",,"0.91 T (as-quenched), 1.24 T (nanocrystalline)",,,10.1016/j.jallcom.2010.02.126,True
Fe73Co4Nb7B15Cu1,436.0,,,bcc,,,,"9.1 A/m (as-quenched), 19.3 A/m (nanocrystalline)",,"0.98 T (as-quenched), 1.27 T (nanocrystalline)",,,10.1016/j.jallcom.2010.02.126,True
Fe69Co8Nb7B15Cu1,493.0,,,bcc,,,,"17.6 A/m (as-quenched), 12.8 A/m (nanocrystalline)",,"1.07 T (as-quenched), 1.30 T (nanocrystalline)",,,10.1016/j.jallcom.2010.02.126,True
Fe70Cr10B20,373.15,,,Amorphous,,,,,,0.5 T,,,10.1016/j.sna.2005.09.049,True
Fe70Pt30,410.0,,,Disordered FCC,,,,,,,,,10.1016/S0304-8853(02)01342-2,True
Fe72Pt28,40.0,,,,,,,,,,,,10.1016/S0304-8853(02)01342-2,False
Fe70Zr30,244.0,,,Amorphous,,,,,,,,,10.1016/j.intermet.2012.03.011,True
Fe2Zr,355.0,,,fcc,,,,,,,,,10.1016/j.intermet.2012.03.011,True
Fe71Nb3.7Cu1Al3Mn0.8Si13.5B7,600.0,,,Nanocrystalline,,,,153 A/m,,,,,10.1016/j.jmatprotec.2006.11.049,True
Fe72B19.2Si4.8Ta4,586.0,,,Amorphous,,,,6.13 ± 0.20 kA/m,,0.95 ± 0.12 T,,,10.1016/j.jnoncrysol.2009.05.013,True
Fe72B19.2Si4.8Y4,698.0,,,Amorphous,,,,8.06 ± 0.13 kA/m,,1.55 ± 0.18 T,,,10.1016/j.jnoncrysol.2009.05.013,True
Fe72Co10Nb6B12,530.0,,,Amorphous,,,,15 A/m,,9 × 10^4 at H = 5 A/m,,,10.1016/j.jallcom.2005.12.050,True
Fe80Nb6B14,390.0,,,Amorphous,,,,,,,,,10.1016/j.jallcom.2005.12.050,False
Fe73.2Pd26.8,553.0,,,Face Centered Tetragonal (fct),,,,,,,,,10.1016/j.jallcom.2010.09.060,True
Fe73.5Cu1Nb3Si13.5B9,747.25,,,"Amorphous (as-quenched), α-Fe(Si) (nanocrystalline)",,,,,,,,,10.1016/j.jmmm.2005.01.022,True
Fe73.5Ge15.5Nb3B7Cu1,664.0,,,BCC α-Fe(Ge),DO3,{'a': '5.764 Å'},,5 A/m,1.91 μB/at,140±4 emu/g,,,10.1016/j.jmmm.2008.01.034,True
Fe73.5Si13.5B9Cu1Nb3,588.15,,,Amorphous and Nanocrystalline,,,,,,,,,10.1016/S0022-3093(01)00583-X,True
Fe73.5Si16.1B6.4Nb2.9Cu1.1,623.15,,,DO3,BCC,{'a': '0.566-0.568 nm'},,,"1.67 μB per Fe atom (as-spun), 1.85 μB per Fe atom (DO3 phase)","138 emu/g (as-spun), 171 emu/g (DO3 phase)",,,10.1016/S0304-8853(03)00403-7,True
Fe73Pt5B10Si12,723.15,,,"bcc Fe, Fe3Pt (AuCu3 structure)",,"{'a': '2.840 Å (Fe), 3.688 Å (Fe3Pt)'}",Pm-3m (Fe3Pt),,,Saturation magnetization increased by ∼70% at 400 °C,,,10.1016/j.mseb.2004.01.007,True
Fe78B10Si12,723.15,,,bcc Fe,,{'a': '2.862 Å'},,,,Saturation magnetization peaked at 400 °C,,,10.1016/j.mseb.2004.01.007,True
Fe78Si13B9,664.0,,,Amorphous,,,,,,,,,10.1016/j.jallcom.2006.07.044,True
Fe76Nb2Si13B9,635.0,,,Amorphous,,,,,,,,,10.1016/j.jallcom.2006.07.044,True
Fe74Nb4Si13B9,568.0,,,Amorphous,,,,,,,,,10.1016/j.jallcom.2006.07.044,True
Fe75.5Cu0.6Nb2.4Si13B8.5,643.15,,,Nanocrystalline,bcc,{'a': '2.842 Å'},,,,165 emu/g,,,10.1016/j.matchemphys.2006.02.023,True
Fe75.5Ga3P10.5C4B4Si3,634.0,,,Amorphous,,,,,,1.33 T,,,10.1016/j.intermet.2004.07.003,True
Fe75Ni2B13Si8C2,683.15,,,"Amorphous (initial), Crystalline (after heating)",,,,,,,,Better magnetic susceptibility in crystallized state,10.1016/j.mseb.2010.04.034,True
Fe75Si20B5,848.15,,,"Face-centered cubic (Fe3Si), Tetragonal (Fe2B)",,,,,,,,,10.1016/j.jallcom.2014.02.115,True
Fe80Si6B14,649.0,,,Amorphous,,,,,,,,,10.1016/S0304-8853(00)00303-6,True
Fe76.2Ni3.8Si6B14,664.0,,,Amorphous,,,,,,,,,10.1016/S0304-8853(00)00303-6,True
Fe76.2Ni3.8Si6B14,665.0,,,Amorphous,,,,,,,,,10.1016/S0304-8853(00)00303-6,True
Fe78.5Ni1Mo0.5Si6B14,635.0,,,Amorphous,,,,,,,,,10.1016/S0304-8853(00)00303-6,True
Fe78.5Ni1Mo0.5Si6B14,637.0,,,Amorphous,,,,,,,,,10.1016/S0304-8853(00)00303-6,True
Fe78.5Ni1Mo0.5Si6B14,631.0,,,Amorphous,,,,,,,,,10.1016/S0304-8853(00)00303-6,True
Fe78.5Ni1Mo0.5Si6B14,634.0,,,Amorphous,,,,,,,,,10.1016/S0304-8853(00)00303-6,True
Fe78.5Ni1Mo0.5Si6B14,636.0,,,Amorphous,,,,,,,,,10.1016/S0304-8853(00)00303-6,True
Fe76Ni24,,40.0,,FCC,,,,,≤0.5 μB,,,,10.1016/j.jmmm.2004.03.036,True
Fe76Si10B10Cr2Y2,564.4,,,Amorphous,,,,"22.84 A/m (as-cast), 1.11 A/m (annealed)",,"1.25 T (as-cast), 1.37 T (annealed)",,,10.1016/j.jallcom.2014.10.172,True
Fe77Nb7B15Cu1,109.0,,,bcc-Fe,,,,5 A/m,,120 Am2/kg,,,10.1016/j.jnoncrysol.2008.05.007,True
Fe77Nb7B15Cu1,108.0,,,bcc-Fe,,,,2 A/m,,78 Am2/kg,,,10.1016/j.jnoncrysol.2008.05.007,True
Fe77Nb7B15Cu1,118.0,,,bcc-Fe,,,,76 A/m,,84 Am2/kg,,,10.1016/j.jnoncrysol.2008.05.007,True
Fe78B13Si9,1050.0,,,"α-Fe(Si,B), α-Fe, Fe2B",Cubic,{'a': '0.2862 nm'},,,1.53 μB,180 Gs cm^3/g,,,10.1016/S0022-3093(01)00602-0,True
Fe78B13Si9,1000.0,,,α-Fe(Si),Cubic,{'a': '0.2865 nm'},,,,178 Gs cm^3/g,,,10.1016/S0022-3093(01)00602-0,True
Fe78B13Si9,1050.0,,,"α-Fe(Si), Fe2B",Cubic,{'a': '0.2860 nm'},,,1.58 μB,,,,10.1016/S0022-3093(01)00602-0,True
Sm2Co17,1123.15,,,Hexagonal,Hexagonal,"{'a': '0.4856 nm', 'b': '0.4856 nm', 'c': '0.4081 nm'}",,,,,,,10.1016/j.matchemphys.2015.04.043,True
Fe7Co3,1248.15,,,BCC,BCC,,,,2.5 μB,,,,10.1016/j.matchemphys.2015.04.043,True
SmCo5,1023.15,,,Hexagonal,Hexagonal,"{'a': '0.4997 nm', 'b': '0.4997 nm', 'c': '0.3978 nm'}",,,,,,,10.1016/j.matchemphys.2015.04.043,True
Fe7S8,593.0,,,Monoclinic,,,,35 mT,,14.9 Am^2/kg,,30 x 10^-6 m^3/kg,10.1016/j.pepi.2016.05.009,True
Fe7S8,593.0,,,Monoclinic,,,,42 mT,,14.9 Am^2/kg,,,10.1016/j.pepi.2016.05.009,True
Fe7Se8,460.15,,,Hexagonal,Hexagonal,"{'a': '3.61 Å', 'c': '5.87 Å'}",,,,,,,10.1016/S0304-8853(03)00555-9,True
Fe80B20,648.15,,,Amorphous,,,,,,,,,10.1016/j.jmmm.2004.01.023,True
Fe3B,793.15,,,,,,,,,,,,10.1016/j.jmmm.2004.01.023,True
Fe2B,1013.15,,,,,,,,,,,,10.1016/j.jmmm.2004.01.023,True
Fe80Mo7Cu1B12,265.0,,,bcc,,,,,,,,,10.1016/S0921-5093(00)01607-5,True
Fe80Nb7Cu1B12,333.0,,,bcc,,,,,,,,,10.1016/S0921-5093(00)01607-5,True
Fe80Ti7Cu1B12,413.0,,,bcc,,,,,,,,,10.1016/S0921-5093(00)01607-5,True
Fe8Si2C,788.0,,,Triclinic,,"{'a': '0.641 nm', 'b': '0.645 nm', 'c': '0.972 nm'}",P 1,226 Oe,,,,,10.1016/j.intermet.2009.02.010,True
Fe5SiC,780.0,,,Orthorhombic,,"{'a': '1.0422 nm', 'b': '0.7939 nm', 'c': '0.7461 nm'}",Cmc 2.1,470 Oe,1.77 μB,150 emu/g,,,10.1016/j.intermet.2009.02.010,True
Fe80Si20,865.0,,,,,{'a': '0.2838 nm'},,13 Oe,,150 emu/g,,,10.1016/j.intermet.2009.02.010,True
Fe70Cr10B20,390.0,,,BCC,,,,,,,,,10.1016/j.jnoncrysol.2006.12.091,True
Fe80Zr10B10,400.0,,,BCC,,,,,,,,,10.1016/j.jnoncrysol.2006.12.091,True
Fe80Zr20,843.15,,,Amorphous and non-equilibrium solid solution,,,,,0.8 μB per formula unit,,,,10.1016/j.matlet.2008.01.004,True
Fe75Zr25,843.15,,,Amorphous,,,,,,,,,10.1016/j.matlet.2008.01.004,True
Fe70Zr30,843.15,,,Amorphous,,,,,,,,,10.1016/j.matlet.2008.01.004,True
Fe65Zr35,843.15,,,Amorphous,,,,,0.25 μB per formula unit,,,,10.1016/j.matlet.2008.01.004,True
Fe81B12Si4C2,693.15,,,"Amorphous (as-prepared), Crystalline (after annealing)",,,,,,,,,10.1016/j.jmmm.2010.09.027,True
Fe81Ga19,990.0,,,bcc A2,,,,,,,0.73 emu/g,,10.1016/j.actamat.2014.03.053,True
Fe81Ga19Tb0.3,1100.0,,,bcc A2,,,,,,,,,10.1016/j.actamat.2014.03.053,True
Fe81P13Si2Nb3Cu1,450.0,,,BCC,,,,35 A/m,,110–120 emu/g,,,10.1016/j.jmmm.2003.12.086,True
Fe3P,700.0,,,,,,,,,,,,10.1016/j.jmmm.2003.12.086,True
Fe81Zr5Nb4B10,334.0,,,Glassy,Distorted bcc-Fe cluster,,,5.1 kA/m,0.65 Bohr magneton per Fe atom,0.54 T,,,10.1016/j.jmmm.2016.09.121,True
Fe82Mn4B4Zr10,262.0,,,Amorphous,,,,,,,,,10.1016/j.jmmm.2006.11.017,True
Fe82Mn8Zr10,190.0,,,Amorphous,,,,,Low,,,,10.1016/j.msea.2006.02.319,True
Fe82B8Zr10,350.0,,,Amorphous,,,,,,,,,10.1016/j.msea.2006.02.319,True
Fe82Mn2B6Zr10,295.0,,,Amorphous,,,,,,,,,10.1016/j.msea.2006.02.319,True
Fe82Nb2B14Y2,416.0,,,Amorphous,,,,,2.00 μB,180 emu/g,,,10.1016/j.matchemphys.2011.07.031,True
Fe82Nb2B14Gd2,450.0,,,Amorphous,,,,,1.79 μB,161 emu/g,,,10.1016/j.matchemphys.2011.07.031,True
Fe82Nb2B14Dy2,423.0,,,Amorphous,,,,,1.66 μB,149 emu/g,,,10.1016/j.matchemphys.2011.07.031,True
Fe82Nb2B14Tb2,430.0,,,Amorphous,,,,,1.51 μB,135 emu/g,,,10.1016/j.matchemphys.2011.07.031,True
Fe86Zr7B6Cu,330.0,,,Amorphous/Nanocrystalline,,,,"Varies with annealing temperature, e.g., sudden drop at 750 K",,"Saturation magnetization of amorphous precursor: 0.45 T, α-Fe: 2.15 T",,,10.1016/j.jmmm.2015.08.060,True
Fe92.4Zr7.6,150.0,,,Amorphous,,,,670 Oe,,,,,10.1016/j.jmmm.2013.07.031,True
Fe90.3Zr9.7,201.0,,,Amorphous,,,,404 Oe,,,,,10.1016/j.jmmm.2013.07.031,True
Fe88.4Zr11.6,224.0,,,Amorphous,,,,113 Oe,,,,,10.1016/j.jmmm.2013.07.031,True
Fe88Zr12,232.0,,,Amorphous,,,,73 Oe,,,,,10.1016/j.jmmm.2013.07.031,True
Fe87.1Zr12.9,227.0,,,Amorphous,,,,92 Oe,,,,,10.1016/j.jmmm.2013.07.031,True
Fe90Zr10,230.0,,,Amorphous,,,,Negligible,"1.12 μB/Fe atom at 5 K, 0.89 μB/Fe atom at 135 K, 0.0 μB/Fe atom at 273 K",,,,10.1016/j.tsf.2010.07.084,True
Fe90Zr10,230.0,,,Amorphous,,,,Negligible,"1.11 μB/Fe atom at 5 K, 0.85 μB/Fe atom at 135 K, 0.02 μB/Fe atom at 273 K",,,,10.1016/j.tsf.2010.07.084,True
Fe90Zr7B3,257.0,,,Amorphous with α-Fe MRO regions,,{'a': '0.28664 nm'},,,390 μB,,,,10.1016/j.jmmm.2010.04.010,True
Fe90Zr10,223.1,,,Amorphous,,,,,,,,,10.1016/S0304-8853(02)00368-2,True
Fe91Zr9,208.1,,,Amorphous,,,,,,,,,10.1016/S0304-8853(02)00368-2,True
Fe92P8,867.0,,,bcc,,{'a': '0.2861 nm'},,,,,,,10.1016/j.jallcom.2008.03.138,True
Fe90Al10,1018.0,,,bcc,,,,,,,,,10.1016/j.jallcom.2017.01.131,True
FeB,598.0,,,,,,,,,,,,10.1016/j.physb.2005.04.003,True
FeBO3,,348.0,,Rhombohedral,Hexagonal,,R3c,,,,,,10.1016/S0304-8853(02)01137-X,True
FeBr2,14.2,,,Trigonal,,,,,,,,,10.1016/S0375-9601(02)01722-X,True
FeCoNiMn0.25Al0.25,1073.15,,,FCC,,,,"268 A/m (as-cast), 625 A/m (cold-rolled), 230 A/m (annealed)",,"101 emu/g (as-cast), 104.1 emu/g (cold-rolled), 104.2 emu/g (annealed)",,,10.1016/j.jallcom.2016.09.186,True
FeCoNiCrCuAl,298.15,,,BCC + FCC,,,,3582 A/m,,38–46 emu/g,,,10.1016/j.jallcom.2016.09.186,False
FeCoNiCrAl1.25,438.15,,,BCC,,,,1416 A/m,,43.05 emu/g,,,10.1016/j.jallcom.2016.09.186,False
FeCoNiCrAl2,430.15,,,BCC,,,,,,13–18 emu/g,,,10.1016/j.jallcom.2016.09.186,False
FeCr2S4,167.0,,,Spinel,Cubic,,,,,,,,10.1016/j.jpcs.2005.09.040,True
FeCr2Se4,,223.0,-382 K,Monoclinic,,"{'a': '6.26 Å', 'b': '3.61 Å', 'c': '11.82 Å'}",I2/m,,,,,,10.1016/j.jmmm.2006.02.136,True
FeCr2S4,172.0,,,Cubic Spinel,,,,,,,,,10.1016/j.jmmm.2006.02.136,False
CuCr2Se4,450.0,,,Cubic Spinel,,,,,,,,,10.1016/j.jmmm.2006.02.136,False
Fe47.7Cu1.3Pt51.0,644.45,,,L10,,"{'a': '3.876 Å', 'c': '3.681 Å'}",,,,,,,10.1016/j.scriptamat.2005.04.026,True
Fe47.2Cu2.9Pt49.9,635.05,,,L10,,"{'a': '3.878 Å', 'c': '3.677 Å'}",,,,,,,10.1016/j.scriptamat.2005.04.026,True
Fe44.8Cu5.2Pt50.0,576.75,,,L10,,"{'a': '3.886 Å', 'c': '3.659 Å'}",,,,,,,10.1016/j.scriptamat.2005.04.026,True
Fe49.7Cu1.0Pt49.3,681.85,,,L10,,"{'a': '3.881 Å', 'c': '3.668 Å'}",,,,,,,10.1016/j.scriptamat.2005.04.026,True
Fe50.3Cu2.7Pt47.0,680.25,,,L10,,"{'a': '3.887 Å', 'c': '3.641 Å'}",,,,,,,10.1016/j.scriptamat.2005.04.026,True
Fe50.5Cu4.7Pt44.8,658.95,,,L10,,"{'a': '3.892 Å', 'c': '3.613 Å'}",,,,,,,10.1016/j.scriptamat.2005.04.026,True
