Repository: MaMMoS-project/ML-models

# ML-models
Collection of various ML models developed for the MaMMoS project

Models are organized in different folders of this repository:


- ./beyond-stoner-wolfarth:

   ML models to replace single-grain micromagnetics simulations by ML predictions for:

   -- ./beyond-stoner-wolfarth/single-grain-easy-axis-model:
      where the H and K1 vector are aligned along the z-axis of the simulation cube
      This model predicts Mr, Hc, and BHmax from a, k1, and Ms
      Current model version: v1.0

   -- ./inverse-beyond-stoner-wolfarth/single-grain-easy-axis-model:
      where the H and K1 vector are aligned along the z-axis of the simulation cube

File: compound-to-experimental-tc/data/MagneticMaterials_All.csv (part 33 of 94)
Material_Name,Curie,Neel,Curie_Weiss,Crystal_Structure,Lattice_Structure,Lattice_Parameters,Space_Group,Coercivity,Magnetic_Moment,Magnetization,Remanence,Susceptibility,DOI,Experimental
Fe52.2Cu4.8Pt43.0,669.75,,,L10,,"{'a': '3.873 Å', 'c': '3.639 Å'}",,,,,,,10.1016/j.scriptamat.2005.04.026,True
Fe56.7Cu2.6Pt40.7,670.85,,,L10,,"{'a': '3.866 Å', 'c': '3.637 Å'}",,,,,,,10.1016/j.scriptamat.2005.04.026,True
FeDy6Sb2,143.4,,132.6 K,Hexagonal,Fe2P structure type,"{'a': '0.81449 nm', 'c': '0.41641 nm'}",P6̄2m (No. 189),,7.46 μB,,,,10.1016/j.matlet.2006.04.054,True
FeF3,,363.0,,Rhombohedral,,,,,,,,,10.1016/S0304-8853(01)00188-3,True
FeGa2S4,,33.0,-174 K,2-D triangular lattice,Triangular,"{'a': '3.669 Å', 'c': '12.096 Å'}",P-3m1,,5.5 μB,,,,10.1016/j.jmmm.2017.04.056,True
FeIn2S4,,15.0,-58 K,Inverse spinel,Cubic,"{'a': '10.618 Å', 'c': '10.618 Å'}",Fd3m,,4.8 μB,,,,10.1016/j.jmmm.2017.04.056,True
FeIn0.2Cr1.8S4,175.0,,,Spinel,,,,,,,,,10.1016/j.jmmm.2007.02.073,True
FeCr2S4,170.0,,,Spinel,,,,,,,,,10.1016/j.jmmm.2007.02.073,False
Ni80Fe20,,450.0,,,,,,,,,,,10.1016/S0924-4247(99)00166-1,True
FeMn,,450.0,,,,,,,,,,,10.1016/S0924-4247(99)00166-1,True
FeNbO4,,38.5,,Monoclinic,Wolframite-type,"{'a': '4.6447 Å', 'b': '5.6136 Å', 'c': '4.9948 Å'}",P2/c,,1.90 μB per Fe-site,,,,10.1016/S0304-8853(00)00395-4,True
Fe0.635Ni0.365,560.0,,,Cubic,fcc and bcc,"{'a': '3.592 Å (fcc), 2.863 Å (bcc)'}","Fm-3m (fcc), Im-3m (bcc)","390 Oe (FeNi-1), 350 Oe (FeNi-2), 210 Oe (FeNi-3), 100 Oe (FeNi-4)","1.12 μB/atom (FeNi-1), 1.04 μB/atom (FeNi-2), 1.08 μB/atom (FeNi-3), 1.27 μB/atom (FeNi-4)","145 emu/g (FeNi-1), 132 emu/g (FeNi-2), 130 emu/g (FeNi-3), 161 emu/g (FeNi-4)",,,10.1016/j.jpcs.2016.06.015,True
FeNi3,865.65,,,L12,fcc,,,,,,,,10.1016/j.jallcom.2016.08.036,True
Fe4Ni76B20,116.0,,,Amorphous,,,,,,,,,10.1016/j.jmmm.2004.10.096,True
ZnFe2O4,,10.0,,Spinel,Cubic,,,610 Oe,,,,,10.1016/j.nimb.2015.07.129,True
Fe46Ni46Mo8B,600.0,,,,,,,610 Oe,,,,,10.1016/j.nimb.2015.07.129,True
FeOCl,,85.0,,Orthorhombic,,"{'a': '3.7715 Å', 'b': '7.9117 Å', 'c': '3.3026 Å'}",Pmnm,,,,,,10.1016/S0009-2614(02)00647-4,True
FePd,763.15,,,L10-ordered,Cubic,,,,,,,,10.1016/j.matchar.2014.05.018,True
FeCo,1193.15,,,,,,,,,High saturation induction (Bs ≈ 2.45 T),,,10.1016/j.matchar.2014.05.018,False
FePt3,400.0,130.0,,L12,Face Centered Cubic,{'a': '3.883 Å'},,"40 Oe at 300 K, 185 Oe at 40 K",3.3 μB,520 emu/cm³,,,10.1016/S0304-8853(03)00219-1,True
Fe0.5Rh0.5,,360.0,,CsCl type,Cubic,,,,3 μB (Fe atoms),,,,10.1016/j.ultramic.2017.03.024,True
CoS2,121.0,,120 K,Cubic,,{'a': '5.535 Å'},Pa 3̄ (No. 205),,1.7 μB per Co2+,"0.7 μB per formula unit under 0.5 T, 0.8 μB under 5 T at 5 K",,,10.1016/j.matlet.2005.12.027,True
FeS1.93,,,-90 K,Cubic,,{'a': '5.416 Å'},Pa 3̄ (No. 205),,,,,,10.1016/j.matlet.2005.12.027,True
Fe7Se8,,130.0,,Hexagonal,,,,,,,,,10.1016/j.ssc.2010.03.025,False
FeSi,15.0,,,Cubic,,,,,"2 μB at room temperature, 1 μB at 100 K",,,,10.1016/S0304-8853(02)01018-1,True
FeSn2,,380.0,,Cubic antiprism,,,,,,,,,10.1016/S0375-9601(02)00158-5,True
FeTiO3,,55.0,,,,,,,,,,,10.1016/j.jmmm.2006.10.469,True
ZnFe2O4,,10.0,,Spinel,,,,,,32 emu/g at 50 kOe,,,10.1016/j.jmmm.2008.11.069,True
0.7FeTiO3–0.3Fe2O3,300.0,,,Ordered phase,,,,,,,,,10.1016/j.jmmm.2008.11.069,True
FeVO4,,16.95,"-91.04 K, -88.79 K, -82.45 K, -87.16 K",Triclinic,,"{'a': '8.067 Å, 8.051 Å, 8.048 Å, 8.049 Å', 'b': '9.349 Å, 9.347 Å, 9.330 Å, 9.294 Å', 'c': '6.793 Å, 6.710 Å, 6.650 Å, 6.648 Å'}",,,"4.53 μB, 4.63 μB, 4.36 μB, 4.53 μB",,,,10.1016/j.materresbull.2011.06.005,True
FeTiO3,,58.0,,Ilmenite-type,Hexagonal,,,,,,,,10.1016/S0304-8853(01)00940-4,True
MnTiO3,,63.6,,Ilmenite-type,Hexagonal,,,,,,,,10.1016/S0304-8853(01)00940-4,True
K2CuF4,6.2,,,K2NiF4-type,Body-centred tetragonal,,,,,,,,10.1016/S0304-8853(01)00940-4,True
K2MnF4,,42.1,,K2NiF4-type,Body-centred tetragonal,,,,,,,,10.1016/S0304-8853(01)00940-4,True
Co3O4,,20.0,4.8 K,,,,,140 G,,,,,10.1016/S1369-7021(05)71078-6,True
Fe80Ga20,953.15,,,bcc,A2,{'a': '0.29173 nm'},,,,,,,10.1016/j.jallcom.2014.08.231,True
Fe80Ga20,953.15,,,bcc,A2,{'a': '0.29169 nm'},,,,,,,10.1016/j.jallcom.2014.08.231,True
Fe80Ga20,953.15,,,bcc,A2,{'a': '0.29163 nm'},,,,,,,10.1016/j.jallcom.2014.08.231,True
Fe80Ga20,953.15,,,bcc,A2,{'a': '0.29068 nm'},,,,,,,10.1016/j.jallcom.2014.08.231,True
Cr1.85Ga0.15O3,,288.0,-430 K,Rhombohedral,Corundum,"{'a': '4.964 Å', 'c': '13.598 Å'}",R3̄C,1715 Oe,0.41 μB per Cr atom,,,,10.1016/j.jmmm.2017.01.075,True
Cr1.45Ga0.55O3,,,-3150 K,Rhombohedral,Corundum,"{'a': '4.955 Å', 'c': '13.572 Å'}",R3̄C,245 Oe,2.15 μB per Cr atom,,,,10.1016/j.jmmm.2017.01.075,True
Cr1.17Ga0.83O3,,,-5130 K,Rhombohedral,Corundum,"{'a': '4.955 Å', 'c': '13.573 Å'}",R3̄C,45 Oe,2.10 μB per Cr atom,,,,10.1016/j.jmmm.2017.01.075,True
Cr2O3,,320.0,-102 K,Rhombohedral,Corundum,,R3̄C,,2.61 μB per Cr atom,,,,10.1016/j.jmmm.2017.01.075,True
Ga0.94Mn0.06As,125.0,,,Zinc blende,Cubic,,,,,,,,10.1016/j.jallcom.2005.12.120,True
Ga0.95Mn0.05As,80.0,,,Zinc-blende,Cubic,,,,,,,,10.1016/j.jmmm.2008.04.070,True
Ga0.97Cr0.03N,280.0,,14 K,,,,,,,,,,10.1016/j.cap.2004.01.031,True
Ga0.9Fe3.1N,16.3,,,Cubic,Pm-3m,{'a': '3.8001 Å'},Pm-3m,5.8 Oe,"2 μB (Fe(1a)), 1 μB (Fe(3c))",208 emu/g,,,10.1016/j.jssc.2011.06.031,True
Ga2U,,,,Orthorhombic,C32,,Cmmm,,,,,,10.1016/j.jnucmat.2016.09.012,False
Co2MnGe,905.0,,,,,,,,,,,,10.1016/j.spmi.2009.07.008,
GaFeO3,282.0,,,Orthorhombic,,"{'a': '8.7648', 'b': '9.4150', 'c': '5.0808'}",Pc21n,6771 Oe,,,42.35 emu/g,,10.1016/j.jmmm.2011.03.019,True
GaFe0.95Mn0.05O3,173.0,,,Orthorhombic,,"{'a': '8.7364', 'b': '9.3819', 'c': '5.0810'}",Pc21n,,,,,,10.1016/j.jmmm.2011.03.019,True
GaFe0.9Mn0.1O3,157.0,,,Orthorhombic,,"{'a': '8.7365', 'b': '9.3819', 'c': '5.0841'}",Pc21n,1527 Oe,,,12.2 emu/g,,10.1016/j.jmmm.2011.03.019,True
GaFe0.8Mn0.2O3,211.0,,,Orthorhombic,,"{'a': '8.7355', 'b': '9.3811', 'c': '5.0896'}",Pc21n,6234 Oe,,,28.3 emu/g,,10.1016/j.jmmm.2011.03.019,True
GaFe0.7Mn0.3O3,179.0,,,Orthorhombic,,"{'a': '8.7351', 'b': '9.3790', 'c': '5.0950'}",Pc21n,5279 Oe,,,21.8 emu/g,,10.1016/j.jmmm.2011.03.019,True
GaFe0.6Mn0.4O3,149.0,,,Orthorhombic,,"{'a': '8.7236', 'b': '9.3769', 'c': '5.1032'}",Pc21n,4581 Oe,,,18.9 emu/g,,10.1016/j.jmmm.2011.03.019,True
GaFe0.75Mn0.25O3,212.0,,,Orthorhombic,,,Pc21n,6045 Oe,,21 emu/g,12 emu/g,,10.1016/j.matlet.2012.07.007,True
GaFeO3,282.0,,,Orthorhombic,,,Pc21n,,4.40 μB at 3 K,,,,10.1016/j.matlet.2012.07.007,False
GaFeO3,,235.0,,Orthorhombic,,"{'a': '8.7457 (slow cooled), 8.7462 (quenched)', 'b': '9.3921 (slow cooled), 9.3896 (quenched)', 'c': '5.0816 (slow cooled), 5.0809 (quenched)'}",Pc21n (no. 33),,,,,,10.1016/j.jmmm.2006.02.217,True
Ga0.94Gd0.06N,400.0,,,,,,,70 Oe,,,,,10.1016/S0038-1098(02)00228-4,True
GaMnAs,110.0,,,,,,,,,,,,10.1016/S0038-1098(02)00228-4,
GaCrN,400.0,,,,,,,,,,,,10.1016/S0038-1098(02)00228-4,
GaMn3N,,740.0,,,,,,,,,,,10.1016/j.physb.2005.12.166,False
Mn4N,,740.0,,,,,,,,,,,10.1016/j.physb.2005.12.166,False
GaMnAs,140.0,,,Zinc-blende,Cubic,{'a': '0.613 nm'},,,,,,,10.1016/S0022-0248(02)02291-1,True
GaMnAs,40.0,,,,,,,,,,,,10.1016/j.jmmm.2003.12.726,True
InGaMnAs,40.0,,,,,,,,,,,,10.1016/j.jmmm.2003.12.726,True
GaMnN,940.0,,,Hexagonal,,,,,,,,,10.1016/S0022-0248(03)00946-1,True
GaMnN,740.0,,,Hexagonal,,,,,,,,,10.1016/S0022-0248(03)00946-1,True
GaMnAs,110.0,,,,,,,,,,,,10.1016/S0022-0248(03)00946-1,False
GaCrN,400.0,,,,,,,,,,,,10.1016/S0022-0248(03)00946-1,False
Gd,293.0,,,hexagonal α-Gd,hcp,"{'a': '3.6156 Å', 'c': '5.7604 Å'}",,,,108 emu/g,,,10.1016/j.jmmm.2013.06.016,True
Gd95Mn5,289.0,,,hexagonal α-Gd,hcp,"{'a': '3.6151 Å', 'c': '5.7567 Å'}",,,,105 emu/g,,,10.1016/j.jmmm.2013.06.016,True
Gd90Mn10,287.0,,,hexagonal α-Gd,hcp,"{'a': '3.6126 Å', 'c': '5.7531 Å'}",,,,95 emu/g,,,10.1016/j.jmmm.2013.06.016,True
Gd85Mn15,285.0,,,hexagonal α-Gd,hcp,"{'a': '3.6120 Å', 'c': '5.7481 Å'}",,,,90.5 emu/g,,,10.1016/j.jmmm.2013.06.016,True
Gd80Mn20,278.0,,,hexagonal α-Gd,hcp,"{'a': '3.6108 Å', 'c': '5.7418 Å'}",,,,78 emu/g,,,10.1016/j.jmmm.2013.06.016,True
Zn1.09Cr2.09Gd0.07Se4,,23.0,65.4 K,Cubic,Normal spinel,{'a': '10.4926 Å'},Fd-3m,,6.097 μB/f.u.,,,,10.1016/j.matchemphys.2015.11.020,True
Zn0.96Cr1.96Gd0.16Se4,,22.0,71.5 K,Cubic,Normal spinel,{'a': '10.4936 Å'},Fd-3m,,6.115 μB/f.u.,,,,10.1016/j.matchemphys.2015.11.020,True
Zn0.92Cr1.90Gd0.21Se4,,22.0,63.9 K,Cubic,Normal spinel,{'a': '10.4949 Å'},Fd-3m,,6.401 μB/f.u.,,,,10.1016/j.matchemphys.2015.11.020,True
ZnCr2Se4,,21.0,86 K,Cubic,Normal spinel,{'a': '10.4970 Å'},Fd-3m,,5.700 μB/f.u.,,,,10.1016/j.matchemphys.2015.11.020,False
Sr2IrO4,,240.0,,Layered Perovskite,Tetragonal,,I41/acd,,0.14 μB/Ir,,,,10.1016/j.physleta.2014.07.033,True
Gd0.15Ca0.85MnO3,,113.0,"+106K (bulk), +102K (nanocrystalline)",Orthorhombic,Orthorhombic,"{'a': '5.3184 (bulk), 5.3372 (700°C), 5.3254 (800°C), 5.3216 (900°C)', 'b': '7.4845 (bulk), 7.4770 (700°C), 7.4792 (800°C), 7.4842 (900°C)', 'c': '5.2914 (bulk), 5.2881 (700°C), 5.2898 (800°C), 5.2921 (900°C)'}","Pnma, no. 63",,"1.12 μB/f.u. (bulk), 1.38 μB/f.u. (nanocrystalline)",,,Curie–Weiss-like behavior in paramagnetic state,10.1016/j.physb.2014.02.035,True
La0.15Ca0.85MnO3,,170.0,,Orthorhombic to mixed monoclinic–orthorhombic,,,,,,,,,10.1016/j.physb.2014.02.035,False
GdAl2,167.0,,,Cubic Laves phase,C15,,,,7 μB,,,,10.1016/j.jmmm.2010.10.046,True
Gd0.75Pr0.25Al2,148.0,,,Cubic Laves phase,C15,,,,4.48 μB,,,,10.1016/j.jmmm.2010.10.046,True
Gd0.5Pr0.5Al2,110.0,,,Cubic Laves phase,C15,,,,1.95 μB,,,,10.1016/j.jmmm.2010.10.046,True
Gd0.25Pr0.75Al2,71.0,,,Cubic Laves phase,C15,,,,0.57 μB,,,,10.1016/j.jmmm.2010.10.046,True
PrAl2,34.0,,,Cubic Laves phase,C15,,,,3.05 μB,,,,10.1016/j.jmmm.2010.10.046,True
GdNiIn,98.0,,101 K,ZrNiAl-type hexagonal,Hexagonal,"{'a': '7.4386 Å', 'b': '7.4386 Å', 'c': '3.8372 Å'}",P 6̄ 2m,,7.96 μB,,,,10.1016/j.ssc.2012.06.029,True
Gd0.8Ho0.2NiIn,81.0,7.0,73 K,ZrNiAl-type hexagonal,Hexagonal,"{'a': '7.4312 Å', 'b': '7.4312 Å', 'c': '3.8188 Å'}",P 6̄ 2m,,8.69 μB,,,,10.1016/j.ssc.2012.06.029,True
Gd0.6Ho0.4NiIn,67.0,9.0,57 K,ZrNiAl-type hexagonal,Hexagonal,"{'a': '7.4182 Å', 'b': '7.4182 Å', 'c': '3.8042 Å'}",P 6̄ 2m,,9.15 μB,,,,10.1016/j.ssc.2012.06.029,True
Gd0.5Ho0.5NiIn,59.0,9.0,50 K,ZrNiAl-type hexagonal,Hexagonal,"{'a': '7.4137 Å', 'b': '7.4137 Å', 'c': '3.7958 Å'}",P 6̄ 2m,,9.42 μB,,,,10.1016/j.ssc.2012.06.029,True
Gd0.4Ho0.6NiIn,52.0,9.0,43 K,ZrNiAl-type hexagonal,Hexagonal,"{'a': '7.4119 Å', 'b': '7.4119 Å', 'c': '3.7869 Å'}",P 6̄ 2m,,9.74 μB,,,,10.1016/j.ssc.2012.06.029,True
Gd0.2Ho0.8NiIn,34.0,7.0,28 K,ZrNiAl-type hexagonal,Hexagonal,"{'a': '7.4076 Å', 'b': '7.4076 Å', 'c': '3.7662 Å'}",P 6̄ 2m,,10.15 μB,,,,10.1016/j.ssc.2012.06.029,True
HoNiIn,20.0,7.0,18 K,ZrNiAl-type hexagonal,Hexagonal,"{'a': '7.4007 Å', 'b': '7.4007 Å', 'c': '3.7498 Å'}",P 6̄ 2m,,10.61 μB,,,,10.1016/j.ssc.2012.06.029,True
ErCo2,33.6,,,Cubic Laves phase,,,C15,,,,,,10.1016/S0921-4526(02)01099-2,True
HoCo2,75.0,,,Cubic Laves phase,,,C15,,,,,,10.1016/S0921-4526(02)01099-2,True
DyCo2,140.0,,,Cubic Laves phase,,,C15,,,,,,10.1016/S0921-4526(02)01099-2,True
TbCo2,227.0,,,Cubic Laves phase,,,C15,,,,,,10.1016/S0921-4526(02)01099-2,True
Gd0.4Tb0.6Co2,306.0,,,,,,,,,,,,10.1016/S0921-4526(02)01099-2,True
Gd0.65Lu0.35Co2,301.0,,,,,,,,,,,,10.1016/S0921-4526(02)01099-2,True
Gd0.65Y0.35Co2,301.0,,,,,,,,,,,,10.1016/S0921-4526(02)01099-2,True
GdTiO3,30.0,,,Highly distorted perovskite,Orthorhombic,"{'a': '5.4031 Å', 'b': '5.7009 Å', 'c': '7.6739 Å'}",,,,,,,10.1016/j.tsf.2015.03.065,True
Gd0.56Sr0.44TiO3,3.0,,,,,,,,,,,,10.1016/j.tsf.2015.03.065,True
Gd0.5Ba0.5CoO2.9,280.0,230.0,,Orthorhombic,,"{'a': '11.7077 Å', 'b': '11.6334 Å', 'c': '7.5332 Å'}",Pmmm,,0.21 μB,,,,10.1016/j.jpcs.2003.09.007,True
La0.5Ba0.5CoO2.95,190.0,,,Rhombohedral,,{'a': '5.4859 Å'},R-3c,,0.67 μB,,,,10.1016/j.jpcs.2003.09.007,True
Nd0.5Ba0.5CoO2.94,130.0,,,Orthorhombic,,"{'a': '11.7165 Å', 'b': '11.6842 Å', 'c': '7.6019 Å'}",Pmmm,,0.45 μB,,,,10.1016/j.jpcs.2003.09.007,True
Gd0.5Sr0.5CoO2.95,140.0,,,Orthorhombic,,"{'a': '5.3746 Å', 'b': '7.5601 Å', 'c': '5.3746 Å'}",Pnma,,,,,,10.1016/j.jpcs.2003.09.007,True
GdMnSi,314.0,,,Tetragonal CeFeSi-type,Tetragonal,,,,,,,,10.1016/j.jmmm.2005.10.201,True
Gd0.5La0.5MnSi,185.0,103.0,,Tetragonal CeFeSi-type,Tetragonal,,,,,,,,10.1016/j.jmmm.2005.10.201,True
NdMn2Si2,,32.0,,Tetragonal,Tetragonal,,,,,,,,10.1016/j.jmmm.2005.10.201,False
DyMn2Ge2,,38.0,,Tetragonal,Tetragonal,,,,,,,,10.1016/j.jmmm.2005.10.201,False
GdAl2,167.5,,,Cubic Laves phase,Cubic,,,,7.93 μB,,,,10.1016/j.jmmm.2009.04.068,True
PrAl2,34.0,,,Cubic Laves phase,Cubic,,,,3.5 μB,,,,10.1016/j.jmmm.2009.04.068,True
Pr0.5Sr0.5CoO3,233.0,,,Monoclinic,,,P21/n,,,,,,10.1016/S0304-8853(01)00556-X,True
Eu0.5Sr0.5CoO3,155.0,,,Cubic,,,Pm-3m,,,,,,10.1016/S0304-8853(01)00556-X,True
Gd0.5Sr0.5CoO3,130.0,,,Cubic,,{'a': '3.7943'},Pm-3m,,,,,,10.1016/S0304-8853(01)00556-X,True
Gd,293.0,,,,,,,,,,,,10.1016/j.jmmm.2004.09.131,True
Gd0.74Tb0.26,278.0,,,,,,,,,,,,10.1016/j.jmmm.2004.09.131,True
GdMnO3,,42.0,-38 K,Orthorhombic,Pnma,"{'a': '5.276 Å', 'b': '5.847 Å', 'c': '7.435 Å'}",Pnma,,9.20 μB,,,,10.1016/j.ssc.2015.02.013,True
Gd0.9Y0.1MnO3,,42.0,-37 K,Orthorhombic,Pnma,"{'a': '5.270 Å', 'b': '5.842 Å', 'c': '7.430 Å'}",Pnma,,8.82 μB,,,,10.1016/j.ssc.2015.02.013,True
Gd0.8Y0.2MnO3,,42.0,-40 K,Orthorhombic,Pnma,"{'a': '5.264 Å', 'b': '5.837 Å', 'c': '7.425 Å'}",Pnma,,8.41 μB,,,,10.1016/j.ssc.2015.02.013,True
Gd0.7Y0.3MnO3,,42.0,-40 K,Orthorhombic,Pnma,"{'a': '5.258 Å', 'b': '5.832 Å', 'c': '7.420 Å'}",Pnma,,7.69 μB,,,,10.1016/j.ssc.2015.02.013,True
Gd0.6Y0.4MnO3,,42.0,-38 K,Orthorhombic,Pnma,"{'a': '5.252 Å', 'b': '5.827 Å', 'c': '7.415 Å'}",Pnma,,7.16 μB,,,,10.1016/j.ssc.2015.02.013,True
Gd1.02Sc0.98Ge,350.0,,,Tetragonal,CeScSi-type,"{'a': '4.261(1) Å', 'c': '15.593(5) Å'}",I4/mmm,,7 μB/Gd,,,,10.1016/S0925-8388(01)01752-2,True
Gd2In,200.0,80.0,,Hexagonal,Ni2In type,"{'a': '5.4 Å', 'c': '6.7 Å'}",P63/mmc,,9.6 μβ,,,,10.1016/j.jmmm.2009.07.083,True
Gd1.5La0.5In,160.0,,180 K,Hexagonal,Ni2In type,"{'a': '5.4 Å', 'c': '6.7 Å'}",P63/mmc,,,,,,10.1016/j.jmmm.2009.07.083,True
Gd1.5Y0.5In,160.0,,180 K,Hexagonal,Ni2In type,"{'a': '5.4 Å', 'c': '6.7 Å'}",P63/mmc,,,,,,10.1016/j.jmmm.2009.07.083,True
Gd1.5La0.25Y0.25In,160.0,,180 K,Hexagonal,Ni2In type,"{'a': '5.4 Å', 'c': '6.7 Å'}",P63/mmc,,,,,,10.1016/j.jmmm.2009.07.083,True
Gd12Co7,163.0,,,Monoclinic,,,P21/c,,,,,,10.1016/j.ssc.2017.05.004,True
Tb12Co7,100.0,,,Monoclinic,,,P21/c,,,,,,10.1016/j.ssc.2017.05.004,False
Dy12Co7,64.0,,,Monoclinic,,,P21/c,,,,,,10.1016/j.ssc.2017.05.004,False
Ho12Co7,30.0,9.0,,Monoclinic,,,P21/c,,,,,,10.1016/j.ssc.2017.05.004,False
Pr12Ni6Sn,,10.0,,Cubic,,{'a': '0.9963 nm'},Im3̄,,1.93 μB/Pr,,,,10.1016/S0304-8853(01)01342-7,True
Nd12Ni6Sn,,24.0,,Cubic,,{'a': '0.99406 nm'},Im3̄,,1.6 μB/Nd,,,,10.1016/S0304-8853(01)01342-7,True
Sm12Ni6Sn,50.0,,,Cubic,,{'a': '0.9893 nm'},Im3̄,,0.05 μB/Sm,,,,10.1016/S0304-8853(01)01342-7,True
Gd12Ni6Sn,,170.0,,Cubic,,{'a': '0.9863 nm'},Im3̄,,0.75 μB/Gd,,,,10.1016/S0304-8853(01)01342-7,True
Tb12Ni6Sn,,120.0,,Cubic,,{'a': '0.9837 nm'},Im3̄,,,,,,10.1016/S0304-8853(01)01342-7,True
Gd60Co30Al10,140.0,,149 K,Amorphous,,,,<100 Oe,4.2 μB/f.u.,,,,10.1016/j.scriptamat.2012.04.002,True
Gd30Hf30Co30Al10,109.0,,141 K,Amorphous,,,,<100 Oe,2.2 μB/f.u.,,,,10.1016/j.scriptamat.2012.04.002,True
Gd30Ti30Co30Al10,110.0,,168 K,Amorphous and Crystalline TiCo (Pm3m),,,,<100 Oe,2.3 μB/f.u.,,,,10.1016/j.scriptamat.2012.04.002,True
Gd30Y30Co30Al10,58.0,,89 K,Amorphous,,,,<100 Oe,2.1 μB/f.u.,,,,10.1016/j.scriptamat.2012.04.002,True
Gd20Dy20Er20Ho20Tb20,,186.0,,HCP,HCP,"{'a': '3.599 Å', 'c': '5.678 Å'}",P63/mmc,,,,,,10.1016/j.actamat.2016.12.021,True
Gd25Er25Ho25Tb25,,139.0,,HCP + TRI,,,,,,,,,10.1016/j.actamat.2016.12.021,True
Dy25Er25Ho25Tb25,,52.0,,HCP + TRI,,,,,,,,,10.1016/j.actamat.2016.12.021,True
Er33.33Ho33.33Tb33.34,,88.0,,HCP + TRI,,,,,,,,,10.1016/j.actamat.2016.12.021,True
NiFeCoCrPdx,225.0,,,FCC,,,,,,,,,10.1016/j.actamat.2016.12.021,False
Gd36Y20Al24Co20,53.0,,,BMGs,,,,,,,,,10.1016/j.actamat.2016.12.021,False
Pd40Ni22.5Fe17.5P20,94.0,,,BMGs,,,,,,,,,10.1016/j.actamat.2016.12.021,False
Tb55Co20Al25,105.0,,,HE-BMGs,,,,,,,,,10.1016/j.actamat.2016.12.021,False
Dy36Ho20Co20Al24,23.0,,,HE-BMGs,,,,,,,,,10.1016/j.actamat.2016.12.021,False
Fe78Co5Zr6B10Cu1,480.0,,,Glass ribbon,,,,,,,,,10.1016/j.actamat.2016.12.021,False
Fe65.5Cr4Mo3Cu1Ga4P12C5B5.5,500.0,,,Glass ribbon,,,,,,,,,10.1016/j.actamat.2016.12.021,False
Gd,293.0,,,HCP,,,,,,,,,10.1016/j.actamat.2016.12.021,False
Gd5Si2Ge2,276.0,,,monoclinic,,,,,,,,,10.1016/j.actamat.2016.12.021,False
Gd5Si2Ge1.9Fe0.1,320.0,,,multiple phase,,,,,,,,,10.1016/j.actamat.2016.12.021,False
Gd2Al,220.0,50.0,221 K,Orthorhombic,Ni2Si-type,"{'a': '0.651 nm', 'b': '0.514 nm', 'c': '0.952 nm'}",Pnma,,6.02 μB/Gd,,,,10.1016/S0304-8853(99)00782-9,True
Gd2AlN0.50,230.0,50.0,232 K,Orthorhombic,Ni2Si-type,"{'a': '0.662 nm', 'b': '0.521 nm', 'c': '0.848 nm'}",Pnma,,6.02 μB/Gd,,,,10.1016/S0304-8853(99)00782-9,True
Gd2BaCuO5,,11.8,,Orthorhombic,,,,,,,,,10.1016/S0925-8388(03)00027-6,True
GdBaCuFeO5,,440.0,,,,,,,,,,,10.1016/S0925-8388(03)00027-6,False
Gd2CoGe6,,20.0,-8.0 K,Orthorhombic,,"{'a': '0.3956 nm', 'b': '0.4016 nm', 'c': '2.1495 nm'}",Amm2,,3.70 μB,,,,10.1016/j.jallcom.2012.01.147,True
Tb2CoGe6,,22.0,-13.8 K,Orthorhombic,,"{'a': '0.3938 nm', 'b': '0.4006 nm', 'c': '2.1408 nm'}",Amm2,,3.36 μB,,,,10.1016/j.jallcom.2012.01.147,True
Gd2In,196.0,,,Hexagonal,,"{'a': '5.4 Å', 'c': '6.7 Å'}",P63/mmc,,,,,,10.1016/j.jmmm.2006.10.847,True
Gd1.5In,160.0,,,,,,,,,,,,10.1016/j.jmmm.2006.10.847,False
Gd2In,188.0,104.0,,Hexagonal,Ni2In type,"{'a': '5.413 Å', 'c': '6.756 Å'}",P63/mmc,12 kOe,8.7-9.6 μB,,,,10.1016/j.jmmm.2015.09.058,True
Gd2In0.8Al0.2,190.0,68.0,,Hexagonal,Ni2In type,"{'a': '5.391 Å', 'c': '6.742 Å'}",P63/mmc,6 kOe,,,,,10.1016/j.jmmm.2015.09.058,True
Gd2In0.8Ga0.2,190.0,82.0,217 K,Hexagonal,Ni2In type,"{'a': '5.393 Å', 'c': '6.748 Å'}",P63/mmc,9 kOe,8.9 μB,,,,10.1016/j.jmmm.2015.09.058,True
Gd2In0.8Sn0.2,255.0,,,Hexagonal,Ni2In type,"{'a': '5.430 Å', 'c': '6.744 Å'}",P63/mmc,,,,,,10.1016/j.jmmm.2015.09.058,True
Gd2In0.8Pb0.2,243.0,40.0,,Hexagonal,Ni2In type,"{'a': '5.435 Å', 'c': '6.751 Å'}",P63/mmc,,,,,,10.1016/j.jmmm.2015.09.058,True
Gd2MgGe2,,150.0,94 K,Tetragonal,,"{'a': '7.291(1) Å', 'c': '4.2826(8) Å'}",P4/mbm (No. 127),180 Oe,0.74 μB,18 emu/g,0.5 emu/g,"8.21 (dc), 8.04 (ac)",10.1016/S0925-8388(01)01568-7,True
Gd2Sc3Si4,,49.0,33 K,Orthorhombic,Pnma,"{'a': '7.0700 Å', 'b': '13.9675 Å', 'c': '7.3757 Å'}",Pnma,,8.55 μB,,,,10.1016/j.jallcom.2011.03.023,True
Gd2Sc3Ge4,,22.0,-1.8 K,Orthorhombic,Pnma,"{'a': '7.2289 Å', 'b': '14.0795 Å', 'c': '7.4783 Å'}",Pnma,,8.12 μB,,,,10.1016/j.jallcom.2011.03.023,True
GdScSi,318.0,,,,,,,,,,,,10.1016/j.jallcom.2011.03.023,
GdScGe,335.0,,,,,,,,,,,,10.1016/j.jallcom.2011.03.023,
Gd7Pd3,334.0,,,Th7Fe3-type,Hexagonal,,P63mc,,,,,,10.1016/j.jallcom.2013.08.084,True
Gd6YPd3,299.0,,,Th7Fe3-type,Hexagonal,,P63mc,,,,,,10.1016/j.jallcom.2013.08.084,True
Gd5Y2Pd3,263.0,,,Th7Fe3-type,Hexagonal,,P63mc,,,,,,10.1016/j.jallcom.2013.08.084,True
Gd4Y3Pd3,240.0,,,Th7Fe3-type,Hexagonal,,P63mc,,,,,,10.1016/j.jallcom.2013.08.084,True
Gd3Y4Pd3,197.0,,,Th7Fe3-type,Hexagonal,,P63mc,,,,,,10.1016/j.jallcom.2013.08.084,True
Gd2Y5Pd3,150.0,,,Th7Fe3-type,Hexagonal,"{'a': '9.9111 Å', 'c': '6.2878 Å'}",P63mc,,"8.23 μB (a-axis), 8.06 μB (c-axis)",,,,10.1016/j.jallcom.2013.08.084,True
GdY6Pd3,75.0,,,Th7Fe3-type,Hexagonal,"{'a': '9.8969 Å', 'c': '6.2927 Å'}",P63mc,,"8.29 μB (a-axis), 8.20 μB (c-axis)",,,,10.1016/j.jallcom.2013.08.084,True
Gd36Y20Al24Co20,53.0,,,Amorphous,,,,50 Oe,,,,,10.1016/j.jallcom.2007.03.101,True
Gd3Co2.2Si1.8,172.0,,,Er3Ge4-type,Orthorhombic,"{'a': '4.1176', 'b': '10.305', 'c': '12.778'}",Cmcm,,,,,,10.1016/j.jallcom.2012.10.100,True
Gd3Co2.48Si1.52,180.0,,,W3CoB3-type,Orthorhombic,"{'a': '4.1200 Å', 'b': '10.2926 Å', 'c': '12.8176 Å'}",Cmcm (No. 63),,,,,,10.1016/j.jallcom.2012.07.140,True
Gd6Co1.67Si3,294.0,,,Ce6Ni1.67Si3-type,Hexagonal,,,,,,,,10.1016/j.jallcom.2012.07.140,
Gd5CoSi2,168.0,,,Cr5B3-type,,,,,,,,,10.1016/j.jallcom.2012.07.140,
Gd6Co4.85,219.0,,,Ho6Co4.61-type,Hexagonal,,,,,,,,10.1016/j.jallcom.2012.07.140,
Gd5Si3,,55.0,,Mn5Si3-type,,,,,,,,,10.1016/j.jallcom.2012.07.140,
Y3Co8Sn4,61.5,,62.0 K,Lu3Co7.77Sn4 structure type,,,P63mc,,0.98 μB/Co,1.9 μB per formula unit,,,10.1016/S0304-8853(00)00471-6,True
Gd3Co8Sn4,102.5,,,Lu3Co7.77Sn4 structure type,,,P63mc,,6.6 μB/Gd atom,17.2 μB per formula unit,,,10.1016/S0304-8853(00)00471-6,True
YCo12B6,151.5,,,,,,,,0.43 μB/Co,,,,10.1016/S0304-8853(00)00471-6,False
GdCo12B6,161.0,,,,,,,,0.43 μB/Co,,,,10.1016/S0304-8853(00)00471-6,False
Gd2Co7B3,343.0,,,,,,,,0.40 μB/Co,,,,10.1016/S0304-8853(00)00471-6,False
Gd3Cu4Ge4,,12.0,,Orthorhombic,,,Immm,,,,,,10.1016/S0921-4526(02)01719-2,True
Tb3Cu4Ge4,,23.0,,Orthorhombic,,,Immm,,,,,,10.1016/S0921-4526(02)01719-2,True
Dy3Cu4Ge4,,16.2,,Orthorhombic,,,Immm,,,,,,10.1016/S0921-4526(02)01719-2,True
Ho3Cu4Ge4,,9.5,,Orthorhombic,,,Immm,,,,,,10.1016/S0921-4526(02)01719-2,True
Er3Cu4Ge4,,7.6,,Orthorhombic,,,Immm,,,,,,10.1016/S0921-4526(02)01719-2,True
Gd3Cu4Sn4,,14.0,,Orthorhombic,,,Immm,,,,,,10.1016/S0921-4526(02)01719-2,True
Tb3Cu4Sn4,,17.6,,Orthorhombic,,,Immm,,,,,,10.1016/S0921-4526(02)01719-2,True
Dy3Cu4Sn4,,15.0,,Orthorhombic,,,Immm,,,,,,10.1016/S0921-4526(02)01719-2,True
Ho3Cu4Sn4,,8.2,,Orthorhombic,,,Immm,,,,,,10.1016/S0921-4526(02)01719-2,True
Er3Cu4Sn4,,5.9,,Orthorhombic,,,Immm,,,,,,10.1016/S0921-4526(02)01719-2,True
Gd3Ga5O12,,,-2.22 K,Garnet,Cubic,{'a': '12.3772 Å'},Ia-3d,,13.94 μB/F.U.,,,,10.1016/j.jmmm.2012.01.030,True
Gd2Tb1Ga5O12,,,-4.81 K,Garnet,Cubic,{'a': '12.3686 Å'},Ia-3d,,15.15 μB/F.U.,,,,10.1016/j.jmmm.2012.01.030,True
Gd1Tb2Ga5O12,,,-6.87 K,Garnet,Cubic,{'a': '12.35256 Å'},Ia-3d,,16.36 μB/F.U.,,,,10.1016/j.jmmm.2012.01.030,True
Tb3Ga5O12,,,-8.73 K,Garnet,Cubic,{'a': '12.34121 Å'},Ia-3d,,17.87 μB/F.U.,,,,10.1016/j.jmmm.2012.01.030,True
Gd3In,192.0,,235 K,Orthorhombic,Gd3Co-type,"{'a': '6.783 Å', 'b': '9.350 Å', 'c': '6.174 Å'}",Pnma,,5.2 μB per Gd atom,,,,10.1016/j.ssc.2013.04.031,True
Gd3In0.92Al0.08,,,243 K,Orthorhombic,Gd3Co-type,"{'a': '6.762 Å', 'b': '9.307 Å', 'c': '6.156 Å'}",Pnma,,,,,,10.1016/j.ssc.2013.04.031,True
Gd3Ni,,100.0,57.9 K,Orthorhombic,Fe3C-type,"{'a': '0.6949 nm', 'b': '0.9695 nm', 'c': '0.6355 nm'}",Pnma,,8.0 μB per Gd atom,23.9 μB/f.u.,,,10.1016/S0925-8388(01)01767-4,True
Gd3Ni6Al2,120.0,,128.4 K,Cubic,Ca3Ag8-type,{'a': '9.015'},Im3m,,8.3 μB,,,,10.1016/j.jmmm.2004.12.019,True
Tb3Ni6Al2,61.0,,60.5 K,Cubic,Ca3Ag8-type,{'a': '8.973'},Im3m,,10.0 μB,,,,10.1016/j.jmmm.2004.12.019,True
Dy3Ni6Al2,30.0,,30.6 K,Cubic,Ca3Ag8-type,{'a': '8.933'},Im3m,,10.6 μB,,,,10.1016/j.jmmm.2004.12.019,True
Ho3Ni6Al2,16.0,,16.1 K,Cubic,Ca3Ag8-type,{'a': '8.925'},Im3m,,10.8 μB,,,,10.1016/j.jmmm.2004.12.019,True
Er3Ni6Al2,13.2,,3.8 K,Cubic,Ca3Ag8-type,{'a': '8.913'},Im3m,,9.8 μB,,,,10.1016/j.jmmm.2004.12.019,True
Gd3Ni6Si2,,10.0,-15.5 K,Cubic,Ca3Ag8-type,{'a': '8.840'},Im3m,,8.2 μB,,,,10.1016/j.jmmm.2004.12.019,True
Gd3Ni6Si2C0.5,,28.0,23.2 K,Cubic,Ca3Ag8-type,{'a': '8.860'},Im3m,,8.2 μB,,,,10.1016/j.jmmm.2004.12.019,True
Gd3Ni8Al,61.0,,61 K,Hexagonal,CeNi3 structure type,"{'a': '5.07 Å', 'c': '16.23 Å'}",P63/mmc,,7.92 μB/Gd,19.8 μB/f.u.,,,10.1016/S0925-8388(01)01730-3,True
GdNi3,116.0,,,Rhombohedral,Be3Nb structure type,"{'a': '4.99 Å', 'c': '24.54 Å'}",R3m,,6.55 μB,,,,10.1016/S0925-8388(01)01730-3,False
Gd3NiSi2,215.0,,234 K,Orthorhombic,,"{'a': '11.410 Å', 'b': '4.158 Å', 'c': '11.322 Å'}",Pnma,Negligible,7.19 μB/Gd mol,21.58 μB/mol,Negligible,,10.1016/j.intermet.2008.10.004,True
Gd3Ni,,99.0,,,,,,,7.21 μB/Gd mol,,,,10.1016/j.intermet.2008.10.004,False
Gd5Si4,335.0,,,,,,,,,,,,10.1016/j.intermet.2008.10.004,False
Gd7Pd3,318.0,,,,,,,,,,,,10.1016/j.intermet.2008.10.004,False
Gd,294.0,,,,,,,,,,,,10.1016/j.intermet.2008.10.004,False
Dy3Te2Li3O12,,2.0,-0.78 K,Cubic,,{'a': '12.2951 Å'},Ia-3d,,,,,,10.1016/j.jpcs.2007.04.022,True
Gd3Te2Li3O12,,0.25,-2.66 K,Cubic,,{'a': '12.3722 Å'},Ia-3d,,,,,,10.1016/j.jpcs.2007.04.022,True
Nd3Te2Li3O12,,,-0.91 K,Cubic,,{'a': '12.5402 Å'},Ia-3d,,,,,,10.1016/j.jpcs.2007.04.022,True
Er3Te2Li3O12,,,-0.28 K,Cubic,,{'a': '12.2266 Å'},Ia-3d,,,,,,10.1016/j.jpcs.2007.04.022,True
Yb3Te2Li3O12,,,-0.062 K,Cubic,,{'a': '12.1623 Å'},Ia-3d,,,,,,10.1016/j.jpcs.2007.04.022,True
Tb3Te2Li3O12,,,-0.017 K,Cubic,,{'a': '12.3354 Å'},Ia-3d,,,,,,10.1016/j.jpcs.2007.04.022,True
Gd3Y4Pd3,197.0,,,Hexagonal,Th7Fe3 type,"{'a': '9.9347 Å', 'c': '6.2906 Å'}",,,,,,,10.1016/j.jcrysgro.2007.10.044,True
Gd7Pd3,334.0,,,Hexagonal,Th7Fe3 type,"{'a': '9.985 Å', 'c': '6.272 Å'}",,,,,,,10.1016/j.jcrysgro.2007.10.044,False
Gd6YPd3,299.0,,,Hexagonal,Th7Fe3 type,,,,,,,,10.1016/j.jcrysgro.2007.10.044,False
Gd7Rh3,,140.0,,Hexagonal,Th7Fe3 type,,,,,,,,10.1016/j.jcrysgro.2007.10.044,False
Gd3Zn4.7Al6.3,9.6,26.3,-22 K,La3Al11-type,Orthorhombic,"{'a': '0.42523 nm', 'b': '1.2541 nm', 'c': '0.9988 nm'}",Immm,,8.02 μB,,,,10.1016/j.physb.2009.01.044,True
Gd5Ge3,,80.0,58 K,Mn5Si3-type,Hexagonal,"{'a': '8.583', 'c': '6.463'}",,,9.06 μB/Gd,,,,10.1016/S0925-8388(02)00750-8,True
Gd4.5Sc0.5Ge3,,,63 K,Mn5Si3-type,Hexagonal,"{'a': '8.525', 'c': '6.384'}",,,8.83 μB/Gd,,,,10.1016/S0925-8388(02)00750-8,True
Gd4Co3,220.93,,221.3 K,Hexagonal,,,,,0.60 μB/Co,26.21 μB/fu,,,10.1016/j.physb.2004.08.023,True
Gd4Y3Pd3,240.0,,,Hexagonal,Th7Fe3-type,"{'a': '9.956 Å', 'c': '6.2918 Å'}",P63mc,,"7.78 μB (a-axis), 7.6 μB (c-axis)",,,,10.1016/j.jcrysgro.2010.01.047,True
Gd7Pd3,334.0,,,Hexagonal,Th7Fe3-type,,,,"7.25 μB (a-axis), 6.5 μB (c-axis)",,,,10.1016/j.jcrysgro.2010.01.047,False
Gd6YPd3,299.0,,,Hexagonal,Th7Fe3-type,,,,7.54 μB,,,,10.1016/j.jcrysgro.2010.01.047,False
Gd5Y2Pd3,263.0,,,Hexagonal,Th7Fe3-type,,,,"7.8 μB (a-axis), 7.94 μB (c-axis)",,,,10.1016/j.jcrysgro.2010.01.047,False
Gd3Y4Pd3,197.0,,,Hexagonal,Th7Fe3-type,,,,,,,,10.1016/j.jcrysgro.2010.01.047,False
Gd52.5Co16.5Al31,95.0,,,Amorphous,,,,,,,,,10.1016/j.jmmm.2009.06.021,True
Gd60Co26Al14,79.0,,,,,,,,,,,,10.1016/j.jmmm.2009.06.021,False
Gd55Co20Al25,105.0,,,,,,,,,,,,10.1016/j.jmmm.2009.06.021,False
Gd53Al24Co20Zr3,93.0,,,,,,,,,,,,10.1016/j.jmmm.2009.06.021,False
Gd33Er22Al25Co20,52.0,,,,,,,,,,,,10.1016/j.jmmm.2009.06.021,False
Gd53Al24Co20Zr3,94.0,,,Amorphous with nanocrystallites,,,,,,,,,10.1016/j.jallcom.2016.08.254,True
Gd60Al20Co20,109.0,,,,,,,,,,,,10.1016/j.jallcom.2016.08.254,False
Gd68Ni32,122.0,,,,,,,,,,,,10.1016/j.jallcom.2016.08.254,False
Gd55Al18Ni25Sn2,78.0,,-60.57 K,Amorphous,,,,Nearly zero,7.56 μB,"193 Am^2/kg at 10 K, 5 Am^2/kg at 300 K",,,10.1016/j.jallcom.2013.07.137,True
Gd55Al20Ni25,80.0,,,Amorphous,,,,,,187 Am^2/kg at 10 K,,,10.1016/j.solidstatesciences.2011.08.003,True
Gd55Al20Ni25,78.0,,,Amorphous,,,,,,181 Am^2/kg at 10 K,,,10.1016/j.solidstatesciences.2011.08.003,True
Gd55Al20Ni25,74.0,,,Partially Crystalline,,,,,,181 Am^2/kg at 10 K,,,10.1016/j.solidstatesciences.2011.08.003,True
Gd55Al20Ni25,68.0,,,Crystalline,,,,,,133 Am^2/kg at 10 K,,,10.1016/j.solidstatesciences.2011.08.003,True
Gd55Al25Co20,100.0,,,Amorphous,,,,Negligible,,,,,10.1016/j.jallcom.2014.03.053,True
Gd55Co35Mn10,197.0,,204 K,Amorphous,,,,,,,,,10.1016/j.jallcom.2016.04.307,True
Gd55Co35Fe10,268.0,,281 K,Amorphous,,,,,,,,,10.1016/j.jallcom.2016.04.307,True
Gd55Co35Ni10,192.0,,195 K,Amorphous,,,,,,,,,10.1016/j.jallcom.2016.04.307,True
Gd65Fe20Al8B7,192.0,,,Amorphous,,,,,,,,,10.1016/j.jallcom.2016.04.307,
Gd65Fe20Al10B5,197.0,,,Amorphous,,,,,,,,,10.1016/j.jallcom.2016.04.307,
Gd5Si2Ge2,275.0,,,Crystalline,,,,,,,,,10.1016/j.jallcom.2016.04.307,
Gd5Ge2.025Si1.925In0.05,278.0,,,Crystalline,,,,,,,,,10.1016/j.jallcom.2016.04.307,
Gd55Ni25Al18Zn2,84.0,,,Amorphous,,,,< 3 kA/m,,203 Am^2/kg,,,10.1016/j.jnoncrysol.2015.04.042,True
Gd55Ni25Al20,78.0,,,Amorphous,,,,,,187 Am^2/kg,,,10.1016/j.jnoncrysol.2015.04.042,True
Gd56Al24Co20,111.0,,,Amorphous,,,,,,,,,10.1016/j.jallcom.2017.06.293,True
Gd40Er16Al24Co20,76.8,,,Amorphous,,,,,,,,,10.1016/j.jallcom.2017.06.293,True
Gd8Er48Al24Co20,16.0,,,Amorphous,,,,,,,,,10.1016/j.jallcom.2017.06.293,True
Gd59.4Al19.8Co19.8Fe1,121.8,,,Amorphous,,,,,,,,,10.1016/j.jallcom.2017.03.363,True
Gd5CoSb2,142.0,,,Ho5NiSb2,oP32,"{'a': '1.21566 nm', 'b': '0.89276 nm', 'c': '0.79299 nm'}",Pnma,,,,,,10.1016/j.jallcom.2006.07.149,True
Gd,292.0,,,Hexagonal,hcp,"{'a': '3.6234 Å', 'c': '5.7645 Å'}",P6_3/mmc,,,119.8 emu/g,,,10.1016/j.jmmm.2014.03.082,True
Gd95Ga5,286.0,,,Hexagonal,hcp,"{'a': '3.6165 Å', 'c': '5.7609 Å'}",P6_3/mmc,,,103.4 emu/g,,,10.1016/j.jmmm.2014.03.082,True
Gd90Ga10,285.0,,,Hexagonal,hcp,"{'a': '3.6166 Å', 'c': '5.7603 Å'}",P6_3/mmc,,,90.4 emu/g,,,10.1016/j.jmmm.2014.03.082,True
Gd85Ga15,286.0,,,Hexagonal,hcp,"{'a': '3.6140 Å', 'c': '5.7606 Å'}",P6_3/mmc,,,78.1 emu/g,,,10.1016/j.jmmm.2014.03.082,True
Gd80Ga20,286.0,,,Hexagonal,hcp,"{'a': '3.6150 Å', 'c': '5.7591 Å'}",P6_3/mmc,,,61.6 emu/g,,,10.1016/j.jmmm.2014.03.082,True
Gd5Ga3,,80.0,,Tetragonal,tI,,I4/mcm,,,,,,10.1016/j.jmmm.2014.03.082,False
Gd5Sn3,,60.0,23.5K,Hexagonal,,,P63/mcm,,7.9 μB/Gd,,,,10.1016/j.jmmm.2006.10.671,True
Gd5Sb3,187.0,,266.8K,Hexagonal,,,P63/mcm,,10.9 μB/Gd,,,,10.1016/j.jmmm.2006.10.671,True
Gd5Si1.5Ge2.5,195.0,,,Monoclinic,,,P1121/a,,,,,,10.1016/S0304-8853(03)00305-6,True
Gd5Si2.1Ge1.9,297.0,,,Monoclinic,,,P1121/a,,,,,,10.1016/S0304-8853(03)00305-6,True
Gd5Si2Ge2,277.0,,,Monoclinic,,,P1121/a,,,,,,10.1016/S0304-8853(03)00305-6,True
Gd5Si2Ge2,296.0,,,Orthorhombic,,,,,,,,,10.1016/j.jallcom.2007.07.023,True
Gd5Si2Ge1.98Ga0.02,297.0,,,Orthorhombic,,,,,,,,,10.1016/j.jallcom.2007.07.023,True
Gd5Si2Ge1.96Ga0.04,298.0,,,Orthorhombic,,,,,,,,,10.1016/j.jallcom.2007.07.023,True
Gd5Si2Ge1.94Ga0.06,298.0,,,Orthorhombic,,,,,,,,,10.1016/j.jallcom.2007.07.023,True
Gd5Si1.94Ge1.94Fe0.1,310.0,,,Monoclinic,5:4-type,,,,,,,,10.1016/j.intermet.2009.09.011,True
Gd5Si2Ge2,294.0,,,Monoclinic,,,P1121/a,,,,,,10.1016/j.jmmm.2007.12.005,True
Gd5Si2Ge1.9Fe0.1,308.0,,,,,,,,,,,,10.1016/j.jmmm.2007.12.005,True
Gd,250.0,,,Crystalline,Hexagonal,,,,,,,,10.1016/S0921-4526(01)01451-X,True
Gd,160.0,,,Amorphous,,,,,,,,,10.1016/S0921-4526(01)01451-X,True
Gd,260.0,,,Crystalline,Hexagonal,,,,,,,,10.1016/S0921-4526(01)01451-X,True
Gd5Si4,345.0,,,Crystalline,,,,,,,,,10.1016/S0921-4526(01)01451-X,True
Gd5Sn2Si2,230.0,,,,,,,,,,,,10.1016/j.jmmm.2003.12.1010,True
Gd5Sn2Si2,220.0,,,,,,,,,,,,10.1016/j.jmmm.2003.12.1010,True
Gd5Sn2Si2,210.0,,,,,,,,,,,,10.1016/j.jmmm.2003.12.1010,True
Gd5Sn4,,65.0,,,,,,,,,,,10.1016/j.jmmm.2003.12.1010,True
Gd60Al20Co20,109.0,,120 K,Amorphous,,,,35 Oe,,,,,10.1016/j.jmmm.2014.07.024,True
Gd60Mn30Al10,284.0,,,α-Gd,Amorphous,,,,,,,,10.1016/j.jallcom.2010.07.210,True
Gd60Mn30Ga10,284.0,,,α-Gd,Amorphous,,,0.028 T,,191.0 A m^2 kg (Gd)^−1,42 A m^2 kg^−1,,10.1016/j.jallcom.2010.07.210,True
Gd63Ni37,122.0,,,Amorphous,,,,less than 45 Oe,,199 Am^2/kg at 10 K,,,10.1016/j.intermet.2017.03.007,True
Gd64Co26Al9Y1,108.0,,122 K,Amorphous,,,,,0.58 μB on Co atom,,,,10.1016/j.jallcom.2012.07.137,True
Gd36Co20Al24Y20,53.0,,,,,,,,,,,,10.1016/j.jallcom.2012.07.137,False
Gd55Co15Al27Si3,101.0,,,,,,,,,,,,10.1016/j.jallcom.2012.07.137,False
Gd60Co26Al14,79.0,,,,,,,,,,,,10.1016/j.jallcom.2012.07.137,False
Gd52.5Co16.5Al31,95.0,,,,,,,,,,,,10.1016/j.jallcom.2012.07.137,False
Gd67Y33,142.0,208.0,,Hexagonal,,,,,,,,,10.1016/S0304-8853(00)00726-5,True
Ce6Co1.67Si3,,,-77 K,Hexagonal,,"{'a': '12.039', 'c': '4.2624'}",P63/m,,2.59 μB/Ce atom,,,,10.1016/j.jallcom.2006.06.111,True
Nd6Co1.67Si3,84.0,,78 K,Hexagonal,,"{'a': '11.931', 'c': '4.2503'}",P63/m,,3.61 μB/Nd atom,1.93 μB/Nd atom at 6 K and 5 T,0.98 μB/Nd atom at 6 K,,10.1016/j.jallcom.2006.06.111,True
Gd6Co1.67Si3,294.0,,,Hexagonal,,"{'a': '11.7787', 'c': '4.1640'}",P63/m,,,,,,10.1016/j.jallcom.2006.06.111,True
Tb6Co1.67Si3,183.0,,183 K,Hexagonal,,"{'a': '11.685', 'c': '4.118'}",P63/m,,9.30 μB/Tb atom,4.70 μB/Tb at 6 K and 5 T,2.62 μB/Tb at 6 K,,10.1016/j.jallcom.2006.06.111,True
Gd6Cr4Al43,,12.9,7.9 K,Ho6Mo4Al43,Hexagonal,"{'a': '10.9144 Å', 'c': '17.7361 Å'}",P63/mcm,,7.5 μB/Gd atom,65.52 Oe cm³/g at 2 K,,,10.1016/j.jallcom.2007.03.001,True
Gd6FeBi2,350.0,,,Fe2P-type,Hexagonal,"{'a': '0.8366 nm', 'c': '0.4243 nm'}",,,7.1 μB,,,,10.1016/j.intermet.2015.07.013,True
Gd6CoTe2,220.0,,,,,,,,,,,,10.1016/j.intermet.2015.07.013,
Gd6W4Al43,,15.0,13.62 K,Hexagonal,,"{'a': '11.005 Å', 'c': '17.746 Å'}",P 63/mcm,,7.92 μB/mol Gd,,,-0.1406 ×10^-2 emu/mol Gd,10.1016/j.jssc.2013.11.021,True
Gd6W4Al42.31Mn0.69,,14.0,9.91 K,Hexagonal,,"{'a': '11.005 Å', 'c': '17.746 Å'}",P 63/mcm,,7.94 μB/mol Gd,,,-0.1773 ×10^-2 emu/mol Gd,10.1016/j.jssc.2013.11.021,True
Gd6W4Al41.69Fe1.30,,13.0,7.56 K,Hexagonal,,"{'a': '10.993 Å', 'c': '17.726 Å'}",P 63/mcm,,7.78 μB/mol Gd,,,-0.0731 ×10^-2 emu/mol Gd,10.1016/j.jssc.2013.11.021,True
Gd6YPd3,299.0,,336 K,Th7Fe3 type,Hexagonal,"{'a': '9.9827 Å', 'c': '6.2864 Å'}",,,7.54 μB,,,,10.1016/j.jallcom.2007.05.057,True
Gd7Pd3,334.0,,,Th7Fe3 type,Hexagonal,"{'a': '9.981 Å', 'c': '6.279 Å'}",,,"7.25 μB (a axis), 6.5 μB (c axis)",,,,10.1016/j.jallcom.2007.05.057,True
Gd7Rh3,,140.0,,Th7Fe3 type,Hexagonal,,,,,,,,10.1016/j.jallcom.2007.05.057,False
Gd7Pd3,318.0,,,,,,,,,,,,10.1016/j.ijrefrig.2006.07.017,True
Gd76Pd24,308.0,,,,,,,,,,,,10.1016/j.ijrefrig.2006.07.017,True
Gd,291.0,,,,,,,,,,,,10.1016/j.ijrefrig.2006.07.017,False
Gd7NiPd2,298.0,,,Hexagonal,Th7Fe3-type,"{'a': '9.9372 Å', 'c': '6.2674 Å'}",P 63 mc,,"7.73 μB (a-axis), 7.31 μB (c-axis)",,,,10.1016/j.jallcom.2011.01.034,True
Gd7Pd3,334.0,,,,,"{'a': '9.981 Å', 'c': '6.279 Å'}",,,,,,,10.1016/j.jallcom.2011.01.034,False
Gd6YPd3,299.0,,,,,,,,,,,,10.1016/j.jallcom.2011.01.034,False
Gd5Y2Pd3,263.0,,,,,,,,,,,,10.1016/j.jallcom.2011.01.034,False
Gd3Y4Pd3,197.0,,,,,,,,,,,,10.1016/j.jallcom.2011.01.034,False
Gd7Rh3,,141.0,"81.6 K (c-axis), 78.4 K (c-plane)",Hexagonal,Th7Fe3-type,,P63mc,,"8.9 μB/Gd (c-axis), 8.7 μB/Gd (c-plane)","7.0 μB/Gd (c-axis), 6.8 μB/Gd (c-plane)",,,10.1016/j.jmmm.2004.11.533,True
Tb7Rh3,,27.0,,Hexagonal,Th7Fe3-type,,P63mc,,,,,,10.1016/j.jmmm.2004.11.533,False
Gd90Co2.5Fe7.5,293.0,,,hcp,,,,,,,,,10.1016/j.jallcom.2014.10.169,True
Gd,293.0,,,hcp,,,,,,,,,10.1016/j.jallcom.2014.10.169,True
Gd95Fe2.8Al2.2,255.0,,,Amorphous/Nanocrystalline,,,,,,,,,10.1016/j.scriptamat.2016.11.041,True
Gd50Co45Fe5,289.0,,,Amorphous,,,,,,,,,10.1016/j.scriptamat.2016.11.041,False
Gd48Co52,282.0,,,Amorphous,,,,,,,,,10.1016/j.scriptamat.2016.11.041,False
Gd,294.0,,,Amorphous,,,,,,,,,10.1016/j.scriptamat.2016.11.041,False
Gd5Si2Ge2,276.0,,,Crystalline,,,,,,,,,10.1016/j.scriptamat.2016.11.041,False
Gd5Si2Ge1.9Fe0.1,176.0,,,Crystalline,,,,,,,,,10.1016/j.scriptamat.2016.11.041,False
GdFeAl,265.0,,,Crystalline,,,,,,,,,10.1016/j.scriptamat.2016.11.041,False
GdAg2,,22.7,-52 K,Tetragonal,MoSi2-type,"{'a': '0.3716 nm', 'c': '0.926 nm'}",I4/mmm,,7 μB/Gd3+,,,,10.1016/j.ssc.2011.05.030,True
TbAg2,,34.8,,,,,,,,,,,10.1016/j.ssc.2011.05.030,False
DyAg2,,15.0,,,,,,,,,,,10.1016/j.ssc.2011.05.030,False
HoAg2,,8.0,,,,,,,,,,,10.1016/j.ssc.2011.05.030,False
ErAg2,,5.5,,,,,,,,,,,10.1016/j.ssc.2011.05.030,False
GdP,,15.9,,Rock-salt,,,,,,,,,10.1016/S0966-9795(00)00089-3,True
GdAs,,18.7,,Rock-salt,,,,,,,,,10.1016/S0966-9795(00)00089-3,True
GdSb,,23.4,,Rock-salt,,,,,,,,,10.1016/S0966-9795(00)00089-3,True
GdBi,,25.8,,Rock-salt,,,,,,,,,10.1016/S0966-9795(00)00089-3,True
GdB18Si5,,3.2,,Rhombohedral,,"{'a': '10.07 Å', 'b': '10.07 Å', 'c': '16.45 Å'}",R3m,15 kG,,,,,10.1016/j.poly.2005.03.162,True
HoB17CN,,29.0,,,,,,,,,,,10.1016/j.poly.2005.03.162,
GdB41Si1.2,,4.0,-7.2 K,Orthorhombic,YB50-type,"{'a': '16.746 Å', 'b': '17.731 Å', 'c': '9.565 Å'}",Pbam,,7.87 μB,,,,10.1016/S0025-5408(01)00737-1,True
TbB41Si1.2,,,-12.7 K,,,,,,,,,,10.1016/S0025-5408(01)00737-1,False
GdB6,,15.0,,Cubic,,{'a': '4.113 Å'},,,"6.9 μB at 2 K, 6.03 μB at 12 K",,,,10.1016/j.physb.2004.03.009,True
TbB6,,21.0,,Cubic,,{'a': '4.090 Å'},,,7.91 μB at 1.5 K,,,,10.1016/j.physb.2004.03.009,True
GdBaCo2O5.45,285.0,220.0,,Orthorhombic,Pmmm,"{'a': '3.8735 Å', 'b': '7.8183 Å', 'c': '7.5300 Å'}",Pmmm,,0.8 μB at 0 K,,,,10.1016/S0038-1098(00)00385-9,True
GdBaCo2O5.5,280.0,170.0,,Orthorhombic,,,,,2.14 μB per Co3+ ion,68 Am^2/kg at 4 K,,,10.1016/j.jmmm.2004.11.573,True
GdCo12B6,162.0,,,Rhombohedral,SrNi12B6 type,"{'a': '9.452 Å', 'c': '7.449 Å'}",R-3m,,"0.42 μB/Co atom, 7 μB/Gd",,,,10.1016/j.ssc.2012.03.038,True
GdNi3,114.0,,,Rhombohedral,PuNi3-type,"{'a': '4.9805 Å', 'c': '24.4897 Å'}",R-3m,,6.55 μB,,,,10.1016/j.jallcom.2005.12.032,True
GdCo3,615.0,,,Rhombohedral,PuNi3-type,"{'a': '5.0362 Å', 'c': '24.5596 Å'}",R-3m,,2.2 μB,,,,10.1016/j.jallcom.2005.12.032,True
GdCo3Sn,130.0,,,BaLi4,Hexagonal,"{'a': '8.844 Å', 'c': '7.446 Å'}",P63/mmc,,3.8 μB/f.u.,,,,10.1016/S0925-8388(00)01095-1,True
TbCo3Sn,86.0,,,BaLi4,Hexagonal,"{'a': '8.844 Å', 'c': '7.446 Å'}",P63/mmc,,,,,,10.1016/S0925-8388(00)01095-1,True
DyCo3Sn,57.0,,,BaLi4,Hexagonal,"{'a': '8.844 Å', 'c': '7.446 Å'}",P63/mmc,,,,,,10.1016/S0925-8388(00)01095-1,True
HoCo3Sn,30.0,,,BaLi4,Hexagonal,"{'a': '8.844 Å', 'c': '7.446 Å'}",P63/mmc,,,,,,10.1016/S0925-8388(00)01095-1,True
ErCo3Sn,24.0,,,BaLi4,Hexagonal,"{'a': '8.844 Å', 'c': '7.446 Å'}",P63/mmc,,,,,,10.1016/S0925-8388(00)01095-1,True
TmCo3Sn,10.0,,,BaLi4,Hexagonal,"{'a': '8.844 Å', 'c': '7.446 Å'}",P63/mmc,,,,,,10.1016/S0925-8388(00)01095-1,True
CeCo4B,282.0,,,CeCo4B-type,Hexagonal,"{'a': '5.024 Å', 'c': '6.944 Å'}",,,0.31 μB,1.24 μB/f.u.,,,10.1016/S0304-8853(03)00068-4,True
YCo4B,375.0,,,CeCo4B-type,Hexagonal,"{'a': '5.019 Å', 'c': '6.898 Å'}",,,0.685 μB,2.74 μB/f.u.,,,10.1016/S0304-8853(03)00068-4,True
GdCo4B,515.0,,,CeCo4B-type,Hexagonal,"{'a': '5.040 Å', 'c': '6.873 Å'}",,,0.91 μB,3.36 μB/f.u.,,,10.1016/S0304-8853(03)00068-4,True
GdCoAl,100.0,,,MgZn2,Hexagonal,"{'a': '5.445 Å', 'c': '8.617 Å'}",P63/mmc,,4.7 μB,,,,10.1016/S0304-8853(99)00592-2,True
GdNiAl,60.0,31.0,58 K,ZrNiAl,Hexagonal,"{'a': '7.021 Å', 'c': '3.921 Å'}",P62m,,5.87 μB,,,,10.1016/S0304-8853(99)00592-2,True
GdCuAl,83.0,,,ZrNiAl,Hexagonal,"{'a': '7.061 Å', 'c': '4.072 Å'}",P62m,,5.6 μB,,,,10.1016/S0304-8853(99)00592-2,True
GdFeSi,118.0,,,Tetragonal,Simple Tetragonal,{'c': '6.77 Å'},P4/nmm,,7.25 μB,,,,10.1016/j.matchemphys.2015.05.067,True
GdCoSi,,220.0,,Tetragonal,Simple Tetragonal,{'c': '6.69 Å'},P4/nmm,,7.25 μB,,,,10.1016/j.matchemphys.2015.05.067,True
GdFe0.6Co0.4Si,70.0,,,Tetragonal,Simple Tetragonal,,P4/nmm,,,,,,10.1016/j.matchemphys.2015.05.067,True
GdFe2Si2,,8.0,,,,,,,,,,,10.1016/j.matchemphys.2015.05.067,False
GdCrO3,,174.0,-7K,Orthorhombic,Pbnm,"{'a': '5.3127 Å', 'b': '5.5227 Å', 'c': '7.6045 Å'}",Pbnm,,,,,,10.1016/j.jmmm.2017.01.042,True
GdCr0.95Mn0.05O3,,165.0,-9K,Orthorhombic,Pbnm,,Pbnm,,,,,,10.1016/j.jmmm.2017.01.042,True
GdCr0.50Mn0.50O3,,91.0,,Orthorhombic,Pbnm,,Pbnm,,,,,,10.1016/j.jmmm.2017.01.042,True
GdV2Al20,,2.35,-3.2 K,CeCr2Al20,cubic,{'a': '1.45385 nm'},Fd 3 m,,7.79 μB,6.3 μB/Gd atom,,,10.1016/j.jallcom.2006.07.148,True
GdCr2Al20,,3.9,-2.4 K,CeCr2Al20,cubic,{'a': '1.44832 nm'},Fd 3 m,,8.03 μB,6.4 μB/Gd atom,,,10.1016/j.jallcom.2006.07.148,True
GdCr3.5Al8.5,,6.5,-5.9 K,ThMn12,Tetragonal,"{'a': '8.9900 Å', 'c': '5.1229 Å'}",I4/mmm,,7.87 μB,41.79 Oe cm³/g,,1.246 × 10⁻⁶ cm³/g,10.1016/j.jallcom.2006.08.043,True
GdCr4Al8,,6.75,-12.2 K,ThMn12,Tetragonal,"{'a': '8.9683 Å', 'c': '5.1252 Å'}",I4/mmm,,7.67 μB,41.63 Oe cm³/g,,5.544 × 10⁻⁶ cm³/g,10.1016/j.jallcom.2006.08.043,True
GdFe3CrAl8,,5.0,,ThMn12,,,,,,,,,10.1016/S0921-4526(00)00644-X,True
GdCu,,97.5,"-86 K (CsCl-type), -62 K (FeB-type)","CsCl-type, FeB-type","Cubic (CsCl-type), Orthorhombic (FeB-type)","{'a': '3.516e-10 m (CsCl-type), 7.110e-10 m (FeB-type)', 'b': 'NA (CsCl-type), 4.536e-10 m (FeB-type)', 'c': 'NA (CsCl-type), 5.509e-10 m (FeB-type)'}",,,"8.5 μB (CsCl-type), 8.7 μB (FeB-type)",,,,10.1016/j.jmmm.2008.09.038,True
GdCu2,,41.0,8 K,,,,,,8.4 μB,,,,10.1016/j.jmmm.2008.09.038,True
GdH2,,25.75,3 K,,,,,,7.7 μB,,,,10.1016/j.jmmm.2008.09.038,False
GdH3,,3.3,-3 K,,,,,,7.3 μB,,,,10.1016/j.jmmm.2008.09.038,False
GdCu2,,40.5,,Orthorhombic,,,,,,,,,10.1016/S0304-8853(01)00474-7,True
GdCu4Ag,10.0,,7.5 K,Cubic,MgCu4Sn type,,,,8.07 μB,,,,10.1016/j.jmmm.2006.10.549,True
TbCu4Ag,,14.0,18.9 K,Cubic,MgCu4Sn type,,,,8.62 μB,,,,10.1016/j.jmmm.2006.10.549,True
DyCu4Ag,25.0,,27.4 K,Cubic,MgCu4Sn type,,,,9.96 μB,,,,10.1016/j.jmmm.2006.10.549,True
HoCu4Ag,20.0,,19.7 K,Cubic,MgCu4Sn type,,,,9.98 μB,,,,10.1016/j.jmmm.2006.10.549,True
ErCu4Ag,8.0,,8.9 K,Cubic,MgCu4Sn type,,,,9.44 μB,,,,10.1016/j.jmmm.2006.10.549,True
