Repository: MaMMoS-project/ML-models

# ML-models
Collection of various ML models developed for the MaMMoS project

Models are organized in different folders of this repository:


- ./beyond-stoner-wolfarth:

   ML models to replace single-grain micromagnetics simulations by ML predictions for:

   -- ./beyond-stoner-wolfarth/single-grain-easy-axis-model:
      where the H and K1 vector are aligned along the z-axis of the simulation cube
      This model predicts Mr, Hc, and BHmax from a, k1, and Ms
      Current model version: v1.0

   -- ./inverse-beyond-stoner-wolfarth/single-grain-easy-axis-model:
      where the H and K1 vector are aligned along the z-axis of the simulation cube

File: compound-to-experimental-tc/data/MagneticMaterials_All.csv (part 34 of 94)
Material_Name,Curie,Neel,Curie_Weiss,Crystal_Structure,Lattice_Structure,Lattice_Parameters,Space_Group,Coercivity,Magnetic_Moment,Magnetization,Remanence,Susceptibility,DOI,Experimental
NdCu4Au,,3.9,,Cubic MgCu4Sn-type,,,F4̄3m (no. 216),,,,,,10.1016/j.jmmm.2016.04.049,True
GdCu4Au,,10.9,,Cubic MgCu4Sn-type,,,F4̄3m (no. 216),,,,,,10.1016/j.jmmm.2016.04.049,True
GdFe11Re,518.0,,,Tetragonal,ThMn12,"{'a': '8.5339 Å', 'c': '4.7603 Å'}",I4/mmm,,16.28 μB/f.u.,,,,10.1016/S0925-8388(01)01826-6,True
GdFe2,790.0,,,Cubic Laves (MgCu2) phase (C15),FCC,"{'a': '7.27 Å (GGA), 7.02 Å (LSDA)'}",227,,"3.65 μB (GGA), 4.38 μB (LSDA)",,,,10.1016/j.cocom.2015.10.001,False
GdFe2Ge2,,11.3,,ThCr2Si2-type,Body-centered tetragonal,,I4/mmm,,,,,,10.1016/S0304-8853(01)01380-4,True
GdNiAl,57.0,,,ZrNiAl,,"{'a': '7.019 Å', 'b': '3.916 Å'}",,,,,,,10.1016/j.jallcom.2010.08.163,True
GdPdAl,46.0,,,ZrNiAl,,"{'a': '7.1951 Å', 'b': '4.0353 Å'}",,,,,,,10.1016/j.jallcom.2010.08.163,True
GdPdIn,90.0,,,ZrNiAl,,"{'a': '7.647 Å', 'b': '3.887 Å'}",,,,,,,10.1016/j.jallcom.2010.08.163,True
GdFeAl,200.0,,,MgZn2,,"{'a': '5.4421 Å', 'b': '8.831 Å'}",,,,,,,10.1016/j.jallcom.2010.08.163,True
GdFe6Al6,334.0,,,ThMn12,,"{'a': '8.6747 Å', 'b': '5.0368 Å'}",,,,,,,10.1016/j.jallcom.2010.08.163,True
GdMnAl,274.0,,,MgCu2,,{'a': '7.875 Å'},,,,,,,10.1016/j.jallcom.2010.08.163,True
GdFeCo,510.0,,,Amorphous,,,,"{'Hot_Coercivity': 'Varies with pump fluence', 'Room_Temperature_Coercivity': 'NA'}",,Varies with pump fluence,,,10.1016/j.ijleo.2013.09.056,True
GdFeO3,,670.0,,Orthorhombic,Distorted Perovskite,"{'a': '5.616 Å', 'b': '7.668 Å', 'c': '5.346 Å'}",,75 Oe,,2.6 emu/g,0.25 emu/g,,10.1016/j.jallcom.2015.01.112,True
GdGa,183.0,,,CrB-type,Orthorhombic,"{'a': '4.3388 Å', 'b': '11.0104 Å', 'c': '4.1058 Å'}",Cmcm,,,,,,10.1016/j.jallcom.2008.01.115,True
Gd5Si2Ge2,276.0,,,,,,,,,,,,10.1016/j.jallcom.2008.01.115,
Gd,294.0,,,,,,,,,,,,10.1016/j.jallcom.2008.01.115,
DyCo2,140.0,,,,,,,,,,,,10.1016/j.jallcom.2008.01.115,
TbCo2,227.0,,,,,,,,,,,,10.1016/j.jallcom.2008.01.115,
La0.67Ba0.33MnO3,292.0,,,,,,,,,,,,10.1016/j.jallcom.2008.01.115,
GdH2,,22.0,,CaF2-type,fcc,,Fm-3m,,,,,,10.1016/j.jcrysgro.2012.12.156,True
Gd0.76Y0.24H2,,15.0,,CaF2-type,fcc,,Fm-3m,,,,,,10.1016/j.jcrysgro.2012.12.156,True
Gd0.47Y0.53H2,,12.0,,CaF2-type,fcc,,Fm-3m,,,,,,10.1016/j.jcrysgro.2012.12.156,True
Gd0.39Y0.61H2,,10.0,,CaF2-type,fcc,,Fm-3m,,,,,,10.1016/j.jcrysgro.2012.12.156,True
GdI2,276.0,,,2H-MoS2 type,Layered,,,,7.33 μB,,,,10.1016/S0925-8388(00)00668-X,True
GdIn3,,45.0,-93 K,Cubic,AuCu3-type,{'a': '4.6014 Å'},Pm-3m,,8.1 μB,,,,10.1016/j.matlet.2016.03.128,True
GdIrIn5,,42.0,,,,,,,,,,,10.1016/j.matlet.2016.03.128,False
GdCoIn5,,30.0,,,,,,,,,,,10.1016/j.matlet.2016.03.128,False
GdInCu4,,5.9,-46 K,Cubic C15b AuBe5-like,FCC,,,,7.8 μB,,,,10.1016/j.physb.2007.04.055,True
Gd0.99Y0.01InCu4,,5.4,-40 K,Cubic C15b AuBe5-like,FCC,,,,7.8 μB,,,,10.1016/j.physb.2007.04.055,True
Gd0.95Y0.05InCu4,,5.0,-44 K,Cubic C15b AuBe5-like,FCC,,,,7.8 μB,,,,10.1016/j.physb.2007.04.055,True
Gd0.9Y0.1InCu4,,3.5,-42 K,Cubic C15b AuBe5-like,FCC,,,,7.8 μB,,,,10.1016/j.physb.2007.04.055,True
GdMn2,,105.0,,MgCu2-type,,,,,"{'Mn': '2.1 μB', 'Gd': '4.6 μB'}",,,,10.1016/S0921-4526(99)01725-1,True
GdMn2Ge2,466.0,365.0,,ThCr2Si2-type,Body-centered tetragonal,"{'a': '4.0238 Å', 'c': '10.8726 Å'}",I 4/mmm,,2.41 μB/f.u.,,,,10.1016/S0038-1098(01)00208-3,True
Gd0.9Ce0.1Mn2Ge2,461.0,,,ThCr2Si2-type,Body-centered tetragonal,"{'a': '4.0395 Å', 'c': '10.8800 Å'}",I 4/mmm,,1.86 μB/f.u.,,,,10.1016/S0038-1098(01)00208-3,True
Gd0.83Ce0.17Mn2Ge2,456.0,,,ThCr2Si2-type,Body-centered tetragonal,"{'a': '4.0515 Å', 'c': '10.8849 Å'}",I 4/mmm,,1.53 μB/f.u.,,,,10.1016/S0038-1098(01)00208-3,True
Gd0.67Ce0.33Mn2Ge2,450.0,,,ThCr2Si2-type,Body-centered tetragonal,"{'a': '4.0699 Å', 'c': '10.8921 Å'}",I 4/mmm,,0.86 μB/f.u.,,,,10.1016/S0038-1098(01)00208-3,True
Gd0.5Ce0.5Mn2Ge2,447.0,,,ThCr2Si2-type,Body-centered tetragonal,"{'a': '4.0902 Å', 'c': '10.9035 Å'}",I 4/mmm,,0.60 μB/f.u.,,,,10.1016/S0038-1098(01)00208-3,True
Gd0.33Ce0.67Mn2Ge2,442.0,,,ThCr2Si2-type,Body-centered tetragonal,"{'a': '4.1102 Å', 'c': '10.9152 Å'}",I 4/mmm,,1.15 μB/f.u.,,,,10.1016/S0038-1098(01)00208-3,True
CeMn2Ge2,326.0,408.0,,ThCr2Si2-type,Body-centered tetragonal,"{'a': '4.1446 Å', 'c': '10.9377 Å'}",I 4/mmm,,2.27 μB/f.u.,,,,10.1016/S0038-1098(01)00208-3,True
GdMn2O5,,40.0,,Orthorhombic,,,Pbam,,,,,,10.1016/j.physb.2016.04.001,True
GdMn6Sn6,434.0,,,HfFe6Ge6-type,Hexagonal,"{'a': '5.54671 Å', 'c': '9.04348 Å'}",P6/mmm,,,,,,10.1016/j.jmmm.2011.03.014,True
GdMnAl,,298.0,,Cubic,C15 Laves phase,{'a': '0.7876 nm'},Fd 3 m,,1.45 μB/mol,,0.23 μB/mol,,10.1016/S0925-8388(01)01994-6,True
GdMn2,105.0,,,,,,,,,,,,10.1016/S0925-8388(01)01994-6,True
GdAl2,170.0,,,Cubic,C15 Laves phase,,Fd 3 m,,,,,,10.1016/S0925-8388(01)01994-6,True
GdMnGe,,350.0,80 K,Orthorhombic,TiNiSi-type,"{'a': '0.7123 nm', 'b': '0.4162 nm', 'c': '0.8180 nm'}",Pnma,,8.6 μB,,,,10.1016/j.intermet.2005.01.007,True
GdMnGe0.5Ga0.5,,170.0,25.9 K,Hexagonal,ZrNiAl-type,"{'a': '0.7048 nm', 'c': '0.4290 nm'}",P6b2m,,7.75 μB,,,,10.1016/j.intermet.2005.01.007,True
GdN,58.0,,,rocksalt (B1),,{'a': '4.7594 Å'},,,,,,,10.1016/j.spmi.2009.05.001,False
GdNi,69.0,,72 K,Orthorhombic CrB-type,Orthorhombic,"{'a': '3.774 Å', 'b': '10.327 Å', 'c': '4.238 Å'}",,,7.2 μB/f.u.,,,,10.1016/j.jmmm.2006.10.581,True
DyNi2B2C,,10.0,,Layered,,,,,,,,,10.1016/S0921-4534(03)00962-6,False
TmNi2B2C,,1.5,,Layered,,,,,,,,,10.1016/S0921-4534(03)00962-6,False
GdNi2B2C,,20.0,,Layered,,,,,,,,,10.1016/S0921-4534(03)00962-6,False
GdNi2,80.0,,,Cubic,MgCu2-type,{'a': '0.720 nm'},Fd-3m,,0.23 μB/Ni,,,,10.1016/j.jallcom.2013.03.233,True
GdNi2Mn0.4,190.0,,,Cubic,MgCu2-type,{'a': '0.7211 nm'},Fd-3m,,,,,,10.1016/j.jallcom.2013.03.233,True
GdNi2Mn0.5,210.0,,,Cubic,MgCu2-type,{'a': '0.7199 nm'},Fd-3m,,,,,,10.1016/j.jallcom.2013.03.233,True
GdNiAl2,28.34,,,Orthorhombic,CuMgAl2-type,,,,,,,,10.1016/j.jallcom.2015.10.255,True
GdNiIn,85.4,,79.6 K,Hexagonal,,"{'a': '7.4771 Å', 'b': '7.4771 Å', 'c': '3.8341 Å'}",P6̄2m,,7.70 μB,130.9 emu/g,,,10.1016/j.jallcom.2012.08.042,True
GdNiInH0.5,53.3,,62.3 K,Hexagonal,,"{'a': '7.5422 Å', 'b': '7.5422 Å', 'c': '3.8443 Å'}",P6̄2m,,5.25 μB,88.5 emu/g,,,10.1016/j.jallcom.2012.08.042,True
TbNiIn,70.0,,,,,,,,,,,,10.1016/j.jallcom.2012.08.042,False
DyNiIn,30.0,,,,,,,,,,,,10.1016/j.jallcom.2012.08.042,False
HoNiIn,20.0,,,,,,,,,,,,10.1016/j.jallcom.2012.08.042,False
ErNiIn,9.0,,,,,,,,,,,,10.1016/j.jallcom.2012.08.042,False
CeNiInH1.8,7.0,,,,,,,,,,,,10.1016/j.jallcom.2012.08.042,False
CeNiIn0.2Au0.8,,5.7,,,,,,,,,,,10.1016/j.jallcom.2012.08.042,False
CeNiIn0.2Pd0.8,,1.8,,,,,,,,,,,10.1016/j.jallcom.2012.08.042,False
GdNiSn,,11.0,,Orthorhombic,Pnma,,Pnma,,,,,,10.1016/j.jmmm.2003.09.039,True
Gd0.1Tb0.9NiSn,,18.5,,Orthorhombic,Pnma,,Pnma,,,,,,10.1016/j.jmmm.2003.09.039,True
GdPd3,,6.0,3.5 K,Cubic Perovskite,Cubic,{'a': '4.089 Å'},Pm-3m,,8.03 μB,,,0.82,10.1016/j.jmmm.2009.02.119,True
GdPd3B0.25C0.75,,15.0,-7.2 K,Cubic Perovskite,Cubic,{'a': '4.112 Å'},Pm-3m,,8.60 μB,,,0.92,10.1016/j.jmmm.2009.02.119,True
GdPd3B0.50C0.50,,12.0,-18.5 K,Cubic Perovskite,Cubic,{'a': '4.118 Å'},Pm-3m,,8.19 μB,,,0.73,10.1016/j.jmmm.2009.02.119,True
GdPd3B0.75C0.25,,7.0,-25.3 K,Cubic Perovskite,Cubic,{'a': '4.141 Å'},Pm-3m,,7.99 μB,,,2.72,10.1016/j.jmmm.2009.02.119,True
GdPd3B,,8.0,-20.2 K,Cubic Perovskite,Cubic,{'a': '4.143 Å'},Pm-3m,,8.04 μB,,,2.96,10.1016/j.jmmm.2009.02.119,True
GdPd3B0.25,,10.0,-17.9 K,Cubic,Pm3̄m,{'a': '4.125 Å'},Pm3̄m,,7.96 μB,,,0.94,10.1016/j.jmmm.2010.07.040,True
GdPd3B0.50,,5.0,-20.5 K,Cubic,Pm3̄m,{'a': '4.141 Å'},Pm3̄m,,7.94 μB,,,0.89,10.1016/j.jmmm.2010.07.040,True
GdPd3B0.75,,8.0,-23.0 K,Cubic,Pm3̄m,{'a': '4.142 Å'},Pm3̄m,,8.09 μB,,,2.56,10.1016/j.jmmm.2010.07.040,True
GdPd3,,6.0,3.5 K,Cubic,Pm3̄m,{'a': '4.089 Å'},Pm3̄m,,8.03 μB,,,0.82,10.1016/j.jmmm.2010.07.040,True
GdPdAl,,48.0,"49 K (HTM II phase), 67 K (HTM I phase)",Hexagonal ZrNiAl-type,Hexagonal,"{'a': '7.0 Å (decrease of 0.7% at 180 K)', 'c': '7.0 Å (increase of 1.3% at 180 K)'}",,,3.9 μB (saturation at 4.2 K),,,,10.1016/S0925-8388(01)01366-4,True
TbPdAl,,32.5,,Hexagonal ZrNiAl-type,Hexagonal,,,,9.73 μB (HTM I phase),,,,10.1016/S0925-8388(01)01366-4,True
GdPdBi,,13.0,-48 K,Cubic,,,F-43m (No. 216),,7.9 μB,,,,10.1016/j.ssc.2013.09.033,True
GdIn3,,45.0,-85 K,,,,,,,,,,10.1016/j.ssc.2013.09.033,False
GdInCu4,,5.9,-46 K,,,,,,,,,,10.1016/j.ssc.2013.09.033,False
GdRh2Si2,,106.0,,ThCr2Si2-type,Tetragonal,"{'a': '4.041 Å', 'c': '9.981 Å'}",I4/mmm,,8.22 μB,,,,10.1016/j.jallcom.2011.10.077,True
GdAg,,132.0,,,,,,,,,,,10.1016/j.jallcom.2011.10.077,
Gd,293.0,,,,,,,,,,,,10.1016/j.jallcom.2011.10.077,
GdRh3B2,90.0,,,Hexagonal,CeCo3B2-type,,,,7.6 μB at 2 K,,,,10.1016/j.physb.2006.01.464,True
PrRhAl,4.7,,,Orthorhombic,TiNiSi type,"{'a': '7.022 Å', 'b': '4.275 Å', 'c': '8.079 Å'}",Pnma,,1.69 μB,,,,10.1016/S0038-1098(00)00034-X,True
NdRhAl,10.5,,,Orthorhombic,TiNiSi type,"{'a': '6.994 Å', 'b': '4.246 Å', 'c': '8.056 Å'}",Pnma,,3.37 μB,,,,10.1016/S0038-1098(00)00034-X,True
GdRhAl,29.8,,,Orthorhombic,TiNiSi type,"{'a': '6.918 Å', 'b': '4.194 Å', 'c': '7.989 Å'}",Pnma,,7.69 μB,,,,10.1016/S0038-1098(00)00034-X,True
CeRhSn,,,-70.0 K,ZrNiAl-type,Hexagonal,,P6̅2m,,1.30 μB,,,2.41 × 10^−6 cm^3/g,10.1016/j.jmmm.2007.05.031,True
PrRhSn,3.0,,2.9 K,ZrNiAl-type,Hexagonal,,P6̅2m,,3.64 μB,,,0.65 × 10^−6 cm^3/g,10.1016/j.jmmm.2007.05.031,True
NdRhSn,10.3,,-6.7 K,ZrNiAl-type,Hexagonal,,P6̅2m,,3.50 μB,,,1.56 × 10^−6 cm^3/g,10.1016/j.jmmm.2007.05.031,True
GdRhSn,,16.0,19.0 K,ZrNiAl-type,Hexagonal,,P6̅2m,,7.58 μB,,,10.42 × 10^−6 cm^3/g,10.1016/j.jmmm.2007.05.031,True
GdRu4P12,,22.0,,Filled Skutterudite,,,,,,,,,10.1016/j.physb.2005.01.247,True
GdSi1.78,,25.0,-73 K,Orthorhombic,GdSi1.4-type,"{'a': '4.0090 Å', 'b': '4.0893 Å', 'c': '13.4417 Å'}",Imma,,8.19 μB,,,,10.1016/j.jmmm.2015.02.057,True
GdGe1.57,,18.0,-39 K,Tetragonal,α-ThSi2-type,"{'a': '4.1234 Å', 'b': '4.1234 Å', 'c': '13.7594 Å'}",I41/amd,,7.98 μB,,,,10.1016/j.jmmm.2015.02.057,True
GdSn2,,28.0,-69 K,Orthorhombic,ZrSi2-type,"{'a': '4.4280 Å', 'b': '16.4036 Å', 'c': '4.3230 Å'}",Cmcm,,8.16 μB,,,,10.1016/j.jmmm.2015.02.057,True
GdSr2RuCu2O8,150.0,,,Orthorhombic,,"{'a': '0.3854 nm', 'b': '0.3860 nm', 'c': '1.1579 nm'}",,,,,,,10.1016/j.physc.2007.03.115,True
GdZn2,85.0,,,Orthorhombic,KHg2-type,,,,7.9 μB,,,,10.1016/j.jmmm.2017.04.064,True
NdZn2,24.0,23.0,,Orthorhombic,KHg2-type,,,500 Oe,3.65 μB,,,,10.1016/j.jmmm.2017.04.064,True
Gd0.8Nd0.2Zn2,66.0,,,Orthorhombic,KHg2-type,,,,,,,,10.1016/j.jmmm.2017.04.064,True
Gd0.6Nd0.4Zn2,58.0,,,Orthorhombic,KHg2-type,,,,,,,,10.1016/j.jmmm.2017.04.064,True
Gd0.4Nd0.6Zn2,56.0,22.0,,Orthorhombic,KHg2-type,,,1500 Oe,,,,,10.1016/j.jmmm.2017.04.064,True
GdZn2Ga2,,17.0,-9.1 K,BaAl4,Tetragonal,"{'a': '4.1305 Å', 'c': '10.775 Å'}",I4/mmm,,8.24 μB,4.6 μB/Gd,,3.68·10^-6 cm^3/g,10.1016/j.intermet.2011.10.012,True
PrZn2Ga2,,7.0,,BaAl4,Tetragonal,,,,,,,,10.1016/j.intermet.2011.10.012,False
NdZn2Ga2,,3.0,,BaAl4,Tetragonal,,,,,,,,10.1016/j.intermet.2011.10.012,False
SmZn2Ga2,,16.0,,BaAl4,Tetragonal,,,,,,,,10.1016/j.intermet.2011.10.012,False
EuZnGa3,14.0,,,BaAl4,Tetragonal,,,,,,,,10.1016/j.intermet.2011.10.012,False
EuZn1.25Al2.75,25.0,,,BaAl4,Tetragonal,,,,,,,,10.1016/j.intermet.2011.10.012,False
Ge0.7Mn0.3,350.0,,,Polycrystalline,,,,,,,,,10.1016/j.tsf.2009.08.031,True
Ge8Mn11,285.0,150.0,,,,,,,,,,,10.1016/j.tsf.2009.08.031,False
Ge3Mn5,296.0,,,,,,,,,,,,10.1016/j.tsf.2009.08.031,False
Ge2Mn,400.0,,,,,,,,,,,,10.1016/j.tsf.2009.08.031,False
Ge0.86Mn0.14Te,110.0,,,Rhombohedrally distorted NaCl,,,,,,,,,10.1016/j.radphyschem.2009.06.007,True
Ge0.5Mn0.5Te,140.0,,,,,,,,,,,,10.1016/j.radphyschem.2009.06.007,False
Ge0.92Mn0.08,300.0,,,Single crystal,,,,2000 Oe,1.53 μB/Mn,,40 emu/cm^3,,10.1016/j.jcrysgro.2008.09.112,True
Ge3Mn5,296.0,,,,,,,,2.6 μB/Mn,,,,10.1016/j.jcrysgro.2008.09.112,False
Ge8Mn11,270.0,,,,,,,,,,,,10.1016/j.jcrysgro.2008.09.112,False
Ge3MnSb2Te7,,8.0,-43 K,cubic,rocksalt-type,{'a': '5.9906'},F m 3̄ m,,5.713 μB,,,,10.1016/j.jallcom.2015.08.170,True
MnO,,117.0,,NaCl-type,,,,,,,,,10.1016/j.jallcom.2015.08.170,False
MnS,,148.0,,NaCl-type,,,,,,,,,10.1016/j.jallcom.2015.08.170,False
MnSe,,130.0,,NaCl-type,,,,,,,,,10.1016/j.jallcom.2015.08.170,False
MnTe,,307.0,,NiAs-type,,,,,,,,,10.1016/j.jallcom.2015.08.170,False
Mn5Ge3,295.0,,,Crystalline,,,,175 Oe,,35 μemu,0.9 × 10^-5 emu,,10.1016/j.apsusc.2016.11.087,True
Mn0.035Ge0.965,116.0,,,Single crystal,,,,,,,,,10.1016/j.apsusc.2016.11.087,True
Ge0.8Mn0.2Te,60.0,,,Rhombohedral,Rock Salt,{'a': '6.0 Å'},,,,,,,10.1016/j.jcrysgro.2010.10.135,True
Ge0.7Mn0.3Te,75.0,,,Cubic,Rock Salt,{'a': '5.94 Å'},,,,,,,10.1016/j.jcrysgro.2010.10.135,True
Ge0.54Mn0.46Te,200.0,,,Cubic,Rock Salt,{'a': '5.90 Å'},,,,,,,10.1016/j.jcrysgro.2010.10.135,True
Fe,1043.0,,,Body-Centered Cubic (bcc),Body-Centered Cubic (bcc),,,,,1.71 × 10^6 Am^−1,,,10.1016/j.actamat.2013.02.017,False
Fe1.83Ti0.83O3,260.0,,,R3̄,Hexagonal,"{'a': '5.08 Å', 'c': '14.05 Å'}",,,,,,,10.1016/j.jmmm.2008.06.038,True
Fe2O3,,948.0,,Corundum,Hexagonal,,,,,,,,10.1016/j.jmmm.2008.06.038,False
FeTiO3,,54.0,,Corundum,Hexagonal,,,,,,,,10.1016/j.jmmm.2008.06.038,False
Hf0.825Ta0.175Fe2,,338.0,,Hexagonal,MgZn2-type,"{'a': '4.939 Å (FM), 4.921 Å (AFM), 4.929 Å (PM)', 'c': '8.052 Å (FM), 8.061 Å (AFM), 8.053 Å (PM)'}",P 63/mmc,,"1.41 μB (Fe-2a, FM), 1.48 μB (Fe-6h, FM), 0.51 μB (Fe-6h, AFM)",,,,10.1016/j.ssc.2015.12.013,True
HfFe2,600.0,,,,,,,,,,,,10.1016/j.ssc.2015.12.013,False
TaFe2,,30.0,,,,,,,,,,,10.1016/j.ssc.2015.12.013,False
Hf2Co11B,802.65,,,Rhombohedral and Orthorhombic,,,,3.23 kOe (after annealing at 570 °C for 60 min),,695 emu/cm³ (after annealing at 570 °C for 60 min),370 emu/cm³ (after annealing at 570 °C for 60 min),,10.1016/j.jallcom.2015.12.186,True
ZrFe6Ge6.2,,495.0,70 K,Hexagonal,hp13,,P6/mmm,,1 μB/Fe atom,,,,10.1016/S0304-8853(00)01312-3,True
HfFe6Ge6.2,,462.0,62 K,Hexagonal,hp13,,P6/mmm,,1 μB/Fe atom,,,,10.1016/S0304-8853(00)01312-3,True
NbFe6Ge6.2,,554.0,71 K,Hexagonal,hp13,,P6/mmm,,1 μB/Fe atom,,,,10.1016/S0304-8853(00)01312-3,True
Mn4Fe3Ge6,,528.0,,Hexagonal,hp13,,P6/mmm,,,,,,10.1016/S0304-8853(00)01312-3,False
TiFe6Ge6,,510.0,70 K,Hexagonal,hp13,,P6/mmm,,,,,,10.1016/S0304-8853(00)01312-3,False
Hg2Os2O7,,88.0,,Cubic pyrochlore,Tetrahedral,{'a': '1.0228 nm'},,,,,,,10.1016/j.ssc.2004.07.007,True
Cd2Os2O7,,226.0,,Cubic pyrochlore,Tetrahedral,{'a': '1.0245 nm'},,,,,,,10.1016/j.ssc.2004.07.007,True
HgBa2Ca4Cu5O8,,60.0,,,,,,,,,,,10.1016/j.physc.2007.03.187,True
Ho,,131.4,,hcp,,,,,,,,,10.1016/S0368-2048(00)00318-2,True
Ho0.5Pr0.5FeO3,,650.0,,Orthorhombic perovskite,Orthorhombic,"{'a': '5.278 Å', 'b': '5.591 Å', 'c': '7.602 Å'}",Pbnm,,,,,,10.1016/j.jallcom.2016.03.067,True
Ho2Co15Si2,830.0,,,,,,,,,,,,10.1016/S0925-8388(00)01406-7,True
Ho2Co2Al,,,24 K,Orthorhombic,W2CoB2-type,"{'a': '4.065', 'b': '5.465', 'c': '8.384'}",Immm,,10.61 μB/Ho atom,189.5 emu/g at 3 K,,,10.1016/j.jmmm.2017.05.067,True
Ho2Cu2Cd,30.0,,45.3 K,Mo2B2Fe-type,,"{'a': '7.462 Å', 'c': '3.722 Å'}",P 4/mbm,,10.9 μB/Ho atom,,,,10.1016/j.intermet.2016.10.005,True
HoPd,10.0,,,,,,,,,,,,10.1016/j.intermet.2016.10.005,False
Er4PtMg,15.0,,,,,,,,,,,,10.1016/j.intermet.2016.10.005,False
HoAgAl,18.0,,,,,,,,,,,,10.1016/j.intermet.2016.10.005,False
Ho2Au2In,21.0,8.0,,,,,,,,,,,10.1016/j.intermet.2016.10.005,False
HoPdIn,23.0,6.0,,,,,,,,,,,10.1016/j.intermet.2016.10.005,False
Ho4PtMg,28.0,,,,,,,,,,,,10.1016/j.intermet.2016.10.005,False
Er2Cu2In,32.0,,,,,,,,,,,,10.1016/j.intermet.2016.10.005,False
Ho2Fe14Si3,480.0,,,Hexagonal,Th2Ni17-type,"{'a': '840.2 pm', 'c': '825.2 pm'}",,"0.25 T at 4.2 K, 0.02 T at 80 K",8 μB/f.u. at 4.2 K,,,,10.1016/j.jallcom.2016.10.069,True
Ho2Fe17,330.0,,,Hexagonal,Th2Ni17-type,,,,16.0-18.5 μB/f.u.,34 μB/f.u. at 60 T,,,10.1016/j.jallcom.2016.10.069,False
Ho2Fe17,350.0,,,Hexagonal,Easy plane anisotropy,,,15 mT at 10 K,,,12 Am^2/kg at 10 K,,10.1016/j.jallcom.2016.08.041,True
Ho2GdAl2,115.0,,,Tetragonal,,,P 42nm,,,,,,10.1016/j.matlet.2017.06.061,True
Ho2GeO5,,,-8.05 K,Monoclinic,Monoclinic,"{'a': '10.417', 'b': '6.800', 'c': '12.803'}",I2/a,,,,,"{'χ1': 'Measured from 300 K to 13.5 K', 'χ2': 'Measured from 300 K to 80 K', 'χ3': 'Measured from 300 K to 13.5 K'}",10.1016/j.jmmm.2008.06.033,True
Ho2NiGe6,,11.0,,Orthorhombic,Ce2CuGe6-type,"{'a': '0.4003 nm', 'b': '0.3947 nm', 'c': '2.1157 nm'}","Amm2, No 38",,8.16 μB at 1.5 K,,,,10.1016/j.ssc.2007.04.021,True
HoNi0.46Ge2,,9.0,,Orthorhombic,CeNiSi2-type,"{'a': '0.3993 nm', 'b': '1.5989 nm', 'c': '0.4031 nm'}",Cmcm,,6.4 μB at 1.5 K,,,,10.1016/j.ssc.2007.04.021,True
Ho2PdSi3,,8.0,7.7 K,Hexagonal,AlB2-type,"{'a': '8.1072 Å', 'b': '8.1072 Å', 'c': '8.0214 Å'}",P6/mmm,,8.38 μB per Ho3+ atom at 2 K,,,,10.1016/j.jallcom.2014.08.224,True
Gd5Si2Ge2,276.0,,,,,,,,,,,,10.1016/j.jallcom.2014.08.224,False
Ho3Al2,40.0,,53 K,Tetragonal,Zr3Al2-type,"{'a': '8.1656 Å', 'c': '7.5223 Å'}",P 42nm,,10.82 μB/Ho3+,,,,10.1016/j.ssc.2012.04.004,True
DyMn2Ge2,40.0,,,,,,,,,,,,10.1016/j.ssc.2012.04.004,False
ErCo2,35.0,,,,,,,,,,,,10.1016/j.ssc.2012.04.004,False
Gd2Al,44.0,,,,,,,,,,,,10.1016/j.ssc.2012.04.004,False
DyCoAl,37.0,,,,,,,,,,,,10.1016/j.ssc.2012.04.004,False
Dy3Co,44.0,,,,,,,,,,,,10.1016/j.ssc.2012.04.004,False
GdNiAl,40.0,,,,,,,,,,,,10.1016/j.ssc.2012.04.004,False
Ho3Cu4Sn4,,7.6,-6.62 K,Orthorhombic,Immm,"{'a': '14.5387 Å', 'b': '6.8842 Å', 'c': '4.4074 Å'}",Immm,,8.3 μB (2d sublattice at 1.7 K),,,,10.1016/j.intermet.2006.10.036,True
Ho3Fe5O12,,548.0,,Garnet,Cubic,,Ia3d,,,,,,10.1016/j.physb.2011.11.020,True
Ho3Pd4Ge4,,6.7,-2 K,Orthorhombic,Gd6Cu8Ge8-type,"{'a': '4.119 Å', 'b': '6.966 Å', 'c': '13.782 Å'}",Immm,,"7.1 μB (4j site), 4.7 μB (2a site)",,,,10.1016/S0925-8388(02)00986-6,True
Ho5Si4,70.0,,,,,,,,,10 μB/f.u. at 2K,,,10.1016/j.jmmm.2007.02.170,True
Ho5Ge4,,23.0,,,,,,,,,,,10.1016/j.jmmm.2007.02.170,True
Ho5Si1.5Ge2.5,,37.0,,,,,,,,,,,10.1016/j.jmmm.2007.02.170,True
Ho5Si2Ge2,,35.0,,,,,,,,,,,10.1016/j.jmmm.2007.02.170,True
Ho5Si2.5Ge1.5,,34.0,,,,,,,,,,,10.1016/j.jmmm.2007.02.170,True
Ho5Sb3,60.0,40.0,69 K,Mn5Si3-type,Hexagonal,"{'a': '0.8865 nm', 'c': '0.6232 nm'}",P63/mcm,300 Oe,"6.3 μB (4d site), 7.4 μB (6g site)",,,,10.1016/j.jmmm.2008.01.019,True
Ho5Si2Ge2,,25.0,17 K,Orthorhombic,,"{'a': '7.501 Å', 'b': '14.510 Å', 'c': '7.599 Å'}",Pnma,Negligible,10.18 μB per Ho3+ ion,,,Follows Curie-Weiss relation,10.1016/S0304-8853(03)00074-X,True
Ho7Rh3,22.0,34.0,,Hexagonal,Th7Fe3-type,,P63mc,6 kOe,"10.3 μB/Ho (c-axis), 10.7 μB/Ho (c-plane)",,,,10.1016/S0921-4526(02)01738-6,True
HoAl2,30.0,,25 K,Cubic,MgCu2-type,{'a': '7.838 Å'},Fd-3m,,9.1 μB,,,,10.1016/j.ssc.2013.02.024,True
HoAs,,4.3,,Cubic rock-salt,Cubic,{'a': '5.771 Å'},Fm3m,,,,,,10.1016/S0925-8388(01)01094-5,True
HoB12,,7.4,,FCC,,,,,,,,,10.1016/j.jmmm.2003.12.1185,True
HoB6,,5.6,,BCC,,,,,,,,,10.1016/j.jmmm.2003.12.1185,False
HoCo1.25Ni0.75,40.0,,46 K,Cubic Laves phase,Cubic,{'a': '7.1643 Å'},Fd3̄m (No. 227),,10.0 μB/f.u.,8.5 μB/f.u.,,,10.1016/j.physb.2014.02.058,True
HoCo0.75Ni1.25,36.0,,36 K,Cubic Laves phase,Cubic,{'a': '7.1527 Å'},Fd3̄m (No. 227),,10.1 μB/f.u.,8.4 μB/f.u.,,,10.1016/j.physb.2014.02.058,True
HoCo3,418.0,,,Rhombohedral,Hexagonal,"{'a': '4.9802 Å', 'b': '4.9802 Å', 'c': '24.4644 Å'}",,"{'bulk': '0.008 T', '7h': '0.139 T', '27h': '0.077 T', '38h': '0.058 T', '80h': '0.056 T'}","{'bulk': '5.35 μB/f.u', '7h': '2.26 μB/f.u', '27h': '1.52 μB/f.u', '38h': '3.38 μB/f.u', '80h': '2.99 μB/f.u'}","{'bulk': '5.60 μB/f.u at 7 T', '7h': '2.85 μB/f.u at 7 T', '27h': '2.03 μB/f.u at 7 T', '38h': '4.45 μB/f.u at 7 T', '80h': '3.54 μB/f.u at 7 T'}","{'bulk': '0.26 μB/f.u', '7h': '1.03 μB/f.u', '27h': '0.36 μB/f.u', '38h': '0.74 μB/f.u', '80h': '0.75 μB/f.u'}",,10.1016/j.matchemphys.2017.03.034,True
HoCu,,27.0,-23.7 K,Cubic,CsCl-type,{'a': '3.451 Å'},,,10.8 μB/formula unit,,,,10.1016/j.jallcom.2007.11.114,True
HoCuH3,,,-5.7 K,Cubic,,{'a': '5.209 Å'},,,10.7 μB/formula unit,,,,10.1016/j.jallcom.2007.11.114,True
HoFe11Ti,533.0,,,Tetragonal,ThMn12,"{'a': '8.491 Å', 'c': '4.784 Å'}",I4/mmm,,,,,,10.1016/S0925-8388(02)01204-5,True
HoFe11TiH,590.0,,,Tetragonal,ThMn12,"{'a': '8.525 Å', 'c': '4.794 Å'}",I4/mmm,,,,,,10.1016/S0925-8388(02)01204-5,True
HoFe6Al6,315.0,,,Tetragonal,ThMn12 type,"{'a': '864.2 pm', 'c': '503.9 pm'}",,,"10 μB (Ho), 1.7 μB (Fe)",16 μB/f.u. (at highest field),,,10.1016/j.jallcom.2015.06.209,True
HoGa,69.0,,63 K,Orthorhombic CrB-type,Orthorhombic,"{'a': '4.280 Å', 'b': '10.781 Å', 'c': '4.042 Å'}",Cmcm,,10.56 μB/Ho3+,,,,10.1016/j.ssc.2009.10.023,True
Ho2In,85.0,,,,,,,,,,,,10.1016/j.ssc.2009.10.023,False
HoCo2,78.0,,,,,,,,,,,,10.1016/j.ssc.2009.10.023,False
TbCoAl,70.0,,,,,,,,,,,,10.1016/j.ssc.2009.10.023,False
HoMn2O5,,43.0,-30.7 K,Orthorhombic,,,,,,38.7 emu/g,,,10.1016/j.matchemphys.2016.12.044,True
HoMnO3,,43.0,,Orthorhombic,Perovskite-type,"{'a': '5.27 Å', 'b': '5.84 Å', 'c': '7.36 Å'}",Pbnm,,,,,,10.1016/j.tsf.2010.07.046,True
HoN,18.0,,,NaCl type,Cubic,,,,,7 μB at 5 T,,,10.1016/j.jallcom.2003.12.012,True
TbN,44.0,,,NaCl type,Cubic,,,,,7 μB at 5 T,,,10.1016/j.jallcom.2003.12.012,True
ErNi2,6.6,,,,,,,,,,,,10.1016/j.jallcom.2003.12.012,False
ErAl2,12.0,,,,,,,,,,,,10.1016/j.jallcom.2003.12.012,False
HoNi2,13.0,,,,,,,,,,,,10.1016/j.jallcom.2003.12.012,False
DyNi2,20.0,,,,,,,,,,,,10.1016/j.jallcom.2003.12.012,False
HoAl2,27.0,,,,,,,,,,,,10.1016/j.jallcom.2003.12.012,False
ErCo2,33.0,,,,,,,,,,,,10.1016/j.jallcom.2003.12.012,False
DyAl2,56.0,,,,,,,,,,,,10.1016/j.jallcom.2003.12.012,False
GdNi,69.0,,84K,Orthorhombic,CrB-type,"{'a': '3.7722', 'b': '10.3100', 'c': '4.2409'}",Cmcm,0 Oe,8.3 μB/f.u.,7.4 μB/f.u.,,,10.1016/j.jmmm.2017.03.011,True
GdNi,75.0,,85K,Orthorhombic,CrB-type,"{'a': '3.7789', 'b': '10.259', 'c': '4.2100'}",Cmcm,88 Oe,8.6 μB/f.u.,7.9 μB/f.u.,,,10.1016/j.jmmm.2017.03.011,True
TbNi,67.0,,49K,Monoclinic,,"{'a': '21.2889', 'b': '4.2121', 'c': '5.4457'}",P21/m,1100 Oe,9.89 μB/f.u.,8.3 μB/f.u.,,,10.1016/j.jmmm.2017.03.011,True
TbNi,66.0,,47K,Orthorhombic,,"{'a': '21.150', 'b': '4.1945', 'c': '5.4631'}",Pnma,1800 Oe,9.91 μB/f.u.,6.6 μB/f.u.,,,10.1016/j.jmmm.2017.03.011,True
HoNi,36.0,,29K,Orthorhombic,FeB-type,"{'a': '7.0351', 'b': '4.1487', 'c': '5.4497'}",Pnma,86 Oe,10.4 μB/f.u.,9.2 μB/f.u.,,,10.1016/j.jmmm.2017.03.011,True
HoNi,28.0,,19K,Orthorhombic,FeB-type,"{'a': '6.9800', 'b': '4.1106', 'c': '5.4035'}",Pnma,397 Oe,10.6 μB/f.u.,8.7 μB/f.u.,,,10.1016/j.jmmm.2017.03.011,True
TbNi0.26Sn2,,17.4,,Orthorhombic,CeNiSi2-type,"{'a': '4.398 Å', 'b': '16.432 Å', 'c': '4.343 Å'}",Cmcm,,8.05 μB,,,,10.1016/S0925-8388(03)00410-9,True
HoNi0.16Sn2,,6.6,,Orthorhombic,CeNiSi2-type,"{'a': '4.422 Å', 'b': '16.408 Å', 'c': '4.357 Å'}",Cmcm,,7.46 μB,,,,10.1016/S0925-8388(03)00410-9,True
HoNi2,17.6,,15.2 K,Cubic C15,Superstructure,{'a': '1.427 nm'},,,10.6 μB/Ho,10.6 μB/f.u.,,,10.1016/j.jmmm.2005.10.075,True
Sc0.20Ho0.80Ni2,11.8,,11.3 K,Cubic C15,Superstructure,{'a': '1.429 nm'},,,10.7 μB/Ho,8.5 μB/f.u.,,,10.1016/j.jmmm.2005.10.075,True
Sc0.40Ho0.60Ni2,8.8,,7.4 K,Cubic C15,Superstructure,{'a': '1.432 nm'},,,9.8 μB/Ho,5.9 μB/f.u.,,,10.1016/j.jmmm.2005.10.075,True
Sc0.60Ho0.40Ni2,6.5,,5.4 K,Cubic C15,Superstructure,{'a': '1.436 nm'},,,9.1 μB/Ho,3.6 μB/f.u.,,,10.1016/j.jmmm.2005.10.075,True
Y0.10Ho0.90Ni2,14.2,,13.6 K,Cubic C15,Superstructure,{'a': '1.428 nm'},,,10.0 μB/Ho,9.0 μB/f.u.,,,10.1016/j.jmmm.2005.10.075,True
Y0.20Ho0.80Ni2,10.2,,10.6 K,Cubic C15,Superstructure,{'a': '1.429 nm'},,,9.5 μB/Ho,7.6 μB/f.u.,,,10.1016/j.jmmm.2005.10.075,True
Y0.30Ho0.70Ni2,8.0,,7.1 K,Cubic C15,Superstructure,{'a': '1.430 nm'},,,8.5 μB/Ho,6.0 μB/f.u.,,,10.1016/j.jmmm.2005.10.075,True
Y0.50Ho0.50Ni2,6.5,,6.8 K,Cubic C15,Superstructure,{'a': '1.430 nm'},,,9.0 μB/Ho,4.5 μB/f.u.,,,10.1016/j.jmmm.2005.10.075,True
Y0.60Ho0.40Ni2,4.8,,3.5 K,Cubic C15,Superstructure,{'a': '1.431 nm'},,,8.3 μB/Ho,3.3 μB/f.u.,,,10.1016/j.jmmm.2005.10.075,True
La0.10Ho0.90Ni2,15.1,,14.7 K,Cubic C15,Superstructure,{'a': '1.432 nm'},,,11.0 μB/Ho,9.9 μB/f.u.,,,10.1016/j.jmmm.2005.10.075,True
La0.15Ho0.85Ni2,14.1,,13.0 K,Cubic C15,Superstructure,{'a': '1.435 nm'},,,10.8 μB/Ho,9.1 μB/f.u.,,,10.1016/j.jmmm.2005.10.075,True
La0.20Ho0.80Ni2,11.6,,11.6 K,Cubic C15,Superstructure,{'a': '1.440 nm'},,,9.7 μB/Ho,6.9 μB/f.u.,,,10.1016/j.jmmm.2005.10.075,True
La0.40Ho0.60Ni2,8.5,,7.4 K,Cubic C15,Superstructure,{'a': '1.445 nm'},,,8.6 μB/Ho,5.2 μB/f.u.,,,10.1016/j.jmmm.2005.10.075,True
La0.60Ho0.40Ni2,5.1,,4.1 K,Cubic C15,Superstructure,{'a': '1.454 nm'},,,8.7 μB/Ho,3.5 μB/f.u.,,,10.1016/j.jmmm.2005.10.075,True
Lu0.20Ho0.80Ni2,12.0,,10.6 K,Cubic C15,Superstructure,{'a': '1.423 nm'},,,10.7 μB/Ho,8.5 μB/f.u.,,,10.1016/j.jmmm.2005.10.075,True
Lu0.40Ho0.60Ni2,8.7,,7.4 K,Cubic C15,Superstructure,{'a': '1.421 nm'},,,9.1 μB/Ho,5.5 μB/f.u.,,,10.1016/j.jmmm.2005.10.075,True
Lu0.60Ho0.40Ni2,7.6,,5.2 K,Cubic C15,Superstructure,{'a': '1.418 nm'},,,9.9 μB/Ho,4.0 μB/f.u.,,,10.1016/j.jmmm.2005.10.075,True
Lu0.80Ho0.20Ni2,5.0,,0.5 K,Cubic C15,Superstructure,{'a': '1.414 nm'},,,9.9 μB/Ho,2.0 μB/f.u.,,,10.1016/j.jmmm.2005.10.075,True
HoNiSi,,4.6,-7.5 K,Orthorhombic,,"{'a': '6.84 Å', 'b': '4.17 Å', 'c': '7.21 Å'}",,,10.7 μB/Ho3+,6 μB/f.u. at 2 K in 50 kOe,,,10.1016/j.jallcom.2015.08.036,True
NdNiSi,,4.8,,Tetragonal,,,,,,,,,10.1016/j.jallcom.2015.08.036,
HoNiSnD0.67,,2.6,-4 K,ZrNiAl-type,Hexagonal,"{'a': '7.24197 Å', 'b': '7.24197 Å', 'c': '3.93514 Å'}",P6̄2m,,5.36 μB,,,,10.1016/j.jallcom.2004.09.087,True
HoNiSn,,3.0,,TiNiSi-type,Orthorhombic,,Pnma,,8.27 μB,,,,10.1016/j.jallcom.2004.09.087,True
HoPd2Ge2,,3.8,,ThCr2Si2-type,Tetragonal,"{'a': '4.196 Å', 'c': '10.010 Å'}",I4/mmm (No. 139),,7.8 μB at 1.5 K,,,,10.1016/S0925-8388(03)00633-9,True
HoPdAl,,16.0,28 K,ZrNiAl-type,Hexagonal,,,,10.55 μB,"9.8 μB at 140 kOe (a-axis), 9 μB at 140 kOe (c-axis)",,,10.1016/S0925-8388(03)00217-2,True
GdPdAl,,48.0,,ZrNiAl-type,Hexagonal,,,,7.94 μB,,,,10.1016/S0925-8388(03)00217-2,True
TbPdAl,,32.5,,ZrNiAl-type,Hexagonal,,,,9.73 μB,,,,10.1016/S0925-8388(03)00217-2,True
HoRhSn,6.3,,-1.65 K,Hexagonal ZrNiAl type,Hexagonal,"{'a': '754.5 pm', 'c': '377.1 pm'}",P6̄2m,,6.2 μB/Ho,89.3 Oe cm³/g,,9.14 × 10⁻⁷ cm³/g,10.1016/j.intermet.2009.07.002,True
MnS,,150.0,,NaCl-type,,{'a': '0.5222 nm'},,,5.5 μB,,,,10.1016/j.jmmm.2013.07.044,True
HoS,,20.0,35 K,NaCl-type,,,,,10.8 μB,,,,10.1016/j.jmmm.2013.07.044,True
Mn0.95Ho0.05S,,103.0,,NaCl-type,,,,,,,,,10.1016/j.jmmm.2013.07.044,True
HoZn,72.0,,,CsCl-type,Cubic,,,,10.56 μB/f.u.,,,,10.1016/j.jallcom.2015.04.146,True
NdMn2Ge0.4Si1.6,36.0,,,,,,,,,,,,10.1016/j.jallcom.2015.04.146,
GdCo3B2,54.0,,,,,,,,,,,,10.1016/j.jallcom.2015.04.146,
Dy12Co7,64.0,,,,,,,,,,,,10.1016/j.jallcom.2015.04.146,
DyFeSi,70.0,,,,,,,,,,,,10.1016/j.jallcom.2015.04.146,
Gd55Ni20Al25,71.0,,,,,,,,,,,,10.1016/j.jallcom.2015.04.146,
GdCd0.8Ru0.2,73.0,,,,,,,,,,,,10.1016/j.jallcom.2015.04.146,
Ho5Si4,76.0,,,,,,,,,,,,10.1016/j.jallcom.2015.04.146,
Ho2In,85.0,,,,,,,,,,,,10.1016/j.jallcom.2015.04.146,
EuRh1.2Zn0.8,95.0,,,,,,,,,,,,10.1016/j.jallcom.2015.04.146,
Gd53Al24Co20Zr3,96.0,,,,,,,,,,,,10.1016/j.jallcom.2015.04.146,
Ho,,133.0,,Hexagonal,Hexagonal,,,,,,,,10.1016/S0921-4526(99)01374-5,True
FeTiO3,,57.0,,,,,,,,,,,10.1016/j.epsl.2008.01.034,True
In0.96Mn0.04N,,,-4.5 K,Wurtzite,Hexagonal,,,,,Paramagnetic,,,10.1016/j.jcrysgro.2004.05.073,True
In0.98Cr0.02N,350.0,,,Wurtzite,Hexagonal,,,"{'5K': '240 Oe', '300K': '190 Oe'}",,Ferromagnetic,,,10.1016/j.jcrysgro.2004.05.073,True
In0.98Mn0.02Sb,300.0,,,Polycrystalline,Cubic,{'a': '6.478 Å'},,,,1.45 emu/g,,,10.1016/j.jmmm.2009.11.024,True
MnSb,580.0,,,,,,,,,,,,10.1016/j.jmmm.2009.11.024,False
In0.99Mn0.01As,330.0,,,,,,,,,,,,10.1016/S0022-0248(03)01569-0,True
InGaMnAs,50.0,,,,,,,300 Oe,,,,,10.1016/j.cap.2014.05.017,True
InMn3,583.0,,,β-brass type,,,,,,,,,10.1016/j.apsusc.2007.06.020,False
MnP,291.0,,,,,,,,,,,,10.1016/j.apsusc.2007.06.020,False
Mn2P,,103.0,,,,,,,,,,,10.1016/j.apsusc.2007.06.020,False
MnO,,116.0,,,,,,,,,,,10.1016/j.apsusc.2007.06.020,False
MnO2,,84.0,,Rutile-type,,,,,,,,,10.1016/j.apsusc.2007.06.020,False
Mn2O3,,90.0,,,,,,,,,,,10.1016/j.apsusc.2007.06.020,False
La0.9Ca0.1MnO3,130.0,113.0,,Orthorhombic,,,,,,,,,10.1016/j.jmmm.2005.10.174,True
La0.1Ca0.9MnO3,100.0,,,Orthorhombic,,,,,,,,,10.1016/j.jmmm.2005.10.174,True
LaMnO3,,140.0,,,,,,,,,,,10.1016/j.jmmm.2005.10.174,False
CaMnO3,,120.0,,,,,,,,,,,10.1016/j.jmmm.2005.10.174,False
La0.1Gd0.9CrO3,,177.0,,Orthorhombic,Perovskite,"{'a': '5.5109 Å', 'b': '7.6223 Å', 'c': '5.3350 Å'}",Pnma,,,,,,10.1016/j.jallcom.2012.08.051,True
La0.5Ca0.5MnO3,210.0,155.0,,,,,,,,85 emu/g at 120 K,,,10.1016/j.materresbull.2016.03.019,True
Pr0.5Ca0.5MnO3,,155.0,,,,,,,,,,,10.1016/j.materresbull.2016.03.019,True
La0.3Pr0.2Ca0.5MnO3,230.0,150.0,,,,,,,,,,,10.1016/j.materresbull.2016.03.019,True
La0.2Pr0.3Ca0.5MnO3,230.0,,,,,,,,,,,,10.1016/j.materresbull.2016.03.019,True
La0.1Pr0.4Ca0.5MnO3,244.0,,,,,,,,,,,,10.1016/j.materresbull.2016.03.019,True
La0.27Nd0.4Ca0.33MnO3,90.0,,,Orthorhombic,O'-type,"{'a': '5.4177 Å', 'b': '5.4879 Å', 'c': '7.6566 Å'}",Pbnm,3.26 T,3.77 μB/Mn,,,,10.1016/j.jallcom.2012.08.013,True
HoNi2,17.6,,15.19 K,Cubic Laves-phase superstructure,Cubic,{'a': '1.427 nm'},F 4 ̄ 3 m,,10.58 μB,,,,10.1016/j.jallcom.2005.03.006,True
La0.1Ho0.9Ni2,15.1,,14.65 K,Cubic Laves-phase superstructure,Cubic,,F 4 ̄ 3 m,,9.91 μB,,,,10.1016/j.jallcom.2005.03.006,True
La0.15Ho0.85Ni2,14.1,,12.97 K,Cubic Laves-phase superstructure,Cubic,,F 4 ̄ 3 m,,9.14 μB,,,,10.1016/j.jallcom.2005.03.006,True
La0.2Ho0.8Ni2,11.6,,11.64 K,Cubic Laves-phase superstructure,Cubic,,F 4 ̄ 3 m,,6.93 μB,,,,10.1016/j.jallcom.2005.03.006,True
La0.4Ho0.6Ni2,8.5,,7.42 K,Cubic Laves-phase superstructure,Cubic,,F 4 ̄ 3 m,,5.15 μB,,,,10.1016/j.jallcom.2005.03.006,True
La0.6Ho0.4Ni2,5.1,,4.10 K,Cubic Laves-phase superstructure,Cubic,,F 4 ̄ 3 m,,3.47 μB,,,,10.1016/j.jallcom.2005.03.006,True
La0.8Ho0.2Ni2,,,1.02 K,Cubic Laves-phase superstructure,Cubic,,F 4 ̄ 3 m,,1.38 μB,,,,10.1016/j.jallcom.2005.03.006,True
La0.2Sr0.8MnO3,,265.0,,Cubic,,{'a': '3.8041 Å'},,,,,,,10.1016/j.ssc.2015.05.017,True
La0.35Pr0.15Ca0.16Sr0.34MnO3,280.0,160.0,,,,,,,,,,,10.1016/j.jmmm.2010.09.026,True
La0.30Nd0.20Ca0.12Sr0.38MnO3,275.0,155.0,,,,,,,,,,,10.1016/j.jmmm.2010.09.026,True
La0.19Sm0.31Sr0.50MnO3,236.0,50.0,,,,,,,,,,,10.1016/j.jmmm.2010.09.026,True
La0.5Ca0.5MnO3,225.0,155.0,,,,,,,,,,,10.1016/j.jmmm.2010.09.026,False
La0.325Pr0.300Ca0.375MnO3,210.0,,,Orthorhombic perovskite,,"{'a': '0.5446 nm', 'b': '0.7683 nm', 'c': '0.5449 nm'}",,,,,,,10.1016/j.physb.2004.09.026,True
La0.88Ca0.12MnO3,150.0,,,,,,,,,,,,10.1016/j.ssc.2008.09.048,True
La0.33Ca0.67MnO3,,130.0,,,,,,,,,,,10.1016/j.ssc.2008.09.048,True
La0.6Ba0.4CoO3,235.0,,224 K,Cubic,Pm-3m,{'a': '3.8740 Å'},Pm-3m,2.2 kOe,3.61 μB/f.u.,1.87 μB/f.u.,,,10.1016/j.jmmm.2015.08.035,True
La0.6Ba0.35Ca0.05CoO3,232.0,,220 K,Cubic,Pm-3m,{'a': '3.8669 Å'},Pm-3m,2.8 kOe,3.49 μB/f.u.,1.79 μB/f.u.,,,10.1016/j.jmmm.2015.08.035,True
La0.6Ba0.3Ca0.1CoO3,228.0,,216 K,Cubic,Pm-3m,{'a': '3.8594 Å'},Pm-3m,4.1 kOe,3.43 μB/f.u.,1.65 μB/f.u.,,,10.1016/j.jmmm.2015.08.035,True
La0.6Ba0.1Ca0.3CoO3,220.0,,210 K,Cubic,Pm-3m,{'a': '3.8348 Å'},Pm-3m,4.3 kOe,3.34 μB/f.u.,1.28 μB/f.u.,,,10.1016/j.jmmm.2015.08.035,True
La0.6Ca0.4CoO3,175.0,,85 K,Orthorhombic,Pnma,"{'a': '5.3790 Å', 'b': '7.6229 Å', 'c': '5.4320 Å'}",Pnma,6.8 kOe,4.08 μB/f.u.,0.89 μB/f.u.,,,10.1016/j.jmmm.2015.08.035,True
La0.40Nd0.30Sr0.30Mn0.70Cr0.30O3,191.0,,,Orthorhombic,,"{'a': '5.4912 Å', 'b': '5.4517 Å', 'c': '7.7056 Å'}",Pbnm,,,,,,10.1016/j.jallcom.2010.05.091,True
La0.67Ca0.33Mn0.9V0.1O3,262.5,,,Orthorhombic,,,Pnma,,,,,,10.1016/j.jmmm.2011.07.032,True
La0.45Sr0.55MnO3,290.0,191.0,,Tetragonal,I 4/mcm,,,,4.33 μB/f.u.,2.35 μB/f.u. at 225K,,,10.1016/j.jmmm.2010.08.036,True
La0.45Sr0.55Mn0.95Co0.05O3,317.0,,,Tetragonal,I 4/mcm,,,663 Oe at 5K,,2.71 μB/f.u. at 5K,,,10.1016/j.jmmm.2010.08.036,True
La0.45Sr0.55Mn0.90Co0.10O3,277.0,,,Tetragonal,I 4/mcm,,,1072 Oe at 5K,,,,,10.1016/j.jmmm.2010.08.036,True
La0.45Sr0.55Mn0.85Co0.15O3,261.0,,,Tetragonal,I 4/mcm,,,1444 Oe at 5K,4.07 μB/f.u.,,,,10.1016/j.jmmm.2010.08.036,True
La0.67Ca0.33MnO3,267.0,,,Cubic Perovskite,Cubic,{'a': '3.873 Å'},,,,4.9 emu/g at 100K,,,10.1016/j.jmmm.2006.02.082,True
La0.62Bi0.05Ca0.33MnO3,248.0,,,Cubic Perovskite,Cubic,{'a': '3.858 Å'},,,,8.6 emu/g at 100K,,,10.1016/j.jmmm.2006.02.082,True
La0.57Bi0.1Ca0.33MnO3,244.0,,,Cubic Perovskite,Cubic,,,,,,,,10.1016/j.jmmm.2006.02.082,True
La0.47Bi0.2Ca0.33MnO3,229.0,,,Cubic Perovskite,Cubic,,,,,,,,10.1016/j.jmmm.2006.02.082,True
La0.4Bi0.1Ca0.5MnO3,225.0,137.0,,Orthorhombic,,"{'a': '5.395 Å', 'b': '7.647 Å', 'c': '5.388 Å'}",Pnma,,0.07 μB/Mn,0.3 μB/Mn at 5 T and 10 K,,,10.1016/j.jallcom.2013.07.086,True
La0.4Bi0.6Mn0.95Ti0.05O3,45.0,,,Tetragonal,Perovskite,,I4/mcm,,,,,0.016,10.1016/j.cap.2015.07.014,True
La0.4Bi0.6Mn0.9Ti0.1O3,45.0,,,Tetragonal,Perovskite,,I4/mcm,,,,,0.090,10.1016/j.cap.2015.07.014,True
LaMn0.9Ti0.1O3,145.3,,,,,,,,,,,,10.1016/j.cap.2015.07.014,False
La0.7Ca0.3Mn0.9Ti0.1O3,90.0,,,,,,,,,,,,10.1016/j.cap.2015.07.014,False
La0.57Nd0.1Pb0.33Mn0.9Ti0.1O3,321.24,,,,,,,,,,,,10.1016/j.cap.2015.07.014,False
La0.6Ca0.4MnO3,268.37,,,Orthorhombic,Pbnm,"{'a': '5.440 Å', 'b': '5.453 Å', 'c': '7.680 Å'}",Pbnm,,,,,,10.1016/j.jallcom.2012.08.018,True
La0.6Ca0.2Sr0.2MnO3,344.46,,,Rhombohedral,R-3c,"{'a': '5.476 Å', 'b': '5.476 Å', 'c': '13.279 Å'}",R-3c,,,,,,10.1016/j.jallcom.2012.08.018,True
La0.6Sr0.4MnO3,370.72,,,Rhombohedral,R-3c,"{'a': '5.489 Å', 'b': '5.489 Å', 'c': '13.352 Å'}",R-3c,,,,,,10.1016/j.jallcom.2012.08.018,True
La0.75Ca0.08Sr0.17Mn0.9Ga0.1O3,232.4,,,,,,,,,,,,10.1016/j.jallcom.2012.08.018,False
La0.8Ca0.2MnO3,181.375,,,,,,,,,,,,10.1016/j.jallcom.2012.08.018,False
La0.67Pb0.33Mn0.92Co0.08O3,316.65,,,,,,,,,,,,10.1016/j.jallcom.2012.08.018,False
LaMn0.9Ti0.1O3,145.3,,,,,,,,,,,,10.1016/j.jallcom.2012.08.018,False
La0.5Ca0.5MnO3,220.0,,,Orthorhombic,,"{'a': '5.421 Å', 'b': '5.407 Å', 'c': '5.429 Å'}",Pnma,,,10 Am^2/kg at 500 Oe,,,10.1016/j.jallcom.2012.09.036,True
La0.4Gd0.1Ca0.5MnO3,100.0,,,Orthorhombic,,"{'a': '5.416 Å', 'b': '5.392 Å', 'c': '5.405 Å'}",Pnma,,,,,,10.1016/j.jallcom.2012.09.036,True
La0.4Eu0.1Ca0.5MnO3,132.0,,,Orthorhombic,,"{'a': '5.414 Å', 'b': '5.402 Å', 'c': '5.424 Å'}",Pnma,,,,,,10.1016/j.jallcom.2012.09.036,True
La0.4Dy0.1Ca0.5MnO3,70.0,,,Orthorhombic,,"{'a': '5.409 Å', 'b': '5.396 Å', 'c': '5.416 Å'}",Pnma,,,,,,10.1016/j.jallcom.2012.09.036,True
La1.6Ca1.4Mn2O7,168.0,,,,,,,,,,,,10.1016/j.jallcom.2012.09.036,False
La0.8Ca0.2MnO3,230.0,,,,,,,,,,,,10.1016/j.jallcom.2012.09.036,False
La0.55Ca0.45MnO3,238.0,,,,,,,,,,,,10.1016/j.jallcom.2012.09.036,False
La0.62Bi0.05Ca0.33MnO3,248.0,,,,,,,,,,,,10.1016/j.jallcom.2012.09.036,False
La0.5Sr0.5MnO3,340.0,,356.5 K,Orthorhombic,Perovskite,,Pnma,,,,,,10.1016/j.matchemphys.2016.02.068,True
La0.50Sr0.50MnO3,310.0,220.0,,Tetragonal,Perovskite,"{'a': '5.4381 Å', 'b': '5.4381 Å', 'c': '7.7509 Å'}",I4/mcm,,3.0 μB,,,,10.1016/S0304-8853(00)00326-7,True
Pr0.50Sr0.50MnO3,265.0,135.0,,Tetragonal,Perovskite,,I4/mcm,,,,,,10.1016/S0304-8853(00)00326-7,False
Pr0.50Ca0.50MnO3,,170.0,,Orthorhombic,Perovskite,,Pbnm,,,,,,10.1016/S0304-8853(00)00326-7,False
La0.50Ca0.50MnO3,,155.0,,,,,,,,,,,10.1016/S0304-8853(00)00326-7,False
La0.67Ba0.23Ca0.1MnO3,350.0,,,Rhombohedral,,"{'a': '5.5740 Å', 'c': '13.4800 Å'}",R3̄c,,,,,,10.1016/j.physb.2014.05.006,True
La0.62Y0.05Ba0.23Ca0.1MnO3,321.0,,,Rhombohedral,,"{'a': '5.5450 Å', 'c': '13.4779 Å'}",R3̄c,,,,,,10.1016/j.physb.2014.05.006,True
La0.57Y0.1Ba0.23Ca0.1MnO3,300.0,,,Rhombohedral,,"{'a': '5.5430 Å', 'c': '13.4750 Å'}",R3̄c,,,,,,10.1016/j.physb.2014.05.006,True
La0.52Y0.15Ba0.23Ca0.1MnO3,289.0,,,Rhombohedral,,"{'a': '5.5400 Å', 'c': '13.4693 Å'}",R3̄c,,,,,,10.1016/j.physb.2014.05.006,True
La0.67Ba0.33Mn0.98Ti0.02O3,314.0,,,,,,,,,,,,10.1016/j.physb.2014.05.006,False
La0.67Ba0.33MnO3,292.0,,,,,,,,,,,,10.1016/j.physb.2014.05.006,False
La0.8Ba0.2MnO3,295.0,,,,,,,,,,,,10.1016/j.physb.2014.05.006,False
La0.8Ba0.2Mn0.9Fe0.1O3,193.0,,,,,,,,,,,,10.1016/j.physb.2014.05.006,False
La0.53Tb0.14Sr0.33MnO3,179.428571428571,66.0,,Perovskite,,,,,,"96 emu/g (SO12, SN12), 104 emu/g (SA12)",,,10.1016/j.jmmm.2004.01.044,True
Pr0.63Sr0.37MnO3,,60.0,,,,,,,,,,,10.1016/j.jmmm.2004.01.044,False
Pr0.7Ca0.3MnO3,,50.0,,,,,,,,,,,10.1016/j.jmmm.2004.01.044,False
Nd0.63Sr0.37MnO3,,20.0,,,,,,,,,,,10.1016/j.jmmm.2004.01.044,False
La0.54Ca0.32MnO2.98,300.0,,307 K,Perovskite-like,Orthorhombic,"{'a': '5.445 Å', 'b': '5.446 Å', 'c': '7.709 Å'}",Pnma,,,,,,10.1016/j.physb.2004.11.065,True
La0.67Ca0.33MnO3,272.0,,,Perovskite-like,Orthorhombic,"{'a': '5.483 Å', 'b': '5.471 Å', 'c': '7.728 Å'}",,,,,,,10.1016/j.physb.2004.11.065,False
La0.67Ca0.33MnO3,285.0,,,Perovskite-like,Orthorhombic,,,,,,,,10.1016/j.physb.2004.11.065,False
La0.7Ca0.3MnO3,268.0,,,Perovskite-like,Orthorhombic,,,,,,,,10.1016/j.physb.2004.11.065,False
La0.55Ca0.45MnO3,257.0,,,Orthorhombic,Perovskite,"{'a': '5.428 Å', 'b': '7.663 Å', 'c': '5.443 Å'}",,0.04 T,3.4 μB/Mn,,,,10.1016/j.matchemphys.2012.08.009,True
La0.57Nd0.1Pb0.33Mn0.9Ti0.1O3,299.0,,,Rhombohedral,Hexagonal,"{'a': '5.5134 Å', 'c': '13.3952 Å'}",R-3c,,,,,,10.1016/j.jallcom.2012.02.152,True
La0.57Nd0.1Pb0.33Mn0.85Ti0.15O3,279.0,,,Rhombohedral,Hexagonal,"{'a': '5.5278 Å', 'c': '13.4183 Å'}",R-3c,,,,,,10.1016/j.jallcom.2012.02.152,True
Gd,293.0,,,,,,,,,,,,10.1016/j.jallcom.2012.02.152,
La0.67Ba0.33Mn0.98Ti0.02O3,314.0,,,,,,,,,,,,10.1016/j.jallcom.2012.02.152,
La0.7Sr0.3Mn0.093Fe0.07O3,296.0,,,,,,,,,,,,10.1016/j.jallcom.2012.02.152,
La0.70Sr0.3Mn0.9Al0.1O3,310.0,,,,,,,,,,,,10.1016/j.jallcom.2012.02.152,
La0.57Nd0.1Sr0.33MnO3,352.41,,353 K,Rhombohedral,Perovskite,"{'a': '5.491 Å', 'c': '13.336 Å'}",R-3c,,,,,,10.1016/j.solidstatesciences.2013.04.003,True
La0.57Nd0.1Sr0.305MnO3,350.24,,,Rhombohedral,Perovskite,,R-3c,,,,,,10.1016/j.solidstatesciences.2013.04.003,True
La0.57Nd0.1Sr0.28MnO3,349.12,,347 K,Rhombohedral,Perovskite,"{'a': '5.498 Å', 'c': '13.498 Å'}",R-3c,,,,,,10.1016/j.solidstatesciences.2013.04.003,True
Nd0.7Pb0.3MnO3,148.0,,,,,,,,,,,,10.1016/j.solidstatesciences.2013.04.003,
La0.7Sr0.3MnO3,354.0,,,,,,,,,,,,10.1016/j.solidstatesciences.2013.04.003,
Pr0.5Sr0.5MnO3,261.4,,,,,,,,,,,,10.1016/j.solidstatesciences.2013.04.003,
La0.57Nd0.1Pb0.33MnO3,350.18,,,,,,,,,,,,10.1016/j.solidstatesciences.2013.04.003,
La0.67Pb0.33MnO3,360.41,,,,,,,,,,,,10.1016/j.solidstatesciences.2013.04.003,
La0.5Ba0.5Co0.9Cr0.1O3,205.0,,220.5 K,Perovskite,Cubic,{'a': '3.8867'},Pm-3m,,,,,,10.1016/j.jallcom.2014.12.188,True
La0.5Ba0.5Co0.9Cu0.1O3,142.0,95.0,160.3 K,Perovskite,Cubic,{'a': '3.8939'},Pm-3m,,,,,,10.1016/j.jallcom.2014.12.188,True
La0.5Ba0.5Co0.9Zn0.1O3,145.0,97.0,172.3 K,Perovskite,Cubic,{'a': '3.8927'},Pm-3m,,,,,,10.1016/j.jallcom.2014.12.188,True
La0.5Ba0.5Co0.9Ni0.1O3,152.0,,186 K,Perovskite,Cubic,{'a': '3.8846'},Pm-3m,,,,,,10.1016/j.jallcom.2014.12.188,True
La0.5Ba0.5Co0.9Ti0.1O3,154.0,110.0,187.1 K,Perovskite,Cubic,{'a': '3.8921'},Pm-3m,,,,,,10.1016/j.jallcom.2014.12.188,True
La0.5Ba0.5Co0.9Ru0.1O3,,170.0,132.4 K,Perovskite,Cubic,{'a': '3.8929'},Pm-3m,,,,,,10.1016/j.jallcom.2014.12.188,True
La0.5Ca0.5MnO3,222.0,,,Orthorhombic,Perovskite,"{'a': '5.409 Å', 'b': '7.624 Å', 'c': '5.419 Å'}",Pnma,,,,,,10.1016/j.jallcom.2013.07.104,True
La0.5Ca0.4Ag0.1MnO3,230.0,,,Orthorhombic,Perovskite,"{'a': '5.424 Å', 'b': '7.652 Å', 'c': '5.438 Å'}",Pnma,,,,,,10.1016/j.jallcom.2013.07.104,True
La0.5Ca0.3Ag0.2MnO3,264.0,,,Orthorhombic,Perovskite,"{'a': '5.438 Å', 'b': '7.677 Å', 'c': '5.451 Å'}",Pnma,,,,,,10.1016/j.jallcom.2013.07.104,True
La0.5Ca0.2Ag0.3MnO3,260.0,,,Orthorhombic,Perovskite,"{'a': '5.460 Å', 'b': '7.714 Å', 'c': '5.476 Å'}",Pnma,,,,,,10.1016/j.jallcom.2013.07.104,True
La0.5Ca0.1Ag0.4MnO3,254.0,,,Orthorhombic,Perovskite,"{'a': '5.477 Å', 'b': '7.744 Å', 'c': '5.501 Å'}",Pnma,,,,,,10.1016/j.jallcom.2013.07.104,True
La0.55Ca0.45MnO3,238.0,,,,,,,,,,,,10.1016/j.jallcom.2013.07.104,
La0.67Pb0.23Ag0.1MnO3,316.0,,,,,,,,,,,,10.1016/j.jallcom.2013.07.104,
La0.5Ca0.35Sr0.15MnO3,283.0,,,,,,,,,,,,10.1016/j.jallcom.2013.07.104,
La0.62Bi0.05Ca0.33MnO3,248.0,,,,,,,,,,,,10.1016/j.jallcom.2013.07.104,
La0.5Ca0.5MnO3,228.0,,,Cubic,,{'a': '3.8356'},,,,,,,10.1016/j.jallcom.2005.07.019,True
La0.5Ca0.35Sr0.15MnO3,273.0,,,Rhombohedral,,{'a': '5.4457'},,,,,,,10.1016/j.jallcom.2005.07.019,True
La0.5Ca0.35Sr0.15MnO3,283.0,,,Rhombohedral,,{'a': '5.4457'},,,,,,,10.1016/j.jallcom.2005.07.019,True
