Repository: MaMMoS-project/ML-models

# ML-models
Collection of various ML models developed for the MaMMoS project

Models are organized in different folders of this repository:


- ./beyond-stoner-wolfarth:

   ML models to replace single-grain micromagnetics simulations by ML predictions for:

   -- ./beyond-stoner-wolfarth/single-grain-easy-axis-model:
      where the H and K1 vector are aligned along the z-axis of the simulation cube
      This model predicts Mr, Hc, and BHmax from a, k1, and Ms
      Current model version: v1.0

   -- ./inverse-beyond-stoner-wolfarth/single-grain-easy-axis-model:
      where the H and K1 vector are aligned along the z-axis of the simulation cube

File: compound-to-experimental-tc/data/MagneticMaterials_All.csv (part 35 of 94)
Material_Name,Curie,Neel,Curie_Weiss,Crystal_Structure,Lattice_Structure,Lattice_Parameters,Space_Group,Coercivity,Magnetic_Moment,Magnetization,Remanence,Susceptibility,DOI,Experimental
La0.5Ca0.0.5Sr0.5MnO3,335.0,,,Rhombohedral,,{'a': '5.4666'},,,,,,,10.1016/j.jallcom.2005.07.019,True
La0.67Ca0.33MnO3,250.0,,,,,,,,,,,,10.1016/j.jallcom.2005.07.019,False
La0.5Ca0.3Sr0.2MnO3,317.0,,,Orthorhombic,Pnma,"{'a': '0.5435 nm', 'b': '0.7711 nm', 'c': '0.5480 nm'}",Pnma,,,,,,10.1016/j.jmmm.2005.10.007,True
La0.5Ca0.3Te0.2MnO3,268.0,,,Orthorhombic,Pnma,"{'a': '5.451252 Å', 'b': '7.69750 Å', 'c': '5.4639 Å'}",Pnma,,,,,,10.1016/j.cplett.2017.06.038,True
La0.5Ca0.4Li0.1MnO3,250.0,,250.6 K,Orthorhombic,Perovskite,,Pnma,,3.2 μB,,,,10.1016/j.jmmm.2013.12.030,True
La0.7Ca0.3MnO3,227.0,,,,,,,,,,,,10.1016/j.jmmm.2013.12.030,False
La0.5Ca0.5MnO3,225.0,150.0,,Orthorhombic,Perovskite,,Pnma,,,,,,10.1016/j.jmmm.2013.12.030,False
La0.7Ba0.2K0.1MnO3,311.0,,,,,,,,,,,,10.1016/j.jmmm.2013.12.030,False
Nd0.6La0.1Sr0.3MnO3,250.0,,,,,,,,,,,,10.1016/j.jmmm.2013.12.030,False
Pr0.5Sr0.3Li0.2MnO3,290.0,,,,,,,,,,,,10.1016/j.jmmm.2013.12.030,False
Pr0.55Sr0.4Na0.05MnO3,289.0,,,,,,,,,,,,10.1016/j.jmmm.2013.12.030,False
La0.8Ca0.2MnO3,230.0,,,,,,,,,,,,10.1016/j.jmmm.2013.12.030,False
Nd0.5Ca0.25Sr0.25MnO3,,175.0,,,,,,,,,,,10.1016/j.jmmm.2013.12.030,False
La0.9MnO3,254.0,,,,,,,,,,,,10.1016/j.jmmm.2013.12.030,False
La0.5Ca0.4Te0.1MnO3,260.0,,,Orthorhombic,,"{'a': '5.43 Å', 'b': '7.67 Å', 'c': '5.45 Å'}",Pnma,,,,,,10.1016/j.jallcom.2016.04.126,True
Nd0.5Sr0.45MnO3,273.0,,,,,,,,,,,,10.1016/j.jallcom.2016.04.126,False
La0.7Ca0.3MnO3,222.0,,,,,,,,,,,,10.1016/j.jallcom.2016.04.126,False
La0.7Ca0.1Sr0.2MnO3,326.0,,,,,,,,,,,,10.1016/j.jallcom.2016.04.126,False
La0.6Ca0.4MnO3,267.88,,,,,,,,,,,,10.1016/j.jallcom.2016.04.126,False
La0.67Ca0.33Mn0.9Ga0.1O3,116.0,,,,,,,,,,,,10.1016/j.jallcom.2016.04.126,False
La0.5Ca0.5Mn0.98Bi0.02O3,237.0,,,Orthorhombic,,"{'a': '5.423 Å', 'b': '7.685 Å', 'c': '5.414 Å'}",Pnma,,,,,,10.1016/j.jmmm.2016.02.036,True
LaMnO3,,139.0,,Orthorhombic,,,,,,,,,10.1016/j.jmmm.2003.11.091,True
La0.5Eu0.5MnO3,,91.0,,Orthorhombic,,,,,,,,,10.1016/j.jmmm.2003.11.091,True
EuMnO3,,42.0,,Orthorhombic,,,,,,,,,10.1016/j.jmmm.2003.11.091,True
LaMnO3.1,220.0,,,,,,,,,,,,10.1016/j.jmmm.2003.11.091,
La0.5Gd0.5CrO3,,225.0,,Orthorhombic,Perovskite,"{'a': '5.4880 Å', 'b': '7.7203 Å', 'c': '5.4100 Å'}",Pnma,,,,,,10.1016/j.solidstatesciences.2010.06.007,True
GdCrO3,,170.0,,,,,,,400 emu/mol,,,,10.1016/j.solidstatesciences.2010.06.007,False
La0.7Ba0.3MnO3,340.0,,,Rhombohedral,,,R-3c,,,,,,10.1016/j.matchemphys.2014.11.034,True
La0.6Pr0.1Ba0.3MnO3,320.0,,,Orthorhombic,,,Imma,,,,,,10.1016/j.matchemphys.2014.11.034,True
La0.5Pr0.2Ba0.3MnO3,295.0,,,Orthorhombic,,,Imma,,,,,,10.1016/j.matchemphys.2014.11.034,True
Pr0.5Sr0.45Ba0.05MnO3,250.0,150.0,,Tetragonal,I4/mcm,"{'a': '5.41393', 'c': '7.78735'}",I4/mcm,,3.26 μB,,,,10.1016/j.jmmm.2003.08.018,True
Pr0.5Sr0.3Ba0.2MnO3,180.0,140.0,,Tetragonal,I4/mcm,"{'a': '5.44822', 'c': '7.78579'}",I4/mcm,,3.18 μB,,,,10.1016/j.jmmm.2003.08.018,True
Pr0.3La0.2Sr0.5MnO3,280.0,130.0,,Tetragonal,I4/mcm,"{'a': '5.41769', 'c': '7.78193'}",I4/mcm,,3.30 μB,,,,10.1016/j.jmmm.2003.08.018,True
La0.5Sr0.4Ba0.1MnO3,305.0,,,Tetragonal,I4/mcm,"{'a': '5.46256', 'c': '7.76700'}",I4/mcm,,3.32 μB,,,,10.1016/j.jmmm.2003.08.018,True
La0.5Sr0.5CoO3,250.0,,,,,,,,,,,,10.1016/j.jmmm.2004.04.070,True
La0.5Sr0.5Co0.9Fe0.1O3,240.0,,,,,,,,,,,,10.1016/j.jmmm.2004.04.070,True
La0.7Sr0.3Mn0.9Ru0.1O3,355.0,,,Cubic,,,,,,,,,10.1016/j.jmmm.2003.09.003,True
La0.5Sr0.5Co0.9Ru0.1O3,155.0,,,Cubic,,,,,,,,,10.1016/j.jmmm.2003.09.003,True
La0.7Sr0.3MnO3,375.0,,,Cubic,,,,,,,,,10.1016/j.jmmm.2003.09.003,True
La0.5Sr0.5CoO3,235.0,,,Cubic,,,,,,,,,10.1016/j.jmmm.2003.09.003,True
LaTiO3,,135.0,,Orthorhombic,Perovskite,"{'a': '5.604 Å', 'b': '5.595 Å', 'c': '7.906 Å'}",Pbnm,,,,,,10.1016/S0038-1101(03)00193-X,True
La0.60Pb0.40MnO3,340.0,,,Granular,,,,,,,,,10.1016/S0924-4247(01)00702-6,True
La0.67Ca0.33MnO3,267.0,,,,,,,,,,,,10.1016/S0304-8853(01)01046-0,True
La0.8MnO3,240.0,,,,,,,,,,,,10.1016/S0304-8853(01)01046-0,True
La0.60Y0.07Ca0.33MnO3,150.0,,,,,,,,,,,,10.1016/S0304-8853(01)01046-0,True
La0.67Cd0.25MnO3,148.0,,,,,,,,,,,,10.1016/S0304-8853(01)01046-0,True
La0.62Er0.05Ba0.33Fe0.00Mn1.00O3,275.0,,,Rhombohedral,,,R-3c,,,,,,10.1016/j.jallcom.2015.03.132,True
La0.62Er0.05Ba0.33Fe0.10Mn0.90O3,260.0,,,Rhombohedral,,,R-3c,,,,,,10.1016/j.jallcom.2015.03.132,True
La0.62Er0.05Ba0.33Fe0.15Mn0.85O3,180.0,,,Rhombohedral,,,R-3c,,,,,,10.1016/j.jallcom.2015.03.132,True
La0.62Er0.05Ba0.33Mn0.95Fe0.05O3,256.53,,,Perovskite,,,,,,,,,10.1016/j.jallcom.2016.01.005,True
La0.67Ca0.33Mn0.95Fe0.05O3,162.0,,,,,,,,,,,,10.1016/j.jallcom.2016.01.005,False
La0.67Ca0.33Mn0.8Fe0.2O3,92.0,,,,,,,,,,,,10.1016/j.jallcom.2016.01.005,False
La0.67Ca0.33Mn0.9Cr0.1O3,215.0,,,,,,,,,,,,10.1016/j.jallcom.2016.01.005,False
La0.67Ca0.33Mn0.75Cr0.25O3,189.0,,,,,,,,,,,,10.1016/j.jallcom.2016.01.005,False
La0.7Ca0.1Sr0.2MnO3,326.0,,,,,,,,,,,,10.1016/j.jallcom.2016.01.005,False
La0.7Sr0.3MnO3,363.0,,,,,,,,,,,,10.1016/j.jallcom.2016.01.005,False
La0.875Sr0.125MnO3,186.0,,,,,,,,,,,,10.1016/j.jallcom.2016.01.005,False
La0.57Nd0.1Sr0.28MnO3,349.58,,,,,,,,,,,,10.1016/j.jallcom.2016.01.005,False
La0.6Ca0.4MnO3,267.88,,,,,,,,,,,,10.1016/j.jallcom.2016.01.005,False
La0.8Ca0.2MnO3,181.375,,,,,,,,,,,,10.1016/j.jallcom.2016.01.005,False
La0.57Nd0.1Pb0.33MnO3,350.0,,,,,,,,,,,,10.1016/j.jallcom.2016.01.005,False
La0.9Pb0.1MnO3,162.0,,,,,,,,,,,,10.1016/j.jallcom.2016.01.005,False
La0.9Te0.1MnO3,239.0,,,,,,,,,,,,10.1016/j.jallcom.2016.01.005,False
La0.67Ba0.33MnO3,306.0,,,,,,,,,,,,10.1016/j.jallcom.2016.01.005,False
La0.67Ca0.33MnO3,270.0,,,Perovskite,,,,,,,,,10.1016/S0925-8388(01)01343-3,True
La0.63Ca0.37Mn0.92Fe0.08O3,170.0,,,Perovskite,,,,,,,,,10.1016/S0925-8388(01)01343-3,True
La0.65Ca0.35Mn0.95Fe0.05O3,185.0,,,Tetragonal,,"{'a': '5.4602 Å', 'c': '7.7304 Å'}",,,,,,,10.1016/j.cap.2011.10.015,True
La0.65Sr0.35Mn0.95Fe0.05O3,220.0,,,Tetragonal,,"{'a': '5.4567 Å', 'c': '7.7253 Å'}",,,,,,,10.1016/j.cap.2011.10.015,True
La0.65Pb0.35Mn0.95Fe0.05O3,295.0,,,Tetragonal,,"{'a': '5.4538 Å', 'c': '7.7232 Å'}",,,,,,,10.1016/j.cap.2011.10.015,True
La0.65Ba0.35Mn0.95Fe0.05O3,207.0,,,Tetragonal,,"{'a': '5.4537 Å', 'c': '7.7209 Å'}",,,,,,,10.1016/j.cap.2011.10.015,True
La0.65Ca0.35MnO3,248.0,,,Orthorhombic,Pbnm,"{'a': '5.469', 'b': '5.432', 'c': '7.740'}",Pbnm,,,,,,10.1016/j.jpcs.2008.10.028,True
La0.65Ca0.15K0.20MnO3,310.0,,,Rhombohedral,R3̄c,"{'a': '5.489', 'b': '5.489', 'c': '13.335'}",R3̄c,,3.2 μB/Mn,,,,10.1016/j.jpcs.2008.10.028,True
La0.65Ca0.30Pb0.05Mn0.90Cu0.10O3,547.25,,,Orthorhombic,Perovskite,"{'a': '5.4496 Å (900C), 5.4486 Å (1000C)', 'b': '5.4698 Å (900C), 5.4697 Å (1000C)', 'c': '7.6975 Å (900C), 7.6935 Å (1000C)'}",Pbnm,,,,,,10.1016/j.physb.2015.04.027,True
La0.65Ca0.30Pb0.05Mn0.90Cu0.10O3,584.0,,,Orthorhombic,Perovskite,"{'a': '5.4496 Å (900C), 5.4486 Å (1000C)', 'b': '5.4698 Å (900C), 5.4697 Å (1000C)', 'c': '7.6975 Å (900C), 7.6935 Å (1000C)'}",Pbnm,,,,,,10.1016/j.physb.2015.04.027,True
La0.65Ca0.30Pb0.05MnO3,286.0,,,Rhombohedral,,"{'a': '5.4951 Å', 'c': '13.3419 Å'}",R3̅c,,,,,,10.1016/j.jallcom.2014.10.182,True
La0.65Ca0.30Pb0.05Mn0.90Co0.10O3,198.0,,,Rhombohedral,,"{'a': '5.4700 Å', 'c': '13.5050 Å'}",R3̅c,,,,,,10.1016/j.jallcom.2014.10.182,True
La0.65Ca0.30Pb0.05Mn0.90Ni0.10O3,223.0,,,Rhombohedral,,"{'a': '5.4884 Å', 'c': '13.4878 Å'}",R3̅c,,,,,,10.1016/j.jallcom.2014.10.182,True
La0.65Ca0.30Pb0.05Mn0.90Cu0.10O3,223.0,,,Rhombohedral,,"{'a': '5.5279 Å', 'c': '13.5500 Å'}",R3̅c,,,,,,10.1016/j.jallcom.2014.10.182,True
La0.65Ca0.30Pb0.05Mn0.90Zn0.10O3,204.0,,,Rhombohedral,,"{'a': '5.5630 Å', 'c': '13.5610 Å'}",R3̅c,,,,,,10.1016/j.jallcom.2014.10.182,True
La0.65Ca0.35MnO3,273.0,,,,,,,,,,,,10.1016/j.jallcom.2010.07.212,True
La0.65Ca0.30Pb0.05MnO3,286.0,,,,,,,,,,,,10.1016/j.jallcom.2010.07.212,True
La0.65Ca0.30Pb0.05Mn0.90Cu0.10O3,223.0,,,,,,,,,,,,10.1016/j.jallcom.2010.07.212,True
La0.67Ca0.33MnO3,265.2,,,,,,,,,,,,10.1016/j.jallcom.2010.07.212,False
La0.65Eu0.05Sr0.3Mn0.95Cr0.05O3,338.0,,,Rhombohedral,,"{'a': '5.5134 Å', 'c': '13.3779 Å'}",R-3c,,,,,,10.1016/j.materresbull.2015.11.015,True
La0.70Sr0.30MnO3,369.0,,,,,,,,,,,,10.1016/j.materresbull.2015.11.015,False
La0.67Sr0.33Mn0.9Cr0.1O3,328.0,,,,,,,,,,,,10.1016/j.materresbull.2015.11.015,False
La0.67Ba0.33Mn0.9Cr0.1O3,324.0,,,,,,,,,,,,10.1016/j.materresbull.2015.11.015,False
La0.665Eu0.035Sr0.3MnO3,357.0,,,,,,,,,,,,10.1016/j.materresbull.2015.11.015,False
La0.56Eu0.14Sr0.3MnO3,306.0,,,,,,,,,,,,10.1016/j.materresbull.2015.11.015,False
La0.65Nd0.05Pb0.3MnO3,293.0,,,Rhombohedral,,,R-3c,,,,,,10.1016/j.jmmm.2011.07.013,True
MnO,,116.0,,,,,,,,,,,10.1016/j.jmmm.2011.07.013,False
La0.65Pb0.35MnO3,355.0,,,Rhombohedral,R3̄c,"{'a': '5.5068 Å', 'c': '13.3401 Å'}",R3̄c,,,,,,10.1016/S0167-577X(02)00785-1,True
La0.65Sr0.35V0.1Mn0.9O3,353.0,,,Rhombohedral,Polycrystalline,"{'a': '5.5142 Å', 'b': '5.5142 Å', 'c': '13.2779 Å'}",R3c,,,,,,10.1016/j.materresbull.2012.04.135,True
La0.65Sr0.35MnO3,378.0,,,,,,,,,,,,10.1016/j.materresbull.2012.04.135,True
Gd,293.0,,,,,,,,,,,,10.1016/j.materresbull.2012.04.135,False
La0.7Sr0.3Mn0.8Cr0.2O3,286.0,,,,,,,,,,,,10.1016/j.materresbull.2012.04.135,False
La0.67Sr0.33MnO3,348.0,,,,,,,,,,,,10.1016/j.materresbull.2012.04.135,False
La0.75Sr0.25MnO3,340.0,,,,,,,,,,,,10.1016/j.materresbull.2012.04.135,False
La0.666Sr0.373Mn0.943Cu0.018O3,351.75,,,Rhombohedral perovskite,,"{'a': '0.5501 nm', 'c': '1.3364 nm'}",R-3c,,,,,,10.1016/j.jmmm.2012.09.053,True
La0.66Ca0.33MnO3,240.0,,,Single crystalline phase,,,,,3.5 Bohr magnetons per Mn atom at 4.2 K,,,,10.1016/S0304-8853(00)00671-5,True
La0.67Ba0.23Ca0.1MnO3,300.0,,,Rhombohedral,,,R3̄c,,,,,,10.1016/j.jmmm.2010.04.021,True
La0.7Sr0.3MnO3,374.0,,,,,,,,,,,,10.1016/j.jmmm.2010.04.021,False
La0.67Ba0.33Mn0.98Ti0.02O3,310.47,,,Cubic,Pm-3m,{'a': '3.9119 Å'},Pm-3m,,,,,,10.1016/j.solidstatesciences.2011.07.019,True
La0.6Ca0.4MnO3,265.5,,,,,,,,,,,,10.1016/j.solidstatesciences.2011.07.019,
La0.8Sr0.2MnO3,315.74,,,,,,,,,,,,10.1016/j.solidstatesciences.2011.07.019,
La0.7Sr0.3MnO3,354.0,,,,,,,,,,,,10.1016/j.solidstatesciences.2011.07.019,
La0.7Ca0.3MnO3,222.0,,,,,,,,,,,,10.1016/j.solidstatesciences.2011.07.019,
La0.7Ba0.3MnO3,311.2,,,,,,,,,,,,10.1016/j.solidstatesciences.2011.07.019,
La0.67Ba0.33MnO3,338.1,,,,,,,,,,,,10.1016/j.solidstatesciences.2011.07.019,
La0.7Sr0.3MnO3,360.0,,,,,,,,,,,,10.1016/j.solidstatesciences.2011.07.019,
TbCo1.9Fe0.1,303.0,,,,,,,,,,,,10.1016/j.solidstatesciences.2011.07.019,
Nd0.7Pb0.3MnO3,148.0,,,,,,,,,,,,10.1016/j.solidstatesciences.2011.07.019,
Pr0.50Sr0.50MnO3,261.4,,,,,,,,,,,,10.1016/j.solidstatesciences.2011.07.019,
La0.67Ba0.33Mn0.9Cr0.1O3,324.0,,,Rhombohedral,Hexagonal,"{'a': '5.5288 Å', 'c': '13.5671 Å'}",R-3c,,,,,,10.1016/j.jallcom.2012.06.043,True
Gd,293.0,,,,,,,,,,,,10.1016/j.jallcom.2012.06.043,False
Gd5Si2Ge2,275.0,,,,,,,,,,,,10.1016/j.jallcom.2012.06.043,False
La0.67Ba0.33MnO3,292.0,,,,,,,,,,,,10.1016/j.jallcom.2012.06.043,False
La0.67Ba0.33Mn0.98Ti0.02O3,310.0,,,,,,,,,,,,10.1016/j.jallcom.2012.06.043,False
La0.67Ca0.33MnO3,275.0,,,Perovskite,Polycrystalline,,,5-12 mT,,,,,10.1016/S0304-8853(01)00999-4,True
La0.67Sr0.33MnO3,368.0,,,Perovskite,Polycrystalline,,,5-12 mT,,,,,10.1016/S0304-8853(01)00999-4,True
La0.67Ba0.33MnO3,345.0,,,Perovskite,Polycrystalline,,,5-12 mT,,,,,10.1016/S0304-8853(01)00999-4,True
La0.8Ca0.2MnO3,230.0,,,Perovskite,Polycrystalline,,,,,,,,10.1016/S0304-8853(01)00999-4,False
La0.55Ca0.45MnO3,234.0,,,Perovskite,Polycrystalline,,,,,,,,10.1016/S0304-8853(01)00999-4,False
La0.67Ca0.33Mn0.9Cr0.1O3,232.5,,,Orthorhombic,,"{'a': '5.4486 Å', 'b': '7.7000 Å', 'c': '5.4673 Å'}",Pnma,,,,,,10.1016/j.solidstatesciences.2011.10.013,True
La0.67Ca0.33Mn0.75Cr0.25O3,202.5,,,Orthorhombic,,"{'a': '5.4419 Å', 'b': '7.6921 Å', 'c': '5.4608 Å'}",Pnma,,,,,,10.1016/j.solidstatesciences.2011.10.013,True
La0.67Ca0.33Mn0.85Zn0.15O3,201.5,,,Orthorhombic,Pnma,"{'a': '5.466 Å', 'b': '7.734 Å', 'c': '5.464 Å'}",Pnma,,,,,,10.1016/j.jmmm.2012.03.001,True
La0.67Ca0.33Mn0.85Cu0.15O3,194.2,,,Orthorhombic,Pnma,"{'a': '5.469 Å', 'b': '7.732 Å', 'c': '5.466 Å'}",Pnma,,,,,,10.1016/j.jmmm.2012.03.001,True
La0.67Ca0.33MnO3,240.0,,,Orthorhombic,Pnma,"{'a': '5.459 Å', 'b': '7.728 Å', 'c': '5.465 Å'}",Pnma,,,,,,10.1016/j.jmmm.2012.03.001,True
La0.7Ca0.3Mn0.9Zn0.1O3,207.0,,,,,,,,,,,,10.1016/j.jmmm.2012.03.001,False
La0.7Ca0.3Mn0.95Cu0.05O3,197.3,,,,,,,,,,,,10.1016/j.jmmm.2012.03.001,False
La0.7Ca0.3Mn0.9Cu0.1O3,197.3,,,,,,,,,,,,10.1016/j.jmmm.2012.03.001,False
La0.7Sr0.3Mn0.95Cu0.05O3,350.0,,,,,,,,,,,,10.1016/j.jmmm.2012.03.001,False
La0.7Sr0.3Mn0.9Cu0.1O3,350.0,,,,,,,,,,,,10.1016/j.jmmm.2012.03.001,False
Nd0.5Sr0.5Mn0.9Cu0.1O3,260.0,,,,,,,,,,,,10.1016/j.jmmm.2012.03.001,False
La0.67Ca0.33Mn0.93Fe0.07O3,156.0,,,Orthorhombic,Perovskite,"{'a': '0.5467 nm', 'b': '0.5450 nm', 'c': '0.7701 nm'}",Pbnm,,,,,,10.1016/j.jallcom.2009.01.140,True
La0.67Ca0.33Mn0.9757Fe0.03O3,210.0,,,Cubic Perovskite,Cubic,{'a': '3.859Å'},,,,68 emu/g at 77K,,,10.1016/S0304-8853(00)00061-5,True
La0.67Ca0.33MnO3,282.0,,,Cubic Perovskite,Cubic,{'a': '3.870Å'},,,,84 emu/g,,,10.1016/S0304-8853(00)00061-5,True
La0.67Ca0.33Mn0.9Fe0.1O3,150.0,,,Orthorhombic Perovskite,Orthorhombic,"{'a': '5.460 Å', 'b': '5.458 Å', 'c': '7.815 Å'}",Pbnm,,2.83 μB per Mn/Fe-site,77.2 emu/g at 5 K under 100 kOe field,,,10.1016/S0304-8853(03)00138-0,True
La0.67Ca0.33MnO3,275.0,,,Orthorhombic Perovskite,Orthorhombic,,,,3.64 μB per Mn,92.6 emu/g at 5 K under 100 kOe field,,,10.1016/S0304-8853(03)00138-0,True
La0.67Sr0.15□0.18MnO3,360.0,,363.8 K,Rhombohedral,Perovskite,{'a': '5.4645 Å'},R3c,,2.8 μB/Mn,,,,10.1016/S0925-8388(01)00944-6,True
La0.67Sr0.16Ca0.17MnO3,333.18,,,Rhombohedral,Perovskite,"{'a': '5.4940 Å', 'b': '5.4940 Å', 'c': '13.3212 Å'}",R3c,,,,,,10.1016/j.jallcom.2014.08.119,True
La0.7Ca0.1Sr0.2MnO3,326.0,,,,,,,,,,,,10.1016/j.jallcom.2014.08.119,False
La0.7Sr0.3MnO3,363.0,,,,,,,,,,,,10.1016/j.jallcom.2014.08.119,False
La0.875Sr0.125MnO3,186.0,,,,,,,,,,,,10.1016/j.jallcom.2014.08.119,False
La0.57Nd0.1Sr0.28MnO3,349.58,,,,,,,,,,,,10.1016/j.jallcom.2014.08.119,False
La0.6Ca0.4MnO3,267.88,,,,,,,,,,,,10.1016/j.jallcom.2014.08.119,False
La0.8Ca0.2MnO3,181.375,,,,,,,,,,,,10.1016/j.jallcom.2014.08.119,False
La0.57Nd0.1Pb0.33MnO3,350.0,,,,,,,,,,,,10.1016/j.jallcom.2014.08.119,False
La0.9Pb0.1MnO3,162.0,,,,,,,,,,,,10.1016/j.jallcom.2014.08.119,False
La0.9Te0.1MnO3,239.0,,,,,,,,,,,,10.1016/j.jallcom.2014.08.119,False
La0.67Ba0.33MnO3,306.0,,,,,,,,,,,,10.1016/j.jallcom.2014.08.119,False
La0.67Sr0.1Ca0.23MnO3,294.74,,,Rhombohedral,,,R-3c,,,,,,10.1016/j.jallcom.2016.04.221,True
La0.67Sr0.33MnO3,349.5,,,,,,,,,,,,10.1016/j.jallcom.2016.04.221,False
La0.7Sr0.25Na0.05MnO3,363.65,,,,,,,,,,,,10.1016/j.jallcom.2016.04.221,False
Pr0.4Eu0.2Sr0.4MnO3,238.0,,,,,,,,,,,,10.1016/j.jallcom.2016.04.221,False
La0.67Ca0.33Mn0.75Cr0.25O3,202.5,,,,,,,,,,,,10.1016/j.jallcom.2016.04.221,False
La0.6Pr0.1Sr0.3Mn0.85Ru0.15O3,344.0,,,,,,,,,,,,10.1016/j.jallcom.2016.04.221,False
La0.65Eu0.05Sr0.3Mn0.85Cr0.15O3,278.0,,,,,,,,,,,,10.1016/j.jallcom.2016.04.221,False
Pr0.67Ba0.33MnO3,188.0,,,,,,,,,,,,10.1016/j.jallcom.2016.04.221,False
La0.7Ca0.3Mn0.85Ni0.15O3,170.0,,,,,,,,,,,,10.1016/j.jallcom.2016.04.221,False
La0.67Sr0.33Mn0.90V0.10O3,301.0,,,,,,,,,,,,10.1016/j.jallcom.2016.04.221,False
Pr0.75Ca0.25MnO3,118.0,,,,,,,,,,,,10.1016/j.jallcom.2016.04.221,False
La0.67Sr0.22Ba0.11MnO3,360.0,,,Orthorhombic,Pnma,"{'a': '5.4587 Å', 'b': '7.7177 Å', 'c': '5.5271 Å'}",Pnma,,,,,,10.1016/j.jallcom.2015.07.034,True
La0.67Sr0.22Ba0.11Mn0.9Fe0.1O3,268.0,,,Rhombohedral,R-3c,"{'a': '5.5152 Å', 'c': '13.3972 Å'}",R-3c,,,,,,10.1016/j.jallcom.2015.07.034,True
La0.67Sr0.22Ba0.11Mn0.8Fe0.2O3,94.0,,,Rhombohedral,R-3c,"{'a': '5.51264 Å', 'c': '13.4135 Å'}",R-3c,,,,,,10.1016/j.jallcom.2015.07.034,True
La0.67Ba0.22Sr0.11Mn0.9Fe0.1O3,190.0,,,,,,,,,,,,10.1016/j.jallcom.2015.07.034,False
La0.67Ba0.33MnO3,292.0,,,,,,,,,,,,10.1016/j.jallcom.2015.07.034,False
La0.67Sr0.33Mn0.9Ni0.1O3,290.0,,,,,,,,,,,,10.1016/j.jallcom.2015.07.034,False
La0.67Sr0.33Mn0.9Ni0.1O3,328.0,,,,,,,,,,,,10.1016/j.jallcom.2015.07.034,False
Gd,293.0,,,,,,,,,,,,10.1016/j.jallcom.2015.07.034,False
La0.67Sr0.33Mn0.9957Fe0.01O3,375.0,,,Rhombohedral,,{'a': '5.480 Å'},,,,"85.15 emu/g at 77 K, 60.15 emu/g at room temperature",,,10.1016/S0304-8853(02)00899-5,True
La0.6Ca0.2Ba0.2MnO3,302.0,,,Orthorhombic,Perovskite,"{'a': '5.514 Å', 'b': '5.481 Å', 'c': '7.738 Å'}",Pbnm,,,,,,10.1016/j.jallcom.2016.09.257,True
La0.6Ca0.15□0.05Ba0.2MnO3,202.0,,,Orthorhombic,Perovskite,"{'a': '5.485 Å', 'b': '5.510 Å', 'c': '7.746 Å'}",Pbnm,,,,,,10.1016/j.jallcom.2016.09.257,True
La0.6Ca0.2Ba0.15□0.05MnO3,295.0,,,Orthorhombic,Perovskite,"{'a': '5.474 Å', 'b': '5.505 Å', 'c': '7.722 Å'}",Pbnm,,,,,,10.1016/j.jallcom.2016.09.257,True
Gd,294.0,,,,,,,,,,,,10.1016/j.jallcom.2016.09.257,False
La0.67Ca0.33MnO3,260.0,,,,,,,,,,,,10.1016/j.jallcom.2016.09.257,False
La0.62Bi0.05Ca0.33MnO3,248.0,,,,,,,,,,,,10.1016/j.jallcom.2016.09.257,False
La0.6Sr0.2Ba0.15□0.05MnO3,348.0,,,,,,,,,,,,10.1016/j.jallcom.2016.09.257,False
La0.7Ca0.2Ba0.1MnO3,297.0,,,,,,,,,,,,10.1016/j.jallcom.2016.09.257,False
La0.7Ca0.3MnO3,260.0,,,,,,,,,,,,10.1016/j.jallcom.2016.09.257,False
La0.7Ba0.3MnO3,336.0,,,,,,,,,,,,10.1016/j.jallcom.2016.09.257,False
La0.6Ca0.3Pb0.1MnO3,293.0,,,Rhombohedral perovskite,,,,,,,,,10.1016/j.jmmm.2007.03.021,True
La0.7Ca0.2Pb0.1MnO3,305.0,,,Rhombohedral perovskite,,,,,,,,,10.1016/j.jmmm.2007.03.021,True
La0.7Ca0.1Pb0.2MnO3,332.0,,,Rhombohedral perovskite,,,,,,,,,10.1016/j.jmmm.2007.03.021,True
La0.7Ca0.18Ba0.12MnO3,298.0,,,,,,,,,,,,10.1016/j.jmmm.2007.03.021,
La0.7Ca0.06Ba0.24MnO3,320.0,,,,,,,,,,,,10.1016/j.jmmm.2007.03.021,
La0.845Sr0.155MnO3,310.0,,,,,,,,,,,,10.1016/j.jmmm.2007.03.021,
La0.75Ca0.1Sr0.15MnO3,325.0,,,,,,,,,,,,10.1016/j.jmmm.2007.03.021,
Gd,294.0,,,,,,,,,,,,10.1016/j.jmmm.2007.03.021,
La0.6Ca0.4MnO3,275.0,,,Rhombohedral,,{'a': '5.44 Å'},R3̄c,,,,,,10.1016/j.ssc.2014.05.008,True
La0.6Ca0.4Mn0.95Fe0.05O3,215.0,,,Rhombohedral,,{'a': '5.44 Å'},R3̄c,,,,,,10.1016/j.ssc.2014.05.008,True
La0.6Ca0.4Mn0.9Fe0.1O3,140.0,,,Rhombohedral,,{'a': '5.43 Å'},R3̄c,,,,,,10.1016/j.ssc.2014.05.008,True
La0.6Ca0.4Mn0.8Fe0.2O3,75.0,,,Rhombohedral,,{'a': '5.42 Å'},R3̄c,,,,,,10.1016/j.ssc.2014.05.008,True
Gd,294.0,,,,,,,,,,,,10.1016/j.ssc.2014.05.008,False
La0.6Ca0.4MnO3,260.0,,,Orthorhombic,Perovskite,"{'a': '5.4487 Å', 'b': '5.4639 Å', 'c': '7.6947 Å'}",Pbnm,,,,,,10.1016/S0025-5408(01)00588-8,True
La1.2Sr1.8Mn2O7,130.0,,,,,,,,,,,,10.1016/S0025-5408(01)00588-8,False
La1.2Ca1.8Mn2O7,240.0,,,,,,,,,,,,10.1016/S0025-5408(01)00588-8,False
La0.6Nd0.2Ca0.2MnO3,150.0,,,Perovskite,,,,,,,,,10.1016/S0921-4526(01)01523-X,True
La0.6Pb0.4MnO3,230.0,,,Nanocrystalline,Cubic,"{'a': '0.389 nm', 'b': '0.389 nm', 'c': '0.389 nm'}",,,,,,,10.1016/S0022-0248(02)01699-8,True
La0.6Pr0.1Sr0.3MnO3,329.0,,336 K,Rhombohedric,Rhombohedral,"{'a': '5.4953 Å', 'b': '5.4953 Å', 'c': '13.3367 Å'}",R3̄c,,3.54 μB,,,,10.1016/j.jssc.2014.04.004,True
La0.6Pr0.1Sr0.3Mn0.9Fe0.1O3,205.0,,212 K,Rhombohedric,Rhombohedral,"{'a': '5.4983 Å', 'b': '5.4983 Å', 'c': '13.3410 Å'}",R3̄c,,3.05 μB,,,,10.1016/j.jssc.2014.04.004,True
La0.6Pr0.1Sr0.3Mn0.8Fe0.2O3,,40.0,,Rhombohedric,Rhombohedral,"{'a': '5.5016 Å', 'b': '5.5016 Å', 'c': '13.3504 Å'}",R3̄c,,0.45 μB,,,,10.1016/j.jssc.2014.04.004,True
La0.6Pr0.1Sr0.3Mn0.7Fe0.3O3,,45.0,,Rhombohedric,Rhombohedral,"{'a': '5.5056 Å', 'b': '5.5056 Å', 'c': '13.3576 Å'}",R3̄c,,0.26 μB,,,,10.1016/j.jssc.2014.04.004,True
La0.7Sr0.3MnO3,374.0,,,,,,,,,,,,10.1016/j.jssc.2014.04.004,False
La0.7Sr0.3Mn0.9Cr0.1O3,315.0,,,,,,,,,,,,10.1016/j.jssc.2014.04.004,False
Gd,293.0,,,,,,,,,,,,10.1016/j.jssc.2014.04.004,False
Gd5Si2Ge2,276.0,,,,,,,,,,,,10.1016/j.jssc.2014.04.004,False
La0.65Sr0.35MnO3,305.0,,,Rhombohedral perovskite,,,,,,,,,10.1016/S0304-8853(02)01151-4,True
La0.6Sr0.2Ca0.2MnO3,337.0,,,Rhombohedral perovskite,,,,,,,,,10.1016/S0304-8853(02)01151-4,True
La0.6Sr0.2Ba0.2MnO3,354.0,,,Rhombohedral perovskite,,,,,,,,,10.1016/S0304-8853(02)01151-4,True
La0.7Ca0.06Ba0.24MnO3,320.0,,,Rhombohedral perovskite,,,,,,,,,10.1016/S0304-8853(02)01151-4,True
La0.6Ca0.4MnO3,263.0,,,,,,,,,,,,10.1016/S0304-8853(02)01151-4,False
La0.65Ca0.35Mn0.9Ti0.1O3,103.0,,,,,,,,,,,,10.1016/S0304-8853(02)01151-4,False
La0.958Li0.025Mn0.9Ti0.1O3,90.0,,,,,,,,,,,,10.1016/S0304-8853(02)01151-4,False
La0.65Nd0.05Ca0.3MnO3,250.0,,,,,,,,,,,,10.1016/S0304-8853(02)01151-4,False
La0.65Nd0.05Ca0.3Mn0.9Cr0.1O3,220.0,,,,,,,,,,,,10.1016/S0304-8853(02)01151-4,False
La0.65Nd0.05Ca0.3Mn0.9Fe0.1O3,130.0,,,,,,,,,,,,10.1016/S0304-8853(02)01151-4,False
Gd,294.0,,,,,,,,,,,,10.1016/S0304-8853(02)01151-4,False
La0.6Sr0.4Mn0.8Fe0.1Cr0.1O3,212.34,,,Perovskite,,,,,,,,,10.1016/j.jmmm.2012.06.024,True
La0.6Sr0.4MnO3,315.0,,,Perovskite-like,Pseudo-cubic,,,,,,,,10.1016/S0022-3697(02)00055-0,True
La0.6Y0.1Ca0.3MnO3,162.5,,,,,,,,,,,,10.1016/j.jmmm.2003.12.636,True
La0.70Ca0.15Sr0.15MnO3,335.0,,,Rhombohedral,,{'a': '5.1585 Å'},R3̄c,,,,,,10.1016/j.ssc.2009.04.020,True
La0.70Ca0.15Sr0.15Mn0.975Fe0.025O3,336.4,,,Rhombohedral,,{'a': '5.4707 Å'},R3̄c,,,,,,10.1016/j.ssc.2009.04.020,True
La0.70Ca0.15Sr0.15Mn0.90Fe0.10O3,225.0,,,Rhombohedral,,{'a': '5.4782 Å'},R3̄c,,,,,,10.1016/j.ssc.2009.04.020,True
Gd,294.0,,,,,,,,,,,,10.1016/j.ssc.2009.04.020,False
HoCo2,81.0,,,,,,,,,,,,10.1016/j.ssc.2009.04.020,False
Gd5Ge2Si2,276.0,,,,,,,,,,,,10.1016/j.ssc.2009.04.020,False
La0.70Ca0.20Sr0.10MnO3,308.0,,,Perovskite,,,,,,,,,10.1016/j.matlet.2005.02.051,True
La0.70Ca0.21Ag0.09MnO3,263.0,,,Orthorhombic,,"{'a': '5.469280 Å', 'b': '7.727343 Å', 'c': '5.468515 Å'}",Pnma,,,,,,10.1016/j.jallcom.2016.01.230,True
La0.70Ag0.3MnO3,300.0,,,,,,,,,,,,10.1016/j.jallcom.2016.01.230,
La0.70Ca0.30MnO3,256.0,,,,,,,,,,,,10.1016/j.jallcom.2016.01.230,
La0.65Ca0.30Ag0.05MnO3,255.0,,,,,,,,,,,,10.1016/j.jallcom.2016.01.230,
La0.70Ca0.30MnO3,227.0,,,,,,,,,,,,10.1016/j.jallcom.2016.01.230,
La0.70Ca0.30MnO3,216.0,,,,,,,,,,,,10.1016/j.jallcom.2016.01.230,
La0.70Ca0.30MnO3,250.0,,,Perovskite,,,,,,,,,10.1016/j.physb.2007.04.022,True
La0.70Sr0.30Mn0.90Ti0.10O3,210.0,,,Rhombohedral,Hexagonal,"{'a': '5.5255 Å', 'b': '5.5255 Å', 'c': '13.3899 Å'}",R-3c,,,,,,10.1016/j.matlet.2010.02.005,True
La0.70Sr0.30MnO3,369.0,,,,,,,,,,,,10.1016/j.matlet.2010.02.005,True
La0.65Ca0.35Mn0.90Ti0.10O3,103.0,,,,,,,,,,,,10.1016/j.matlet.2010.02.005,
La0.845Sr0.155Mn0.98Co0.02O3,230.0,,,,,,,,,,,,10.1016/j.matlet.2010.02.005,
La0.67Sr0.33Mn0.90Cr0.10O3,328.0,,,,,,,,,,,,10.1016/j.matlet.2010.02.005,
La0.70Sr0.30Mn0.90Cu0.10O3,350.0,,,,,,,,,,,,10.1016/j.matlet.2010.02.005,
La0.83Sr0.17MnO3,265.0,,,Rhombohedral,Orthorhombic,,R-3c,,,,,,10.1016/j.jmmm.2008.11.024,True
La0.85Sr0.15MnO3,232.0,,,Orthorhombic,Orthorhombic,,Pnma,,,,,,10.1016/j.jmmm.2008.11.024,True
La0.85Ba0.15MnO3,222.0,,,Orthorhombic,Orthorhombic,,Pnma,,,,,,10.1016/j.jmmm.2008.11.024,True
La0.75Ba0.1Na0.15MnO3,233.0,,232K,Rhombohedral,Distorted Rhombohedral,"{'a': '5.541', 'b': '5.541', 'c': '13.429'}",R3̄c,,4.7 μB,3.24 μB/Mn,,,10.1016/j.jallcom.2009.01.030,True
La0.75Ba0.1Ag0.15MnO3,315.0,,314K,Rhombohedral,Distorted Rhombohedral,"{'a': '5.536', 'b': '5.536', 'c': '13.486'}",R3̄c,,2.9 μB,2.91 μB/Mn,,,10.1016/j.jallcom.2009.01.030,True
La0.75Ba0.1K0.15MnO3,288.0,,290K,Rhombohedral,Distorted Rhombohedral,"{'a': '5.528', 'b': '5.528', 'c': '13.415'}",R3̄c,,3.2 μB,3.15 μB/Mn,,,10.1016/j.jallcom.2009.01.030,True
La0.75Ba0.25CoO3,200.0,,,"Rhombohedral (R3−c) at 300 K, Orthorhombic (Imma) and Rhombohedral (R3−c) at 50 K",Rhombohedral and Orthorhombic,"{'a': '5.429 Å at 50 K, 5.471 Å at 300 K', 'b': '7.683 Å at 50 K, 5.471 Å at 300 K', 'c': '5.474 Å at 50 K, 13.315 Å at 300 K'}","R3−c at 300 K, Imma and R3−c at 50 K",,"1.65 μB/Co at 50 K, 0.7 μB/Co at 8 GPa",,,,10.1016/j.matchemphys.2016.06.035,True
La0.7Ca0.3MnO3,227.0,,,,,,,,,,,,10.1016/j.jmmm.2012.02.098,True
La0.85Sr0.15MnO3,232.0,,,,,,,,,,,,10.1016/j.jmmm.2012.02.098,True
La0.80Sr0.20MnO3,308.0,,,,,,,,,,,,10.1016/j.jmmm.2012.02.098,True
La0.75Sr0.25MnO3,341.0,,,,,,,,,,,,10.1016/j.jmmm.2012.02.098,True
La0.75Sm0.25Mn2Si2,294.0,405.0,,ThCr2Si2-type,Body-centered tetragonal,"{'a': '4.084 Å', 'c': '10.597 Å'}",I4/mmm,,2.4 μB,,,,10.1016/j.jallcom.2016.03.128,True
La0.75Sr0.1Ca0.15MnO3,305.0,,306 K,Rhombohedral,Hexagonal,"{'a': '5.5186 Å', 'c': '13.3784 Å'}",R3̅c,,,"{'0.5 T': {'Initial': '33.312 emu/g', 'Final': '1.775 emu/g'}, '1 T': {'Initial': '59.92 emu/g', 'Final': '8.68 emu/g'}, '2 T': {'Initial': '62.71 emu/g', 'Final': '10.976 emu/g'}, '3 T': {'Initial': '63.241 emu/g', 'Final': '15.28 emu/g'}, '4 T': {'Initial': '64.355 emu/g', 'Final': '16.025 emu/g'}, '5 T': {'Initial': '65.25 emu/g', 'Final': '18.98 emu/g'}}",,,10.1016/j.jallcom.2015.01.314,True
La0.75Sr0.25MnO3,332.0,,,Rhombohedral Perovskite,,"{'a': '0.5470 nm', 'b': '0.510 nm', 'c': '0.76 nm'}",,,2.1 μB,,,,10.1016/j.jmmm.2010.06.045,True
La0.775Gd0.225Mn2Si2,297.0,218.0,,ThCr2Si2-type,,"{'a': '4.071 Å', 'c': '10.574 Å'}",I4/mmm,,,,,,10.1016/j.intermet.2012.05.017,True
La0.77Y0.03Sr0.2MnO3,261.0,,,R-3c,,,,,,,,,10.1016/j.jallcom.2007.11.124,True
La0.78Y0.05Sr0.17Mn0.98O3,302.0,,,R-3c,,,,,,,,,10.1016/j.jallcom.2007.11.124,True
La0.80Sr0.20MnO3,308.0,,,R-3c,,,,,,,,,10.1016/j.jallcom.2007.11.124,True
La0.62Y0.05Ca0.33MnO3,210.0,,,,,,,,,,,,10.1016/j.jallcom.2007.11.124,False
La0.78Sr0.22MnO3,340.0,,,Nearly cubic perovskite,Monoclinic,{'a': '3.88'},,,,,,,10.1016/S0304-8853(01)00953-2,True
La0.7Ba0.1Ca0.2Mn0.9Ru0.1O3,190.0,,,,,,,,,,,,10.1016/S0921-5107(03)00185-5,True
La0.9Ba0.1Mn0.99Cr0.01O3,225.0,,,,,,,,,,,,10.1016/S0921-5107(03)00185-5,True
La0.7Ba0.1Ca0.2MnO3,290.0,,,,,,,,,,,,10.1016/S0921-5107(03)00185-5,True
La0.9Ba0.1MnO3,220.0,,,,,,,,,,,,10.1016/S0921-5107(03)00185-5,True
La0.7Bi0.05Sr0.15Ca0.1Mn0.95In0.05O3,310.0,,317 K,Rhombohedral,,"{'a': '5.6376 Å', 'b': '5.6376 Å', 'c': '13.7795 Å'}",R-3c,,,,,,10.1016/j.jallcom.2017.04.157,True
La0.7Sr0.3MnO3,370.0,,,,,,,,,,,,10.1016/j.jallcom.2017.04.157,False
La0.7Ca0.3MnO3,264.0,,,,,,,,,,,,10.1016/j.jallcom.2017.04.157,False
La0.7Ca0.2Sr0.1MnO3,308.0,,,,,,,,,,,,10.1016/j.jallcom.2017.04.157,False
La0.7Ca0.2Sr0.1Mn0.95Cr0.05O3,280.0,,,,,,,,,,,,10.1016/j.jallcom.2017.04.157,False
Nd0.7Ca0.15Sr0.15MnO3,123.0,,,,,,,,,,,,10.1016/j.jallcom.2017.04.157,False
La0.7Ca0.3MnO3,270.0,,,Orthorhombic,Pbnm,"{'a': '5.473', 'b': '5.489', 'c': '7.761'}",Pbnm,,,2.48 μB/f.u.,,,10.1016/j.solidstatesciences.2010.07.022,True
La0.7Ca0.2Ag0.1MnO3,266.0,,,Orthorhombic,Pbnm,"{'a': '5.481', 'b': '5.492', 'c': '7.747'}",Pbnm,,,2.80 μB/f.u.,,,10.1016/j.solidstatesciences.2010.07.022,True
La0.7Ca0.1Ag0.2MnO3,296.0,,,Rhombohedral,R – 3 c,"{'a': '5.515', 'b': '5.515', 'c': '13.353'}",R – 3 c,,,3.24 μB/f.u.,,,10.1016/j.solidstatesciences.2010.07.022,True
La0.7Ag0.3MnO3,288.0,,,Rhombohedral,R – 3 c,"{'a': '5.526', 'b': '5.526', 'c': '13.375'}",R – 3 c,,,3.10 μB/f.u.,,,10.1016/j.solidstatesciences.2010.07.022,True
La0.7Ca0.2Ba0.1MnO3,233.0,,,Orthorhombic,,,Pbnm,,,,,,10.1016/j.jallcom.2014.12.020,True
La0.7Ca0.2Sr0.1Mn0.85Cr0.15O3,234.0,,238 K,Orthorhombic,Pnma,"{'a': '5.4574 Å', 'b': '7.7098 Å', 'c': '5.4886 Å'}",Pnma,,"4.47 μB (theoretical), 5.23 μB (experimental)",,,,10.1016/j.jallcom.2014.08.128,True
La0.7Ca0.2Sr0.1Mn0.80Cr0.20O3,224.0,,227 K,Orthorhombic,Pnma,"{'a': '5.4531 Å', 'b': '7.7037 Å', 'c': '5.4845 Å'}",Pnma,,"4.41 μB (theoretical), 5.11 μB (experimental)",,,,10.1016/j.jallcom.2014.08.128,True
La0.67Ba0.33MnO3,306.0,,,,,,,,,,,,10.1016/j.jallcom.2014.08.128,False
La0.7Sr0.3MnO3,363.0,,,,,,,,,,,,10.1016/j.jallcom.2014.08.128,False
La0.67Pb0.33Mn0.92Co0.08O3,316.65,,,,,,,,,,,,10.1016/j.jallcom.2014.08.128,False
La0.7Pb0.05Na0.25MnO3,334.54,,,,,,,,,,,,10.1016/j.jallcom.2014.08.128,False
LaMn0.9Ti0.1O3,145.3,,,,,,,,,,,,10.1016/j.jallcom.2014.08.128,False
La0.9Pb0.1MnO3,162.0,,,,,,,,,,,,10.1016/j.jallcom.2014.08.128,False
La0.9Te0.1MnO3,239.0,,,,,,,,,,,,10.1016/j.jallcom.2014.08.128,False
La0.7Ca0.1Sr0.2MnO3,326.0,,,,,,,,,,,,10.1016/j.jallcom.2014.08.128,False
La0.7Ca0.3MnO3,270.0,,,Orthorhombic,,,,,,,,,10.1016/S0254-0584(02)00042-1,True
La0.7Ca0.3Mn0.9Cu0.1O3,250.0,,,Orthorhombic,,,,,,,,,10.1016/S0254-0584(02)00042-1,True
La0.7Ca0.3Mn0.85Cu0.15O3,235.0,,,Orthorhombic,,,,,,,,,10.1016/S0254-0584(02)00042-1,True
La0.7Ca0.3Mn0.91Fe0.09O3,107.75,,,Orthorhombic,Pbnm,"{'a': '5.451 Å', 'b': '7.700 Å', 'c': '5.46 Å'}",Pbnm,,,,,,10.1016/j.jmmm.2015.07.033,True
La0.7Ca0.3Mn0.89Fe0.11O3,103.28,,,Orthorhombic,Pbnm,"{'a': '5.451 Å', 'b': '7.700 Å', 'c': '5.46 Å'}",Pbnm,,,,,,10.1016/j.jmmm.2015.07.033,True
La0.7Ca0.3MnO3,251.0,,,Orthorhombic,Perovskite,"{'a': '5.4835 Å', 'b': '5.4752 Å', 'c': '7.7325 Å'}",,,,,,,10.1016/j.jmmm.2010.08.049,True
La0.7Ca0.3Mn0.95Co0.05O3,195.0,,,Orthorhombic,Perovskite,"{'a': '5.48237 Å', 'b': '5.47285 Å', 'c': '7.72680 Å'}",,,,,,,10.1016/j.jmmm.2010.08.049,True
La0.7Ca0.3MnO3,250.0,,,Perovskite,,,,,,,,,10.1016/j.jmmm.2006.10.970,True
La0.7Ca0.3Mn0.99Ni0.01O3,290.0,,,Perovskite,,,,,,,,,10.1016/j.jmmm.2006.10.970,True
La0.7Ca0.3Mn0.97Ni0.03O3,280.0,,,Perovskite,,,,,,,,,10.1016/j.jmmm.2006.10.970,True
La0.7Ca0.3Mn0.95Ni0.05O3,260.0,,,Perovskite,,,,,,,,,10.1016/j.jmmm.2006.10.970,True
La0.7Ca0.3Mn0.9Zn0.1O3,206.75,,,Orthorhombic,,"{'a': '5.441 Å', 'b': '7.697 Å', 'c': '5.434 Å'}",Pnma,,,,,,10.1016/j.cap.2010.12.002,True
La0.6Ca0.4MnO3,265.5,,,,,,,,,,,,10.1016/j.cap.2010.12.002,
La0.7Ca0.3MnO3,222.0,,,,,,,,,,,,10.1016/j.cap.2010.12.002,
La0.8Ca0.2MnO3,174.0,,,,,,,,,,,,10.1016/j.cap.2010.12.002,
La0.67Sr0.33MnO3,360.0,,,,,,,,3.67 μB,,,,10.1016/j.physc.2004.08.005,True
La0.7Ca0.3MnO3,260.0,,,,,,,,3.7 μB,,,,10.1016/j.physc.2004.08.005,True
La0.45Ca0.55MnO3,,160.0,,,,,,,,,,,10.1016/j.physc.2004.08.005,True
Nd0.67Sr0.33MnO3,280.0,,,,,,,,6.10 μB,,,,10.1016/j.physc.2004.08.005,False
La0.7Ca0.3MnO3,272.0,,,Cubic,Cubic,{'a': '3.8687 Å'},,,,,,,10.1016/S0022-4596(03)00212-3,True
La0.7Ce0.3MnO3,275.0,,,Perovskite,Cubic,{'a': '3.946 Å'},,,2.4 μB/Mn site,,,,10.1016/j.ssc.2003.12.027,True
La0.7Hg0.3MnO3,264.59,,,Orthorhombic,,"{'a': '5.5183 Å', 'b': '5.6383 Å', 'c': '7.5368 Å'}",,,,,,,10.1016/S0925-8388(02)00980-5,True
La0.7MnO3,245.61,,,,,"{'a': '5.5008 Å', 'b': '5.5469 Å', 'c': '7.8044 Å'}",,,,,,,10.1016/S0925-8388(02)00980-5,True
La0.67Ca0.33MnO3,250.0,,,,,,,,,,,,10.1016/S0925-8388(02)00980-5,
La0.7Mn1.3O3,186.0,,,Epitaxial,Perovskite-like,,,0.2–0.5 kOe,,,,,10.1016/S0375-9601(00)00178-X,True
La0.67Ca0.33MnO3,250.0,,,,,,,,,,,,10.1016/j.physb.2011.01.044,False
La0.8Ca0.2MnO3,230.0,,,,,,,,,,,,10.1016/j.physb.2011.01.044,False
La0.6Ca0.4MnO3,263.0,,,,,,,,,,,,10.1016/j.physb.2011.01.044,False
La0.7Na0.3MnO3,292.0,,,Rhombohedral,,"{'a': '5.498 Å', 'b': '5.498 Å', 'c': '13.349 Å'}",R-3c,,,,,,10.1016/j.jallcom.2014.01.017,True
La0.7Na0.3MnO3,304.0,,,Rhombohedral,,"{'a': '5.511 Å', 'b': '5.511 Å', 'c': '13.358 Å'}",R-3c,,,,,,10.1016/j.jallcom.2014.01.017,True
La0.7Na0.3MnO3,286.0,,,Rhombohedral,,"{'a': '5.500 Å', 'b': '5.500 Å', 'c': '13.354 Å'}",R-3c,,,,,,10.1016/j.jallcom.2014.01.017,True
La0.7Ba0.3MnO3,303.0,,,cubic perovskite,cubic,"{'a': '3.9084 Å', 'b': '3.9084 Å', 'c': '3.9084 Å'}",Pm-3m,,,,,,10.1016/j.jallcom.2017.02.030,True
La0.7Nd0.05Ba0.25MnO3,293.0,,,cubic perovskite,cubic,"{'a': '3.9033 Å', 'b': '3.9033 Å', 'c': '3.9033 Å'}",Pm-3m,,,,,,10.1016/j.jallcom.2017.02.030,True
La0.7Nd0.1Ba0.2MnO3,257.0,,,rhombohedral perovskite,rhombohedral,"{'a': '5.5067 Å', 'b': '5.5067 Å', 'c': '13.5863 Å'}",R-3c,,,,,,10.1016/j.jallcom.2017.02.030,True
La0.7Pb0.3MnO3,350.0,,,,,,R-3c,,,,,,10.1016/j.jnoncrysol.2008.05.086,True
La0.7Pb0.3Mn0.8Fe0.2O3,95.0,,,,,,R-3c,,,,,,10.1016/j.jnoncrysol.2008.05.086,True
La0.7Pb0.3MnO3,252.0,,,Pseudo-tetragonal,,"{'a': '5.60 Å', 'b': '5.60 Å', 'c': '7.78 Å'}",,,,,,,10.1016/S0167-577X(01)00378-0,True
La0.6Pb0.4MnO3,350.0,,,,,,,,,,,,10.1016/S0167-577X(01)00378-0,False
La0.7Sr0.25Ag0.05MnO3,365.0,,,Rhombohedral,Distorted Perovskite,"{'a': '5.494', 'b': '5.494', 'c': '13.328'}",R3̄c,,3.31 μB/Mn,,,,10.1016/j.jallcom.2006.11.185,True
La0.7Sr0.2Ag0.1MnO3,340.0,,,Rhombohedral,Distorted Perovskite,"{'a': '5.517', 'b': '5.517', 'c': '13.364'}",R3̄c,,,,,,10.1016/j.jallcom.2006.11.185,True
La0.7Sr0.15Ag0.15MnO3,305.0,,,Rhombohedral,Distorted Perovskite,"{'a': '5.521', 'b': '5.521', 'c': '13.363'}",R3̄c,,,,,,10.1016/j.jallcom.2006.11.185,True
La0.7Sr0.1Ag0.2MnO3,287.0,,,Rhombohedral,Distorted Perovskite,"{'a': '5.525', 'b': '5.525', 'c': '13.362'}",R3̄c,,3.2 μB/Mn,,,,10.1016/j.jallcom.2006.11.185,True
La0.7Sr0.3MnO3,365.0,,,Rhombohedral,Perovskite,,R3̄c,,,,,,10.1016/S0925-8388(03)00639-X,True
La0.7Sr0.25Na0.05MnO3,338.0,,,Rhombohedral,Perovskite,,R3̄c,,,,,,10.1016/S0925-8388(03)00639-X,True
La0.7Sr0.2Na0.1MnO3,319.0,,,Rhombohedral,Perovskite,,R3̄c,,,,,,10.1016/S0925-8388(03)00639-X,True
La0.7Sr0.15Na0.15MnO3,315.0,,,Rhombohedral,Perovskite,,R3̄c,,,,,,10.1016/S0925-8388(03)00639-X,True
La0.7Sr0.1Na0.2MnO3,305.0,,,Rhombohedral,Perovskite,,R3̄c,,,,,,10.1016/S0925-8388(03)00639-X,True
La0.7Sr0.3MnO3,370.0,,,,,,,,,,,,10.1016/S0925-8388(03)00639-X,
La0.7Sr0.3MnO3,374.0,,,,,,,,,,,,10.1016/j.jmmm.2007.03.022,True
La0.7Sr0.25□0.05MnO3,366.0,,,,,,,,,,,,10.1016/j.jmmm.2007.03.022,True
La0.67Sr0.33MnO3,377.0,,,,,,,,,,,,10.1016/j.jmmm.2007.03.022,False
La0.67Ca0.33MnO3,260.0,,,,,,,,,,,,10.1016/j.jmmm.2007.03.022,False
La0.67Ba0.33MnO3,350.0,,,,,,,,,,,,10.1016/j.jmmm.2007.03.022,False
La0.7Sr0.3MnO3,369.0,,,Rhombohedral,,,R3̄c,,3.7 μB,"86 emu/g at 5 K, 6 T",,,10.1016/j.physb.2008.10.049,True
La0.7Sr0.3Mn0.8Cr0.2O3,286.0,,,Rhombohedral,,,R3̄c,,3.1 μB,,,,10.1016/j.physb.2008.10.049,True
La0.7Sr0.3Mn0.6Cr0.4O3,242.0,,,Rhombohedral,,,R3̄c,,2.5 μB,,,,10.1016/j.physb.2008.10.049,True
La0.7Sr0.3Mn0.5Cr0.5O3,226.0,,,Rhombohedral,,,R3̄c,,2.2 μB,"26 emu/g at 5 K, 6 T",,,10.1016/j.physb.2008.10.049,True
Gd,293.0,,,,,,,,,,,,10.1016/j.physb.2008.10.049,False
La0.65Ca0.35Mn0.8Ti0.2O3,87.0,,,,,,,,,,,,10.1016/j.physb.2008.10.049,False
La0.7Sr0.3Mn0.9Cu0.1O3,350.0,,,,,,,,,,,,10.1016/j.physb.2008.10.049,False
La0.75Sr0.25MnO3,340.0,,,,,,,,,,,,10.1016/j.physb.2008.10.049,False
La0.7Sr0.3Mn0.95Fe0.05O3,343.0,,347 K,,,,,,6.3 μB/f.u (expt.),3.52 μB/f.u (expt.),,,10.1016/j.jmmm.2010.12.007,True
La0.7Sr0.3Mn0.93Fe0.07O3,296.0,,307 K,,,,,,4.9 μB/f.u (expt.),3.35 μB/f.u (expt.),,,10.1016/j.jmmm.2010.12.007,True
La0.7Sr0.3Mn0.90Fe0.10O3,260.0,,283 K,,,,,,5.4 μB/f.u (expt.),3.20 μB/f.u (expt.),,,10.1016/j.jmmm.2010.12.007,True
La0.7Sr0.3Mn0.85Fe0.15O3,180.0,,217 K,,,,,,6.2 μB/f.u (expt.),2.92 μB/f.u (expt.),,,10.1016/j.jmmm.2010.12.007,True
La0.7Sr0.3Mn0.80Fe0.20O3,94.0,,172 K,,,,,,7.1 μB/f.u (expt.),1.43 μB/f.u (expt.),,,10.1016/j.jmmm.2010.12.007,True
La0.7Sr0.3MnO3,365.0,,,,,,,,,,,,10.1016/j.jmmm.2010.12.007,False
La0.7Sr0.3Mn0.95Al0.05O3,332.0,,,,,,,,,,,,10.1016/j.jmmm.2010.12.007,False
La0.7Sr0.3Mn0.95Ti0.05O3,308.0,,,,,,,,,,,,10.1016/j.jmmm.2010.12.007,False
La0.7Sr0.3Mn0.95Cu0.05O3,350.0,,,,,,,,,,,,10.1016/j.jmmm.2010.12.007,False
La0.7Sr0.3Mn0.90Al0.10O3,310.0,,,,,,,,,,,,10.1016/j.jmmm.2010.12.007,False
La0.7Sr0.3Mn0.95Cu0.10O3,350.0,,,,,,,,,,,,10.1016/j.jmmm.2010.12.007,False
La0.7Sr0.3Mn0.80Cr0.20O3,286.0,,,,,,,,,,,,10.1016/j.jmmm.2010.12.007,False
La0.7Sr0.3Mn0.60Cr0.40O3,242.0,,,,,,,,,,,,10.1016/j.jmmm.2010.12.007,False
La0.7Sr0.3Mn0.85Nb0.15O3,150.0,,,Rhombohedral,,"{'a': '5.564 Å', 'b': '5.564 Å', 'c': '13.524 Å'}",R-3c,0.01 T,3.1 μB/Mn,,,,10.1016/j.jallcom.2014.08.236,True
La0.7Sr0.3MnO3,362.9,,,Perovskite Rhombohedral,,,R3c,,,,,,10.1016/j.jmmm.2009.01.011,True
La0.7Sr0.3Mn0.95Al0.05O3,336.24,,,Perovskite Rhombohedral,,,R3c,,,,,,10.1016/j.jmmm.2009.01.011,True
La0.7Sr0.3Mn0.95Ti0.05O3,303.7,,,Perovskite Rhombohedral,,,R3c,,,,,,10.1016/j.jmmm.2009.01.011,True
La0.75Sr0.25MnO3,347.22,,,,,,,,,,,,10.1016/j.jmmm.2009.01.011,False
La0.8Sr0.2MnO3,315.74,,,,,,,,,,,,10.1016/j.jmmm.2009.01.011,False
La0.7Sr0.3Mn0.8Ti0.2O3,150.1,,,,,,,,,,,,10.1016/j.jmmm.2009.01.011,False
Ni,635.5,,,,,,,,,,,,10.1016/j.jmmm.2009.01.011,False
La0.7Sr0.3Mn0.9Ti0.1O3,210.0,,,Rhombohedral,,"{'a': '5.5255 Å', 'b': '5.5255 Å', 'c': '13.3899 Å'}",R-3c,,,84 emu/g,,,10.1016/j.jallcom.2016.05.318,True
La0.7Sr0.3MnO3,369.0,,,,,,,,,,,,10.1016/j.jallcom.2016.05.318,True
La0.7Sr0.3Mn0.99Ni0.01O3,374.0,,,Rhombohedral,,"{'a': '5.490 Å', 'c': '13.324 Å'}",R3c,,,,,,10.1016/j.jmmm.2015.08.028,True
La0.7Sr0.3Mn0.98Ni0.02O3,358.0,,,Rhombohedral,,"{'a': '5.489 Å', 'c': '13.359 Å'}",R3c,,,,,,10.1016/j.jmmm.2015.08.028,True
La0.7Sr0.3Mn0.97Ni0.03O3,342.0,,,Rhombohedral,,"{'a': '5.487 Å', 'c': '13.351 Å'}",R3c,,,,,,10.1016/j.jmmm.2015.08.028,True
La0.7Sr0.3Mn0.95Fe0.05O3,343.0,,,,,,,,,,,,10.1016/j.jmmm.2015.08.028,
La0.7Sr0.3Mn0.93Fe0.07O3,296.0,,,,,,,,,,,,10.1016/j.jmmm.2015.08.028,
La0.7Sr0.3Mn0.9Fe0.1O3,260.0,,,,,,,,,,,,10.1016/j.jmmm.2015.08.028,
La0.7Sr0.3Mn0.85Fe0.15O3,180.0,,,,,,,,,,,,10.1016/j.jmmm.2015.08.028,
La0.7Sr0.3Mn0.8Fe0.2O3,94.0,,,,,,,,,,,,10.1016/j.jmmm.2015.08.028,
La0.7Te0.3CrO3,105.0,282.0,,Orthorhombic,Orthorhombic,"{'a': '5.5002 Å', 'b': '5.4810 Å', 'c': '7.7657 Å'}",Pbnm,,0.011 μB/Cr,,,,10.1016/j.physleta.2005.07.066,True
LaCrO3,,280.0,,Orthorhombic,Orthorhombic,,Pnma,,,,,,10.1016/j.physleta.2005.07.066,False
La0.7Te0.3MnO3,280.0,,275 K,Rhombohedral,,,R3̄C,,4.89 μB/f.u.,3.5 μB/f.u. at 100 K in 50 kOe field,,,10.1016/j.jmmm.2010.03.015,True
La0.9MnO3,265.0,,,,,,,,,,,,10.1016/j.jmmm.2010.03.015,False
La0.815Sr0.185MnO3,294.0,,,,,,,,,,,,10.1016/j.jallcom.2006.11.044,True
La0.815Sr0.185MnO3 with 0.01 TiO2,263.0,,,,,,,,,,,,10.1016/j.jallcom.2006.11.044,True
La0.815Sr0.185MnO3 with 0.03 TiO2,234.0,,,,,,,,,,,,10.1016/j.jallcom.2006.11.044,True
La0.825Sr0.175MnO3,283.0,,,,,,,,,,,,10.1016/S0022-2313(99)00582-7,True
La0.82Na0.18MnO3,303.0,,,Rhombohedral,Perovskite,,,,,,,,10.1016/j.tsf.2006.11.137,True
La0.85Ag0.15MnO3,319.0,,,Rhombohedral,Perovskite,,,,,,,,10.1016/j.tsf.2006.11.137,True
La0.7Na0.3MnO3,320.0,,,Rhombohedral,Perovskite,,,,,,,,10.1016/j.tsf.2006.11.137,True
La0.82Sr0.18MnO3,276.0,,,Rhombohedral to Orthorhombic,,,,,,,,,10.1016/S1359-6462(02)00049-0,True
La0.83Sr0.17MnO3,265.0,,,Rhombohedral to Orthorhombic,,,,,,,,,10.1016/S1359-6462(02)00049-0,False
La0.85Ca0.15Mn0.95Fe0.05O3,170.0,,,Orthorhombic Perovskite,Orthorhombic,"{'a': '5.502 Å', 'b': '5.492 Å', 'c': '7.78 Å'}",,<60 Oe,,,,,10.1016/j.jmmm.2003.09.020,True
La0.85Ca0.15MnO3,210.0,,,Orthorhombic Perovskite,Orthorhombic,,,,3.73 μB/Mn,,,,10.1016/j.jmmm.2003.09.020,True
La0.85Na0.15MnO3,310.0,,,Rhombohedral,,"{'a': '5.509 Å', 'b': '5.509 Å', 'c': '13.358 Å'}",R3̄c,,3 μB,,,,10.1016/j.matchemphys.2013.02.008,True
La0.7Ca0.2Ba0.1MnO3,263.0,,,,,,,,,,,,10.1016/j.matchemphys.2013.02.008,False
La0.67Sr0.33MnO3,369.0,,,,,,,,,,,,10.1016/j.matchemphys.2013.02.008,False
La0.8Ca0.2MnO3,236.0,,,,,,,,,,,,10.1016/j.matchemphys.2013.02.008,False
La0.35Pr0.275Ca0.375MnO3,215.0,,,,,,,,,,,,10.1016/j.matchemphys.2013.02.008,False
La0.4Ca0.6MnO3,250.0,,,,,,,,,,,,10.1016/j.matchemphys.2013.02.008,False
La0.8Ag0.15K0.05MnO3,300.0,,269 K,Rhombohedral,R 3̄ c,"{'a': '5.516(1) Å', 'b': '5.516(1) Å', 'c': '13.346(7) Å'}",R 3̄ c,,4.95 μB,3.31 μB/Mn,,,10.1016/j.matchemphys.2011.12.021,True
La0.8Ag0.1K0.1MnO3,310.0,,294 K,Rhombohedral,R 3̄ c,"{'a': '5.511(3) Å', 'b': '5.511(3) Å', 'c': '13.367(1) Å'}",R 3̄ c,,4.32 μB,3.36 μB/Mn,,,10.1016/j.matchemphys.2011.12.021,True
La0.8Ag0.05K0.15MnO3,330.0,,332 K,Rhombohedral,R 3̄ c,"{'a': '5.504(4) Å', 'b': '5.504(4) Å', 'c': '13.369(6) Å'}",R 3̄ c,,3.46 μB,3.44 μB/Mn,,,10.1016/j.matchemphys.2011.12.021,True
La0.8Na0.2MnO3,330.0,,,,,,,,,,,,10.1016/j.matchemphys.2011.12.021,False
La0.85Ag0.15MnO3,274.5,,,,,,,,,,,,10.1016/j.matchemphys.2011.12.021,False
La0.7Ag0.3MnO3,270.0,,,,,,,,,,,,10.1016/j.matchemphys.2011.12.021,False
La0.833Ag0.167MnO3,278.0,,,,,,,,,,,,10.1016/j.matchemphys.2011.12.021,False
La0.67Sr0.33MnO3,370.0,,,,,,,,,,,,10.1016/j.matchemphys.2011.12.021,False
La0.6Sr0.2Ca0.2MnO3,337.0,,,,,,,,,,,,10.1016/j.matchemphys.2011.12.021,False
La0.6Sr0.2Ba0.2MnO3,354.0,,,,,,,,,,,,10.1016/j.matchemphys.2011.12.021,False
La0.8Ba0.1Ca0.1Mn0.85Co0.15O3,184.0,,,Orthorhombic,Pbnm,"{'a': '5.5297 Å', 'b': '5.4911 Å', 'c': '7.7713 Å'}",Pbnm,,,,,,10.1016/j.materresbull.2016.11.035,True
