Repository: MaMMoS-project/ML-models

# ML-models
Collection of various ML models developed for the MaMMoS project

Models are organized in different folders of this repository:


- ./beyond-stoner-wolfarth:

   ML models to replace single-grain micromagnetics simulations by ML predictions for:

   -- ./beyond-stoner-wolfarth/single-grain-easy-axis-model:
      where the H and K1 vector are aligned along the z-axis of the simulation cube
      This model predicts Mr, Hc, and BHmax from a, k1, and Ms
      Current model version: v1.0

   -- ./inverse-beyond-stoner-wolfarth/single-grain-easy-axis-model:
      where the H and K1 vector are aligned along the z-axis of the simulation cube

File: compound-to-experimental-tc/data/MagneticMaterials_All.csv (part 36 of 94)
Material_Name,Curie,Neel,Curie_Weiss,Crystal_Structure,Lattice_Structure,Lattice_Parameters,Space_Group,Coercivity,Magnetic_Moment,Magnetization,Remanence,Susceptibility,DOI,Experimental
La0.8Ba0.1Ca0.1Mn0.97Fe0.03O3,281.0,,,Rhombohedral,Perovskite,"{'a': '5.5527 Å', 'c': '13.4674 Å'}",R-3c,,,,,,10.1016/j.jallcom.2014.02.096,True
Gd,294.0,,,,,,,,,,,,10.1016/j.jallcom.2014.02.096,
La0.67Ba0.33MnO3,292.0,,,,,,,,,,,,10.1016/j.jallcom.2014.02.096,
La0.7Sr0.3Mn0.93Fe0.07O3,296.0,,,,,,,,,,,,10.1016/j.jallcom.2014.02.096,
La0.8Ba0.2Mn0.85Fe0.15O3,157.5,,,Rhombohedral,,"{'a': '5.5543(1) Å', 'c': '13.4844(2) Å'}",R-3c,,,,,,10.1016/j.jallcom.2013.06.181,True
La0.8Ba0.2Mn0.8Fe0.2O3,125.0,,,Rhombohedral,,"{'a': '5.5562(1) Å', 'c': '13.4897(2) Å'}",R-3c,,,,,,10.1016/j.jallcom.2013.06.181,True
La0.6Sr0.4Mn0.8Fe0.1Cr0.1O3,212.34,,,,,,,,,,,,10.1016/j.jallcom.2013.06.181,False
La0.57Nd0.1Pb0.33MnO3,350.18,,,,,,,,,,,,10.1016/j.jallcom.2013.06.181,False
La0.67Ba0.33MnO3,306.1,,,,,,,,,,,,10.1016/j.jallcom.2013.06.181,False
La0.7Sr0.3MnO3,360.0,,,,,,,,,,,,10.1016/j.jallcom.2013.06.181,False
La0.7Ba0.3MnO3,311.1,,,,,,,,,,,,10.1016/j.jallcom.2013.06.181,False
LaMn0.9Ti0.1O3,145.3,,,,,,,,,,,,10.1016/j.jallcom.2013.06.181,False
LaMnO3.14,141.0,,,,,,,,,,,,10.1016/j.jallcom.2013.06.181,False
La0.8Ba0.2MnO3,295.0,,294 K,Rhombohedral,R 3̄ C,"{'a': '5.5511 Å', 'c': '13.4795 Å'}",R 3̄ C,,4.71 μB,,,,10.1016/j.jallcom.2012.10.087,True
La0.8Ba0.2Mn0.95Fe0.05O3,233.0,,237 K,Rhombohedral,R 3̄ C,"{'a': '5.5537 Å', 'c': '13.4833 Å'}",R 3̄ C,,4.77 μB,,,,10.1016/j.jallcom.2012.10.087,True
La0.8Ba0.2Mn0.9Fe0.1O3,193.0,,201 K,Rhombohedral,R 3̄ C,"{'a': '5.5539 Å', 'c': '13.4834 Å'}",R 3̄ C,,4.82 μB,,,,10.1016/j.jallcom.2012.10.087,True
Gd,293.0,,,,,,,,,,,,10.1016/j.jallcom.2012.10.087,False
La0.67Ba0.33MnO3,292.0,,,,,,,,,,,,10.1016/j.jallcom.2012.10.087,False
La0.67Ba0.33Mn0.98Ti0.02O3,310.0,,,,,,,,,,,,10.1016/j.jallcom.2012.10.087,False
La0.7Sr0.3Mn0.093Fe0.07O3,296.0,,,,,,,,,,,,10.1016/j.jallcom.2012.10.087,False
La0.8Ca0.2MnO3,196.0,,,Rhombohedral,,"{'a': '5.496 Å', 'c': '13.381 Å'}",R-3C,,,,,,10.1016/j.jallcom.2015.03.231,True
La0.8Ba0.05Ca0.15MnO3,219.0,,,Rhombohedral,,"{'a': '5.534 Å', 'c': '13.420 Å'}",R-3C,,,,,,10.1016/j.jallcom.2015.03.231,True
La0.8Ba0.1Ca0.1MnO3,262.0,,,Rhombohedral,,"{'a': '5.545 Å', 'c': '13.460 Å'}",R-3C,,,,,,10.1016/j.jallcom.2015.03.231,True
La0.8Ba0.15Ca0.05MnO3,268.0,,,Cubic,,{'a': '3.879 Å'},Pm3m,,,,,,10.1016/j.jallcom.2015.03.231,True
La0.8Ba0.2MnO3,286.0,,,Cubic,,{'a': '3.883 Å'},Pm3m,,,,,,10.1016/j.jallcom.2015.03.231,True
La0.8Ca0.2MnO3,181.676,,,Orthorhombic,,,Pnma,,,,,,10.1016/j.jmmm.2012.02.032,True
La0.8Ca0.1□0.1MnO3,178.182,,,Orthorhombic,,,Pnma,,,,,,10.1016/j.jmmm.2012.02.032,True
La0.8Ce0.2Fe11.5Si1.5,180.1,,,NaZn13-type,Cubic,{'a': '11.457'},,,,,,,10.1016/j.jmmm.2011.05.041,True
La0.8Ce0.2Fe11.4Co0.1Si1.5,193.8,,,NaZn13-type,Cubic,{'a': '11.457'},,,,,,,10.1016/j.jmmm.2011.05.041,True
La0.8Ce0.2Fe11.2Co0.3Si1.5,215.6,,,NaZn13-type,Cubic,{'a': '11.454'},,,,,,,10.1016/j.jmmm.2011.05.041,True
La0.8Ce0.2Fe11.0Co0.5Si1.5,240.3,,,NaZn13-type,Cubic,{'a': '11.454'},,,,,,,10.1016/j.jmmm.2011.05.041,True
La0.8Ce0.2Fe10.8Co0.7Si1.5,265.8,,,NaZn13-type,Cubic,{'a': '11.452'},,,,,,,10.1016/j.jmmm.2011.05.041,True
LaFe11.2Co0.7Si1.1,274.0,,,NaZn13-type,Cubic,,,,,,,,10.1016/j.jmmm.2011.05.041,False
LaFe11Co0.8Si1.2,290.0,,,NaZn13-type,Cubic,,,,,,,,10.1016/j.jmmm.2011.05.041,False
LaFe11.5Si1.5,195.0,,,Cubic,NaZn13-type,{'a': '11.4683 Å'},,,,,,,10.1016/j.jmmm.2011.08.028,True
La0.9Ce0.1Fe11.5Si1.5,188.0,,,Cubic,NaZn13-type,{'a': '11.4619 Å'},,,,,,,10.1016/j.jmmm.2011.08.028,True
La0.8Ce0.2Fe11.5Si1.5,179.0,,,Cubic,NaZn13-type,{'a': '11.4539 Å'},,,,,,,10.1016/j.jmmm.2011.08.028,True
La0.8Ce0.2Fe11.5Si1.5C0.2,207.0,,,Cubic,NaZn13-type,{'a': '11.4816 Å'},,,,,,,10.1016/j.jmmm.2011.08.028,True
La0.8Ce0.2Fe11.5Si1.5C0.4,246.0,,,Cubic,NaZn13-type,{'a': '11.5123 Å'},,,,,,,10.1016/j.jmmm.2011.08.028,True
La0.8Gd0.2Fe11.4Si1.6,200.0,,,Cubic,NaZn13-type,{'a': '11.4637'},,,,,,,10.1016/j.jmmm.2012.11.030,True
La0.8Gd0.2Fe11.4Si1.6B0.03,204.0,,,Cubic,NaZn13-type,{'a': '11.4641'},,,,,,,10.1016/j.jmmm.2012.11.030,True
La0.8Gd0.2Fe11.4Si1.6B0.06,205.0,,,Cubic,NaZn13-type,{'a': '11.4646'},,,,,,,10.1016/j.jmmm.2012.11.030,True
La0.8Gd0.2Fe11.4Si1.6B0.2,215.0,,,Cubic,NaZn13-type,{'a': '11.4649'},,,,,,,10.1016/j.jmmm.2012.11.030,True
La0.8Gd0.2Fe11.4Si1.6B0.3,222.0,,,Cubic,NaZn13-type,{'a': '11.4728'},,,,,,,10.1016/j.jmmm.2012.11.030,True
Gd,294.0,,,,,,,,,,,,10.1016/j.jmmm.2012.11.030,False
LaFe11.4Si1.6,195.0,,,,,,,,,,,,10.1016/j.jmmm.2012.11.030,False
La0.95Gd0.05Fe11.4Si1.6,215.0,,,,,,,,,,,,10.1016/j.jmmm.2012.11.030,False
La0.8Na0.2MnO3,331.0,,330.47 K,Rhombohedral,R3̄c,"{'a': '5.4883 Å', 'b': '5.4883 Å', 'c': '13.3304 Å'}",R3̄c,,4.745 μB,,,,10.1016/j.jmmm.2017.03.026,True
La0.8Na0.15□0.05MnO3,324.524,,324.164 K,Rhombohedral,R3̄c,"{'a': '5.4998 Å', 'c': '13.341 Å'}",R3̄c,,4.82 μB,,,,10.1016/j.jmmm.2017.03.026,True
La0.8Na0.1□0.1MnO3,285.0,,284.388 K,Rhombohedral,R3̄c,"{'a': '5.5189 Å', 'b': '5.5189 Å', 'c': '13.3444 Å'}",R3̄c,,4.661 μB,,,,10.1016/j.jmmm.2017.03.026,True
La0.8Na0.05□0.15MnO3,245.17,,244.796 K,Rhombohedral,R3̄c,"{'a': '5.5177 Å', 'b': '5.5177 Å', 'c': '13.3516 Å'}",R3̄c,,4.625 μB,,,,10.1016/j.jmmm.2017.03.026,True
Gd,294.0,,,,,,,,,,,,10.1016/j.jmmm.2017.03.026,False
La0.8Ca0.2MnO3,176.0,,,,,,,,,,,,10.1016/j.jmmm.2017.03.026,False
Pr0.8Pb0.2MnO3,175.0,,,,,,,,,,,,10.1016/j.jmmm.2017.03.026,False
La0.8Cd0.2MnO3,155.0,,,,,,,,,,,,10.1016/j.jmmm.2017.03.026,False
La0.8Sr0.05Ca0.15MnO3,248.0,,,Orthorhombic,Pnma,"{'a': '5.454 Å', 'b': '7.714 Å', 'c': '5.523 Å'}",Pnma,,,"22.341 emu/g (0.5 kOe), 43.462 emu/g (1 kOe), 44.989 emu/g (5 kOe), 44.804 emu/g (7 kOe), 47.194 emu/g (9 kOe), 48.993 emu/g (12 kOe)",,,10.1016/j.jallcom.2016.05.047,True
La0.8Sr0.1Ca0.1MnO3,288.0,,,Orthorhombic,Pnma,"{'a': '5.4818 Å', 'b': '7.7622 Å', 'c': '5.5216 Å'}",Pnma,,,"26.632 emu/g (0.5 kOe), 41.839 emu/g (1 kOe), 58.637 emu/g (5 kOe), 58.040 emu/g (7 kOe), 59.406 emu/g (9 kOe), 58.649 emu/g (12 kOe)",,,10.1016/j.jallcom.2016.05.047,True
La0.8Sr0.15Ca0.05MnO3,306.0,,,Rhombohedral,R3̄c,"{'a': '5.4925 Å', 'b': '5.4925 Å', 'c': '13.422 Å'}",R3̄c,,,"26.968 emu/g (0.5 kOe), 42.545 emu/g (1 kOe), 58.226 emu/g (5 kOe), 61.204 emu/g (7 kOe), 61.840 emu/g (9 kOe), 59.392 emu/g (12 kOe)",,,10.1016/j.jallcom.2016.05.047,True
La0.9MnO3,272.0,,,Rhombohedral,,"{'a': '5.521 Å', 'b': '5.521 Å', 'c': '13.357 Å'}",,,,42.5 emu/g,,,10.1016/j.jallcom.2004.03.098,True
La0.8MnO3,268.0,,,Rhombohedral,,"{'a': '5.520 Å', 'b': '5.520 Å', 'c': '13.358 Å'}",,,,45.71 emu/g,,,10.1016/j.jallcom.2004.03.098,True
Pr0.9MnO3,135.0,,,Orthorhombic,,"{'a': '5.4372 Å', 'b': '5.7260 Å', 'c': '7.6013 Å'}",,,,16 emu/g,,,10.1016/j.jallcom.2004.03.098,True
Nd0.9MnO3,75.0,,,Orthorhombic,,"{'a': '5.3907 Å', 'b': '5.7061 Å', 'c': '7.5802 Å'}",,,,,,,10.1016/j.jallcom.2004.03.098,True
Sm0.9MnO3,75.0,,,Orthorhombic,,"{'a': '5.5620 Å', 'b': '5.8332 Å', 'c': '7.4854 Å'}",,,,2 emu/g,,,10.1016/j.jallcom.2004.03.098,True
La0.9Ba0.1MnO3,300.0,,,Pseudocubic,Tensile Strain,,,,,,,,10.1016/j.mseb.2005.08.110,True
La0.9Ca0.1MnO3,157.0,,,Perovskite,,,,,,,,,10.1016/S0304-8853(00)00504-7,True
La0.88MnO2.82,,140.0,,,,,,,,,,,10.1016/j.jmmm.2006.08.025,False
La0.9Sr0.1MnO3,280.0,,,Rhombohedral,,,,,,,,,10.1016/j.matchemphys.2011.03.069,True
MnFeP0.45As0.55,300.0,,,,,,,,,,,,10.1016/j.matchemphys.2011.03.069,
La1.1Bi0.3Sr1.6Mn2O7,340.0,,,Tetragonal,Quadratic,"{'a': '3.8750 Å', 'c': '20.0456 Å'}",I4/mmm,,,,,,10.1016/j.jmmm.2015.11.076,True
La1.4Sr1.6Mn2O7,120.0,,,,,"{'a': '3.864 Å', 'c': '20.076 Å'}",,,,,,,10.1016/j.jmmm.2015.11.076,False
La1.6Ca1.4Mn2O7,166.0,,,,,,,,,,,,10.1016/j.jmmm.2015.11.076,False
La1.25Sr0.75MnCoO6,217.0,,174.7 K,Rhombohedral Perovskite,Rhombohedral,"{'a': '5.4533 Å', 'c': '13.262 Å'}",R-3c,,,,,,10.1016/j.jmmm.2009.10.003,True
LaMn0.5Co0.5O3,187.5,,,,,,,,,,,,10.1016/j.jmmm.2009.10.003,False
La2MnCoO6,165.0,,,,,,,,,,,,10.1016/j.jmmm.2009.10.003,False
La1.25Sr1.75Mn2O7,128.0,,,Perovskite,Layered,,,,,,,,10.1016/j.jallcom.2007.12.076,True
La1.2Ca1.8Mn2O7,91.0,,262K,Tetragonal,Ruddlesdon–Popper,"{'a': '3.87 Å', 'c': '19.24 Å'}",,,,,,,10.1016/j.ssc.2004.08.015,True
La1.4Ca1.6Mn2O7,109.0,,246 K,Tetragonal,Sr3Ti2O7-type,"{'a': '3.844 Å', 'c': '19.176 Å'}",I4/mmm,,5.94 μB/f.u.,,,,10.1016/j.jallcom.2012.11.116,True
La1.2Pr0.2Ca1.6Mn2O7,92.5,,234 K,Tetragonal,Sr3Ti2O7-type,"{'a': '3.840 Å', 'c': '19.165 Å'}",I4/mmm,,6.29 μB/f.u.,,,,10.1016/j.jallcom.2012.11.116,True
La1.2Nd0.2Ca1.6Mn2O7,78.0,,231 K,Tetragonal,Sr3Ti2O7-type,"{'a': '3.843 Å', 'c': '19.154 Å'}",I4/mmm,,6.04 μB/f.u.,,,,10.1016/j.jallcom.2012.11.116,True
La1.2Sm0.2Ca1.6Mn2O7,85.5,,248 K,Tetragonal,Sr3Ti2O7-type,"{'a': '3.843 Å', 'c': '19.126 Å'}",I4/mmm,,5.99 μB/f.u.,,,,10.1016/j.jallcom.2012.11.116,True
La1.2Sr1.65Ca0.15Mn2O7,128.0,,,,,,,,,,,,10.1016/j.jmmm.2008.01.018,True
La1.34Sr1.66Mn2O7,118.0,,,Tetragonal,I4/mmm,"{'a': '0.3864 nm', 'c': '2.00887 nm'}",I4/mmm,,,,,,10.1016/j.ssc.2003.12.037,True
La1.4Ca1.6Mn2O7,215.0,,,Tetragonal,Perovskite,"{'a': '3.8658 Å', 'c': '19.2769 Å'}",I4/mmm,,2.63 μB per Mn atom,,,,10.1016/j.jallcom.2010.12.011,True
La1.4Ca1.6Mn2O7,270.0,,,Tetragonal,Perovskite,"{'a': '3.8524 Å', 'c': '19.3436 Å'}",I4/mmm,,3.39 μB per Mn atom,,,,10.1016/j.jallcom.2010.12.011,True
La1.4Sr1.6Mn2O7,161.0,,,,,,,,,,,,10.1016/j.jallcom.2010.12.011,
La1.4Sr0.6Ca1.0Mn2O7,320.0,,,,,,,,,,,,10.1016/j.jallcom.2010.12.011,
La1.4Sr0.2Ca1.4Mn2O7,268.0,,,,,,,,,,,,10.1016/j.jallcom.2010.12.011,
La1.34Sr1.66Mn2O7,118.0,,,,,,,,,,,,10.1016/j.jallcom.2010.12.011,
La1.5Ca0.5CoMnO6,145.0,,,Orthorhombic,,"{'a': '5.456 Å', 'b': '5.456 Å', 'c': '7.692 Å'}",Pbnm (No. 62),,,19.5 emu/gm,9.1 emu/gm,,10.1016/j.jmmm.2017.04.022,True
La2CoMnO6,190.0,,,,,,,,,,,,10.1016/j.jmmm.2017.04.022,False
La1.5Ca0.5CoO4,,55.0,,Orthorhombic,Orthorhombic,"{'a': '5.418 Å', 'b': '5.418 Å', 'c': '12.469 Å'}",,,,,,,10.1016/j.elspec.2010.12.037,True
La1.5Ca0.5CoO4,,60.0,,Orthorhombic,Orthorhombic,"{'a': '5.418 Å', 'b': '5.418 Å', 'c': '12.469 Å'}",,,,,,,10.1016/j.elspec.2010.12.037,True
La2MnNiO6,275.0,,283 K,Monoclinic,,"{'a': '5.463 Å', 'b': '5.510 Å', 'c': '7.746 Å'}",P 21/n,695 Oe,6.0 μB/f.u.,3.09 μB/f.u.,0.9 μB/f.u.,,10.1016/j.jmmm.2013.07.062,True
La1.6Bi0.4MnNiO6,255.0,,270 K,Orthorhombic,,"{'a': '5.467 Å', 'b': '7.742 Å', 'c': '5.505 Å'}",Pnma,630 Oe,5.9 μB/f.u.,4.86 μB/f.u.,2.1 μB/f.u.,,10.1016/j.jmmm.2013.07.062,True
LaBiMn1.5Ni0.5O6,75.0,,130 K,Orthorhombic,,"{'a': '5.492 Å', 'b': '7.865 Å', 'c': '5.502 Å'}",Pnma,600 Oe,5.8 μB/f.u.,3.13 μB/f.u.,0.6 μB/f.u.,,10.1016/j.jmmm.2013.07.062,True
La1.9Bi0.1FeCrO6,450.0,265.0,,Orthorhombic,,"{'a': '5.5249 Å', 'b': '7.8124 Å', 'c': '5.5364 Å'}",Pnma,0.8 T,0.23 μB/f.u. at 2 K,,0.6×10^-2 μB/f.u.,,10.1016/j.physb.2014.04.020,True
LaFe0.5Cr0.5O3,,265.0,,,,,,,,,,,10.1016/j.physb.2014.04.020,False
LaFeO3,,740.0,,Orthorhombic,Pbnm,,Pbnm,137 Oe,,0.3 × 10^-4 emu/g/Oe,,,10.1016/j.solidstatesciences.2014.08.006,False
Pr0.5Nd0.2Ca0.25Sr0.05MnO3,106.0,,288,Orthorhombic,,"{'a': '5.41', 'b': '5.43', 'c': '7.71'}",Pbnm,,,,,,10.1016/S0038-1098(01)00429-X,True
Pr0.7Ca0.25Sr0.05MnO3,109.0,,292,Orthorhombic,,,Pbnm,,,,,,10.1016/S0038-1098(01)00429-X,True
Pr0.7Ca0.05Sr0.25MnO3,229.0,,296,,,,,,,,,,10.1016/S0038-1098(01)00429-X,True
La0.8Ba0.2MnO3,255.0,,,Coexistence of Pbnm and R3̄c phases,,,Pbnm and R3̄c,,,,,,10.1016/j.jmmm.2006.06.001,False
La2BaCuO5,5.2,,,Nd2BaPtO5-type,,"{'a': '6.8475 Å', 'c': '5.8706 Å'}",P4/mbm,,0.95 μB,,,,10.1016/j.jallcom.2003.11.076,True
LaPrBaCuO5,12.0,,,Nd2BaPtO5-type,,"{'a': '6.765 Å', 'c': '5.854 Å'}",P4/mbm,,0.28 μB,,,,10.1016/j.jallcom.2003.11.076,True
Pr2BaCuO5,15.0,,,Nd2BaPtO5-type,,"{'a': '6.7318 Å', 'c': '5.8338 Å'}",P4/mbm,,0.40 μB,,,,10.1016/j.jallcom.2003.11.076,True
Nd2BaCuO5,,7.5,,Nd2BaPtO5-type,,"{'a': '6.6978 Å', 'c': '5.8174 Å'}",P4/mbm,,,,,,10.1016/j.jallcom.2003.11.076,True
GdI2,280.0,,,2H-MoS2,Layered,,,,7.33 μB,,,,10.1016/j.cap.2004.01.010,True
La2Co1.7,,145.0,,Hexagonal,Hexagonal,"{'a': '4.8807 Å', 'c': '4.2723 Å'}",P63/mmc,,0.80 μB,,,,10.1016/S0304-8853(00)00328-0,True
La2CoMnO6,188.0,123.0,,Orthorhombic,Pnma,"{'a': '5.481336 Å (SSR), 5.472896 Å (SGM)', 'b': '7.768152 Å (SSR), 7.755580 Å (SGM)', 'c': '5.522943 Å (SSR), 5.518549 Å (SGM)'}",Pnma,"12.279 kOe (SSR), 11.448 kOe (SGM)","3.93 μB/f.u. (SSR), 3.61 μB/f.u. (SGM)",,,,10.1016/j.jallcom.2016.08.086,True
La2Fe11Si2,199.0,,,Cubic NaZn13-type,,,,,,,,,10.1016/j.matlet.2014.07.060,True
LaMnO3,,140.0,,Orthorhombic,Pbnm,,Pnma,,,,,,10.1016/j.jmmm.2013.02.022,True
LaSrMnCoO6,225.0,,,Cubic,Ordered double-perovskite,,,,,,,,10.1016/j.jmmm.2013.02.022,True
Sr2FeMoO6,415.0,,,Ordered perovskite,,,,,,,,,10.1016/j.jmmm.2013.02.022,True
YMnO3,,70.0,-545 K,Hexagonal,,,P63cm,,,,,,10.1016/j.jmmm.2013.02.022,True
ErMnO3,,78.0,-81 K,Hexagonal,,,P63cm,,,,,,10.1016/j.jmmm.2013.02.022,True
La2MnNiO6,350.0,,,Monoclinic,,"{'a': '5.567 Å', 'b': '5.510 Å', 'c': '7.851 Å'}",P21/n,,,"0.73 emu/g at 300 K, 1.01 emu/g at 200 K",,,10.1016/j.matlet.2015.10.141,True
La2MnRuO5.985,,,100 K,Orthorhombic,Orthorhombic,"{'a': '0.56913 nm', 'b': '0.78355 nm', 'c': '0.55500 nm'}",Pnma,,,,,Spin glass behavior with peak at ~55 K,10.1016/S0925-8388(00)00584-3,True
La2MnRuO6.152,,,120 K,Orthorhombic,Orthorhombic,"{'a': '0.55593 nm', 'b': '0.78309 nm', 'c': '0.55484 nm'}",Pnma,,,,,Spin glass behavior with peak at ~55 K,10.1016/S0925-8388(00)00584-3,True
La0.75Ba0.25Mn0.8Ru0.2O3,,,234 K,Orthorhombic,Orthorhombic,,,,,,,,10.1016/S0925-8388(00)00584-3,False
SrLaMnRuO6,,,500 K,,,,,,,,,,10.1016/S0925-8388(00)00584-3,False
La2MnVO6,,,-162.1 K,Cubic,Double Perovskite,{'a': '7.9073 Å'},Fm3̄m,,,0.85 μB,,,10.1016/S0038-1098(02)00490-8,True
La2NiMnO6,274.0,,,Orthorhombic,Perovskite,{'c': '3.884-3.896 Å'},Pnma,425-650 Oe,4.5 μB/f.u.,,,,10.1016/j.jallcom.2012.10.065,True
EuO,77.0,,,,,,,,,,,,10.1016/j.jallcom.2012.10.065,
SeCuO3,25.0,,,,,,,,,,,,10.1016/j.jallcom.2012.10.065,
BiMnO3,100.0,,,,,,,,,,,,10.1016/j.jallcom.2012.10.065,
CdCr2Se4,130.0,,,,,,,,,,,,10.1016/j.jallcom.2012.10.065,
La2NiO4,,120.0,,Tetragonal,,"{'a': '3.862 Å', 'c': '12.681 Å'}",,,,,,,10.1016/j.susc.2012.02.001,True
La2NiO4.11,,650.0,,,,,,,,,,,10.1016/S1293-2558(03)00038-4,True
La2Sm0.4Sr0.6Mn2O7,355.0,,,Layered Perovskite,RP Phase,,,,,"62 emu/g at 5K, 42 emu/g at 300K",,,10.1016/j.physb.2007.03.006,True
La1.6Ca1.4Mn2O7,170.0,,,Layered Perovskite,RP Phase,,,,,,,,10.1016/j.physb.2007.03.006,False
La1.5Ca1.5Mn2O7,215.0,,,Layered Perovskite,RP Phase,,,,,,,,10.1016/j.physb.2007.03.006,False
La1.2Sr1.8Mn2O7,126.0,,,Layered Perovskite,RP Phase,,,,,,,,10.1016/j.physb.2007.03.006,False
La3.5Ru4O13,,47.0,-260 K,Orthorhombic,Quasi-2D and 1D,"{'a': '11.9881 Å (S2), 11.9934 Å (S3)', 'b': '5.6115 Å (S2), 5.6124 Å (S3)', 'c': '3.8550 Å (S2), 3.8557 Å (S3)'}",Pmmm (#47),,2.7 μB per Ru ion,,,,10.1016/j.physb.2009.07.060,True
La3Co2TaO9,72.0,,+41.7K,Monoclinic,P21/n,"{'a': '5.6005(7)Å', 'b': '5.6931(7)Å', 'c': '7.9429(9)Å'}",P21/n,,3.82μB per Co ion,0.8μB/fu,,,10.1016/j.physb.2009.06.064,True
La4Ca10Cu24O41,,2.5,,,,,,,,,,,10.1016/j.jmmm.2004.11.205,True
La5Sr9Cu24O41,,11.2,,,,,,,,,,,10.1016/j.jmmm.2004.11.205,True
La5Ca9Cu24O41,,9.7,,,,,,,,,,,10.1016/j.jmmm.2004.11.205,True
La5.2Ca8.8Cu24O41,,10.5,,,,,,,,,,,10.1016/j.jmmm.2004.11.205,True
La5.6Ca8.4Cu24O41,,12.2,,,,,,,,,,,10.1016/j.jmmm.2004.11.205,True
Nd6Fe11Al3,,310.0,,Tetragonal,,"{'a': '0.813 nm', 'c': '2.309 nm'}",I 4/mcm,,,,,,10.1016/S0304-8853(01)01060-5,True
Nd6Fe10.5Al3.5,,275.0,,Tetragonal,,"{'a': '0.815 nm', 'c': '2.308 nm'}",I 4/mcm,,,,,,10.1016/S0304-8853(01)01060-5,True
Nd6Fe10Al4,,225.0,,Tetragonal,,"{'a': '0.816 nm', 'c': '2.306 nm'}",I 4/mcm,,2 μB/f.u.,,,,10.1016/S0304-8853(01)01060-5,True
Nd6Fe9Al5,,150.0,,Tetragonal,,"{'a': '0.820 nm', 'c': '2.311 nm'}",I 4/mcm,,,,,,10.1016/S0304-8853(01)01060-5,True
La6Fe11Al3,,230.0,,Tetragonal,,"{'a': '0.823 nm', 'c': '2.380 nm'}",I 4/mcm,,,,,,10.1016/S0304-8853(01)01060-5,True
La6Fe10Al4,,145.0,,Tetragonal,,"{'a': '0.827 nm', 'c': '2.385 nm'}",I 4/mcm,,,,,,10.1016/S0304-8853(01)01060-5,True
La6Fe9Al5,,100.0,,Tetragonal,,"{'a': '0.827 nm', 'c': '2.388 nm'}",I 4/mcm,,,,,,10.1016/S0304-8853(01)01060-5,True
LaCo0.5Fe0.5O3,360.0,,,Rhombohedral + Orthorhombic,R 3̄c + Pnma,"{'a': '5.4908 (R 3̄c), 5.4685 (Pnma)', 'b': 'NA, 7.7548 (Pnma)', 'c': '13.2201 (R 3̄c), 5.5001 (Pnma)'}",R 3̄c + Pnma,"1 kOe (R 3̄c), 10 kOe (Pnma)",,1 emu/g (approx.),,,10.1016/j.jmmm.2005.03.009,True
LaCo0.5Fe0.5O3,300.0,,,Rhombohedral,R 3̄c,"{'a': '5.4877', 'c': '13.2360'}",R 3̄c,4 kOe,,,,,10.1016/j.jmmm.2005.03.009,True
LaCo0.5Fe0.5O3,360.0,,,Orthorhombic,Pnma,"{'a': '5.4627', 'b': '7.7573', 'c': '5.5129'}",Pnma,10 kOe,,,,,10.1016/j.jmmm.2005.03.009,True
LaCo12B6,160.0,,,Rhombohedral,SrNi12B6 type,"{'a': '9.530 Å', 'c': '7.498 Å'}",R−3m,,"0.55 μB (Co 18g), 0.84 μB (Co 18h)",5.42 μB/f.u.,,,10.1016/j.jallcom.2013.12.216,True
YCo12B6,150.0,,,Rhombohedral,SrNi12B6 type,"{'a': '9.437 Å', 'c': '7.434 Å'}",R−3m,,,5.34 μB/f.u.,,,10.1016/j.jallcom.2013.12.216,False
LaCo5,840.0,,,Hexagonal,P6/mmm,,P6/mmm,,7.2 μB/LaCo5,,,,10.1016/j.jallcom.2006.12.003,False
LaCo5H4,300.0,,,Orthorhombic,Cmm2,"{'a': '8.862 Å', 'b': '5.374 Å', 'c': '4.090 Å'}",Cmm2,,5.8 μB/LaCo5H4,,,,10.1016/j.jallcom.2006.12.003,False
LaCo9.2Si3.8,79.0,,,CeNi8.5Si4.5-type,Tetragonal,,I4/mcm,,1.86 μB/f.u.,1-2 emu/g at 1 T,,,10.1016/j.jallcom.2003.08.045,True
LaCo9.1Si3.9,36.0,,,CeNi8.5Si4.5-type,Tetragonal,,I4/mcm,,1.43 μB/f.u.,1-2 emu/g at 1 T,,,10.1016/j.jallcom.2003.08.045,True
LaCr0.3Mn0.7O3,186.0,,,Rhombohedral,,"{'a': '5.5182 Å', 'b': '5.5182 Å', 'c': '13.3292 Å'}",R-3c,,,,,,10.1016/j.jmmm.2016.02.011,True
LaCrO3,,290.0,,G-type antiferromagnetic,,,,,,,,,10.1016/j.jmmm.2016.02.011,False
LaCrO3,,293.0,,Orthorhombic,Pnma,"{'a': '5.49 Å', 'b': '7.75 Å', 'c': '5.51 Å'}",Pnma,,,,,,10.1016/j.materresbull.2012.04.068,True
LaCr0.5Cu0.5O3,,190.0,,Orthorhombic,Pnma,"{'a': '5.49 Å', 'b': '7.78 Å', 'c': '5.50 Å'}",Pnma,,,,,,10.1016/j.materresbull.2012.04.068,True
LaCr0.5Fe0.5O3,,220.0,,Orthorhombic,Pnma,"{'a': '5.51 Å', 'b': '7.80 Å', 'c': '5.52 Å'}",Pnma,0.52 T,,,0.3 emu/g,,10.1016/j.materresbull.2012.04.068,True
LaCrO3,,290.0,,Orthorhombic,Pnma,"{'a': '5.4743', 'b': '7.7543', 'c': '5.5118'}",62,,2.63 μB,,,,10.1016/j.jallcom.2007.03.069,True
LaCr0.9Mn0.1O3,,290.0,,Orthorhombic,Pnma,"{'a': '5.4797', 'b': '7.7650', 'c': '5.5144'}",62,,2.57 μB,,,,10.1016/j.jallcom.2007.03.069,True
LaCr0.8Mn0.2O3,,290.0,,Orthorhombic,Pnma,"{'a': '5.4822', 'b': '7.7688', 'c': '5.5153'}",62,,2.41 μB,,,,10.1016/j.jallcom.2007.03.069,True
LaCr0.7Mn0.3O3,,290.0,,Orthorhombic,Pnma,"{'a': '5.4848', 'b': '7.773', 'c': '5.517'}",62,,2.32 μB,,,,10.1016/j.jallcom.2007.03.069,True
LaCr0.9Ru0.1O3,287.0,292.0,,Orthorhombic,,"{'a': '5.481 Å', 'b': '7.767 Å', 'c': '5.519 Å'}",Pnma (No. 62),16.65 kOe at 5 K,0.0075 μB/f.u at 200 K,,,,10.1016/j.jmmm.2016.05.076,True
LaCrO3,,288.0,-800 K,Rhombohedral–Orthorhombic,,,,,,,,,10.1016/j.jmmm.2006.10.1005,True
La0.99Ce0.01CrO3,,288.0,-800 K,Rhombohedral–Orthorhombic,,,,,,,,,10.1016/j.jmmm.2006.10.1005,True
La0.98Ce0.02CrO3,,288.0,-800 K,Rhombohedral–Orthorhombic,,,,,,,,,10.1016/j.jmmm.2006.10.1005,True
La0.80Ce0.20CrO3,,288.0,-600 K,Rhombohedral–Orthorhombic,,,,,,,,,10.1016/j.jmmm.2006.10.1005,True
LaFe0.5Cr0.5O3,,265.0,,Orthorhombic,Perovskite,"{'a': '5.5281 Å', 'b': '5.5132 Å', 'c': '7.7957 Å'}",Pbnm,,2.79 μB,,,,10.1016/j.materresbull.2005.07.007,True
LaCrO3,,280.0,,,,,,,,,,,10.1016/j.materresbull.2005.07.007,False
LaFeO3,,750.0,,,,,,,,,,,10.1016/j.materresbull.2005.07.007,False
LaFe0.9Co0.1O3,390.0,,,Orthorhombic,Perovskite,"{'a': '5.551(1) Å', 'b': '7.829(9) Å', 'c': '5.546(1) Å'}",Pnma,1016 Oe,,1.0 emu/g,0.21 emu/g,,10.1016/j.jallcom.2017.03.041,True
LaFe0.9Co0.1O3,390.0,,,Orthorhombic,Perovskite,"{'a': '5.543(7) Å', 'b': '7.832(9) Å', 'c': '5.545(8) Å'}",Pnma,1003 Oe,,0.55 emu/g,0.19 emu/g,,10.1016/j.jallcom.2017.03.041,True
LaFe0.9Co0.1O3,390.0,,,Orthorhombic,Perovskite,"{'a': '5.543(4) Å', 'b': '7.832(4) Å', 'c': '5.545(4) Å'}",Pnma,850 Oe,,1.00 emu/g,0.48 emu/g,,10.1016/j.jallcom.2017.03.041,True
LaFe0.9Co0.1O3,390.0,,,Orthorhombic,Perovskite,"{'a': '5.541(2) Å', 'b': '7.829(2) Å', 'c': '5.545(3) Å'}",Pnma,620 Oe,,0.98 emu/g,0.41 emu/g,,10.1016/j.jallcom.2017.03.041,True
LaFe10.1Ga2.9C,410.0,,,Tetragonal,Derivative of cubic NaZn13-type,"{'a': '8.403 Å', 'c': '11.689 Å'}",I4/mcm,,"2.0 μB (4.2 K), 1.9 μB (4.2 K), 1.5 μB (295 K)",,,,10.1016/j.jmmm.2005.09.003,True
LaFe6.5Ga6.5C,,90.0,,Tetragonal,Derivative of cubic NaZn13-type,"{'a': '8.421 Å', 'c': '11.857 Å'}",I4/mcm,,"0.5 μB (4.2 K), 1.1 μB (200 kOe)",,,,10.1016/j.jmmm.2005.09.003,True
LaFe11.3Co0.6Si1.1,259.0,,,Cubic NaZn13-type,Cubic,,Fm3c,,"2.4 μB (FeI) at 2 K, 2.90 μB (FeII) at 2 K",,,,10.1016/j.physb.2006.05.043,True
Gd5Si2Ge2,277.0,,,,,,,,,,,,10.1016/j.physb.2006.05.043,
LaFe11.2Co0.7Si1.1,274.0,,,,,,,,,,,,10.1016/j.physb.2006.05.043,
LaFe11.4Si1.6,211.0,,,Cubic,NaZn13-type,{'a': '11.52 Å'},,,24.14 μB/f.u.,,,,10.1016/j.jmmm.2009.10.043,True
LaFe11.5Al1.5B0.1,178.0,,,Cubic,NaZn13-type,,,,,,,,10.1016/j.jallcom.2015.07.133,True
LaFe11.5Al1.5B0.2,183.0,,,Cubic,NaZn13-type,,,,,,,,10.1016/j.jallcom.2015.07.133,True
LaFe11.5Al1.5B0.3,189.0,,,Cubic,NaZn13-type,,,,,,,,10.1016/j.jallcom.2015.07.133,True
LaFe11.5Al1.5C0.1,191.0,,,Cubic,NaZn13-type,,,,,,,,10.1016/j.jallcom.2015.07.133,True
LaFe11.5Al1.5C0.2,226.0,,,Cubic,NaZn13-type,,,,,,,,10.1016/j.jallcom.2015.07.133,True
LaFe11.5Al1.5C0.5,262.0,,,Cubic,NaZn13-type,,,,,,,,10.1016/j.jallcom.2015.07.133,True
La0.96Fe10.98Si1.98B0.09,211.0,,,NaZn13-type,Cubic,{'a': '11.4672'},,,,,,,10.1016/j.jmmm.2009.10.042,True
La0.98Fe10.84Si2.08B0.11,230.0,,,NaZn13-type,Cubic,{'a': '11.4655'},,,,,,,10.1016/j.jmmm.2009.10.042,True
LaFe11.5Si1.5,194.0,,,Cubic NaZn13-type,Cubic,{'a': '11.4685 Å'},Fm-3c,,,,,,10.1016/j.jallcom.2011.02.124,True
LaFe11.5Si1.5H2.0,356.0,,,Cubic NaZn13-type,Cubic,{'a': '11.6068 Å'},Fm-3c,,,,,,10.1016/j.jallcom.2011.02.124,True
LaFe11.6Si1.4B0.3,200.0,,,Cubic NaZn13-type,,,,,,,,,10.1016/j.matdes.2017.05.016,True
LaFe11.6Si1.4B0.2,195.0,,,Cubic NaZn13-type,,,,,,,,,10.1016/j.matdes.2017.05.016,True
LaFe11.6Si1.4B0,195.0,,,Cubic NaZn13-type,,,,,,,,,10.1016/j.matdes.2017.05.016,True
LaFe11Co0.8Si1.2,283.0,,,,,,,,,,,,10.1016/j.scriptamat.2013.06.009,True
LaFe12B6,,36.0,,Rhombohedral,SrNi12B6-type,"{'a': '9.631 Å', 'c': '7.612 Å'}",R-3m,,,18.55 μB/f.u. (saturation at 10.5 T),,,10.1016/j.jallcom.2016.07.124,True
LaFeO3,,,,Perovskite,Orthorhombic,,Pbnm,,,,,,10.1016/j.tsf.2004.10.056,True
LaMn0.5Co0.5O3,225.0,,,Rhombohedral,Rhombohedral,{'a': '5.40 Å'},,,,,,,10.1016/S0167-577X(00)00182-8,True
LaMn0.5Co0.5O3,150.0,,,Orthorhombic,Orthorhombic,"{'a': '5.481 Å', 'b': '5.530 Å', 'c': '7.774 Å'}",,,,,,,10.1016/S0167-577X(00)00182-8,True
LaMn0.6Co0.4O3,217.0,,,Perovskite,,,,5000 Oe at 5 K,2.31 μB,,,,10.1016/j.jmmm.2009.03.033,True
LaMn0.5Co0.5O3,225.0,,,Perovskite,,,,,2.54 μB,,,,10.1016/j.jmmm.2009.03.033,True
LaMn0.5Fe0.5O3,380.0,,,Perovskite,,,,,,,,,10.1016/j.jmmm.2007.02.003,False
LaMn0.9Fe0.1O3,135.7,,140 K,Rhombohedral,Perovskite,,R-3c,,,,,,10.1016/j.ssc.2013.06.009,True
LaMnO3,,140.0,,Orthorhombic,Perovskite,,,,,,,,10.1016/j.ssc.2013.06.009,False
LaMn2Si2,310.0,460.0,,ThCr2Si2-type,Body-centered tetragonal,"{'a': '4.1153 Å', 'c': '10.6108 Å'}",I4/mmm,,,,,,10.1016/j.physb.2004.04.066,True
LaMn1.8Co0.2Si2,260.0,,,ThCr2Si2-type,Body-centered tetragonal,"{'a': '4.1007 Å', 'c': '10.5518 Å'}",I4/mmm,,,,,,10.1016/j.physb.2004.04.066,True
LaMn1.7Co0.3Si2,230.0,,,ThCr2Si2-type,Body-centered tetragonal,"{'a': '4.0924 Å', 'c': '10.5259 Å'}",I4/mmm,,,,,,10.1016/j.physb.2004.04.066,True
LaMn1.6Co0.4Si2,186.0,,,ThCr2Si2-type,Body-centered tetragonal,"{'a': '4.0890 Å', 'c': '10.4970 Å'}",I4/mmm,,,,,,10.1016/j.physb.2004.04.066,True
LaMn1.4Co0.6Si2,,144.0,,ThCr2Si2-type,Body-centered tetragonal,"{'a': '4.0779 Å', 'c': '10.4331 Å'}",I4/mmm,,,,,,10.1016/j.physb.2004.04.066,True
LaMn1.2Co0.8Si2,,103.0,,ThCr2Si2-type,Body-centered tetragonal,"{'a': '4.0668 Å', 'c': '10.3710 Å'}",I4/mmm,,,,,,10.1016/j.physb.2004.04.066,True
LaMn2Ge2,326.0,,,ThCr2Si2-type tetragonal,Tetragonal,"{'a': '4.195 Å', 'c': '10.980 Å'}",,1065 Oe,3.35 μB/f.u.,,,,10.1016/j.jmmm.2008.05.021,True
LaMn2Si2,305.0,470.0,,ThCr2Si2-type,Tetragonal,"{'a': '4.114 Å', 'c': '10.617 Å'}",I4/mmm,,1.43 μB/Mn at 4 K,,,1.73×10^−6 μB/(Oe f.u.) at 4 K,10.1016/S0921-4526(02)01196-1,True
LaMnO3,,140.0,,,,,,,,,,,10.1016/j.jmmm.2009.04.012,False
La0.91MnO3.003,236.0,,,Rhombohedral,,,,,,,,,10.1016/j.jallcom.2004.04.012,True
La0.957Mn0.957O3.043,148.0,,,Rhombohedral,,,,,,,,,10.1016/j.jallcom.2004.04.012,True
LaMn0.9O3.061,93.0,,,Orthorhombic,,,,,,,,,10.1016/j.jallcom.2004.04.012,True
LaMnO2.996,143.0,43.0,,Orthorhombic,,,,,,,,,10.1016/j.jallcom.2004.04.012,True
LaMn0.9O2.853,,130.0,,Orthorhombic,,,,,,,,,10.1016/j.jallcom.2004.04.012,True
La0.91MnO3.039,225.0,,,Rhombohedral,,,,,,,,,10.1016/j.jallcom.2004.04.012,True
La0.9789Mn0.881O3.0211,,30.0,,Rhombohedral,,,,,,,,,10.1016/j.jallcom.2004.04.012,True
LaMn0.9O2.94,,91.0,,Orthorhombic,,,,,,,,,10.1016/j.jallcom.2004.04.012,True
LaMnOP,,375.0,,Layered,Tetragonal,"{'a': '0.4091', 'b': '0.4091', 'c': '0.8259'}",P4/nmm,,"2.1 μB (FM/FM), 3.9 μB (AFM/AFM), 2.26 μB (Exp.)",,,,10.1016/j.mseb.2010.02.007,True
MnP,291.0,,,3D Network,Orthorhombic,"{'a': '0.5263', 'b': '0.3209', 'c': '0.5864'}",,,"2.0 μB (FM), 0 μB (AFM(NM)), 2.9 μB (Exp.)",,,,10.1016/j.mseb.2010.02.007,True
LaMnSi2,362.0,,,Orthorhombic,,,Cmcm,,,,,,10.1016/j.jallcom.2006.09.152,True
MnRhP,400.0,,,Hexagonal,Fe2P-type,,,,3 μB per molecule,,,,10.1016/j.jallcom.2006.09.152,False
LaNi3.55Mn0.4Al0.3Co0.75,,,-102 K,,,,,,5.05 μB,1.22 μB/mole,,0.91 emu/mol,10.1016/j.jmmm.2004.09.122,True
LaNi3.55Mn0.4Al0.3Co0.4Fe0.35,67.0,,55 K,,,,,,5.96 μB,2.24 μB/mole,,2.04 emu/mol,10.1016/j.jmmm.2004.09.122,True
LaNi3.55Mn0.4Al0.3Co0.2Fe0.55,100.0,,126 K,,,,,,6.82 μB,,,2.83 emu/mol,10.1016/j.jmmm.2004.09.122,True
LaNi3.55Mn0.4Al0.3Fe0.75,140.0,,155 K,,,,,,6.52 μB,3.27 μB/mole,,4.15 emu/mol,10.1016/j.jmmm.2004.09.122,True
Ni0.9Co0.1,760.0,,,,,,,,,70.2 uem/g,,,10.1016/j.jmmm.2004.09.122,True
Ni0.83Co0.17,842.0,,,,,,,,,79.7 uem/g,,,10.1016/j.jmmm.2004.09.122,True
Ni0.9Fe0.1,760.0,,,,,,,,,81.9 uem/g,,,10.1016/j.jmmm.2004.09.122,True
Ni0.85Fe0.15,804.0,,,,,,,,,95.0 uem/g,,,10.1016/j.jmmm.2004.09.122,True
Ni0.83Fe0.17,828.0,,,,,,,,,97.6 uem/g,,,10.1016/j.jmmm.2004.09.122,True
Ni0.83Co0.9Fe0.08,858.0,,,,,,,,,90.3 uem/g,,,10.1016/j.jmmm.2004.09.122,True
LaNi3.55Mn0.4Al0.3Fe0.75,140.0,,,,,,,,,98.4 emu/g at 300 K,,,10.1016/S0925-8388(02)01220-3,True
Ni3.55Fe0.75,820.0,,,,,,,,,,,,10.1016/S0925-8388(02)01220-3,False
La0.7Sr0.3MnO3,360.0,,,,,,,,,,,,10.1016/j.physc.2010.06.012,True
LaSr2Mn2O7,,170.0,,,,,,,,,,,10.1016/S0304-8853(01)00487-5,False
LaSr2Mn2O7,320.0,,,Ruddlesden-Popper,,,,,,,,,10.1016/S0925-8388(01)01226-9,True
LaSr2Mn1.99Cr0.01O7,320.0,,,Ruddlesden-Popper,,,,,,,,,10.1016/S0925-8388(01)01226-9,True
LaSr2Mn1.97Cr0.03O7,320.0,,,Ruddlesden-Popper,,,,,,,,,10.1016/S0925-8388(01)01226-9,True
LaSr2Mn1.9Cr0.1O7,320.0,,,Ruddlesden-Popper,,,,,,,,,10.1016/S0925-8388(01)01226-9,True
La0.99Y0.01Sr2Mn2O7,320.0,,,Ruddlesden-Popper,,,,,,,,,10.1016/S0925-8388(01)01226-9,True
La0.97Y0.03Sr2Mn2O7,320.0,,,Ruddlesden-Popper,,,,,,,,,10.1016/S0925-8388(01)01226-9,True
La0.9Y0.1Sr2Mn2O7,320.0,,,Ruddlesden-Popper,,,,,,,,,10.1016/S0925-8388(01)01226-9,True
LaSrCoRuO6,,87.0,-49 K,Monoclinic,,"{'a': '5.5847 Å', 'b': '5.5592 Å', 'c': '7.8674 Å'}",P21/n,,5.47 μB/f.u.,,,,10.1016/j.jmmm.2010.07.030,True
LaSrCoRuO6,,,-2.5 K,Monoclinic,,"{'a': '5.5891 Å', 'b': '5.5540 Å', 'c': '7.8787 Å'}",P21/n,,5.43 μB/f.u.,,,,10.1016/j.jmmm.2010.07.030,True
LaVO3,,140.0,,Orthorhombic,Monoclinic,{'a': '3.931 Å'},,,,,,,10.1016/j.jpcs.2005.06.005,True
La0.85Sr0.15MnO3,241.0,,,Orthorhombic,Pseudo-cubic,,,,,,,,10.1016/S0921-4526(02)00829-3,True
FeCr2S4,167.0,,,Cubic,Spinel,,,,,,,,10.1016/S0921-4526(02)00829-3,True
LaFe11.6Co0.4Si1,286.0,,,,,,,,,,,,10.1016/j.jmmm.2014.08.074,True
LaFe11.6Co0.4Si1,293.0,,,,,,,,,,,,10.1016/j.jmmm.2014.08.074,True
Gd,294.0,,,,,,,,,,,,10.1016/j.jmmm.2014.08.074,False
Li0.50Fe2.50O4,685.0,,,Spinel,Primitive cubic,,P4332,,,,,,10.1016/S0925-8388(01)01885-0,True
Li0.5Fe2.1Cr0.4O4,500.0,,,Spinel,,,,,,37.0 - 57.0 emu/g,,,10.1016/S0167-577X(02)01266-1,True
Li0.5Fe2.5O4,926.15,,,Spinel,,,,"105 Oe (as-received), 175 Oe (annealed at 650 °C)",,"13 emu/g (as-received), 71 emu/g (annealed at 650 °C)","1.0 emu/g (as-received), 21.2 emu/g (annealed at 650 °C)",,10.1016/j.jallcom.2004.11.049,True
Li0.5Fe2.5O4,933.15,,,Inverse Spinel,,,,,,,,,10.1016/j.snb.2008.02.047,True
Li0.5Sm0.05Fe2.45O4,933.15,,,Inverse Spinel,,,,,,,,,10.1016/j.snb.2008.02.047,True
Li0.5Sm0.1Fe2.4O4,933.15,,,Inverse Spinel,,,,,,,,,10.1016/j.snb.2008.02.047,True
Li0.5Sm0.2Fe2.3O4,933.15,,,Inverse Spinel,,,,,,,,,10.1016/j.snb.2008.02.047,True
Li2FeSiO4,,25.0,-93.5K,Orthorhombic,Orthorhombic,"{'a': '6.263 Å', 'b': '5.331 Å', 'c': '5.015 Å'}",Pmn21,,5.68 μB,,,4.13 emu K mol−1,10.1016/j.jpowsour.2006.03.023,True
Li2CoGeO4,,13.5,,,,,,,,,,,10.1016/j.jpowsour.2006.03.023,
Li2O,,38.0,-58 K,fcc,,,,,,,,-1.4 × 10^-6 emu/g,10.1016/S0168-583X(99)00662-X,True
LiCo0.2Ni0.8O2,95.0,,,α-NaFeO2-type,Rhombohedral,"{'a': '2.88 Å', 'c': '5 Å'}",R3̄m,,,"11.76 emu/g at 4 K, 11.33 emu/g at 40 K, 7.29 emu/g at 60 K, 1.06 emu/g at 100 K",,,10.1016/S0167-2738(02)00198-4,True
LiCu2O2,,24.1,,Orthorhombic,,"{'a': '5.72 Å', 'b': '2.86 Å', 'c': '12.41 Å'}",Pnma (62),,,,,,10.1016/j.jpcs.2010.10.042,True
LiNi0.08Cu1.92O2,,17.0,,,,,,,,,,,10.1016/j.jpcs.2010.10.042,True
LiZn0.07Cu1.93O2,,19.0,,,,,,,,,,,10.1016/j.jpcs.2010.10.042,True
LiFePO4,,51.76,-109.702 K,Olivine,Orthorhombic,"{'a': '10.324 Å', 'b': '6.005 Å', 'c': '4.692 Å'}",Pnma,,5.65 μB,,,3.983 emu K mol−1,10.1016/j.solidstatesciences.2015.07.011,True
LiTi0.046Fe0.953PO4,,51.83,-110.619 K,Olivine,Orthorhombic,"{'a': '10.321 Å', 'b': '6.001 Å', 'c': '4.689 Å'}",Pnma,,5.67 μB,,,3.921 emu K mol−1,10.1016/j.solidstatesciences.2015.07.011,True
LiV0.065Fe0.947PO4,,51.76,-93.672 K,Olivine,Orthorhombic,"{'a': '10.317 Å', 'b': '5.998 Å', 'c': '4.694 Å'}",Pnma,,5.30 μB,,,3.390 emu K mol−1,10.1016/j.solidstatesciences.2015.07.011,True
LiV0.069Ti0.025Fe0.905PO4,,51.74,-84.368 K,Olivine,Orthorhombic,"{'a': '10.315 Å', 'b': '5.997 Å', 'c': '4.693 Å'}",Pnma,,5.28 μB,,,3.309 emu K mol−1,10.1016/j.solidstatesciences.2015.07.011,True
LiFe2P3O10,,19.0,-0.3K,Monoclinic,,"{'a': '4.597Å', 'b': '8.566Å', 'c': '9.051Å'}",P21/m,,5.51μB,,,,10.1016/j.electacta.2009.04.050,True
LiFePO4,,52.0,-80K,,,,,,5.22μB,,,,10.1016/j.electacta.2009.04.050,False
LiFeP2O7,,27.0,-58K,,,,,,5.99μB,,,,10.1016/j.electacta.2009.04.050,False
LiFe5O8,,905.0,,Cubic Spinel,Cubic,{'a': '0.8336 nm'},P433 or P413,40.0 Oe,,64.4 emu/g,,,10.1016/j.jmmm.2004.11.244,True
LiFeO2,,20.0,,α-NaFeO2,,"{'a': '0.29497 nm', 'c': '1.45327 nm'}",,,,,,,10.1016/S0304-8853(00)00728-9,True
LiFe0.4Co0.6O2,,4.0,,α-NaFeO2,,,,,,,,,10.1016/S0304-8853(00)00728-9,True
LiFe0.2Co0.8O2,,4.0,,α-NaFeO2,,,,,,,,,10.1016/S0304-8853(00)00728-9,True
LiFePO4,,50.0,-100 K,Olivine,,,,401.81 G,,,,,10.1016/j.cplett.2015.07.007,True
FePO4,,52.0,,,,,,,,,,,10.1016/j.cplett.2015.07.007,True
Mn0.8Fe0.2PO4,,,81 K,Olivine,Orthorhombic,"{'a': '10.334 Å', 'b': '6.006 Å', 'c': '4.703 Å'}",Pnma,,4.7 μB,,,,10.1016/j.jpowsour.2008.12.096,True
LiMn1.5Ni0.5O4,127.0,,,Cubic Spinel,Cubic,{'a': '0.8167 nm'},,,,97 emu/g at 4.2 K,,,10.1016/j.ssi.2016.01.037,True
LiMn1.6Ni0.4O4,103.0,,,Cubic Spinel,Cubic,{'a': '0.8175 nm'},,,,79 emu/g at 4.2 K,,,10.1016/j.ssi.2016.01.037,True
LiMn1.82Cr0.18O4,,42.0,,Spinel,Cubic,{'a': '8.2350 Å'},Fd3̄m,1.7 kOe,4.36 μB,,,,10.1016/j.jmmm.2007.09.011,True
LiMnO2,118.0,261.0,,Orthorhombic,Rock salt structure with distorted cubic close-packed oxygen anion array,,Pmnm (D2h^13),,,,,,10.1016/j.ssi.2010.08.005,True
LiMnPO4,,43.0,-87 K,Olivine-type,Orthogonal,"{'a': '10.4447 Å', 'b': '6.1018 Å', 'c': '4.7431 Å'}",Pnma,1000 Oe,0.01 μB/Mn,0.145 emu/mol at 2 K,60 emu/mol,Curie constant C = 4.23 emuK/mol,10.1016/j.jpcs.2004.06.002,True
LiFePO4,,50.0,-115 K,Olivine-type,Orthogonal,,Pnma,,,,,Curie constant C = 4.28 emuK/mol,10.1016/j.jpcs.2004.06.002,True
LiNiO2,8.0,,,Rhombohedral,Trigonal,{'a': '2.878 Å'},R-3m,,,,,,10.1016/S0167-2738(02)00305-3,True
Li1.01NiO2,20.0,,,Rhombohedral,Trigonal,{'a': '2.878 Å'},R-3m,,,,,,10.1016/S0167-2738(02)00305-3,True
Li0.81NiO2,17.0,,,Rhombohedral,Trigonal,{'a': '2.878 Å'},R-3m,,,,,,10.1016/S0167-2738(02)00305-3,True
Li0.59NiO2,15.0,,,Rhombohedral,Trigonal,{'a': '2.878 Å'},R-3m,,,,,,10.1016/S0167-2738(02)00305-3,True
CoFe2O4,800.0,,,Spinel,Cubic,{'a': '0.8392-0.8511 nm'},,,,,,,10.1016/j.jcrysgro.2016.09.017,False
MnFe2O4,800.0,,,Spinel,Cubic,{'a': '0.8392-0.8511 nm'},,,,,,,10.1016/j.jcrysgro.2016.09.017,False
NiFe2O4,800.0,,,Spinel,Cubic,{'a': '0.8392-0.8511 nm'},,,,,,,10.1016/j.jcrysgro.2016.09.017,False
GdN,30.0,,,,,,,,,,,,10.1016/j.jcrysgro.2016.09.017,False
LiTiMg ferrite,325.0,,,Spinel,,,,2.54 Oe,,2200 Gauss,0.90,,10.1016/j.jmmm.2010.03.032,True
LiTiSi2O6,,210.0,,Monoclinic,,,,,,,,,10.1016/j.jmmm.2003.12.013,True
NaTiSi2O6,,230.0,,Monoclinic,,,,,,,,,10.1016/j.jmmm.2003.12.013,True
LiVSi2O6,,22.0,,Monoclinic,,,,,,,,,10.1016/j.jmmm.2003.12.013,True
NaVSi2O6,,19.0,,Monoclinic,,,,,,,,,10.1016/j.jmmm.2003.12.013,True
LiCrSi2O6,,11.0,,Monoclinic,,,,,,,,,10.1016/j.jmmm.2003.12.013,True
NaCrSi2O6,,3.4,-1.8,Monoclinic,,,,,,,,,10.1016/j.jmmm.2003.12.013,True
LiVO2,,,-1549 K,Rhombohedral,Hexagonal,"{'a': '2.83 Å', 'c': '14.87 Å'}",R-3m,,3.35 μB,,,,10.1016/j.materresbull.2004.03.024,True
LiVOPO4,,14.0,-24 K,Triclinic,,"{'a': '6.731 Å', 'b': '7.202 Å', 'c': '7.923 Å'}",P -1,,1.737 μB,,,,10.1016/j.solidstatesciences.2008.01.028,True
La0.7Pb0.3Mn0.99Fe0.01O3,345.0,,,Perovskite,,,R-3c,,3.28 μB/fu,,,,10.1016/j.jnoncrysol.2006.12.118,True
La0.7Pb0.3Mn0.95Fe0.05O3,295.0,,,Perovskite,,,R-3c,,3.30 μB/fu,,,,10.1016/j.jnoncrysol.2006.12.118,True
La0.7Pb0.3Mn0.9Fe0.1O3,215.0,,,Perovskite,,,R-3c,,2.79 μB/fu,,,,10.1016/j.jnoncrysol.2006.12.118,True
La0.7Pb0.3Mn0.8Fe0.2O3,150.0,,,Perovskite,,,R-3c,,1.98 μB/fu,,,,10.1016/j.jnoncrysol.2006.12.118,True
La0.7Pb0.3Mn0.7Fe0.3O3,130.0,,,Perovskite,,,R-3c,,1.15 μB/fu,,,,10.1016/j.jnoncrysol.2006.12.118,True
La0.7Sr0.3Mn0.99Fe0.01O3,353.0,,,Perovskite,,,R-3c,,3.65 μB/fu,,,,10.1016/j.jnoncrysol.2006.12.118,True
La0.7Sr0.3Mn0.95Fe0.05O3,317.0,,,Perovskite,,,R-3c,,3.28 μB/fu,,,,10.1016/j.jnoncrysol.2006.12.118,True
La0.7Sr0.3Mn0.9Fe0.1O3,250.0,,,Perovskite,,,R-3c,,3.03 μB/fu,,,,10.1016/j.jnoncrysol.2006.12.118,True
La0.7Sr0.3Mn0.8Fe0.2O3,180.0,,,Perovskite,,,R-3c,,2.10 μB/fu,,,,10.1016/j.jnoncrysol.2006.12.118,True
La0.7Sr0.3Mn0.7Fe0.3O3,34.0,,,Perovskite,,,R-3c,,1.05 μB/fu,,,,10.1016/j.jnoncrysol.2006.12.118,True
Metallic Fe,1043.15,,,Body-centered cubic,Body-centered cubic,{'a': '2.866 Å'},Im-3m,,,,,,10.1016/j.jas.2007.10.004,True
U2Fe13.6Si3.4,530.0,,,Th2Ni17-type,Hexagonal,,P63/mmc,,0.2 μB/U,,,,10.1016/S0304-8853(02)01121-6,True
U2Fe15Ge2,540.0,,,Th2Ni17-type,Hexagonal,,P63/mmc,,27.5 μB per formula unit,,,,10.1016/S0304-8853(02)01121-6,True
Lu2Fe17,278.0,278.0,,Hexagonal,Th2Ni17-type,"{'a': '8.3946 Å', 'c': '8.2926 Å'}",P63/mmc,,,,,,10.1016/j.jmmm.2005.10.202,True
Lu2Fe17H0.80,290.0,,,Hexagonal,Th2Ni17-type,"{'a': '8.4126 Å', 'c': '8.2886 Å'}",P63/mmc,,,,,,10.1016/j.jmmm.2005.10.202,True
Lu2Fe16Si,401.0,,,Hexagonal,Th2Ni17-type,"{'a': '8.3799 Å', 'c': '8.2769 Å'}",P63/mmc,,,,,,10.1016/j.jmmm.2005.10.202,True
Lu2Fe16SiH0.81,413.0,,,Hexagonal,Th2Ni17-type,"{'a': '8.3987 Å', 'c': '8.2712 Å'}",P63/mmc,,,,,,10.1016/j.jmmm.2005.10.202,True
Lu2Fe16SiH1.58,438.0,,,Hexagonal,Th2Ni17-type,"{'a': '8.4129 Å', 'c': '8.2745 Å'}",P63/mmc,,,,,,10.1016/j.jmmm.2005.10.202,True
Lu2Fe15Si2,460.0,,,Hexagonal,Th2Ni17-type,"{'a': '8.3677 Å', 'c': '8.2724 Å'}",P63/mmc,,,,,,10.1016/j.jmmm.2005.10.202,True
Lu2Fe15Si2H1.04,471.0,,,Hexagonal,Th2Ni17-type,"{'a': '8.3853 Å', 'c': '8.2681 Å'}",P63/mmc,,,,,,10.1016/j.jmmm.2005.10.202,True
Lu2Fe17,130.0,274.0,,Hexagonal,Th2Ni17-type,"{'a': '839.5 pm', 'c': '829.4 pm'}",,,35 μB/f.u.,,,,10.1016/j.intermet.2010.03.008,True
Lu2Fe16.5Ru0.5,,208.0,,Hexagonal,Th2Ni17-type,"{'a': '840.6 pm', 'c': '830.2 pm'}",,,34 μB/f.u.,,,,10.1016/j.intermet.2010.03.008,True
Lu2Fe16Ru,,120.0,,Hexagonal,Th2Ni17-type,"{'a': '841.0 pm', 'c': '831.2 pm'}",,,28 μB/f.u.,,,,10.1016/j.intermet.2010.03.008,True
Lu2Fe17,130.0,274.0,,Hexagonal,Th2Ni17 type,"{'a': '839.5 pm', 'c': '829.4 pm'}",,,35 μB/f.u.,,,,10.1016/j.jallcom.2009.11.102,True
Lu2Fe16.5Ru0.5,,208.0,,Hexagonal,Th2Ni17 type,"{'a': '840.7 pm', 'c': '830.2 pm'}",,,30 μB/f.u.,,,,10.1016/j.jallcom.2009.11.102,True
Lu2Fe16.5Ru0.5H0.4,272.0,,,Hexagonal,Th2Ni17 type,"{'a': '841.7 pm', 'c': '830.8 pm'}",,,31.5 μB/f.u.,,,,10.1016/j.jallcom.2009.11.102,True
Lu2Fe16.5Ru0.5H0.6,290.0,,,Hexagonal,Th2Ni17 type,"{'a': '842.4 pm', 'c': '831.0 pm'}",,,32 μB/f.u.,,,,10.1016/j.jallcom.2009.11.102,True
Lu2Fe17,298.0,270.0,,Hexagonal,,"{'a': '8.388 Å', 'c': '8.284 Å'}",,,1.62 μB,,,,10.1016/S0304-8853(02)01147-2,True
Lu1.77Fe17.46,,267.0,,,,,,,,,,,10.1016/S0304-8853(02)01147-2,True
Yb2Fe3O7,,265.0,,Rhombohedral,Hexagonal,"{'a': '3.4733 Å', 'c': '28.3480 Å'}",P63/mmc,,,,,,10.1016/j.ssc.2013.08.030,True
Lu2Fe3O7,,270.0,,Rhombohedral,Hexagonal,"{'a': '3.4551 Å', 'c': '28.4347 Å'}",P63/mmc,20-30 kOe,,,,,10.1016/j.ssc.2013.08.030,True
Bi0.98Lu0.02FeO3,,647.0,,Rhombohedral,,,R3c,,,,,,10.1016/j.mseb.2015.06.002,True
Bi0.96Lu0.04FeO3,575.0,647.0,,Rhombohedral,,,R3c,,,,,,10.1016/j.mseb.2015.06.002,True
Bi0.95Lu0.05FeO3,575.0,647.0,,Rhombohedral,,,R3c,,0.67 emu/g,,,,10.1016/j.mseb.2015.06.002,True
Lu3Fe5O12,575.0,,,Garnet,,,,,,,,,10.1016/j.mseb.2015.06.002,True
LuCu3Mn4O12,398.0,,,Body-centered cubic,,{'a': '7.2870 Å'},Im 3̄ (No. 204),,10 μB per formula unit,,,,10.1016/j.jmmm.2010.09.033,False
CaCu3Mn4O12,355.0,,,Perovskite-like,,,Im 3̄ (No. 204),,9.0 μB per formula unit,,,,10.1016/j.jmmm.2010.09.033,True
LuFe10Si2,540.0,,,Tetragonal,ThMn12 type,"{'a': '837.7 pm', 'c': '474.2 pm'}",,,18.0 μB per formula unit (at 4.2 K),,,,10.1016/S0925-8388(03)00014-8,True
LuFe2O4,,250.0,,Rhombohedral,Triangular,,R-3m,,,,,,10.1016/j.jmmm.2006.10.330,True
LuFeCuO4,,50.0,,,Triangular,,,,,,,,10.1016/j.jmmm.2006.10.330,True
YMn6Ge6,,482.0,,HfFe6Ge6-type,Hexagonal,,,,12 μB/f.u. (saturation above 33T),,,,10.1016/j.jallcom.2005.04.112,True
LuMn6Ge6,,527.0,,HfFe6Ge6-type,Hexagonal,,,,"9 μB/f.u. (at 50T, not saturated)",,,,10.1016/j.jallcom.2005.04.112,True
ScMn6Ge6,,516.0,,HfFe6Ge6-type,Hexagonal,,,,,,,,10.1016/j.jallcom.2005.04.112,False
ScMn6Sn5.45In0.55,356.0,,,HfFe6Ge6-type,,,,,,,,,10.1016/j.jmmm.2004.07.037,True
YMn6Sn5.65In0.35,321.0,,,HfFe6Ge6-type,,,,,,,,,10.1016/j.jmmm.2004.07.037,True
LuMn6Sn5.1In0.9,293.0,,,HfFe6Ge6-type,,,,,,,,,10.1016/j.jmmm.2004.07.037,True
HoNi2B2C,,5.3,,,,,,,,,,,10.1016/j.physc.2007.03.166,True
TmNi2B2C,,1.5,,,,,,,,,,,10.1016/j.physc.2007.03.166,True
TmSnGe,,,0 K,Orthorhombic,Cmcm,"{'a': '4.2029 Å', 'b': '15.9695 Å', 'c': '4.0211 Å'}",Cmcm,,7.61 μB,,,,10.1016/j.jallcom.2014.10.143,True
MM2.5Fe79B18.5,668.0,,,Amorphous,,,,,,,,,10.1016/j.physb.2004.09.056,True
Mg1.2Fe1.8O3.9,493.15,,,,,,,16 μT,,1.25 μAm^2,7.8 nAm^2,,10.1016/j.jcrysgro.2010.12.054,True
CoCr2O4,97.0,,,Normal Spinel,Cubic,{'a': '8.3310 Å'},Fd3m (227),,,,,,10.1016/j.jmmm.2017.03.002,True
MgCr2O4,,15.0,,Normal Spinel,Cubic,{'a': '8.3231 Å'},Fd3m (227),,,,,,10.1016/j.jmmm.2017.03.002,True
Co0.8Mg0.2Cr2O4,65.0,,,Normal Spinel,Cubic,,Fd3m (227),,,,,,10.1016/j.jmmm.2017.03.002,True
Co0.6Mg0.4Cr2O4,45.0,,,Normal Spinel,Cubic,,Fd3m (227),,,,,,10.1016/j.jmmm.2017.03.002,True
Co0.4Mg0.6Cr2O4,,15.0,,Normal Spinel,Cubic,,Fd3m (227),,,,,,10.1016/j.jmmm.2017.03.002,True
Mg0.2Cu0.3Zn0.5Fe2O4,520.0,,,Single-phase ferrite,,{'a': '8.438 Å'},,,,,,,10.1016/j.jmmm.2011.06.020,True
CuO,,230.0,,Monoclinic,,"{'a': '0.469 nm', 'b': '0.343 nm', 'c': '0.513 nm'}",,,,,,,10.1016/j.physleta.2010.10.065,False
Mn3O4,43.0,,,,,,,,,,,,10.1016/j.physleta.2010.10.065,False
CuMn2O4,,30.0,,,,,,,,,,,10.1016/j.physleta.2010.10.065,False
MnSb,587.0,,,NiAs-type,Hexagonal,,,,,30 emu/g,,,10.1016/j.jmmm.2016.10.093,True
MnAlGe,520.0,,,C38,,,,,,,,,10.1016/j.scriptamat.2016.01.045,True
