Repository: MaMMoS-project/ML-models

# ML-models
Collection of various ML models developed for the MaMMoS project

Models are organized in different folders of this repository:


- ./beyond-stoner-wolfarth:

   ML models to replace single-grain micromagnetics simulations by ML predictions for:

   -- ./beyond-stoner-wolfarth/single-grain-easy-axis-model:
      where the H and K1 vector are aligned along the z-axis of the simulation cube
      This model predicts Mr, Hc, and BHmax from a, k1, and Ms
      Current model version: v1.0

   -- ./inverse-beyond-stoner-wolfarth/single-grain-easy-axis-model:
      where the H and K1 vector are aligned along the z-axis of the simulation cube

File: compound-to-experimental-tc/data/MagneticMaterials_All.csv (part 37 of 94)
Material_Name,Curie,Neel,Curie_Weiss,Crystal_Structure,Lattice_Structure,Lattice_Parameters,Space_Group,Coercivity,Magnetic_Moment,Magnetization,Remanence,Susceptibility,DOI,Experimental
Ga0.9375Mn0.0625N,400.0,,,Wurtzite,Hexagonal,"{'a': '3.189 Å', 'c': '5.185 Å'}",,,4 μB per Mn atom,,,,10.1016/j.jmmm.2011.09.017,False
Ga0.875Mn0.125N,400.0,,,Wurtzite,Hexagonal,"{'a': '3.189 Å', 'c': '5.185 Å'}",,,4 μB per Mn atom,,,,10.1016/j.jmmm.2011.09.017,False
Al0.9375Mn0.0625N,300.0,,,Wurtzite,Hexagonal,"{'a': '3.112 Å', 'c': '4.982 Å'}",,,4 μB per Mn atom,,,,10.1016/j.jmmm.2011.09.017,False
Al0.875Mn0.125N,300.0,,,Wurtzite,Hexagonal,"{'a': '3.112 Å', 'c': '4.982 Å'}",,,4 μB per Mn atom,,,,10.1016/j.jmmm.2011.09.017,False
BiFe0.95Mn0.05O3,,650.0,,Orthorhombic,,,Pbam,"{'10 K': '299 Oe', '105 K': '210 Oe', '200 K': '137 Oe'}",{'10 K': '2.75 emu/g'},,,,10.1016/j.cap.2010.12.034,True
BiFe0.9Mn0.1O3,,650.0,,Orthorhombic,,,Pbam,"{'10 K': '196 Oe', '105 K': '100 Oe', '200 K': '36 Oe'}",{'10 K': '0.348 emu/g'},,,,10.1016/j.cap.2010.12.034,True
Si0.925Mn0.075,50.0,,,Single phase,,,,19.9 kA/m,,53 kA/m,,,10.1016/j.physb.2009.02.001,True
Si0.887Mn0.113,30.0,,,SiMn compound,,,,19.9 kA/m,,42 kA/m,,,10.1016/j.physb.2009.02.001,True
Mn4Si7,40.0,,,,,,,,,,,,10.1016/j.jallcom.2013.09.068,True
Zn0.98Mn0.02O,420.0,,,Hexagonal,,,,"600 Oe at 5 K, 300 Oe at 20 K, 30 Oe at 40 K",0.16 μB per Mn ion,,,,10.1016/j.jmmm.2004.04.028,True
Zn0.978Mn0.022O,400.0,,,Hexagonal,,,,,,,,,10.1016/j.jmmm.2004.04.028,True
Zn0.998Mn0.0125Sn1.00As2.003,329.0,,,Chalcopyrite,Tetrahedral,"{'a': '5.908 Å', 'c': '11.670 Å'}",,18 Oe,3.63 μB per Mn atom,,,,10.1016/S0038-1098(02)00094-7,True
Cd0.8Mn0.2GeP2,320.0,,,Chalcopyrite,,,,,,,,,10.1016/S0038-1098(02)00094-7,
Zn0.94Mn0.06GeP2,312.0,47.0,,Chalcopyrite,,,,,,,,,10.1016/S0038-1098(02)00094-7,
GaMnAs,150.0,,,,,,,,,,,,10.1016/j.physe.2008.01.016,False
Ge0.975Mn0.025,300.0,,,Diamond,Cubic,,,,,,,,10.1016/j.jallcom.2010.08.134,True
Ge0.96Mn0.04,300.0,,,Diamond,Cubic,,,,,,,,10.1016/j.jallcom.2010.08.134,True
Ge0.955Mn0.045,300.0,,,Diamond,Cubic,,,,,,,,10.1016/j.jallcom.2010.08.134,True
Ge0.945Mn0.055,300.0,,,Diamond,Cubic,,,,,,,,10.1016/j.jallcom.2010.08.134,True
Ge0.93Mn0.07,300.0,,,Diamond,Cubic,,,,,,,,10.1016/j.jallcom.2010.08.134,True
Ge0.88Mn0.12,300.0,,,Diamond,Cubic,,,,,,,,10.1016/j.jallcom.2010.08.134,True
Mn5Ge3,300.0,,,Hexagonal,Hexagonal,,,,,,,,10.1016/j.jallcom.2010.08.134,False
Mn0.03Ti0.97O2,680.0,,,Rutile,Tetragonal,"{'a': '0.4604 nm', 'c': '0.2973 nm'}",,,,,,,10.1016/j.tsf.2006.11.188,True
Mn0.05Ti0.95O2,680.0,,,Rutile,Tetragonal,"{'a': '0.4658 nm', 'c': '0.2994 nm'}",,,,,,,10.1016/j.tsf.2006.11.188,True
Mn0.07Ti0.93O2,680.0,,,Rutile,Tetragonal,"{'a': '0.4620 nm', 'c': '0.3124 nm'}",,,,,,,10.1016/j.tsf.2006.11.188,True
Mn0.05Zr0.95O2,380.0,,,Cubic,,{'a': '5.09 Å'},,,13.8 μB/Mn,230 emu/cm3,,,10.1016/j.jmmm.2012.04.047,True
Mn0.06Ge0.94,300.0,,,Polycrystalline,,,,57 Oe,,3.05e-6 emu,,,10.1016/j.ssc.2005.11.008,True
Ga0.94Mn0.06As,110.0,,,,,,,,,,,,10.1016/j.ssc.2005.11.008,
Mn0.06Ge0.94,285.0,,,Single Crystal,,,,,,,,,10.1016/j.ssc.2005.11.008,
Mn0.06Ge0.94,120.0,,,Amorphous,,,,,,,,,10.1016/j.ssc.2005.11.008,
Mn0.15Zn0.18Fe0.67O4,323.15,,,Spinel,,,,,,"165 emu/cm³ at 10°C, 83 emu/cm³ at 30°C",,,10.1016/S0304-8853(01)00671-0,True
Mn0Fe3O4,883.15,,,spinel,cubic,{'a': '8.361'},,nonzero,,86.0 emu/g,,,10.1016/j.jmmm.2012.12.005,True
Mn0.75Fe2.25O4,783.15,,,spinel,cubic,{'a': '8.413'},,zero,,4.6 emu/g,,,10.1016/j.jmmm.2012.12.005,True
Mn0.39Zn0.61F2,,14.42,,,,,,,,,,,10.1016/S0304-8853(00)00848-9,True
Mn0.4Zn0.6Fe2O4,476.0,,,Spinel,Cubic,{'a': '8.329 Å'},,,,,,,10.1016/j.jpcs.2006.11.028,True
Mn0.4Zn0.6In0.5Fe1.5O4,402.0,,,Cubic Spinel,Cubic,{'a': '8.427 Å'},,,,,,,10.1016/j.jpcs.2007.08.014,True
Mn2.05V0.95Al1.00,750.0,,-69 K,L21,Cubic,{'a': '5.84 Å'},,,1.88 μB,,,,10.1016/j.jallcom.2015.12.089,True
Mn1.46Co0.56V1.0Al0.98,423.0,,-98 K,L21,Cubic,{'a': '5.81 Å'},,,0.84 μB,,,,10.1016/j.jallcom.2015.12.089,True
Mn1.0Co0.99V1.0Al1.01,105.0,,-120 K,L21,Cubic,{'a': '5.78 Å'},,,0.07 μB,,,,10.1016/j.jallcom.2015.12.089,True
Mn0.5Zn0.5Fe2O4,374.0,,,Spinel,,,Fd3m,0 Oe,,210 emu/cc,0 emu/cc,,10.1016/j.ssc.2014.02.005,True
Mn0.67Zn0.33Fe2O4,630.0,,,Spinel,FCC,,,"12.5 kA/m (80 nm), 1.5 kA/m (25 nm), 0.8 kA/m (20 nm)",,"49 A m^2/kg (80 nm), 34 A m^2/kg (20 nm)",,,10.1016/j.jpcs.2005.11.015,True
Mn0.6Zn0.4Fe2O4,657.0,,544 K,Spinel,Cubic,,,80 Oe,,112 emu/g,,,10.1016/j.jallcom.2014.03.109,True
Mn0.6Zn0.4Fe2O4,719.0,,641 K,Spinel,Cubic,,,65 Oe,,95.7 emu/g,,,10.1016/j.jallcom.2014.03.109,True
Mn0.81Ni0.19,,440.0,Observed,Face-centred cubic,,,,,(3.3±0.9) μB,,,Observed,10.1016/j.physb.2006.05.078,True
Mn0.89Cu0.11CoGe,238.0,,,Hexagonal Ni2In-type,,"{'a': '4.0972 Å (melt-spun), 4.0805 Å (annealed)', 'c': '5.2826 Å (melt-spun), 5.3271 Å (annealed)'}",P 63/mmc,,,,,,10.1016/j.jallcom.2014.01.023,True
MnNiGe,,346.0,,,,,,,,,,,10.1016/j.jallcom.2014.01.023,False
MnCoGe,345.0,,,,,,,,,,,,10.1016/j.jallcom.2014.01.023,False
Mn0.8Zn0.2Fe2O4,675.0,,,Spinel,Cubic,{'a': '0.836 nm'},,,,49.8 emu/g,,,10.1016/j.mejo.2008.10.003,True
Mn0.8Zn0.2Gd0.01Fe1.99O4,680.0,,,Spinel,Cubic,{'a': '0.836 nm'},,,,55 emu/g,,,10.1016/j.mejo.2008.10.003,True
Mn0.8Zn0.2Gd0.1Fe1.9O4,630.0,,,Spinel,Cubic,{'a': '0.838 nm'},,,,,,,10.1016/j.mejo.2008.10.003,True
Mn0.8Zn0.2Eu0.05Fe1.95O4,630.0,,,Spinel,Cubic,{'a': '0.836 nm'},,,,,,,10.1016/j.mejo.2008.10.003,True
Mn0.975Cr0.025Si,23.6,,,B20 cubic,Cubic,{'a': '4.560 Å'},P213,,,,,,10.1016/j.jmmm.2017.06.067,True
MnSi,29.6,,,B20 cubic,Cubic,{'a': '4.558 Å'},P213,,,,,,10.1016/j.jmmm.2017.06.067,False
Mn0.98Fe0.02P,270.0,,,Orthorhombic B31-type,Orthorhombic,"{'a': '5.91 Å', 'b': '5.26 Å', 'c': '3.18 Å'}",,,,,,,10.1016/j.jallcom.2016.08.190,True
Mn0.98Fe0.02P0.95As0.05,285.0,,,Orthorhombic B31-type,Orthorhombic,"{'a': '5.92 Å', 'b': '5.27 Å', 'c': '3.19 Å'}",,,,,,,10.1016/j.jallcom.2016.08.190,True
Mn0.98Fe0.02P0.9As0.1,295.0,,,Orthorhombic B31-type,Orthorhombic,"{'a': '5.93 Å', 'b': '5.28 Å', 'c': '3.20 Å'}",,,,,,,10.1016/j.jallcom.2016.08.190,True
Mn1.13Ni1.03Fe0.23Ge0.61,186.0,,,Hexagonal,Ni2In-type,"{'a': '4.1524 Å', 'c': '5.4064 Å'}",P 63/mmc,±4.2 mT,,52 A m^2/kg,,,10.1016/j.jallcom.2013.11.063,True
MnNiGe,,346.0,,Orthorhombic,TiNiSi-type,,Pnma,,,,,,10.1016/j.jallcom.2013.11.063,False
MnFeP0.5As0.5,275.0,,,Hexagonal,Fe2P-type,,,,,,,,10.1016/j.solidstatesciences.2014.06.015,True
Mn1.3Fe0.7P0.5As0.5,190.0,90.0,,Hexagonal,Fe2P-type,,,,,,,,10.1016/j.solidstatesciences.2014.06.015,True
Mn1.56Co0.96Ni0.48O4,187.5,,-161.28 to -197.50 K,Cubic Spinel,,{'a': '8.2321-8.3256 Å'},Fd3m,2-13 kOe,0.52-1.92 μB,69-247 emu/cm³,,1.259-4.161 ×10⁻³ emu/cm³ Oe,10.1016/j.apsusc.2009.10.103,True
Mn1.85Co0.15Sb,550.0,120.0,,,,,,,,,,,10.1016/j.apsusc.2009.06.007,True
Mn5Ge3,290.0,,,Hexagonal,Polycrystalline,,,80 mT,,633 kAm^-1,,,10.1016/j.tsf.2016.07.066,True
Mn11Ge8,270.0,150.0,,,Polycrystalline,,,,,,,,10.1016/j.tsf.2016.07.066,True
Mn2BO4,,26.0,"{'Parallel': '-118 K', 'Perpendicular': '-134 K'}",Monoclinic,,"{'a': '9.2934 Å', 'b': '9.5413 Å', 'c': '3.2475 Å'}",P 21/n,,"{'Parallel': '6.25 μB', 'Perpendicular': '6.95 μB'}",,,,10.1016/j.jmmm.2015.05.081,True
Mn2CoAl,890.0,,,Inverse Heusler,Cubic,"{'a': '5.84 Å', 'b': '5.84 Å', 'c': '5.84 Å'}",F4̅3m,,"{'Mn_A(S)': '-3.79 μB', 'Mn_B(S)': '3.46 μB', 'Co(S)': '1.09 μB', 'Mn_B(S-1)': '2.78 μB', 'Mn_A(S-1)': '-1.04 μB', 'Al(S)': '-0.01 μB', 'Al(S-1)': '-0.03 μB', 'Co(S-1)': '1.10 μB'}",,,,10.1016/j.apsusc.2013.07.036,False
Mn2FeB,528.0,,,Hg2CuTi,Cubic,{'a': '5.358 Å'},F-43m (216),,1.116 μB,,,,10.1016/j.intermet.2012.01.004,False
Mn2CoB,1206.0,,,Hg2CuTi,Cubic,{'a': '5.361 Å'},F-43m (216),,2.054 μB,,,,10.1016/j.intermet.2012.01.004,False
Mn2NiB,526.0,,,Hg2CuTi,Cubic,{'a': '5.408 Å'},F-43m (216),,1.766 μB,,,,10.1016/j.intermet.2012.01.004,False
Mn2CoSb,485.0,,,Cubic,f.c.c.,"{'a': '5.9042 Å', 'b': '5.9042 Å', 'c': '5.9042 Å'}",,,3.92 μB,75.34 emu/g,,,10.1016/j.ssc.2006.09.030,True
Mn2CuAl,690.0,,,Cubic,Face-centered cubic,"{'a': '5.95 Å', 'b': '5.95 Å', 'c': '5.95 Å'}",,,1.44 μB/f.u.,,,,10.1016/j.intermet.2017.02.008,True
Mn2FeSbO6,,19.5,,Monoclinic,Perovskite,"{'a': '5.2431 Å', 'b': '5.3935 Å', 'c': '7.6358 Å'}",P21/n,,3.75 emu/g at 2 K,,,,10.1016/j.materresbull.2011.04.001,True
Sr2FeMoO6,415.0,,,,,,,,,,,,10.1016/j.materresbull.2011.04.001,
Sr2FeReO6,401.0,,,,,,,,,,,,10.1016/j.materresbull.2011.04.001,
Mn2NiSn,565.0,,,Hg2CuTi-type,bcc,{'a': '6.02'},,,3.35 μB/f.u.,2.95 μB/f.u. at 5K,,,10.1016/j.jmmm.2009.08.002,True
Mn2NiSb,647.0,,,Hg2CuTi-type,bcc,{'a': '5.95'},,,4.21 μB/f.u.,4.20 μB/f.u. at 5K,,,10.1016/j.jmmm.2009.08.002,True
Mn2PdIn,343.0,,,"Cubic (AU), Tetragonal (MA)",Hg2CuTi-type,"{'a': '6.37 (AU), 5.91 (MA)', 'b': '6.37 (AU), 5.91 (MA)', 'c': '6.37 (AU), 7.39 (MA)'}",,,"0.38 (AU), 0.19 (MA) μB",,,,10.1016/j.jmmm.2015.05.035,True
Mn2PtIn,350.0,,,"Cubic (AU), Tetragonal (MA)",Hg2CuTi-type,"{'a': '6.39 (AU), 5.89 (MA)', 'b': '6.39 (AU), 5.89 (MA)', 'c': '6.39 (AU), 7.53 (MA)'}",I-4m2 (MA),,"0.29 (AU), 0.17 (MA) μB",,,,10.1016/j.jmmm.2015.05.035,True
Mn2RuGe,303.0,,,Hg2CuTi-type,Cubic,{'a': '5.92 Å'},F-43m,,2.00 μB,1.55 μB/f.u. at 5 K,,,10.1016/j.jmmm.2014.12.001,True
Mn2RuGa,272.0,,,Hg2CuTi-type,Cubic,{'a': '6.00 Å'},F-43m,,1.03 μB,0.29 μB/f.u. at 5 K,,,10.1016/j.jmmm.2014.12.001,True
Mn2RuSn,257.3,,,Cubic,L21-type,{'a': '6.211 Å'},Fm-3m,,1.68 μB/f.u.,,,,10.1016/j.physb.2017.02.012,True
Mn2PdSn,415.5,,,Cubic,L21-type,{'a': '6.356 Å'},Fm-3m,,1.70 μB/f.u.,,,,10.1016/j.physb.2017.02.012,True
Ni1.9Mn1.3Ga0.8,361.0,,,,,,,,,,,,10.1016/j.physb.2017.02.012,False
Ni50.5Mn31.3Ga18.2,378.0,,,,,,,,,,,,10.1016/j.physb.2017.02.012,False
Ni48.5Cu0.5Mn38Sn13,317.0,,,,,,,,,,,,10.1016/j.physb.2017.02.012,False
Mn3Cu4Bi4,456.15,,,Cubic,,{'a': '1.213 nm'},Fm-3m,,11.4 μB,,,,10.1016/j.commatsci.2013.10.031,True
Mn3CuN0.97,143.0,,,Tetragonal,Tetragonal,"{'a': '3.908 Å', 'b': '3.908 Å', 'c': '3.850 Å'}",P 4/mmm,,,,,,10.1016/j.jallcom.2011.10.084,True
Mn3CuN0.78,390.0,,,Tetragonal,Tetragonal,"{'a': '3.886 Å', 'b': '3.886 Å', 'c': '3.865 Å'}",P 4/mmm,,,,,,10.1016/j.jallcom.2011.10.084,True
Mn3CuN,,225.0,,Cubic,Antiperovskite,,,,,,,,10.1016/j.materresbull.2011.03.015,True
Mn3CuN,143.0,,,Cubic to Tetragonal,Antiperovskite,,,,,,,,10.1016/j.materresbull.2011.03.015,False
Mn3CuN,,134.0,,Cubic,Antiperovskite,,,,,,,,10.1016/j.materresbull.2011.03.015,False
Mn3GaC0.25,420.0,,,Tetragonal D022,Tetragonal,,I4/mmm,,,200 kAm−1,,,10.1016/j.intermet.2017.03.026,True
Mn3Ga,770.0,,,Tetragonal D022,Tetragonal,,I4/mmm,360 mT,0.8 μB,90 kAm−1,46%,,10.1016/j.intermet.2017.03.026,True
Mn3GaC,242.0,157.0,,Antiperovskite,Cubic,,,,,,,,10.1016/j.intermet.2017.03.026,True
Mn5Ge3,450.0,,,,,,,,,,,,10.1016/j.intermet.2017.03.026,False
Mn5Si3,350.0,83.0,,,,,,,,,,,10.1016/j.intermet.2017.03.026,False
Mn3GaC0.9,220.0,155.0,,Antiperovskite,,,,"0.50 T (ZFC), 0.30 T (FC)",,,"4.1 Am^2/kg (ZFC), 5.7 Am^2/kg (FC)",,10.1016/j.jmmm.2015.04.084,True
Mn3IrSi,,210.0,,AlAu4 type,Cubic,{'a': '6.4973(3) Å'},P213,,,,,Weak maximum at 225K,10.1016/j.jmmm.2003.11.338,True
Mn3O4,41.9,41.0,,,,,,,,,,,10.1016/j.jmmm.2010.10.035,False
Mn3Pt,,475.0,,Cu3Au type,Tetragonal,,,,"2.2 μB (D-phase), 3.3 μB (F-phase)",,,,10.1016/j.jmmm.2003.12.622,True
Mn3TeO6,,23.0,-120 K,Corundum-related,Trigonal,"{'a': '8.8673 Å', 'c': '10.6729 Å'}",R-3,,"3.6 μB to 6.2 μB (first orbit), 1.7 μB to 5.0 μB (second orbit)",,,,10.1016/j.materresbull.2011.07.041,True
Mn3ZnC,380.0,,,Cubic to Tetragonal,Tetragonal,{'a': '3.916 Å'},,,"2.7 μB (Mn(I) and Mn(II)), 1.67 μB (Mn(III))",,,,10.1016/j.physb.2004.06.045,True
Mn5Ge3,293.0,,,Hexagonal,,"{'a': '0.720 nm', 'c': '0.504 nm'}",P 63/mcm,,5.78 μB,,,,10.1016/j.jallcom.2016.04.258,True
Mn4.95Ni0.05Ge3,285.0,,,Hexagonal,,"{'a': '0.719 nm', 'c': '0.503 nm'}",P 63/mcm,,5.37 μB,,,,10.1016/j.jallcom.2016.04.258,True
Mn4.9Ni0.1Ge3,268.0,,,Hexagonal,,"{'a': '0.719 nm', 'c': '0.503 nm'}",P 63/mcm,,5.02 μB,,,,10.1016/j.jallcom.2016.04.258,True
Mn5.1Ge2.9,302.0,,,Hexagonal,,,P63/mcm,Negligible,,110 emu/g at 10 kOe,,0.028 emu/g Oe,10.1016/j.jallcom.2014.09.034,True
Mn5Ge3,296.0,,,Hexagonal,,,P63/mcm,Negligible,,,,,10.1016/j.jallcom.2014.09.034,True
Mn4.9Ge3.1,281.0,,,Hexagonal,,,P63/mcm,Negligible,,76 emu/g at 10 kOe,,0.025 emu/g Oe,10.1016/j.jallcom.2014.09.034,True
Mn5Ge2.7Sb0.3,312.0,,,,,,,,,,,,10.1016/j.jallcom.2014.09.034,False
Mn5Ge1.5Si1.5,255.0,,,,,,,,,,,,10.1016/j.jallcom.2014.09.034,False
Gd,295.0,,,,,,,,,,,,10.1016/j.jallcom.2014.09.034,False
Gd5Ge2Si2,276.0,,,,,,,,,,,,10.1016/j.jallcom.2014.09.034,False
LaFe11.7Si1.3Co0.2H1.7,320.0,,,,,,,,,,,,10.1016/j.jallcom.2014.09.034,False
Ni50Mn37Sn13,301.0,,,,,,,,,,,,10.1016/j.jallcom.2014.09.034,False
Ni50Mn34In16,325.0,,,,,,,,,,,,10.1016/j.jallcom.2014.09.034,False
Ni50Mn30Ga20,366.0,,,,,,,,,,,,10.1016/j.jallcom.2014.09.034,False
Mn42Fe58,,,,"fcc (As-cast), fcc + hcp + bcc (Heat-treated)",,"{'a': '3.6216 Å (As-cast), 3.6259 Å (Furnace-cooled), 3.6281 Å (Water-quenched)'}",,,,Enhanced in heat-treated samples due to ferromagnetic bcc phase,,,10.1016/j.jallcom.2009.06.004,True
Mn4Me,0.21,,,Distorted cubane,,,CS,,,,,,10.1016/S0277-5387(03)00238-9,True
Mn4Si7,,40.0,43 K,Tetragonal,,"{'a': '5.5259 Å', 'c': '17.5156 Å'}",P 4̄ c2,,"0.012 μB/Mn (saturation), 0.365 μB/Mn (effective)",0.65 emu/g,,Curie–Weiss law above 40 K,10.1016/S0925-8388(03)00387-6,True
MnSi,29.0,,,Cubic,,,,,,,,,10.1016/S0925-8388(03)00387-6,False
Mn27Si47,,42.0,,,,,,,,,,,10.1016/S0925-8388(03)00387-6,False
Mn55Ga45,337.0,,,L10,tP4,"{'a': '3.8921±0.0028 Å', 'c': '3.6920±0.0027 Å'}",P4/mmm,"0.021 T (bulk), 0.393 T (powder after milling), 0.217 T (powder after annealing)",,"0.807 T (saturation), 0.780 T (bulk), 0.576 T (powder after milling), 0.779 T (powder after annealing)",0.526 T,,10.1016/j.jmmm.2015.04.097,True
Mn60Ga40,380.0,,,L10,tP4,"{'a': '3.9001±0.0007 Å', 'c': '3.6595±0.0007 Å'}",P4/mmm,"0.073 T (bulk), 0.376 T (powder after annealing), 0.274 T (hot compact)",,"0.688 T (saturation), 0.632 T (bulk), 0.622 T (powder after annealing), 0.626 T (hot compact)",,,10.1016/j.jmmm.2015.04.097,True
Mn65Ga35,431.0,,,L10,tP4,"{'a': '3.9125±0.0008 Å', 'c': '3.6152±0.0008 Å'}",P4/mmm,0.118 T,,0.533 T (saturation),,,10.1016/j.jmmm.2015.04.097,True
Mn56Al44,628.15,,,τ-phase,,,,3.22 kOe,,85.6 emu/g,42.5 emu/g,,10.1016/j.jallcom.2016.10.184,True
Mn56Al44,628.15,,,τ-phase,,,,3.64 kOe,,82.3 emu/g,45.6 emu/g,,10.1016/j.jallcom.2016.10.184,True
Mn5Ge3,298.0,,,Hexagonal,Mn5Si3-type,,P63/mcm,,,,,,10.1016/S0925-8388(01)01935-1,True
Mn5Ge2.9Sb0.1,304.0,,,Hexagonal,Mn5Si3-type,,P63/mcm,,,,,,10.1016/S0925-8388(01)01935-1,True
Mn5Ge2.8Sb0.2,307.0,,,Hexagonal,Mn5Si3-type,,P63/mcm,,,,,,10.1016/S0925-8388(01)01935-1,True
Mn5Ge2.7Sb0.3,312.0,,,Hexagonal,Mn5Si3-type,,P63/mcm,,,,,,10.1016/S0925-8388(01)01935-1,True
Mn5Ge3,325.0,,,Hexagonal D88,Hexagonal,{'a': '0.6221 nm'},,,"2.7 μB per unit cell at room temperature, 7 μB at 13 K",,,,10.1016/j.susc.2011.01.002,True
Ge2Mn,400.0,,,,,,,,,,,,10.1016/j.susc.2011.01.002,
Mn3Si,23.0,,,Cubic,D0_3,,Fm-3m,,0.33 BM,,,,10.1016/j.jallcom.2014.06.202,True
Mn5Si3,30.0,,,Hexagonal,D8_8,,P63/mcm,,1.49 BM,,,,10.1016/j.jallcom.2014.06.202,True
MnSi,29.0,,,Cubic,B20,,P213,,0.2 BM,,,,10.1016/j.jallcom.2014.06.202,True
MnSix,40.0,,,Tetragonal,,,,,,,,,10.1016/j.jallcom.2014.06.202,True
Mn8Ga5,210.0,,,Cubic,γ-brass type,{'a': '899 pm'},I4̄3m,,,60 Am^2/kg,,,10.1016/j.actamat.2016.04.053,True
Mn8Ga5,125.0,,,Cubic,γ-brass type,,,,,,,,10.1016/j.actamat.2016.04.053,True
Mn8Ga5,147.0,,,Cubic,γ-brass type,{'a': '901.3 pm'},,,,59 Am^2/kg,,,10.1016/j.actamat.2016.04.053,True
Mn8Ga5,165.0,,,Cubic,γ-brass type,{'a': '899.4 pm'},,,,68 Am^2/kg,,,10.1016/j.actamat.2016.04.053,True
Mn8Ga5,146.0,,,Cubic,γ-brass type,{'a': '901.3 pm'},,,,52 Am^2/kg,,,10.1016/j.actamat.2016.04.053,True
MnAs,318.0,,,Hexagonal,Single-crystal,{'c': '0.617 nm'},,,,,,,10.1016/j.jcrysgro.2006.02.058,True
MnBi,633.0,,,NiAs-type,Hexagonal,"{'a': '4.289 nm', 'c': '6.103 nm'}",,8 kOe,3.3 μB,70 emu/g,,,10.1016/S0925-8388(00)01352-9,True
Mn1.08Bi,433.0,,,Distorted Ni2In-type,,,,,,,,,10.1016/S0925-8388(00)01352-9,True
MnCo0.95Ge1.14,331.0,,,TiNiSi-type,Orthorhombic,"{'a': '5.94 Å', 'b': '3.83 Å', 'c': '7.05 Å'}",Pnma,151 A/m,"3.08 μB (Mn site), 0.64 μB (Co site)",31 to 15 A m^2/kg,,,10.1016/j.scriptamat.2007.05.036,True
MnCo2O4,184.0,,,Cubic Spinel,,,,,,,,,10.1016/S0304-8853(99)00765-9,True
Co1.8Mn1.2O4,191.0,,,,,,,,,,,,10.1016/S0304-8853(99)00765-9,
Co2MnO4,185.0,,,Fully Inverted Spinel,,,,,,,,,10.1016/S0304-8853(99)00765-9,
MnCr2S4,64.5,,,Cubic Spinel,Cubic,"{'a': '10.112 Å', 'b': '10.112 Å', 'c': '10.112 Å'}",,,,,,,10.1016/S0038-1098(02)00374-5,True
MnFeP0.5Ge0.5,570.0,,,Hexagonal,,,,,4.25 μB/f.u.,,,,10.1016/j.jallcom.2004.04.042,True
Fe2P,216.0,,,Hexagonal,,,P -6 2 m,,"2 μB (3g sites), 1 μB (3f sites)",,,,10.1016/j.jallcom.2004.04.042,True
MnFeP0.7Ge0.3,360.0,,,Hexagonal,,,,,,,,,10.1016/j.jallcom.2004.04.042,True
MnFeP0.8Ge0.2,250.0,,,Hexagonal,,,,,,,,,10.1016/j.jallcom.2004.04.042,True
MnGa2O4,,14.3,,Face-centered cubic (fcc),Spinel,,,,,,,,10.1016/j.jmmm.2015.03.007,True
MnIn2Se4,,,96 K,Rhombohedral,Hexagonal,"{'a': '4.058 Å', 'c': '39.56 Å'}",R-3m,,,,,,10.1016/j.jcrysgro.2004.11.025,True
MnIn1.8Ga0.2Se4,,,105 K,Rhombohedral,Hexagonal,"{'a': '4.039 Å', 'c': '39.41 Å'}",,,,,,,10.1016/j.jcrysgro.2004.11.025,True
MnIn1.6Ga0.4Se4,,,166 K,Rhombohedral,Hexagonal,"{'a': '3.996 Å', 'c': '39.09 Å'}",,,,,,,10.1016/j.jcrysgro.2004.11.025,True
MnIn0.4Ga1.6Se4,,,52 K,Tetragonal,,"{'a': '5.765 Å', 'c': '10.896 Å'}",,,,,,,10.1016/j.jcrysgro.2004.11.025,True
MnGa2Se4,,6.4,,Tetragonal,,"{'a': '5.674 Å', 'c': '10.757 Å'}",,,,,,,10.1016/j.jcrysgro.2004.11.025,False
Mn0.033Ge0.967,285.0,,,Hexagonal,,"{'a': '0.7184 nm', 'b': '0.7184 nm', 'c': '0.5053 nm'}",,,,,,,10.1016/j.susc.2006.11.077,True
Mn5Ge3,296.0,,,Hexagonal,,"{'a': '0.7184 nm', 'b': '0.7184 nm', 'c': '0.5053 nm'}",,,,,,,10.1016/j.susc.2006.11.077,True
MnGeP2,320.0,,,Chalcopyrite,Tetrahedral,"{'a': '5.655 Å', 'c': '11.269 Å'}",,2200 Oe,2.1 μB/Mn,,,,10.1016/j.ssc.2003.11.040,True
MnGeAs2,340.0,,,Chalcopyrite,Tetrahedral,"{'a': '5.782 Å', 'c': '11.323 Å'}",,360 Oe,3.42 μB/Mn,,,,10.1016/j.ssc.2003.11.040,True
MnN,,650.0,,Face-centered tetragonal,NaCl type,"{'a': '4.256 Å', 'c': '4.189 Å'}",,,,,,2.15×10^−5 emu g^−1,10.1016/S0925-8388(00)00794-5,True
MnP,291.0,,,Distorted NiAs-type,Orthorhombic,"{'a': '5.916 Å', 'b': '5.260 Å', 'c': '3.173 Å'}",B31,,,,,,10.1016/j.jmmm.2013.07.019,True
CrAs,,265.0,,MnP-type,Orthorhombic,,,,,,,,10.1016/j.physb.2005.12.164,True
Mn30Pd70,,200.0,,CuAu-I,,,,"3 kOe at 10 K, 1 kOe at 120 K",,,,,10.1016/j.jmmm.2006.02.063,True
MnPt,,973.15,,CuAu FCT-type,FCC,,,,,,,,10.1016/S0304-8853(00)00475-3,True
Mn3Pt,,310.15,,,,,,,,,,,10.1016/S0304-8853(00)00475-3,False
Mn78Pt22,,350.15,,,,,,,,,,,10.1016/S0304-8853(00)00475-3,False
Mn58Rh42,,230.0,,CsCl-type,Cubic,{'a': '3.029 Å'},,900 Oe,,150 emu/cm³,,,10.1016/j.jmmm.2015.10.027,True
Mn50Rh50,,230.0,,CsCl-type,Cubic,{'a': '3.029 Å'},,900 Oe,,150 emu/cm³,,,10.1016/j.jmmm.2015.10.027,True
Mn62Rh38,,230.0,,CsCl-type,Cubic,{'a': '3.029 Å'},,900 Oe,,150 emu/cm³,,,10.1016/j.jmmm.2015.10.027,True
MnSb,580.0,,,,,,,,,,,,10.1016/j.radphyschem.2011.02.010,True
Ga0.9Mn0.1As,190.0,,,,,,,,,,,,10.1016/j.radphyschem.2011.02.010,False
Ga0.9Mn0.1Sb,25.0,,,,,,,,,,,,10.1016/j.radphyschem.2011.02.010,False
In0.95Mn0.05Se,270.0,,,Hexagonal,,"{'a': '4.0026 Å', 'c': '16.634 Å'}",P63/mmc,0.3–0.5 kOe,,(4–7)·10^−3 emu/g,1.5·10^−3 emu/g,,10.1016/j.msec.2006.07.028,True
MnSe,,160.0,,Cubic,,{'a': '5.456 Å'},Fm3m,,,,,,10.1016/j.msec.2006.07.028,True
MnSi,29.0,,,,,,,,,,,,10.1016/j.susc.2006.02.067,True
MnSn2,,325.0,,Tetragonal CuAl2-type,Tetragonal,"{'a': '0.659 nm', 'c': '0.544 nm'}",I4/mcm,,,,,,10.1016/j.physb.2016.05.016,True
MnTe,,307.0,,Hexagonal NiAs-type,,"{'a': '0.4155 nm', 'c': '0.6723 nm'}",,,,,,,10.1016/S0038-1098(01)00119-3,True
MnTe0.3Se0.7,,130.0,,NaCl,Cubic,{'a': '5.581 Å'},,,1.4 μB at lowest temperature,,,,10.1016/j.jmmm.2013.07.052,True
MnTe0.5Se0.5,,185.0,,"NaCl (major), NiAs (minor)","Cubic (major), Hexagonal (minor)",,,,"1.5 μB (hexagonal phase at 12 K), 1.0 μB (cubic phase at lowest temperature)",,,,10.1016/j.jmmm.2013.07.052,True
MnTe,,323.0,,NiAs,Hexagonal,,,,,,,,10.1016/j.jmmm.2013.07.052,False
MnSe,,197.5,,NaCl,Cubic,,,,3.3 μB at 12 K,,,,10.1016/j.jmmm.2013.07.052,False
MnTiO3,,64.0,,Ilmenite,Hexagonal,"{'a': '5.1330 Å', 'c': '14.2748 Å'}",R-3,,,,,,10.1016/j.jallcom.2016.09.195,True
MnTi0.8Ru0.2O3,,47.5,,Ilmenite,Hexagonal,"{'a': '5.1249 Å', 'c': '14.2638 Å'}",R-3,,,,,,10.1016/j.jallcom.2016.09.195,True
Mn0.026Ti0.974O2,340.0,,,Anatase,Tetragonal,"{'a': '0.3803', 'b': '0.3803', 'c': '0.9562'}",,,0.482 μB,,,,10.1016/j.actamat.2008.03.035,True
Mn0.048Ti0.952O2,340.0,,,Anatase,Tetragonal,"{'a': '0.3792', 'b': '0.3792', 'c': '0.9554'}",,,,,,,10.1016/j.actamat.2008.03.035,True
Mn0.066Ti0.934O2,340.0,,,Anatase and Rutile,Tetragonal,"{'a': '0.3796', 'b': '0.3796', 'c': '0.9544'}",,,"0.563 μB at 10K, 0.401 μB at 305K",,,,10.1016/j.actamat.2008.03.035,True
Mn0.176Ti0.824O2,340.0,,,Anatase and Rutile,Tetragonal,"{'a': '0.3831', 'b': '0.3831', 'c': '0.9546'}",,,,,,,10.1016/j.actamat.2008.03.035,True
Mn0.375Ti0.625O2,340.0,,,Rutile,Tetragonal,"{'a': '0.4600', 'b': '0.4600'}",,,0.078 μB,,,,10.1016/j.actamat.2008.03.035,True
MnV1.95Al0.05O4,59.6,,,Cubic Spinel,Face-centered cubic,{'a': '8.517 Å'},Fd3m,,,,,,10.1016/j.jmmm.2011.09.013,True
MnV2O4,57.0,,,Cubic Spinel,Face-centered cubic,{'a': '8.523 Å'},Fd3m,,,,,,10.1016/j.jmmm.2011.09.013,True
MnWO4,,13.5,,Monoclinic,Primitive,"{'a': '4.831 Å', 'b': '5.756 Å', 'c': '4.998 Å'}",P2,,,,,,10.1016/j.jmmm.2015.06.039,True
Mn0.5Zn0.5Fe2O4,374.15,,,Spinel,Face-centered cubic,,,,,,,,10.1016/j.colsurfa.2014.03.036,True
Mn0.5Zn0.5Fe2O4,394.6,,,Spinel,Face-centered cubic,,,,,,,,10.1016/j.colsurfa.2014.03.036,True
Zn15O13N2,600.0,,,Wurtzite,Hexagonal,"{'a': '3.246 Å', 'c': '5.200 Å'}",,,2.01 μB,,,,10.1016/j.ssc.2012.04.066,False
Zn0.98Mn0.02O,40.0,,,,,,,,,,,,10.1016/j.ssc.2012.04.066,True
Zn0.85Mn0.15O0.9N0.1,130.0,,,,,,,,,,,,10.1016/j.ssc.2012.04.066,True
CrSb,300.0,,,Zinc Blende (ZB),Cubic,{'a': '5.92 Å'},,4.8 kA/m at 2 K,3 μB per formula unit,"4.1 MA/m at 2 K, 448 kA/m at 5 T and 300 K",,,10.1016/j.jmmm.2006.10.611,True
Na0.90CoO2,,18.0,,Hexagonal,Trigonal,,,,,,,,10.1016/j.physc.2007.03.176,True
Na1.00CoO2,,19.0,,Hexagonal,Trigonal,,,,,,,,10.1016/j.physc.2007.03.176,True
Na0.76CoO2,,22.0,,Hexagonal,Prismatic,,,,,,,,10.1016/j.physc.2007.03.176,True
Na0.83CoO2,,20.0,,Hexagonal,Prismatic,,,,,,,,10.1016/j.physc.2007.03.176,True
Na0.334CoO2·1.32H2O,,6.0,,,,,,,0.018 μB,,,,10.1016/j.physb.2005.11.083,True
Na0.77CoO2,,22.0,,,,,,,,,,,10.1016/j.jpcs.2010.10.047,True
Na0.82Co0.9957Fe0.01O2,,,"{'AP': -53, 'OP': -86}",Hexagonal,2D hexagonal layer,"{'a': 2.8399, 'c': 10.83}",P63/mmc (no. 194),,"{'AP': 1.14, 'OP': 1.21}",,,"{'AP': 1.3e-06, 'OP': 4.5e-07}",10.1016/j.ssc.2006.01.024,True
Na2FeP2O7,,3.0,,Triclinic,P-1,"{'a': '6.4415', 'b': '9.4576', 'c': '11.0076'}",2,,6.1283 μB,,,1.126 x 10^-3 emu/mol,10.1016/j.ssi.2014.03.011,True
Na2V3O7,,,-160 K,,,,,,1.8 μB per V ion,,,,10.1016/S0921-4526(01)01192-9,True
Na6MnS4,,4.7,,Hexagonal,Hexagonal,"{'a': '8.911 Å', 'c': '6.857 Å'}",P63mc,,"5.1 μB (ferromagnetic), 4.4 μB (antiferromagnetic)",,,,10.1016/S0925-8388(02)00224-4,True
NaCu2O2,,12.25,-21.73 K,Orthorhombic,,"{'a': '6.2087 Å', 'b': '2.9343 Å', 'c': '13.0648 Å'}",Pnma,,1.8 μB,,,,10.1016/j.jcrysgro.2003.11.071,True
NaFe4Sb12,85.0,,,Body centered,Skutterudite,,Im-3,,,,,,10.1016/j.jmmm.2003.11.343,True
Sr2CrOsO6,725.0,,,Rhombohedral,Cubic above 500 K,"{'a': '5.6192', 'c': '13.614'}",R-3,,0.21 - 0.541 μB,,,,10.1016/j.jallcom.2015.02.173,False
NaSr5Cr3Os3O18,579.0,,,Rhombohedral,,"{'a': '5.5877', 'c': '13.583'}",P3,,0.59 μB,,,,10.1016/j.jallcom.2015.02.173,False
NaSrCrOsO6,615.0,,,Rhombohedral,,"{'a': '5.5255', 'c': '13.477'}",R3,,1.31 μB,,,,10.1016/j.jallcom.2015.02.173,False
Sr2FeMoO6,410.0,,,,,,,,,,,,10.1016/j.jallcom.2015.02.173,
Sr2CrWO6,450.0,,,,,,,,,,,,10.1016/j.jallcom.2015.02.173,
Sr2CrReO6,620.0,,,,,,,,,,,,10.1016/j.jallcom.2015.02.173,
Na0.717Ti2O4,,,-22.5,Orthorhombic,,"{'a': '9.2005', 'b': '10.7451', 'c': '2.9505'}",Pnam,,1.28,,,,10.1016/j.jssc.2006.12.023,True
NaV6O11,64.2,,,,,,P63/mmc,,1.7 μB per formula unit at 5 K,,,,10.1016/S0304-8853(00)00793-9,True
NaVGe2O6,,16.0,-33K,Monoclinic,,"{'a': '9.89', 'b': '8.59', 'c': '5.29'}",P21/c,,3.16 μB,,,,10.1016/S0304-8853(02)00994-0,True
Pd86Ni14,156.0,,,,,,,,,,,,10.1016/j.jpcs.2005.10.015,True
Nb2Co4O9,,27.5,,Hexagonal,Hexagonal close-packed,"{'a': '5.3471 Å', 'c': '14.312 Å'}",P3̄c1,,,,,,10.1016/j.jallcom.2016.04.053,True
SrRuO3,150.0,,,,,,,,,,,,10.1016/S0921-4526(02)00773-1,True
NbFe2,,10.0,,C14 Laves phase,,,,,,,,,10.1016/j.jmmm.2006.10.736,True
TiFe2,,285.0,,,,,,,,,,,10.1016/j.jmmm.2006.10.736,
GdN,60.0,,,,,,,,,,,,10.1016/j.physc.2016.07.018,True
Nd,,19.9,,Double hexagonal closed-pack,,,,,,,,,10.1016/S0304-8853(02)00061-6,True
Nd2Fe14B,565.0,,,Tetragonal,,,P 42/mnm,14.9 kOe,,1.60 T,13.9 kG,,10.1016/j.scriptamat.2016.12.013,True
Ce2Fe14B,424.0,,,Tetragonal,,,P 42/mnm,,,1.17 T,,,10.1016/j.scriptamat.2016.12.013,True
Y2Fe14B,565.0,,,Tetragonal,,,P 42/mnm,,,1.41 T,,,10.1016/j.scriptamat.2016.12.013,True
Nd36Fe62.8B1.2,580.0,,,,,,,,,,,,10.1016/S0925-8388(01)02005-9,True
Nd36Fe61.8B1.2Nb1,583.15,,,,,,,12 KOe,,,12 KG,,10.1016/S0925-8388(01)02005-9,True
Nd32Fe54.8B1.2Ga1Co7Dy4,693.15,,,,,,,12 KOe,,,11.7 KG,,10.1016/S0925-8388(01)02005-9,True
Nd0.04Sm0.16Ca0.8MnO3,110.0,150.0,133 K,Orthorhombic,Pnma,,Pnma,,4.3 μB,,,,10.1016/S0921-4526(02)01716-7,True
Nd0.5Sr0.5MnO3,265.0,,,Orthorhombic,,,,,,,,,10.1016/j.jmmm.2003.12.074,True
Nd0.5Sr0.5Mn0.98Cu0.02O3,230.0,,,Orthorhombic,,,,,,,,,10.1016/j.jmmm.2003.12.074,True
Nd0.5Sr0.5Mn0.9Cu0.1O3,260.0,,,Orthorhombic,,,,,,,,,10.1016/j.jmmm.2003.12.074,True
Nd0.25Pr0.25Sr0.5MnO3,265.0,,,Orthorhombic,,,,,,,,,10.1016/j.jmmm.2003.12.074,True
Nd0.55Sr0.45MnO3,280.0,,,Orthorhombic perovskite,,,Pbnm,,,,,,10.1016/j.physb.2006.05.083,True
Nd0.55Sr0.45MnO3,274.0,,274 K,Orthorhombic,Perovskite,"{'a': '5.468', 'b': '5.428', 'c': '7.641'}",Pnma,,3.25 μB,,,,10.1016/j.materresbull.2015.08.024,True
Nd0.5Sr0.5MnO3,155.0,,,,,,,,,,,,10.1016/j.materresbull.2015.08.024,False
La0.5Pb0.5MnO3,355.0,,,,,,,,,,,,10.1016/j.materresbull.2015.08.024,False
Pr0.5Sr0.5MnO3,247.0,,,,,,,,,,,,10.1016/j.materresbull.2015.08.024,False
La0.4Pr0.3Sr0.3MnO3,295.0,,,,,,,,,,,,10.1016/j.materresbull.2015.08.024,False
La0.67Sr0.33MnO3,370.0,,,,,,,,,,,,10.1016/j.materresbull.2015.08.024,False
La0.7Ca0.3MnO3,256.0,,,,,,,,,,,,10.1016/j.materresbull.2015.08.024,False
Nd0.5Ca0.25Sr0.25MnO3,175.0,,,Orthorhombic,,,,,,,,,10.1016/j.physb.2010.04.030,True
Nd0.5Sr0.5MnO3,240.0,,,,,,,,,,,,10.1016/j.physb.2010.04.030,False
La0.5Pb0.5MnO3,355.0,,,,,,,,,,,,10.1016/j.physb.2010.04.030,False
Nd0.67Sr0.33MnO3,257.5,,,,,,,,,,,,10.1016/j.physb.2010.04.030,False
Gd,294.0,,,,,,,,,,,,10.1016/j.physb.2010.04.030,False
Nd0.5Sr0.25Ca0.25MnO3,174.0,,,Orthorhombic,,,,,6.45 μB,,,,10.1016/j.matchemphys.2013.12.048,True
Nd0.67Ba0.33Mn0.98Fe0.02O3,134.0,,,Orthorhombic,Imma,"{'a': '0.54917 nm', 'b': '0.77602 nm', 'c': '0.55196 nm'}",Imma,,,,,,10.1016/j.jallcom.2015.10.134,True
Nd0.67Ba0.33MnO3,164.0,,,,,,,,,,,,10.1016/j.jallcom.2015.10.134,False
Nd0.6La0.1Sr0.3MnO3,256.0,,,Orthorhombic perovskite,,,,,,,,,10.1016/j.ssc.2007.10.008,True
Nd0.6Pr0.1Sr0.3MnO3,171.0,,,Orthorhombic perovskite,,,,,,,,,10.1016/j.ssc.2007.10.008,True
Nd0.6Gd0.1Sr0.3MnO3,125.0,,,Orthorhombic perovskite,,,,,,,,,10.1016/j.ssc.2007.10.008,True
Nd0.6Dy0.1Sr0.3MnO3,230.0,,,Orthorhombic perovskite,,,,,,,,,10.1016/j.ssc.2007.10.008,True
Gd0.5Sr0.5MnO3,110.0,135.0,,,,,,,,,,,10.1016/j.ssc.2007.10.008,False
La0.5Sr0.5MnO3,310.0,145.0,,,,,,,,,,,10.1016/j.ssc.2007.10.008,False
Nd0.6La0.1Sr0.3MnO3,250.0,,251.4 K,Orthorhombic,Perovskite,,,,,40 emu/g,,,10.1016/j.jmmm.2009.04.027,True
Nd0.67Sr0.33MnO3,257.5,,,,,,,,,,,,10.1016/j.jmmm.2009.04.027,False
La0.7Ca0.3MnO3,256.0,,,Orthorhombic,Perovskite,,,,,,,,10.1016/j.jmmm.2009.04.027,False
La0.6Nd0.1Ca0.3MnO3,233.0,,,Orthorhombic,Perovskite,,,,,,,,10.1016/j.jmmm.2009.04.027,False
Nd0.6Sr0.3Ca0.1Mn0.975Fe0.025O3,230.0,,,Orthorhombic,,,Pbnm,,,,,,10.1016/j.molstruc.2016.10.020,True
Gd,293.0,,,,,,,,,,,,10.1016/j.molstruc.2016.10.020,False
Gd5Si2Ge2,275.0,,,,,,,,,,,,10.1016/j.molstruc.2016.10.020,False
Nd0.67Ba0.33Mn0.98Fe0.02O3,134.0,,,,,,,,,,,,10.1016/j.molstruc.2016.10.020,False
Pr0.67Ba0.33Mn0.95Fe0.05O3,128.0,,,,,,,,,,,,10.1016/j.molstruc.2016.10.020,False
La0.67Ba0.33Mn0.95Fe0.05O3,271.0,,,,,,,,,,,,10.1016/j.molstruc.2016.10.020,False
La0.6Sr0.3Ca0.1Mn0.975Fe0.025O3,312.0,,,,,,,,,,,,10.1016/j.molstruc.2016.10.020,False
Pr0.6Ca0.1Sr0.3Mn0.925Fe0.075O3,115.0,,,,,,,,,,,,10.1016/j.molstruc.2016.10.020,False
Nd0.5Sr0.5MnO3,239.0,,,,,,,,,,,,10.1016/j.molstruc.2016.10.020,False
Nd0.85Pb0.15MnO3,109.0,,,,,,,,,,,,10.1016/j.molstruc.2016.10.020,False
Nd0.7Pb0.3MnO3,148.0,,,,,,,,,,,,10.1016/j.molstruc.2016.10.020,False
NdMnO3,,85.0,,Orthorhombic perovskite,,"{'a': '5.4159 Å', 'b': '5.8379 Å', 'c': '7.5481 Å'}",Pnma,,,,,,10.1016/j.jallcom.2007.07.052,True
Nd0.9Na0.1MnO3,112.0,,,Orthorhombic perovskite,,"{'a': '5.4313 Å', 'b': '5.5218 Å', 'c': '7.6497 Å'}",Pnma,,,,,,10.1016/j.jallcom.2007.07.052,True
Nd0.833Na0.167MnO3,108.0,,,Orthorhombic perovskite,,"{'a': '5.4342 Å', 'b': '5.4921 Å', 'c': '7.6521 Å'}",Pnma,,,,,,10.1016/j.jallcom.2007.07.052,True
Nd0.75Na0.25MnO3,110.0,,,Orthorhombic perovskite,,"{'a': '5.4414 Å', 'b': '5.4257 Å', 'c': '7.6668 Å'}",Pnma,,,,,,10.1016/j.jallcom.2007.07.052,True
Nd0.77Ba0.23MnO3,124.0,,,Pseudocubic,Orthorhombic,,Pbnm,,,,,,10.1016/S0038-1098(03)00617-3,True
La0.8Ca0.2MnO3,178.0,,,,,,,,,,,,10.1016/S0038-1098(03)00617-3,False
Nd0.7Sr0.3MnO3,228.0,,,Pseudocubic Perovskite,,,,200-250 Oe,,,,,10.1016/j.jallcom.2004.09.053,True
Nd0.80Na0.20MnO3,100.0,,,Orthorhombic,,"{'a': '5.4221 Å', 'b': '5.4950 Å', 'c': '7.6769 Å'}",Pbnm,,3.2 μB/f.u,,,,10.1016/j.jmmm.2011.05.050,True
Nd0.90Na0.10MnO3,113.0,,136 K,Orthorhombic,,"{'a': '5.4221 Å', 'b': '5.4950 Å', 'c': '7.6769 Å'}",Pbnm,,4.3 μB/f.u,,,,10.1016/j.jmmm.2011.05.050,True
Nd0.85Na0.15MnO3,110.0,,136 K,Perovskite,Orthorhombic,"{'a': '5.5259 Å', 'b': '7.6679 Å', 'c': '5.4252 Å'}",Pnma,,,,,,10.1016/j.jmmm.2006.01.025,True
Nd0.8Na0.2MnO3,,,140 K,Pnma,Orthorhombic,"{'a': '5.4280 Å', 'b': '7.6834 Å', 'c': '5.4310 Å'}",Pnma,,,,,,10.1016/j.jmmm.2004.06.028,True
Fe17Nd2,397.0,,,,,,,,,,,,10.1016/j.jmmm.2009.11.007,True
Fe7Nd,418.0,,,,,,,,,,,,10.1016/j.jmmm.2009.11.007,True
Fe11TiNd,546.0,,,,,,,,,,,,10.1016/j.jmmm.2009.11.007,True
Nd1.4Sr1.6Mn2O7,270.0,46.0,,Tetragonal,Sr3Ti2O7 type,"{'a': '3.8572 Å', 'c': '20.022 Å'}",I4/mmm,,,,,,10.1016/j.jallcom.2016.11.018,True
La1.34Sr1.66Mn2O7,126.0,,,,,,,,,,,,10.1016/j.jallcom.2016.11.018,False
La1.2Sr1.8Mn2O7,115.0,,,,,,,,,,,,10.1016/j.jallcom.2016.11.018,False
La1.4Sr1.6Mn2O7,120.0,,,,,,,,,,,,10.1016/j.jallcom.2016.11.018,False
La1.2Pr0.2Ca1.6Mn2O7,90.0,,,,,,,,,,,,10.1016/j.jallcom.2016.11.018,False
La1.2Nd0.2Ca1.6Mn2O7,74.0,,,,,,,,,,,,10.1016/j.jallcom.2016.11.018,False
La1.2Sm0.2Ca1.6Mn2O7,86.5,,,,,,,,,,,,10.1016/j.jallcom.2016.11.018,False
La1.2Ho0.2Ca1.6Mn2O7,221.0,,,,,,,,,,,,10.1016/j.jallcom.2016.11.018,False
La1.2Yb0.2Ca1.6Mn2O7,211.0,,,,,,,,,,,,10.1016/j.jallcom.2016.11.018,False
La1.3Eu0.1Sr0.05Ca1.55Mn2O7,215.0,,,,,,,,,,,,10.1016/j.jallcom.2016.11.018,False
La1.2Ce0.2Ca1.6Mn2O7,109.0,,,,,,,,,,,,10.1016/j.jallcom.2016.11.018,False
La2.15K0.85Mn2O7,247.0,,,,,,,,,,,,10.1016/j.jallcom.2016.11.018,False
La1.6Ca1.4Mn2O7,166.0,,,,,,,,,,,,10.1016/j.jallcom.2016.11.018,False
Nd11.9MM2.9Fe73.9Co3.3Ni1.1B6.9,624.15,,,Tetragonal,,,,11.5 kOe,,32 MGOe,11.2 kG,,10.1016/S0925-8388(99)00667-2,True
Nd12.8Fe79.8B7.4,583.15,,,Tetragonal,,,,0.5 kOe,,2.5 MGOe,8.2 kG,,10.1016/S0925-8388(99)00667-2,True
Nd12.3MM1.7Fe76.3Co2Ni0.6B7.1,608.15,,,Tetragonal,,,,2.4 kOe,,5.6 MGOe,8.6 kG,,10.1016/S0925-8388(99)00667-2,True
Nd11.5MM3.9Fe71.5Co4.8Ni1.6B6.7,641.15,,,Tetragonal,,,,8.6 kOe,,26 MGOe,10.9 kG,,10.1016/S0925-8388(99)00667-2,True
Nd13Dy2Fe77C6B2,590.0,,,Tetragonal,,,,2.0 T,,,0.71 T,,10.1016/S0925-8388(00)01502-4,True
Nd13Fe81B6,589.0,,,,,,,473 kA/m,,,0.52 T,,10.1016/S0304-8853(02)01477-4,True
Nd2BaNiO5,,48.0,,,,,,,,,,,10.1016/S0921-4526(00)00606-2,True
NdCoAl4,,2.8,-5 K,Orthorhombic,LaCoAl4-type,"{'a': '7.6574 Å', 'b': '4.0401 Å', 'c': '6.8499 Å'}",Pmma (no. 51),,3.35 μB/mol,,,9 × 10^-4 emu/mol,10.1016/j.jallcom.2005.08.062,True
Nd2Co3Al9,,3.0,-7 K,Orthorhombic,Y2Co3Ga9-type,"{'a': '12.8911 Å', 'b': '7.5594 Å', 'c': '9.4703 Å'}",Cmcm (no. 63),,3.63 μB/mol,,,,10.1016/j.jallcom.2005.08.062,True
Sm2Co3Al9,,6.0,,Orthorhombic,Y2Co3Ga9-type,"{'a': '12.823 Å', 'b': '7.511 Å', 'c': '9.402 Å'}",,,,,,,10.1016/j.jallcom.2005.08.062,True
Nd2Co6Fe,680.0,,,Ce2Ni7-type,Hexagonal,"{'a': '5.08666 Å', 'c': '24.4401 Å'}",P63/mmc,,13.8 μB/f.u.,13.27 μB/f.u.,,,10.1016/j.physb.2011.03.001,True
Nd2Co7,600.0,,,Ce2Ni7-type,Hexagonal,,P63/mmc,,,,,,10.1016/j.physb.2011.03.001,False
NdCo2,100.0,,,,,,,,,,,,10.1016/j.physb.2011.03.001,False
NdCo5,910.0,,,,,,,,,,,,10.1016/j.physb.2011.03.001,False
Nd2Cu0.8Ge3,,10.6,6.58 K,a-ThSi2-type,Tetragonal,"{'a': '0.41783 nm', 'c': '1.43689 nm'}",I41/amd (No. 141),,3.53 μB,,,,10.1016/j.jpcs.2012.04.015,True
Nd2CuGe6,,9.4,0.8 K,Orthorhombic,,"{'a': '4.188 Å', 'b': '4.057 Å', 'c': '21.413 Å'}",Amm2,,2.3 μB per Nd atom,,0.05 μB per Nd atom,,10.1016/j.jallcom.2005.04.084,True
Nd16Fe72B9.6C2.4,576.15,,,Tetragonal,,,,14.4 kOe,,,7.15 kG,,10.1016/j.jallcom.2005.08.005,True
Nd10Fe76B8V6,585.15,,,Nd2Fe14B-type,,,,4.0 kOe,,,,,10.1016/S0304-8853(00)00462-5,True
Nd10Fe76B7V7,528.15,,,TbCu7-type,,,,1.6 kOe,,,,,10.1016/S0304-8853(00)00462-5,True
Nd10Fe76B6V8,608.15,,,ThMn12-type,,,,,,,,,10.1016/S0304-8853(00)00462-5,True
Nd10Fe76V14,593.15,,,ThMn12-type,,,,,,,,,10.1016/S0304-8853(00)00462-5,True
Nd2Fe14B,585.15,,,Nd2Fe14B-type,,,,,,,,,10.1016/S0304-8853(00)00462-5,True
Nd2Fe14C,558.15,,,Tetragonal,,,,,,,,,10.1016/j.jmmm.2017.05.071,True
Nd2Fe11B0.06,563.15,,,Tetragonal,,,,1193.7 kA/m,,,580.9 kA/m,,10.1016/j.jmmm.2017.05.071,True
Y2Fe16Ti,400.0,,,Hexagonal,,"{'a': '8.4810', 'c': '8.3740'}",,,,105.7 emu/g,,,10.1016/S0925-8388(00)01501-2,True
Y2Fe16TiH4.6,493.0,,,Hexagonal,,"{'a': '8.5705', 'c': '8.4015'}",,,,127.4 emu/g,,,10.1016/S0925-8388(00)01501-2,True
Y2Fe16TiH4.5,490.0,,,Hexagonal,,"{'a': '8.5682', 'c': '8.4075'}",,,,125.3 emu/g,,,10.1016/S0925-8388(00)01501-2,True
Nd2Fe16Ti,390.0,,,Rhombohedral,,"{'a': '8.5987', 'c': '12.509'}",,,,117.5 emu/g,,,10.1016/S0925-8388(00)01501-2,True
Nd2Fe16TiH4.8,503.0,,,Rhombohedral,,"{'a': '8.7302', 'c': '12.605'}",,,,135.5 emu/g,,,10.1016/S0925-8388(00)01501-2,True
Nd2Fe16TiH4.9,500.0,,,Rhombohedral,,"{'a': '8.7289', 'c': '12.613'}",,,,136.8 emu/g,,,10.1016/S0925-8388(00)01501-2,True
Nd2Fe17B1,373.15,,,Hexagonal,,"{'a': '0.496 nm', 'c': '0.416 nm'}",,,,,,,10.1016/S0304-8853(01)00388-2,True
Nd2Fe14B,585.15,,,Tetragonal,,,,,,,,,10.1016/S0304-8853(01)00388-2,True
Nd2Mo2O7,93.0,30.0,,Pyrochlore,,,,,,,,,10.1016/j.jmmm.2006.10.222,True
Nd2Ni2In,,8.0,-4.5K,Mo2FeB2,Tetragonal,"{'a': '0.7506 nm', 'c': '0.3789 nm'}",P 4/mbm,,3.65 μB/Nd,2.5 μB per formula unit,,,10.1016/j.jallcom.2008.10.042,True
Nd2Ni2InH4.5,,5.0,-9.7K,Orthorhombic,Orthorhombic,"{'a': '0.8448 nm', 'b': '0.7505 nm', 'c': '0.3888 nm'}",Pbam,,3.55 μB/Nd,,,,10.1016/j.jallcom.2008.10.042,True
Ce2Cu2In,,5.5,,,,,,,,,,,10.1016/j.jallcom.2008.10.042,
U2Ni2In,,15.0,,,,,,,,,,,10.1016/j.jallcom.2008.10.042,
U2Ni2InH1.9,,60.0,,,,,,,,,,,10.1016/j.jallcom.2008.10.042,
Nd2Ni2In,,8.0,θp = -5.6 K,Tetragonal,Mo2FeB2,"{'a': '7.503(2) Å', 'b': '7.503(2) Å', 'c': '3.789(1) Å'}",P 4/mbm,,2.49 μB at 4 K,,,,10.1016/j.jallcom.2013.02.177,True
Nd2Ni2InH≈7,,3.0,θp = -20 K,Orthorhombic,,"{'a': '8.944(5) Å', 'b': '7.413(4) Å', 'c': '3.913(3) Å'}",Pbam,,,,,,10.1016/j.jallcom.2013.02.177,True
Pr2NiGa12,,10.0,5.37 K,Tetragonal,,"{'a': '6.008 Å', 'c': '15.45 Å'}",P4/nbm (no. 125),,3.58 μB,,,,10.1016/j.jcrysgro.2009.12.039,True
Nd2NiGa12,,17.9,-5.60 K,Tetragonal,,"{'a': '6.010 Å', 'c': '15.445 Å'}",P4/nbm (no. 125),,3.72 μB,,,,10.1016/j.jcrysgro.2009.12.039,True
Pr2Cu0.9Ga12,,8.7,-1.06 K,Tetragonal,,"{'a': '6.078 Å', 'c': '15.368 Å'}",P4/nbm (no. 125),,3.25 μB,,,,10.1016/j.jcrysgro.2009.12.039,True
Nd2Cu0.78Ga12,,2.9,-20.78 K,Tetragonal,,"{'a': '6.046 Å', 'c': '15.334 Å'}",P4/nbm (no. 125),,3.85 μB,,,,10.1016/j.jcrysgro.2009.12.039,True
Sm2Cu0.77Ga12,,7.6,-1.43 K,Tetragonal,,"{'a': '6.010 Å', 'c': '15.318 Å'}",P4/nbm (no. 125),,0.52 μB,,,,10.1016/j.jcrysgro.2009.12.039,True
Nd2NiGe3,,,-2.1 K,Hexagonal,AlB2 type,"{'a': '4.1338 Å', 'b': '4.1338 Å', 'c': '4.1712 Å'}",P 6/mmm,,5.42 μB/f.u.,,,,10.1016/j.jallcom.2015.01.150,True
Nd2NiMnO6,196.0,,197.79 K,Monoclinic,,"{'a': '5.4160 Å', 'b': '5.4706 Å', 'c': '7.6701 Å'}",P21/n,,2 μB/f.u.,,,,10.1016/j.ssc.2016.04.020,True
La2NiMnO6,280.0,,,,,,,,,,,,10.1016/j.ssc.2016.04.020,False
Nd60Fe30Al10,495.0,,,Amorphous-like A1,,,,0.35 T,,21 Am^2/kg,14.3 Am^2/kg,,10.1016/S0925-8388(03)00700-X,True
Nd50Y10Fe30Al10,320.0,185.0,,MgCu2-type,,,,0.012 T,,19.5 Am^2/kg,,,10.1016/S0925-8388(03)00700-X,True
Nd30Y30Fe30Al10,340.0,12.0,,MgCu2-type,,,,,,8.7 Am^2/kg,,,10.1016/S0925-8388(03)00700-X,True
Nd31FeCu0.2B,586.0,,,,,"{'a': '0.881 nm', 'c': '1.221 nm'}",,,,1.60 T,,,10.1016/j.jallcom.2016.02.006,True
Pr2Fe14B,569.0,,,,,"{'a': '0.881 nm', 'c': '1.227 nm'}",,,,1.56 T,,,10.1016/j.jallcom.2016.02.006,True
Nd2Fe14B,586.0,,,,,"{'a': '0.881 nm', 'c': '1.221 nm'}",,,,1.60 T,,,10.1016/j.jallcom.2016.02.006,True
Nd3Co13B2,423.0,,,Hexagonal,,"{'a': '5.012 Å', 'c': '10.775 Å'}",,,"0.8-1.6 μB/atom (Co), 1.85-2.18 μB/atom (Nd)",20.2 μB/f.u.,,,10.1016/j.ssc.2004.07.043,True
Ce3CoGe2,6.0,3.4,-59 K,Orthorhombic,La3NiGe2-type,"{'a': '11.943(5) Å', 'b': '4.294(2) Å', 'c': '11.439(4) Å'}",,,2.62 μB,,,,10.1016/S0304-8853(03)00671-1,True
Pr3CoGe2,28.0,,18 K,Orthorhombic,La3NiGe2-type,"{'a': '11.942(3) Å', 'b': '4.293(2) Å', 'c': '11.418(4) Å'}",,400 Oe,3.63 μB,4 μB/f.u.,,,10.1016/S0304-8853(03)00671-1,True
Nd3CoGe2,35.5,8.8,21 K,Orthorhombic,La3NiGe2-type,"{'a': '11.856(4) Å', 'b': '4.270(1) Å', 'c': '11.360(5) Å'}",,4 kOe,3.87 μB,,,,10.1016/S0304-8853(03)00671-1,True
Pr3Ru4Al12,41.0,,35.77 K,Hexagonal,Distorted-Kagomé,,P 63/mmc,,4.82 μB,2.08 μB,,,10.1016/j.ssc.2014.06.011,True
Nd3Ru4Al12,40.0,,19.24 K,Hexagonal,Distorted-Kagomé,,P 63/mmc,,5.68 μB,1.79 μB,,,10.1016/j.ssc.2014.06.011,True
Nd50Fe40Si10,475.0,,,Amorphous,,,,"300 kA/m at room temperature, 200 kA/m at 5 K, 576 kA/m at 200 K",,,,,10.1016/S0304-8853(00)00852-0,True
Nd5Si2.8Ge1.2,122.0,,,Orthorhombic,Gd5Si4-type,"{'a': '7.6939 Å', 'b': '15.1054 Å', 'c': '7.9439 Å'}",Pnma,,1.51 μB per Nd,,,,10.1016/S0921-4526(02)01542-9,True
Nd5Si2.8Ge1.2,77.0,,,Tetragonal,Zr5Si4-type,"{'a': '7.9068 Å', 'b': '7.9068 Å', 'c': '14.7907 Å'}",P41212,,1.89 μB per Nd,,,,10.1016/S0921-4526(02)01542-9,True
Nd5Si2Ge2,66.0,,,Monoclinic,Gd5Si2Ge2-type,"{'a': '7.7674 Å', 'b': '15.1133 Å', 'c': '7.9409 Å'}",P1121/a,,1.33 μB per Nd,,,,10.1016/S0921-4526(02)01542-9,True
Nd5Si2Ge2,74.0,,,Tetragonal,Zr5Si4-type,"{'a': '7.9304 Å', 'b': '7.9304 Å', 'c': '14.7661 Å'}",P41212,,1.81 μB per Nd,,,,10.1016/S0921-4526(02)01542-9,True
Nd60Al10Fe20Co10,462.0,,,Amorphous,,,,326 kA/m,,,,,10.1016/S0921-5093(01)01893-7,True
Nd60Fe20Co10Al10,259.0,,,Amorphous,,,,,,,,,10.1016/j.physb.2004.03.085,True
Nd36Fe32Co28Al4,272.5,,,Amorphous-like,,,,,,,,,10.1016/j.physb.2004.03.085,True
Nd60Fe30Al10,460.0,,,Amorphous with crystalline phases,,,,"{'V5': '0.3689 T', 'V10': '0.2490 T', 'V20': '0.1328 T'}",,"{'V5': '0.2023 T', 'V10': '0.2098 T', 'V20': '0.1329 T'}","{'V5': '0.1383 T', 'V10': '0.1270 T', 'V20': '0.0597 T'}","{'V5': '14.5 mT', 'V10': '13.1 mT', 'V20': '13.5 mT'}",10.1016/S0304-8853(03)00270-1,True
Nd6Dy2Fe82Co4B6,573.15,,,α-Fe phase and Nd2Fe14B phase,,,,4.9 kOe,,,0.65,,10.1016/S0925-8388(00)01497-3,True
Nd6Fe13Si,,423.0,,Intermetallic,,,,,,,,,10.1016/j.jallcom.2014.03.146,True
Nd2Fe17,335.0,,,Intermetallic,,,,,,,,,10.1016/j.jallcom.2014.03.146,True
Nd6Fe13Cu,,421.0,,Tetragonal,,"{'a': '8.096 Å', 'c': '22.279 Å'}",I4/mcm,,,,,,10.1016/j.physb.2011.05.029,True
Nd7Ni3,11.5,25.0,,Hexagonal,Th7Fe3 type,"{'a': '9.8732 Å', 'c': '6.2977 Å'}",P 63mc (no. 186),,"2.00(1) μB (site I), 2.09(1) μB (site II and III)",0.15 μB/Nd,,,10.1016/j.jallcom.2005.04.083,True
