Repository: MaMMoS-project/ML-models

# ML-models
Collection of various ML models developed for the MaMMoS project

Models are organized in different folders of this repository:


- ./beyond-stoner-wolfarth:

   ML models to replace single-grain micromagnetics simulations by ML predictions for:

   -- ./beyond-stoner-wolfarth/single-grain-easy-axis-model:
      where the H and K1 vector are aligned along the z-axis of the simulation cube
      This model predicts Mr, Hc, and BHmax from a, k1, and Ms
      Current model version: v1.0

   -- ./inverse-beyond-stoner-wolfarth/single-grain-easy-axis-model:
      where the H and K1 vector are aligned along the z-axis of the simulation cube

File: compound-to-experimental-tc/data/MagneticMaterials_All.csv (part 38 of 94)
Material_Name,Curie,Neel,Curie_Weiss,Crystal_Structure,Lattice_Structure,Lattice_Parameters,Space_Group,Coercivity,Magnetic_Moment,Magnetization,Remanence,Susceptibility,DOI,Experimental
Nd9Fe85B6,586.15,,,Amorphous,,,,5002.5 Oe,,133.9 emu/g,,,10.1016/S0167-577X(03)00584-6,True
Nd9Fe84.5Mn0.5B6,581.15,,,Amorphous,,,,4749.5 Oe,,138.1 emu/g,,,10.1016/S0167-577X(03)00584-6,True
Nd9Fe84Mn1B6,576.15,,,Amorphous,,,,4266.5 Oe,,133.5 emu/g,,,10.1016/S0167-577X(03)00584-6,True
YMnO3,,75.0,,Hexagonal and Orthorhombic,Hexagonal,{'a': '3.533 Å'},,,,,,,10.1016/j.jcrysgro.2012.12.023,True
NdAgSn,,11.5,-20,LiGaGe-type,Hexagonal,"{'a': '4.754', 'b': '4.754', 'c': '7.593'}",P63mc,,3.95,,,,10.1016/j.jallcom.2004.05.006,True
NdAuSn,13.8,10.5,-15.9,LiGaGe-type,Hexagonal,"{'a': '4.702', 'b': '4.702', 'c': '7.593'}",P63mc,,3.60,,,1.8×10^−6 cm^3/g,10.1016/j.jallcom.2004.05.006,True
NdAl2,76.5,,75.4 K,Cubic Laves phase,Cubic,,,,3.1 μB,,,,10.1016/j.jallcom.2012.03.076,True
SmAl2,122.7,,,Cubic Laves phase,Cubic,,,,,,,,10.1016/j.jallcom.2012.03.076,True
TmAl2,6.0,,3.6 K,Cubic Laves phase,Cubic,,,,6.85 μB,,,,10.1016/j.jallcom.2012.03.076,True
NdP,5.0,11.0,,FCC,,,,,,,,,10.1016/j.jmmm.2003.12.964,True
NdAs,12.0,12.0,,FCC,,,,,,,,,10.1016/j.jmmm.2003.12.964,True
NdSb,,16.0,,FCC,,,,,,,,,10.1016/j.jmmm.2003.12.964,True
NdAu2Ge2,,4.5,-4.85 K,ThCr2Si2-type,Tetragonal,"{'a': '4.3688 Å', 'c': '10.4528 Å'}",I4/mmm,,1.04 μB,,,,10.1016/j.jmmm.2009.06.019,True
CeAu2Ge2,,16.0,,ThCr2Si2-type,Tetragonal,,,,1.88 μB,,,,10.1016/j.jmmm.2009.06.019,False
PrAu2Ge2,,11.9,,ThCr2Si2-type,Tetragonal,,,,2.00 μB,,,,10.1016/j.jmmm.2009.06.019,False
SmAu2Ge2,,12.0,,ThCr2Si2-type,Tetragonal,,,,,,,,10.1016/j.jmmm.2009.06.019,False
NdBa0.94La0.06Co2O5.5,,175.0,,Orthorhombic,Pmmm,,Pmmm,,,,,,10.1016/j.jallcom.2015.04.219,True
TbBaCo1.9Fe0.1O5.43,,305.0,,,,,,,,,,,10.1016/j.jallcom.2015.04.219,False
PrBaCo2O6,210.0,,,,,,,,,,,,10.1016/j.jallcom.2015.04.219,False
NdCo2Si2,,12.9833333333333,,Tetragonal,ThCr2Si2-type,,,,"0.22, 0.62, 3.08 μB/Nd",,,,10.1016/S0921-4526(00)00653-0,True
NdCo6.8Hf0.2,1065.0,,,TbCu7-type,Hexagonal,"{'a': '4.9339 Å', 'c': '4.0536 Å'}",P6/mmm,,,"113 emu/g at 5 K, 111 emu/g at 300 K",,,10.1016/j.physb.2004.09.006,True
PrCoSi3,5.9,,15 K,Tetragonal,BaNiSn3 type,"{'a': '4.1341 Å', 'c': '9.5989 Å'}",I4mm,0.32 kOe,1.33 μB/Pr,,,6.07×10^-4 emu/mol K,10.1016/j.jmmm.2016.04.087,True
NdCoSi3,,4.0,-3 K,Tetragonal,BaNiSn3 type,"{'a': '4.1223 Å', 'c': '9.5891 Å'}",I4mm,,1.66 μB/Nd,,,1.73×10^-4 emu/mol K,10.1016/j.jmmm.2016.04.087,True
SmCoSi3,,8.0,-34 K,Tetragonal,BaNiSn3 type,"{'a': '4.0933 Å', 'c': '9.5661 Å'}",I4mm,,0.03 μB/Sm,,,1.61×10^-3 emu/mol K,10.1016/j.jmmm.2016.04.087,True
NdCrTiO5,,18.0,-85.5 K,Orthorhombic,,"{'a': '7.5661 Å', 'b': '8.6513 Å', 'c': '5.8003 Å'}",Pbam,,5.728 μB,,,,10.1016/j.jmmm.2014.02.008,True
NdCu2,,6.5,,Orthorhombic,bc-planes,{'a': '0.438 nm'},,,1.85 μB/f.u.,,,,10.1016/S0921-4526(99)01784-6,True
NdCu2Si2,,9.8,"{'Theta_c': '-4.8 K', 'Theta_a': '2.2 K'}",Tetragonal,ThCr2Si2-type,,,,"1.9 μB at 7T (along [100]), 1.5 μB at 7T (along c-axis)",,,,10.1016/j.jallcom.2005.04.047,True
NdCu2Sn2,,3.0,-7.7 K,Primitive tetragonal,Tetragonal,"{'a': '4.428 Å', 'c': '10.338 Å'}",P 4/nmm,,3.7 μB,,,,10.1016/S0925-8388(03)00526-7,True
PrCu2Sn2,,3.0,-2.4 K,Primitive tetragonal,Tetragonal,"{'a': '4.439 Å', 'c': '10.421 Å'}",P 4/nmm,,3.6 μB,,,,10.1016/S0925-8388(03)00526-7,True
CeCu2Sn2,,1.6,,,,,,,,,,,10.1016/S0925-8388(03)00526-7,False
CeCuIn,,,-15.0 K,Hexagonal ZrNiAl-type,,,,,2.54 μB,0.7 μB,,2.40 μB,10.1016/j.jallcom.2006.07.144,True
PrCuIn,,,-3.0 K,Hexagonal ZrNiAl-type,,,,,3.58 μB,0.75 μB,,3.65 μB,10.1016/j.jallcom.2006.07.144,True
NdCuIn,,4.9,-7.2 K,Hexagonal ZrNiAl-type,,,,,3.58 μB,0.8 μB,,2.96 μB,10.1016/j.jallcom.2006.07.144,True
Nd2Fe17,339.0,,,Th2Zn17-type,Rhombohedral,"{'a': '8.5811 Å', 'c': '12.4645 Å'}",R-3m,,36.4 μB/f.u.,164.2 emu/g,,,10.1016/j.jallcom.2005.09.058,True
Nd1.5Er0.5Fe17,334.0,,,Th2Zn17-type,Rhombohedral,"{'a': '8.5513 Å', 'c': '12.4377 Å'}",R-3m,,32.4 μB/f.u.,144.7 emu/g,,,10.1016/j.jallcom.2005.09.058,True
NdErFe17,327.0,,,Th2Zn17-type + Th2Ni17-type,Rhombohedral + Hexagonal,"{'a': '8.5235 Å', 'c': '12.4130 Å'}",R-3m + P63/mmc,,26.8 μB/f.u.,118.9 emu/g,,,10.1016/j.jallcom.2005.09.058,True
Nd0.5Er1.5Fe17,321.0,,,Th2Zn17-type + Th2Ni17-type,Rhombohedral + Hexagonal,"{'a': '8.4968 Å', 'c': '12.3936 Å'}",R-3m + P63/mmc,,23.4 μB/f.u.,102.6 emu/g,,,10.1016/j.jallcom.2005.09.058,True
Er2Fe17,312.0,,,Th2Ni17-type,Hexagonal,"{'a': '8.4492 Å', 'c': '8.2693 Å'}",P63/mmc,,18.5 μB/f.u.,80.7 emu/g,,,10.1016/j.jallcom.2005.09.058,True
NdFe10.5V1.5,340.0,,,ThMn12-type,,"{'a': '8.527', 'c': '4.743'}",I4/mmm,,3.05,,,,10.1016/j.jmmm.2003.12.183,True
YFe10.5V1.5,295.0,,,ThMn12-type,,"{'a': '8.436', 'c': '4.737'}",I4/mmm,,,,,,10.1016/j.jmmm.2003.12.183,True
YFe10.5V1.5D,330.0,,,ThMn12-type,,"{'a': '8.460', 'c': '4.753'}",I4/mmm,,,,,,10.1016/j.jmmm.2003.12.183,True
NdFe2Si2,,14.0,,ThCr2Si2-type,Body-centered tetragonal,,I4/mmm,,,,,,10.1016/j.jmmm.2006.10.1125,True
NdFe4P12,1.9,,,Skutterudite,Body-centered cubic,,Th,,3.53 μB,,,,10.1016/S0921-4526(01)01264-9,True
NdFeAl,110.0,240.0,,Hexagonal,,"{'a': '5.5111 Å', 'c': '8.7448 Å'}",,1526 kA/m,,,,,10.1016/S0925-8388(00)01449-3,True
SmFeO3,,700.0,,Orthorhombic,Pnma,"{'a': '5.588', 'b': '7.710', 'c': '5.392'}",Pnma,,,,,,10.1016/S0254-0584(01)00273-5,True
NdFeO3,,700.0,-80 K,Orthorhombic,Pnma,"{'a': '5.571', 'b': '7.753', 'c': '5.439'}",Pnma,,3.88 μB,,,,10.1016/S0254-0584(01)00273-5,True
LaFeO3,,700.0,,Orthorhombic,Pnma,"{'a': '5.554', 'b': '7.863', 'c': '5.560'}",Pnma,,,,,,10.1016/S0254-0584(01)00273-5,True
PrGa,36.0,,,Orthorhombic,CrB-type,,Cmcm,,,,,,10.1016/j.jmmm.2006.05.004,True
NdGa,45.0,,,Orthorhombic,CrB-type,,Cmcm,,,,,,10.1016/j.jmmm.2006.05.004,True
SmGa,114.0,,,Orthorhombic,CrB-type,,Cmcm,,,,,,10.1016/j.jmmm.2006.05.004,True
GdGa,182.0,,,Orthorhombic,CrB-type,,Cmcm,,,,,,10.1016/j.jmmm.2006.05.004,True
TbGa,155.0,,,Orthorhombic,CrB-type,,Cmcm,,,,,,10.1016/j.jmmm.2006.05.004,True
DyGa,114.0,,,Orthorhombic,CrB-type,,Cmcm,,,,,,10.1016/j.jmmm.2006.05.004,True
HoGa,65.0,,,Orthorhombic,CrB-type,,Cmcm,,,,,,10.1016/j.jmmm.2006.05.004,True
ErGa,32.0,,,Orthorhombic,CrB-type,,Cmcm,,,,,,10.1016/j.jmmm.2006.05.004,True
NdMg,,61.0,,CsCl-type,Cubic,,,,,,,,10.1016/S0304-8853(00)01173-2,True
NdMnO3,50.0,,,Orthorhombic,Perovskite,"{'a': '0.5406 nm', 'b': '0.5693 nm', 'c': '0.7588 nm'}",,,,,,,10.1016/j.ssi.2004.01.065,True
PrNi,21.0,,,Orthorhombic,CrB-type,,Cmcm,0.25 T at 2 K,,,,,10.1016/j.jallcom.2009.07.132,True
Pr0.9Tb0.1Ni,24.0,,,Orthorhombic,CrB-type,,Cmcm,0.25 T at 2 K,,,,,10.1016/j.jallcom.2009.07.132,True
NdNi,28.0,,,Orthorhombic,CrB-type,,Cmcm,,,,,,10.1016/j.jallcom.2009.07.132,True
Nd0.95Tb0.05Ni,27.7,,,Orthorhombic,CrB-type,,Cmcm,,,,,,10.1016/j.jallcom.2009.07.132,True
Nd0.9Tb0.1Ni,27.4,,,Orthorhombic,CrB-type,,Cmcm,,,,,,10.1016/j.jallcom.2009.07.132,True
Nd0.85Tb0.15Ni,27.2,,,Orthorhombic,CrB-type,,Cmcm,,,,,,10.1016/j.jallcom.2009.07.132,True
NdNi2Si2,,6.3,,Tetragonal,ThCr2Si2-type,,I4/mmm,,3.1 μB,,,,10.1016/j.jmmm.2006.10.600,True
NdNi5,7.0,,,CaCu5-type,Hexagonal,,,,,,,,10.1016/S0304-8853(00)01306-8,True
Pr0.5Nd0.5Ni5,3.4,,,CaCu5-type,Hexagonal,,,,1.49 μB,,,,10.1016/S0304-8853(00)01306-8,True
Pr0.2Nd0.8Ni5,5.8,,,CaCu5-type,Hexagonal,,,,1.59 μB,,,,10.1016/S0304-8853(00)01306-8,True
Ce0.2Nd0.8Ni5,5.1,,,CaCu5-type,Hexagonal,,,,1.63 μB,,,,10.1016/S0304-8853(00)01306-8,True
Ce0.5Nd0.5Ni5,3.5,,,CaCu5-type,Hexagonal,,,,1.02 μB,,,,10.1016/S0304-8853(00)01306-8,True
NdNiSn,,3.0,,Orthorhombic,TiNiSi-type,"{'a': '7.3613 Å', 'b': '4.5221 Å', 'c': '7.6583 Å'}",Pnma,0.9 T,2.42 μB,1.77 μB at 4 T and 2 K,,,10.1016/S0304-8853(03)00229-4,True
GdNiSn,,11.0,,Orthorhombic,TiNiSi-type,,,,,,,,10.1016/S0304-8853(03)00229-4,False
TbNiSn,,18.5,,Orthorhombic,TiNiSi-type,,,,,,,,10.1016/S0304-8853(03)00229-4,False
DyNiSn,,6.5,,Orthorhombic,TiNiSi-type,,,,,,,,10.1016/S0304-8853(03)00229-4,False
HoNiSn,,3.0,,Orthorhombic,TiNiSi-type,,,,,,,,10.1016/S0304-8853(03)00229-4,False
ErNiSn,,4.0,,Orthorhombic,TiNiSi-type,,,,,,,,10.1016/S0304-8853(03)00229-4,False
CePd2In4,,2.4,1.6 K,Orthorhombic,,"{'a': '4.57200(13) Å', 'b': '9.9200(3) Å', 'c': '33.0170(8) Å'}",Pmc21,,2.53 μB,,,,10.1016/j.intermet.2011.07.029,True
PrPd2In4,,2.1,-3.4 K,Orthorhombic,,"{'a': '4.55800(10) Å', 'b': '9.9067(2) Å', 'c': '32.9677(6) Å'}",Pmc21,,3.93 μB,,,,10.1016/j.intermet.2011.07.029,True
NdPd2In4,,5.0,-0.6 K,Orthorhombic,,"{'a': '4.5400(7) Å', 'b': '9.8834(17) Å', 'c': '32.946(6) Å'}",Pmc21,,3.81 μB,,,,10.1016/j.intermet.2011.07.029,True
PrPdSn,,4.2,,Orthorhombic,TiNiSi-type,"{'a': '0.7473 nm', 'b': '0.4680 nm', 'c': '0.7962 nm'}",Pnma,,"3.5 μB (a-axis), 3.69 μB (b-axis), 3.70 μB (c-axis)",,,,10.1016/j.jallcom.2008.11.023,True
NdPdSn,,3.4,,Orthorhombic,TiNiSi-type,"{'a': '0.7446 nm', 'b': '0.4659 nm', 'c': '0.7945 nm'}",Pnma,,"3.69 μB (a-axis), 3.68 μB (b-axis), 3.74 μB (c-axis)",,,,10.1016/j.jallcom.2008.11.023,True
NdPt2.1B2.4C1.2,,1.5,-20 K,Tetragonal,LuNi2B2C-type,"{'a': '3.826 Å', 'c': '10.732 Å'}",,,3.55 μB,,,,10.1016/S0921-4534(03)01308-X,True
NdPt1.5Au0.6B2C,,1.5,,Tetragonal,LuNi2B2C-type,"{'a': '3.835 Å', 'c': '10.781 Å'}",,,,,,,10.1016/S0921-4534(03)01308-X,True
NdVO4,,,-39.011 K,Tetragonal,Tetragonal,"{'a': '7.3571 Å', 'b': '7.3571 Å', 'c': '6.4227 Å'}",D4h 19,,3.61 μB,,,,10.1016/j.ultsonch.2013.08.015,True
Nd2Fe14B,598.15,,,,,,,"2020 kA/m (recycled), 2099 kA/m (starting)",,,1.24 T,,10.1016/j.eti.2016.01.002,True
Nd30Fe69B,582.4,,,,,,,,,15.88 kGs,,,10.1016/j.jmmm.2015.06.028,True
Nd27Ce3Fe69B,504.8,,,,,,,,,12.71 kGs,,,10.1016/j.jmmm.2015.06.028,True
Nd15Fe78B7,,473.0,,,,,,17.2 kOe,,,,,10.1016/j.matlet.2009.09.026,True
Fe,943.15,,,,,,,88 kA/m,,45.5 emu/g,,,10.1016/j.matlet.2005.09.014,True
Ni56Fe16Ga28,,,,7M orthorhombic,,,,,,,,,10.1016/j.jallcom.2015.07.296,True
Ni85Mn15,413.0,,,,,,,230 Oe,,0.103 emu/g,0.013 emu/g,,10.1016/j.jpcs.2016.11.020,True
Ni3Mn,781.0,,,,,,,534 Oe,,0.112 emu/g,0.027 emu/g,,10.1016/j.jpcs.2016.11.020,True
Ni3Mn,776.0,,,,,,,1663 Oe,,0.264 emu/g,0.124 emu/g,,10.1016/j.jpcs.2016.11.020,True
Ni52.0Mn23.0Ga25.0,359.5,,,Cubic to Monoclinic,5R or 10M,,,,,,,,10.1016/j.msea.2003.10.360,True
Ni2Si,210.0,,,,,,,,,,,,10.1016/j.spmi.2016.05.033,False
Ni0.245Zn0.755Fe2O4,283.15,,,Spinel,Cubic,{'a': '8.388 Å'},,,,,,,10.1016/S0304-8853(00)00114-1,True
Ni0.35Zn0.65Fe2O4,430.0,,,FCC,Spinel,,,,,,,,10.1016/j.jmmm.2009.09.056,True
NiFe2O4,858.0,,,,,,,,,,,,10.1016/j.jmmm.2009.09.056,
ZnFe2O4,,9.0,,,,,,,,,,,10.1016/j.jmmm.2009.09.056,
Ni0.3Zn0.7Fe2O4,654.15,,,Spinel,Cubic,,,,,,,,10.1016/j.jmmm.2006.05.033,True
Ni0.5Cu0.5Fe2O4,,820.0,,Cubic spinel,,{'a': '8.370±0.005Å'},,,,,,,10.1016/S0304-8853(01)00553-4,True
Ni0.5Zn0.5Fe2O4,833.0,,,Cubic Spinel,Face Centered Cubic,{'a': '8.380 Å'},,62 Oe,,68 emu/g,,,10.1016/j.jallcom.2011.06.047,True
Ni0.5Zn0.5Fe2O4,645.0,,,Cubic Spinel,Face Centered Cubic,{'a': '8.388 Å'},,103 Oe,,60 emu/g,,,10.1016/j.jallcom.2011.06.047,True
Ni0.5Zn0.5Fe2O4,605.0,,,Cubic Spinel,Face Centered Cubic,{'a': '8.392 Å'},,19 Oe,,16.5 emu/g,,,10.1016/j.jallcom.2011.06.047,True
Ni0.5Zn0.5Fe2O4,573.0,,,Cubic Spinel,Face Centered Cubic,{'a': '8.402 Å'},,,,1.8 emu/g,,,10.1016/j.jallcom.2011.06.047,True
Ni0.88Cu0.12,485.0,,,FCC,,,,,,,,,10.1016/j.tsf.2016.03.006,True
Ni0.75Cu0.25,400.0,,,FCC,,,,,,,,,10.1016/j.tsf.2016.03.006,True
Ni0.68Cu0.32,273.0,,,FCC,,,,,,,,,10.1016/j.tsf.2016.03.006,True
Ni0.61Cu0.39,295.0,,,FCC,,,,,,,,,10.1016/j.tsf.2016.03.006,True
Ni3Al,49.1,,200 K,Cu3Au-type,Cubic,{'a': '3.567 Å'},,,,,,,10.1016/j.jallcom.2006.01.088,True
Ni0.771Al0.229,168.5,,250 K,Cu3Au-type,Cubic,{'a': '3.568 Å'},,,,,,,10.1016/j.jallcom.2006.01.088,True
Ni0.752Al0.248,50.2,,200 K,Cu3Au-type,Cubic,{'a': '3.567 Å'},,,,,,,10.1016/j.jallcom.2006.01.088,True
Ni0.755Al0.245,48.0,,200 K,Cu3Au-type,Cubic,{'a': '3.566 Å'},,,,,,,10.1016/j.jallcom.2006.01.088,True
Ni1.95Mn1.42Ga0.63,310.0,,,Tetragonal,,"{'a': '0.5430 nm', 'b': '0.5430 nm', 'c': '0.6682 nm'}",,,,15 emu/g,,,10.1016/j.msea.2006.02.095,True
Ni2MnGa,376.0,,,Tetragonal,,"{'a': '0.5920 nm', 'b': '0.5920 nm', 'c': '0.5566 nm'}",,,,96 emu/g,,,10.1016/j.msea.2006.02.095,False
Ni2.16Fe0.04Mn0.80Ga,340.0,,,"Cubic (Austenite), Tetragonal (Martensite)",,,,,"4.17 μB (Mn), 0.3 μB (Ni)",,,,10.1016/S0304-8853(02)01064-8,True
Ni2MnGa,376.0,,,,,,,,,,,,10.1016/S0304-8853(02)01126-5,
Ni2.12Fe0.88Ga,541.0,,,,,,,,,,,,10.1016/S1359-6462(03)00048-4,True
Ni2.24Fe0.76Ga,444.0,,,,,,,0.9 kA/m,,31.8 Am^2/kg,,,10.1016/S1359-6462(03)00048-4,True
Ni2.28Fe0.72Ga,415.0,,,"14 M (martensite), bcc (austenite)",,,L21,,,,,,10.1016/S1359-6462(03)00048-4,True
Ni2.32Fe0.68Ga,393.0,,,,,,,,,,,,10.1016/S1359-6462(03)00048-4,True
Ni2.40Fe0.60Ga,369.0,,,,,,,,,,,,10.1016/S1359-6462(03)00048-4,True
Ni21Zn2B20,,,-5 K,,,,,,0.17 μB/Ni atom,,,7 × 10^−8 emu g^−1,10.1016/j.jallcom.2012.09.122,True
Ni3ZnB2,,,-8 K,,,,,,,,,2.26 × 10^−6 emu g^−1,10.1016/j.jallcom.2012.09.122,True
Ni2FeGa,430.0,,,L21,Cubic,{'a': '5.74 Å'},,,,,,,10.1016/S0038-1098(03)00144-3,True
Ni2Mn0.3Fe0.7Ga,438.0,,,"L21-type (austenite), 4O-type (martensite)","Cubic (austenite), Orthorhombic (martensite)","{'a': '0.5794 nm (austenite), 0.8344 nm (martensite)', 'b': 'NA (austenite), 0.5429 nm (martensite)', 'c': 'NA (austenite), 0.4222 nm (martensite)'}","Fm-3m (austenite), Pmma (martensite)",,"Ni: 0.3 μB, Mn: 3.3 μB, Fe: 3.0 μB (austenite); Ni: 0.5 μB, Mn: 3.1 μB, Fe: 2.3 μB and 2.6 μB (martensite)",81.1 emu/g at 4.2 K,,,10.1016/j.jallcom.2013.06.124,True
Ni52Mn16Fe8Ga24,381.0,,,,,,,,3.91 μB/f.u.,,,,10.1016/j.jallcom.2013.06.124,True
Ni2Mn1.4Sn0.6,318.0,,,Cubic,Cubic,{'a': '0.5972 nm'},Fm-3m,,7.2 μB,,,,10.1016/j.jmmm.2012.02.080,True
Ni2MnAl,350.0,,,L21,Simple cubic,{'a': '6.121 Å'},,60 Oe,,450 emu/cm^3,100 emu/cm^3,,10.1016/S0022-0248(03)01172-2,True
Ni2MnAl,,300.0,,B2,Simple cubic,{'a': '3.116 Å'},,,,,,,10.1016/S0022-0248(03)01172-2,True
Ni2MnBO5,85.0,,-157 K,Ludwigite,Orthorhombic,,Pbam,,6.32 μB,,,,10.1016/j.jmmm.2015.11.033,True
Ni1.5Mn1.5BO5,85.0,,,Ludwigite,Orthorhombic,,Pbam,,,,,,10.1016/j.jmmm.2015.11.033,True
Ni2MnGa,388.0,,,Heusler,Cubic,{'a': '5.825 Å'},Pnnm,,3.63 μB,,,,10.1016/j.jmmm.2003.12.811,True
Ni2MnGa,382.0,,,Heusler,Cubic,{'a': '5.828 Å'},Pnnm,,3.75 μB,,,,10.1016/j.jmmm.2003.12.811,True
Ni2MnGe,300.0,,,L21 Heusler,Cubic,{'a': '5.8224 Å'},Fm-3m,,,,,,10.1016/j.jallcom.2014.08.149,True
Ni2.1Mn0.9Ge,320.0,,,L21 Heusler,Cubic,{'a': '5.7881 Å'},Fm-3m,,,,,,10.1016/j.jallcom.2014.08.149,True
Ni1.91Mn0.94Ge1.15,315.0,,,L21 Heusler,Cubic,{'a': '5.8115 Å'},Fm-3m,,,,,,10.1016/j.jallcom.2014.08.149,True
Ni2MnIn,315.0,,,L21,Cubic,"{'a': '0.6022 nm', 'b': '0.6022 nm', 'c': '0.6022 nm'}",,,,,,,10.1016/j.jcrysgro.2009.02.001,True
Ni2MnIn,145.0,,,B2,Cubic,"{'a': '0.3011 nm', 'b': '0.3011 nm', 'c': '0.3011 nm'}",,,,,,,10.1016/j.jcrysgro.2009.02.001,True
Ni2MnIn,260.0,,,B2 and L21 mixture,Cubic,"{'a': '0.3011 nm (B2), 0.6022 nm (L21)', 'b': '0.3011 nm (B2), 0.6022 nm (L21)', 'c': '0.3011 nm (B2), 0.6022 nm (L21)'}",,,,,,,10.1016/j.jcrysgro.2009.02.001,True
Ni2MnIn,285.0,,,L21,Cubic,"{'a': '0.6022 nm', 'b': '0.6022 nm', 'c': '0.6022 nm'}",,,,,,,10.1016/j.jcrysgro.2009.02.001,True
Ni2MnSb,350.0,,,L21,,,,,,,,,10.1016/j.jmmm.2006.08.024,True
Ni2MnSn,340.0,,,L21,,,,,,,,,10.1016/j.jmmm.2006.08.024,True
NiMnSb,730.0,,,C1b,,,,,,,,,10.1016/j.jmmm.2006.08.024,True
CuMnSb,,47.0,,C1b,,,,,,,,,10.1016/j.jmmm.2006.08.024,True
Ni45Gd40Al15,57.0,,,Glassy,,,,,,,,,10.1016/j.intermet.2010.02.015,True
Ni32Gd46Al22,62.0,,,Glassy,,,,,,,,,10.1016/j.intermet.2010.02.015,True
Gd40Dy16Al24Co20,79.0,,,BMG,,,,,,,,,10.1016/j.intermet.2010.02.015,False
Gd36Dy20Al24Co20,76.0,,,BMG,,,,,,,,,10.1016/j.intermet.2010.02.015,False
Ho30Y26Al24Co20,5.5,,,BMG,,,,,,,,,10.1016/j.intermet.2010.02.015,False
Gd36Y20Al24Co20,53.0,,,BMG,,,,,,,,,10.1016/j.intermet.2010.02.015,False
Gd53Al24Co20Zr3,93.0,,,BMG,,,,,,,,,10.1016/j.intermet.2010.02.015,False
Gd33Er22Al25Co20,52.0,,,BMG,,,,,,,,,10.1016/j.intermet.2010.02.015,False
Pd40Ni22.5Fe17.5P20,94.0,,,BMG,,,,,,,,,10.1016/j.intermet.2010.02.015,False
Ho34Dy22Al24Co20,17.0,,,BMG,,,,,,,,,10.1016/j.intermet.2010.02.015,False
Dy50Gd7Al23Co20,26.0,,,BMG,,,,,,,,,10.1016/j.intermet.2010.02.015,False
Er50Al7Co20Y6,52.0,,,BMG,,,,,,,,,10.1016/j.intermet.2010.02.015,False
Gd55Ni25Al20,80.0,,,BMG,,,,,,,,,10.1016/j.intermet.2010.02.015,False
Ni35Mn50In15,333.0,,,Hg2CuTi-type,bcc,{'a': '5.9871 Å'},,,5.54 μB,"71 emu/g at 300 K, 125 emu/g at 5 K",,,10.1016/j.jallcom.2013.03.194,True
Ni3Al,40.0,,,Cu3Al (L12),,,,,0.076 μB,,,,10.1016/S0921-4526(02)01663-0,True
Ni80Si6B14,743.15,,,amorphous + Ni(fcc) + Ni3B(orthorhombic),,,,"80 Oe (600°C), 125 Oe (800°C)",,,,,10.1016/j.jnoncrysol.2006.12.119,True
Ni78Si8B14,743.15,,,amorphous + Ni(fcc) + Ni3B(orthorhombic),,,,,,,,,10.1016/j.jnoncrysol.2006.12.119,True
Ni3Pt,373.0,,,DO22,Tetragonal,,,,0.55 μB/atom,,,,10.1016/j.intermet.2010.01.011,False
Ni3Pt,373.0,,,L12,Cubic,,,,0.62 μB/atom,,,,10.1016/j.intermet.2010.01.011,False
Ni45Co5Mn32Al18,220.0,,,Cubic B2,,,,,,,,,10.1016/j.jallcom.2013.02.158,True
Ni40Co10Mn33Al17,330.0,,,Cubic B2,,,,,,,,,10.1016/j.jallcom.2013.02.158,True
Ni50Mn31Al19,,300.0,,Cubic B2,,,,,,,,,10.1016/j.jallcom.2013.02.158,True
Ni41.5Co8.5Mn32Al18,391.0,,,B2 and L10,,,,78 Oe,,32.9 emu/g,,0.036 emu/g Oe,10.1016/j.jallcom.2014.07.034,True
Ni41Co9Mn32.5Al17.5,397.0,,,B2 and L10,,,,45 Oe,,12.8 emu/g,,0.013 emu/g Oe,10.1016/j.jallcom.2014.07.034,True
Ni41Co9Mn32Al18,387.0,,,B2 and L10,,,,78 Oe,,41.2 emu/g,,0.055 emu/g Oe,10.1016/j.jallcom.2014.07.034,True
Ni2MnAl,313.0,,,L21,,,,,,,,,10.1016/j.jallcom.2014.07.034,
Ni42Co8Mn39Sn11,403.0,,,L21 ordered structure,Cubic,{'a': '6.02 Å'},Fm-3m,,,85 Am^2/kg at 12 T,,,10.1016/j.actamat.2016.02.046,True
Ni43Co7Mn39Sn11,404.0,,,,,,,,,,,,10.1016/j.scriptamat.2010.08.046,True
Ni45Co5Mn21Fe4Ga20Cu5,458.0,,,Non-modulated tetragonal martensite,Tetragonal,"{'a': '0.550 nm', 'b': '0.650 nm', 'c': '1.182 nm'}",,,,,,,10.1016/j.scriptamat.2017.03.002,True
Ni45Co5Mn25Fe0Ga20Cu5,313.0,,,Non-modulated tetragonal martensite,Tetragonal,"{'a': '0.547 nm', 'b': '0.656 nm', 'c': '1.199 nm'}",,,,,,,10.1016/j.scriptamat.2017.03.002,True
Ni45Co5Mn24.2Fe1.4Ga20Cu5,350.0,,,Non-modulated tetragonal martensite,Tetragonal,"{'a': '0.549 nm', 'b': '0.655 nm', 'c': '1.193 nm'}",,,,,,,10.1016/j.scriptamat.2017.03.002,True
Ni45Co5Mn22.7Fe2.5Ga20Cu5,397.0,,,Non-modulated tetragonal martensite,Tetragonal,"{'a': '0.548 nm', 'b': '0.650 nm', 'c': '1.186 nm'}",,,,,,,10.1016/j.scriptamat.2017.03.002,True
Ni46Mn24Ga22Co4Cu4,393.0,,,Tetragonal,Non-modulated,"{'a': '0.5548 nm', 'b': '0.5548 nm', 'c': '6.369 nm'}",,,,,,,10.1016/j.scriptamat.2016.12.032,True
Ni49.54Mn36.12In14.34,292.0,500.0,,B2,,,,,,,,,10.1016/j.actamat.2015.11.053,True
Ni49.88Mn35.70In14.42,310.0,,,B2,,,,,,,,,10.1016/j.actamat.2015.11.053,True
Ni49.53Mn35.22In15.22,323.0,,,B2,,,,,,,,,10.1016/j.actamat.2015.11.053,True
Ni47.22Mn38.45In14.33,298.0,500.0,,B2,,,,,,,,,10.1016/j.actamat.2015.11.053,True
Ni48Mn27Ga25,375.15,,,Five-layered tetragonal martensite,Body-centered tetragonal (BCT),,,,,,,,10.1016/j.msea.2006.11.180,True
Ni48Mn37In13,285.0,,,B2 phase,,{'a': '3.000(1) Å'},,16.0 kA/m,,,,,10.1016/j.scriptamat.2010.03.067,True
Ni48Mn39In13,285.0,,,B2 phase,,{'a': '3.000(1) Å'},,16.0 kA/m,,,,,10.1016/j.scriptamat.2010.03.067,True
Ni49.1Mn29.4Ga21.5,374.0,,,"Cubic (Austenite), Tetragonal (Martensite)",,,,,,,,,10.1016/j.jmmm.2010.09.013,True
Ni49.8Mn28.5Ga21.7,375.15,,,Heusler,Tetragonal Martensite,"{'a': '0.5948 nm', 'c': '0.5600 nm'}",,,,,,,10.1016/j.matlet.2008.01.071,True
Ni50Mn35Sn15,325.0,,,Cubic L21,Cubic,{'a': '5.882'},,,,,,,10.1016/j.jallcom.2017.05.096,True
Ni49SmMn35Sn15,325.0,,,Cubic L21,Cubic,{'a': '5.907'},,,,,,,10.1016/j.jallcom.2017.05.096,True
Ni49PrMn35Sn15,327.0,,,Cubic L21,Cubic,{'a': '5.915'},,,,,,,10.1016/j.jallcom.2017.05.096,True
Ni49LaMn35Sn15,318.0,,,Cubic L21,Cubic,{'a': '5.928'},,,,,,,10.1016/j.jallcom.2017.05.096,True
Ni49Mn29.6Ga21.4,365.0,,,Cubic,Cubic,{'a': '0.581 nm'},,,,4πMsat ≈ 500 G at 0 K,,,10.1016/j.jmmm.2007.03.033,True
Ni56.4Mn21.8Ga21.8,350.0,,,Mixed Tetragonal-Cubic,Mixed,"{'a': '0.59 nm', 'c': '0.558 nm'}",,,,4πMsat ≈ 5 kG,,,10.1016/j.jmmm.2007.03.033,True
Ni50.95Mn25.45Ga23.6,315.0,,,Tetragonal martensitic,,"{'a': '3.75 Å', 'c': '6.78 Å'}",,"100 Oe (longitudinal), 200 Oe (perpendicular)",,,,,10.1016/j.scriptamat.2011.07.018,True
Ni50Fe19Co4Ga27,360.0,,,L10,Body-centered tetragonal,"{'a': '0.536 nm', 'c': '0.652 nm'}",,,,,,,10.1016/j.actamat.2013.11.064,True
Ni50Fe50,750.0,,,,,,,,,"4πM_eff = 10.82 kOe (300 K), 12.05 kOe (80 K)",,,10.1016/j.physb.2004.10.018,True
Ni50Mn18.5Cu6.5Ga25,292.9,,,Tetragonal,Non-modulated,"{'a': '3.893 Å', 'c': '6.436 Å'}",I4/mmm,,3.42 μB,,,,10.1016/j.jallcom.2016.02.039,True
Ni50Mn21.12Cu3.61Ga24.66,323.2,,,Cubic,L21,{'a': '5.816 Å'},,,,,,,10.1016/j.jallcom.2016.02.039,True
Ni50Mn19.60Cu6.07Ga24.66,295.1,,,Cubic,L21,{'a': '5.802 Å'},,,,,,,10.1016/j.jallcom.2016.02.039,True
Ni50Mn19.10Cu6.43Ga24.58,292.9,,,Cubic,L21,{'a': '5.792 Å'},,,,,,,10.1016/j.jallcom.2016.02.039,True
Ni50Mn17.87Cu7.05Ga24.26,312.0,,,Tetragonal,Non-modulated,"{'a': '3.893 Å', 'c': '6.436 Å'}",I4/mmm,,3.42 μB,,,,10.1016/j.jallcom.2016.02.039,True
Ni2Mn0.75Cu0.25Ga,308.0,,,,,,,,,,,,10.1016/j.jallcom.2016.02.039,False
Ni50Mn20Cu5Ga21Al4,305.0,,,Cubic L21,Cubic,"{'a': '5.796 Å', 'b': '5.796 Å', 'c': '5.796 Å'}",,,,,,,10.1016/j.jallcom.2013.09.204,True
Ni50Mn29Ga21,351.0,,,5M,Tetragonal,"{'a': '0.5936 nm', 'b': '0.5936 nm', 'c': '0.5537 nm'}",,,,,,,10.1016/j.jmmm.2007.05.006,True
Ni50Mn29Ga20.9Gd0.1,351.0,,,5M,Tetragonal,"{'a': '0.5952 nm', 'b': '0.5952 nm', 'c': '0.5541 nm'}",,,,,,,10.1016/j.jmmm.2007.05.006,True
Ni50Mn29Ga20.5Gd0.5,351.0,,,7M,Orthorhombic,"{'a': '0.6165 nm', 'b': '0.5800 nm', 'c': '0.5516 nm'}",,,,,,,10.1016/j.jmmm.2007.05.006,True
Ni50Mn29Ga20Gd1,351.0,,,7M,Orthorhombic,"{'a': '0.6222 nm', 'b': '0.5843 nm', 'c': '0.5510 nm'}",,,,,,,10.1016/j.jmmm.2007.05.006,True
Ni50Mn29Ga19Gd2,326.0,,,7M,Orthorhombic,"{'a': '0.6267 nm', 'b': '0.5844 nm', 'c': '0.5474 nm'}",,,,,,,10.1016/j.jmmm.2007.05.006,True
Ni50Mn36Sn14,325.0,,,"L21 at 300 K, 4O at 100 K",,,Pmmm,,,"49.9 A m^2/kg at 4.2 K in 4O phase, 82.8 A m^2/kg at 180 K in L21 phase",,,10.1016/j.jmmm.2006.10.1040,True
Ni50Mn37Sn13,319.0,,,Heusler L21,Orthorhombic,,Pmma,,,,,,10.1016/j.msea.2006.12.235,True
Ni50Mn25Sn25,350.0,,,,,,,,4.3 μB,,,,10.1016/j.msea.2006.12.235,
Ni52Mn35Sn13,306.0,,,,,,,,,,,,10.1016/j.msea.2006.12.235,True
Ni45Co5Mn37Sn13,350.0,,,,,,,,,,,,10.1016/j.msea.2006.12.235,True
Ni50Mn38Sb12B1,330.0,,,Orthorhombic,4O,"{'a': '8.574 Å', 'b': '5.625 Å', 'c': '4.348 Å'}",Pmma,,,,,,10.1016/j.mseb.2011.07.013,True
Ni50Mn38Sb12B3,345.0,,,Cubic,L21,,,,,,,,10.1016/j.mseb.2011.07.013,True
Ni51.90Mn28.86Ga19.24,346.9,,,7M orthorhombic martensitic,Orthorhombic,"{'a': '6.189 Å', 'b': '5.770 Å', 'c': '5.437 Å'}",Pnnm,50.79 (10^3/4π A·m^−1),,52.08 A·m^2·kg^−1,,,10.1016/j.mseb.2017.06.004,True
Ni51.90Mn28.86Ga19.24,312.3,,,NM tetragonal martensitic,Tetragonal,"{'a': '6.178 Å', 'b': '5.774 Å', 'c': '5.440 Å'}",I4/mmm,,,14.01 A·m^2·kg^−1,,,10.1016/j.mseb.2017.06.004,True
Ni52Fe17Ga27Co4,360.15,,,L10 martensite,Tetragonal,"{'a': '0.760 nm', 'b': '0.760 nm', 'c': '0.659 nm'}",,,,,,,10.1016/j.actamat.2008.03.008,True
Ni54Fe20Ga26,320.15,,,B2,Body-centered cubic,,,,,,,,10.1016/j.actamat.2008.03.008,True
Ni52Fe20Ga26Co2,355.15,,,B2,Body-centered cubic,,,,,,,,10.1016/j.actamat.2008.03.008,True
Ni50Fe20Ga26Co4,400.65,,,B2,Body-centered cubic,,,,,,,,10.1016/j.actamat.2008.03.008,True
Ni54Fe19Ga27,310.15,,,B2,Body-centered cubic,,,,,,,,10.1016/j.actamat.2008.03.008,True
Ni52Fe19Ga27Co2,349.65,,,B2,Body-centered cubic,,,,,,,,10.1016/j.actamat.2008.03.008,True
Ni50Fe19Ga27Co4,393.15,,,B2,Body-centered cubic,,,,,,,,10.1016/j.actamat.2008.03.008,True
Ni54Fe18Ga28,302.65,,,B2,Body-centered cubic,,,,,,,,10.1016/j.actamat.2008.03.008,True
Ni52Fe18Ga28Co2,334.65,,,B2,Body-centered cubic,,,,,,,,10.1016/j.actamat.2008.03.008,True
Ni50Fe18Ga28Co4,375.15,,,B2,Body-centered cubic,,,,,,,,10.1016/j.actamat.2008.03.008,True
Ni56Fe17Ga27,282.65,,,B2,Body-centered cubic,,,,,,,,10.1016/j.actamat.2008.03.008,True
Ni54Fe17Ga27Co2,360.15,,,B2,Body-centered cubic,,,,,,,,10.1016/j.actamat.2008.03.008,True
Ni52Fe17Ga27Co4,360.15,,,B2,Body-centered cubic,,,,,,,,10.1016/j.actamat.2008.03.008,True
Ni52Mn25Ga23,358.0,,,14M (P2/m) and D022 tetragonal,,"{'a': '4.2634 Å (14M), 3.8925 Å (D022)', 'b': '5.5048 Å (14M)', 'c': '29.5044 Å (14M), 6.5117 Å (D022)'}",,,,"42.2 J/μ0 kg T at 333 K, 34.2 J/μ0 kg T at 335 K",,,10.1016/j.jpcs.2012.09.004,True
Ni2MnGa,365.0,,,Cubic L21 Heusler,,{'a': '5.825 Å'},Fm-3m,,,"90 J/μ0 kg T at 180 K, 80 J/μ0 kg T at 220 K",,,10.1016/j.jpcs.2012.09.004,False
Ni2Mn0.75Cu0.25Ga,307.0,,,,,,,,,"42.4 J/μ0 kg T at 300 K, 0 J/μ0 kg T at 307 K",,,10.1016/j.jpcs.2012.09.004,False
Ni52Mn34Sn14,305.0,,,Cubic-austenite,Cubic,{'a': '0.59762 nm'},,331 Oe at 4 K,,,,,10.1016/j.jmmm.2014.02.023,True
Ni53.5Mn26.0Ga20.5,351.0,,,Monoclinic,7 M,"{'a': '4.243', 'b': '5.520', 'c': '29.476'}",,,2.86 μB/f.u.,66.5 emu/g,,,10.1016/j.intermet.2012.03.060,True
Ni53.4Mn26.2Ga20.4B0.5,354.0,,,Monoclinic,7 M,"{'a': '4.238', 'b': '5.538', 'c': '29.389'}",,,3.07 μB/f.u.,,,,10.1016/j.intermet.2012.03.060,True
Ni53.2Mn26.4Ga20.4B1.0,360.0,,,Monoclinic,5 M,"{'a': '4.248', 'b': '5.565', 'c': '20.978'}",,,3.40 μB/f.u.,79.1 emu/g,,,10.1016/j.intermet.2012.03.060,True
Ni53.6Mn23.4Ga23.0,345.0,,,14M martensite,Monoclinic,,,,,,,,10.1016/S1359-6454(02)00431-7,True
Ni54Fe19Ga27,309.0,,,L21,,,,,3.08 μB per formula unit,,,,10.1016/j.ssc.2007.05.019,True
Ni55Mn20.6Ga24.4,340.0,,,Orthorhombic,7M Martensite,"{'a': '6.116 Å', 'b': '5.760 Å', 'c': '5.460 Å'}",,,,,,,10.1016/j.scriptamat.2006.10.037,True
Ni55Mn19.6Ga25.4,308.0,,,Cubic,L21 Austenite,{'a': '5.781 Å'},,,,,,,10.1016/j.scriptamat.2006.10.037,True
Ni53Mn20.4Ga26.6,306.0,,,Cubic,L21 Austenite,{'a': '5.787 Å'},,,,,,,10.1016/j.scriptamat.2006.10.037,True
Ni49.5Mn24.3Ga26.2,358.0,,,Cubic,L21 Austenite,{'a': '5.796 Å'},,,,,,,10.1016/j.scriptamat.2006.10.037,True
Ni50Mn25Ga25,360.0,,,Cubic L21,Austenite,"{'a': '5.824 Å', 'b': '5.824 Å', 'c': '5.824 Å'}",,,3.95 μB/f.u.,64 emu/g,,,10.1016/j.jallcom.2006.06.003,True
Ni52Mn23Ga25,345.0,,,Cubic L21,Austenite,"{'a': '5.822 Å', 'b': '5.822 Å', 'c': '5.822 Å'}",,,3.27 μB/f.u.,53 emu/g,,,10.1016/j.jallcom.2006.06.003,True
Ni53Mn22Ga25,318.0,,,Body-centered tetragonal,Martensite,"{'a': '7.775 Å', 'b': '6.502 Å'}",I4/mmm,,3.09 μB/f.u.,50 emu/g,,,10.1016/j.jallcom.2006.06.003,True
Ni55Mn20Ga25,306.0,,,Body-centered tetragonal,Martensite,"{'a': '7.752 Å', 'b': '6.550 Å'}",I4/mmm,,2.66 μB/f.u.,43 emu/g,,,10.1016/j.jallcom.2006.06.003,True
Ni2MnGa,376.0,,,Cubic,Austenite,,,,,,,,10.1016/j.jallcom.2006.06.003,False
Ni55Mn22Ga22Al1,348.0,,,Tetragonal,Martensite,"{'a': '3.834 Å', 'c': '6.611 Å'}",I4/mmm,5.8 mT,,40 emu/g,,,10.1016/j.jmmm.2013.05.005,True
Ni55Mn22Ga22Al1,354.0,,,Tetragonal,Martensite,"{'a': '3.827 Å', 'c': '6.617 Å'}",I4/mmm,4.4 mT,,46 emu/g,,,10.1016/j.jmmm.2013.05.005,True
Ni55Mn22Ga22Al1,363.0,,,Tetragonal,Martensite,"{'a': '3.837 Å', 'c': '6.606 Å'}",I4/mmm,14.7 mT,,46 emu/g,,,10.1016/j.jmmm.2013.05.005,True
Ni60Ag40,150.0,,,Amorphous,,,,,0.29 μB per Ni atom,,,,10.1016/S0022-3093(02)02006-9,True
Ni67.5Cu32.5,338.15,,,,,,,0,,8 emu/g,0,,10.1016/j.matlet.2014.03.030,True
Ni75.2Mn23.6Pt1.2,140.0,,,Polycrystalline,,,,"19 mT (10 nm), 34 mT (60 nm), 120 mT (120 nm), 127 mT (800 nm)",,,,,10.1016/j.tsf.2016.09.051,True
Ni75Al25,41.5,,,fcc L12 (AuCu3-type),fcc,{'a': '3.548 Å'},,,0.24 μB per cell,,,0.52 × 10^-4 emu/Oe g,10.1016/j.ssc.2014.10.026,True
Ni75Al25,56.45,,,fcc L12 (AuCu3-type),fcc,{'a': '3.548 Å'},,,0.24 μB per cell,,,0.52 × 10^-4 emu/Oe g,10.1016/j.ssc.2014.10.026,True
Ni77Al23,86.0,,,fcc L12 (AuCu3-type),fcc,{'a': '3.548 Å'},,,0.24 μB per cell,,,0.52 × 10^-4 emu/Oe g,10.1016/j.ssc.2014.10.026,True
Ni75Al25,50.0,,,fcc L12 (AuCu3-type),fcc,{'a': '3.548 Å'},,,0.24 μB per cell,,,0.52 × 10^-4 emu/Oe g,10.1016/j.ssc.2014.10.026,True
Ni75Al25,47.48,,,fcc L12 (AuCu3-type),fcc,{'a': '3.548 Å'},,,0.24 μB per cell,,,0.52 × 10^-4 emu/Oe g,10.1016/j.ssc.2014.10.026,True
Ni84P16,600.0,,,"Amorphous (as-plated), Crystalline (heat-treated)",,,,,0.6 μB per Ni atom,,,"Field-dependent (amorphous), Field-independent (crystalline)",10.1016/S1466-6049(00)00049-0,True
Ni94Cu3Mn2Ti1,571.15,,,,,,,,,0.495 T,,,10.1016/j.jmmm.2004.04.062,True
Ni99.84Cu0.05Mn0.1Ti0.01,624.15,,,,,,,,,0.570 T,,,10.1016/j.jmmm.2004.04.062,True
Ni97.94Cu1Mn1Ti0.01Mo0.05,608.15,,,,,,,,,0.505 T,,,10.1016/j.jmmm.2004.04.062,True
Ni96.5Cu2Mn1Mo0.5,569.15,,,,,,,,,0.495 T,,,10.1016/j.jmmm.2004.04.062,True
Co4Ni96,686.15,,,,,,,,,0.590 T,,,10.1016/j.jmmm.2004.04.062,True
Cr2.2Ni97.8,518.15,,,,,,,,,0.420 T,,,10.1016/j.jmmm.2004.04.062,True
NiO,,523.0,,rocksalt-type,cubic,{'a': '4.18 Å'},Fm-3m,,,,,,10.1016/j.jmmm.2015.07.060,True
Ni53Bi47,640.0,,,NiAs-type,Hexagonal,,,,,,,,10.1016/S0304-8853(01)00511-X,True
Ni50Bi50,640.0,,,NiAs-type,Hexagonal,,,,,,,,10.1016/S0304-8853(01)00511-X,True
NiS,,263.0,,NiAs-type,Hexagonal,,,,,,,,10.1016/S0304-8853(01)00511-X,False
NiCl2·2H2O,7.25,6.31,11.0 K,Monoclinic,C2/m,"{'a': '6.9093 Å', 'b': '6.8858 Å', 'c': '8.8298 Å'}",C2/m,,,,,0.119 emu/mol,10.1016/j.jmmm.2016.08.043,True
NiCl2·2D2O,6.75,,12.5 K,Monoclinic,C2/m,"{'a': '7.21 Å', 'b': '7.23 Å', 'c': '9.17 Å'}",C2/m,,,,,0.126 emu/mol,10.1016/j.jmmm.2016.08.043,True
NiCl2·H2O,,,30.4 K,,,,,,,,,0.130 emu/mol,10.1016/j.jmmm.2016.08.043,True
NiCl2·D2O,,,40.7 K,,,,,,,,,0.148 emu/mol,10.1016/j.jmmm.2016.08.043,True
NiBr2·2H2O,6.23,5.79,6.1 K,Monoclinic,I2/m,"{'a': '7.21 Å', 'b': '7.23 Å', 'c': '9.17 Å'}",I2/m,,,,,0.109 emu/mol,10.1016/j.jmmm.2016.08.043,True
NiBr2·2D2O,3.0,,3.9 K,Monoclinic,I2/m,"{'a': '14.415 Å', 'b': '11.252 Å', 'c': '6.191 Å'}",I2/m,,,,,0.140 emu/mol,10.1016/j.jmmm.2016.08.043,True
NiBr2·H2O,,,28.1 K,,,,,,,,,0.067 emu/mol,10.1016/j.jmmm.2016.08.043,True
NiBr2·D2O,,,21.9 K,,,,,,,,,0.086 emu/mol,10.1016/j.jmmm.2016.08.043,True
NiCo2O4,673.15,,,Spinel,Face-centered cubic,,,,,,,,10.1016/S0169-4332(00)00378-0,True
Ni45Co5Mn36.6In13.4,385.0,280.0,,"Cubic (Aust), Tetragonal (Mart)",,,,,,,,,10.1016/j.actamat.2014.10.014,False
Ni45Co5Mn36.7In13.3,385.0,280.0,,"Cubic (Aust), Tetragonal (Mart)",,,,,,,,,10.1016/j.actamat.2014.10.014,False
NiCrFeO4,525.0,560.0,,Cubic Spinel,Cubic,{'a': '8.36 Å'},,243 Oe,,3.8 emu/g,0.43 emu/g,,10.1016/j.materresbull.2017.05.062,True
NiCrFeO4,460.0,560.0,,Cubic Spinel,Cubic,{'a': '8.40 Å'},,748 Oe,,4.8 emu/g,1.34 emu/g,,10.1016/j.materresbull.2017.05.062,True
NiCuMnIn,340.0,,,Cubic Heusler,BCC,{'a': '6.14 Å'},,,,4.02 μB/f.u.,,,10.1016/j.intermet.2017.03.020,True
NiCuMnSn,366.0,,,Cubic Heusler,BCC,{'a': '6.12 Å'},,,,4.20 μB/f.u.,,,10.1016/j.intermet.2017.03.020,True
NiCuMnSb,716.0,,,Cubic Heusler,BCC,{'a': '5.94 Å'},,,,3.99 μB/f.u.,,,10.1016/j.intermet.2017.03.020,True
Ni0.2Cu0.2Zn0.6Fe2O3,388.15,,,Spinel,,,,,,,,,10.1016/S0304-8853(02)01210-6,True
NiDLC,300.0,,,Amorphous,,,,,,"{'10 K': '2.26 - 12.14 emu/cc', '300 K': '1.75 - 9.38 emu/cc'}",,,10.1016/j.apsusc.2012.02.114,True
NiO,,523.0,,,,,,,,,,,10.1016/j.apsusc.2012.02.114,False
NiFe,363.15,,,,,,,,,,,,10.1016/j.sna.2007.06.015,True
NiFe2O4,860.0,,,Spinel,Cubic,{'a': '8.3343 Å'},Fd3m,,2.08 μB/f.u.,,,,10.1016/j.jallcom.2015.04.240,True
NiFe1.9Y0.1O4,810.0,,,Spinel,Cubic,{'a': '8.3376 Å'},Fd3m,,1.53 μB/f.u.,,,,10.1016/j.jallcom.2015.04.240,True
NiFe1.9La0.1O4,790.0,,,Spinel,Cubic,{'a': '8.3408 Å'},Fd3m,,1.70 μB/f.u.,,,,10.1016/j.jallcom.2015.04.240,True
FeNi3,823.15,,,,,"{'a': '0.3548 nm', 'b': '0.3548 nm', 'c': '0.3548 nm'}",,1600 A/m,,,,,10.1016/j.jmmm.2007.03.111,True
FeNi3,923.15,,,,,"{'a': '0.3548 nm', 'b': '0.3548 nm', 'c': '0.3548 nm'}",,1800 A/m,,,,,10.1016/j.jmmm.2007.03.111,True
NiMn0.89Cr0.11Ge,260.0,,319 K,"Hexagonal (Ni2In-type) above 260 K, Orthorhombic (TiNiSi-type) below 210 K",,,"P63/mmc (Hexagonal), Pnma (Orthorhombic)",,"2.8 μB at 1.9 K, 2.4 μB at 220 K",,,,10.1016/j.jmmm.2015.02.076,True
NiMnGe,,346.0,,"Hexagonal (Ni2In-type) above 260 K, Orthorhombic (TiNiSi-type) below 210 K",,,"P63/mmc (Hexagonal), Pnma (Orthorhombic)",,,,,,10.1016/j.jmmm.2015.02.076,False
Ni49.7Mn24.3Ga26.0,366.0,,,Tetragonal,Cubic-to-Tetragonal,,,,,,,,10.1016/j.jallcom.2011.12.117,True
Ni50.1Fe18.6Co4.1Ga27.2,355.0,,,Tetragonal,Cubic-to-Tetragonal,,,,,,,,10.1016/j.jallcom.2011.12.117,True
Ni50.0Mn35.0Sn15.0,318.0,,,Orthorhombic,4-layered Orthorhombic,,,,,,,,10.1016/j.jallcom.2011.12.117,True
NiMnSb,760.0,,,C1b (half-Heusler),Tetragonal,"{'a': '590.3 pm', 'c': '596.2 pm'}",,,,,,,10.1016/j.nimb.2004.01.139,True
NiO,,525.0,,Rock Salt,FCC,,Fm3m,,,,,,10.1016/j.jmmm.2016.06.009,True
NiO.Fe1.95Gd0.05O3,828.0,,,Cubic inverse spinel,FCC,{'a': '8.346 Å'},,,,43.2 emu/g,,,10.1016/j.jmmm.2009.07.011,True
NiO.Fe1.95Nd0.05O3,841.0,,,Cubic inverse spinel,FCC,{'a': '8.342 Å'},,,,42.2 emu/g,,,10.1016/j.jmmm.2009.07.011,True
NiO.Fe2O3,853.0,,,Cubic inverse spinel,FCC,{'a': '8.335 Å'},,,,49.8 emu/g,,,10.1016/j.jmmm.2009.07.011,True
NiO,,523.0,,,,,,1000 Oe,,,0.27 emu/g,,10.1016/j.jallcom.2014.05.059,True
Ni3Pt,388.15,,,FCC,Cubic,,,,,,,,10.1016/S0304-8853(00)01275-0,True
NiPt,115.0,,,FCC,Cubic,,,,,,,,10.1016/S0304-8853(00)01275-0,True
NiWP,327.6,,,Face-centered cubic (FCC),,,,28.5 Oe,,6.8 emu/g,0.46 emu/g,,10.1016/j.jmmm.2006.01.031,True
NiWP,337.0,,,Face-centered cubic (FCC),,,,27.1 Oe,,6.0 emu/g,0.6 emu/g,,10.1016/j.jmmm.2006.01.031,True
NiWP,296.3,,,Face-centered cubic (FCC),,,,"44 Oe (parallel), 13.1 Oe (vertical)",,"2.3 emu/g (parallel), 11 emu/g (vertical)","0.15 emu/g (parallel), 0.02 emu/g (vertical)",,10.1016/j.jmmm.2006.01.031,True
Ni67.5Cu32.5,336.15,,,fcc NaCl-type,,,,,,9.0 emu/g,,,10.1016/j.jallcom.2015.06.067,True
Ni62.5Cu37.5,327.15,,,fcc NaCl-type,,,,,,5.2 emu/g,,,10.1016/j.jallcom.2015.06.067,True
Ni60Cu40,324.15,,,fcc NaCl-type,,,,,,3.6 emu/g,,,10.1016/j.jallcom.2015.06.067,True
Ni49Fe18Ga27Co6,375.0,,,B2 to 10M–14M transition,,,,,,,,,10.1016/j.scriptamat.2017.03.015,True
Ni81.0Fe16.7Mo2.3,720.0,,,Face centered cubic,,,,,,3.17 x 10^5 A/m at 300 K,,,10.1016/j.tsf.2013.07.070,True
Ni80.4Fe12.9Mo6.7,495.0,,,,,,,,,3.71 x 10^5 A/m at 300 K,,,10.1016/j.tsf.2013.07.070,True
Ni83.4Fe10.7Mo5.9,470.0,,,,,,,,,4.56 x 10^5 A/m at 300 K,,,10.1016/j.tsf.2013.07.070,True
Ni83.1Fe6.0Mo10.9,182.0,,,,,,,9-12 mT at 10 K,,3.79 x 10^5 A/m at 300 K,,,10.1016/j.tsf.2013.07.070,True
Ni83.2Fe3.3Mo13.5,45.0,,,,,,,5-7 mT at 10 K,,0.83 x 10^5 A/m at 300 K,,,10.1016/j.tsf.2013.07.070,True
Ni50.3Mn30.7Ga19,320.0,,,Martensite,Non-modulated (NM) and 14-modulated (14M),"{'a': '5.46 Å (NM), 6.24 Å (14M)', 'c': '6.76 Å (NM), 5.61 Å (14M)'}",,,,"151 mT (at 250 K), 398 mT (at 50 K)",,,10.1016/j.actamat.2010.02.016,True
Ni50.5Mn30.5Ga19,317.0,,,Martensite,Non-modulated (NM) and 14-modulated (14M),"{'a': '5.46 Å (NM), 6.24 Å (14M)', 'c': '6.76 Å (NM), 5.61 Å (14M)'}",,,,"151 mT (at 250 K), 398 mT (at 50 K)",,,10.1016/j.actamat.2010.02.016,True
Ni49.4Mn23.3Ga25.6Cu1.7,352.0,,,10M,Body-centred tetragonal,,,,,,,,10.1016/j.scriptamat.2006.12.019,True
Ni49.3Mn27.8Ga20.9Cu2.0,363.0,,,14M,Body-centred tetragonal,"{'a': '4.24 Å', 'b': '4.15 Å', 'c': '5.48 Å'}",,,,,,,10.1016/j.scriptamat.2006.12.019,True
Ni47.3Mn25.5Ga24.5Cu2.7,357.0,,,10M,Body-centred tetragonal,"{'a': '4.13 Å', 'b': '4.06 Å', 'c': '5.50 Å'}",,,,,,,10.1016/j.scriptamat.2006.12.019,True
Ni46.8Mn27.3Ga22.8Cu3.1,360.0,,,10M,Body-centred tetragonal,"{'a': '4.08 Å', 'b': '4.22 Å', 'c': '5.59 Å'}",,,,,,,10.1016/j.scriptamat.2006.12.019,True
Ni49.6Mn27.6Ga18.9Cu3.9,390.0,,,14M,Body-centred tetragonal,,,,,,,,10.1016/j.scriptamat.2006.12.019,True
Ni48.4Mn25.6Ga21.5Cu4.5,310.0,,,NM,Body-centred tetragonal,,,,,,,,10.1016/j.scriptamat.2006.12.019,True
Np2Mo3Si4,,47.0,22 K,Monoclinic,,,P21/c,,1.07 μB at 4.2 K,,,302 x 10^-6 emu/Np mol,10.1016/S0304-8853(00)01072-6,True
Np2Tc3Si4,,19.0,-45 K,Monoclinic,,,P21/c,,0.54 μB at 4.2 K,,,724 x 10^-6 emu/Np mol,10.1016/S0304-8853(00)01072-6,True
Np2Tc3Ge4,,15.0,-89 K,Orthorhombic,,,Pbcn,,0.21 μB at 4.2 K,,,781 x 10^-6 emu/Np mol,10.1016/S0304-8853(00)01072-6,True
U4PdGa12,,43.0,-351 K,Cubic,Y4PdGa12-type (Im-3m),{'a': '8.593 Å'},Im-3m,,3.40 μB,,,,10.1016/j.physb.2006.01.392,True
Np4PdGa12,,,1 K,Cubic,Y4PdGa12-type (Im-3m),{'a': '8.579 Å'},Im-3m,,1.82 μB,,,,10.1016/j.physb.2006.01.392,True
Pu4PdGa12,,,-64 K,Cubic,Y4PdGa12-type (Im-3m),{'a': '8.611 Å'},Im-3m,,0.77 μB,,,,10.1016/j.physb.2006.01.392,True
Tb4PdGa12,,16.0,,,,,,,,,,,10.1016/j.physb.2006.01.392,False
NpAl2,56.0,,72 K,Cubic Laves phase,Cubic,{'a': '0.77909 nm'},Fd-3m,3000 Oe,1.2 μB,,,,10.1016/j.jmmm.2015.03.089,True
NpFeGa5,,116.0,,Tetragonal,,,,,,,,,10.1016/j.physb.2005.01.298,True
NpCoGa5,,47.0,260 K,Tetragonal,,,,,0.74 μB/Np,,,,10.1016/j.physb.2005.01.298,True
NpNiGa5,30.0,,,Tetragonal,,,,,,,,,10.1016/j.physb.2005.01.298,True
NpFe4Al8,135.0,,,CeCu4Al8-type,,"{'a': '8.7480 Å', 'c': '5.0372 Å'}",,,,,,,10.1016/j.jallcom.2005.08.042,True
NpGa3,50.0,65.0,,Cubic,AuCu3,{'a': '4.255 Å'},Pm-3m,,1.5 μB,,,,10.1016/j.jallcom.2010.09.109,True
UGa3,,67.0,,Cubic,AuCu3,,,,0.8 μB,,,,10.1016/j.jallcom.2010.09.109,False
PuGa3,20.0,24.0,,Trigonal/Hexagonal,R-3m/P63/mmc,,,,0.2 μB,,,,10.1016/j.jallcom.2010.09.109,False
NpIrSn,,40.0,-19.6 K,ZrNiAl-type hexagonal,Hexagonal,"{'a': '735.0 pm', 'c': '397.5 pm'}",P-62m (No. 189),,2.48 μB/Np,,,,10.1016/S0925-8388(01)01846-1,True
NpN,87.0,,,NaCl-type,Cubic,{'a': '8.983 a.u.'},Fm3m (No. 225),,2.44 μB,,,,10.1016/j.physb.2010.04.019,False
NpPd3,,20.0,,Hexagonal,Double Hexagonal Close Packed (DHCP),"{'a': '5.76922 Å', 'c': '9.54946 Å'}",P63/mmc,,,,,,10.1016/j.jcrysgro.2011.01.080,True
NpCoGa5,,47.0,,,,,,,0.84 μB,,,,10.1016/j.physb.2006.01.388,True
NpRhGa5,,36.0,,,,,,,0.96 μB,,,,10.1016/j.physb.2006.01.388,True
NpS,,23.0,,B1,Cubic,{'a': '2.780 Å'},,,,,,,10.1016/j.apacoust.2011.04.002,False
NpSe,,38.0,,B1,Cubic,{'a': '2.921 Å'},,,,,,,10.1016/j.apacoust.2011.04.002,False
NpTe,,30.0,,B1,Cubic,{'a': '3.125 Å'},,,,,,,10.1016/j.apacoust.2011.04.002,False
Pb2.85Ba2.15Fe4SnO13,,368.0,,Orthorhombic,Ammm,"{'a': '5.7990(1) Å', 'b': '4.04293(7) Å', 'c': '26.9561(5) Å'}",Ammm,,,,,,10.1016/j.jssc.2011.09.029,True
Pb2.9Ba2.1Fe4TiO13,,407.0,,Orthorhombic,,,,,,,,,10.1016/j.jssc.2011.09.029,
Pb2CrMoO6,33.0,,,Cubic,Simple cubic,{'a': '3.9472 Å'},Pm-3m,,0.095 μB/f.u.,,0.006 μB/f.u.,,10.1016/j.ssc.2014.12.001,True
Sr2FeMoO6,415.0,,,,,,,,,,,,10.1016/j.ssc.2014.12.001,
Pb1.85La0.15CrO5,293.0,,,Monoclinic,C2/m,"{'a': '13.93', 'b': '5.63', 'c': '7.07'}",C2/m,500 Oe,15.20 emu/mol,,,,10.1016/j.jmmm.2012.11.007,True
Pb2CrMoO6,480.0,,,I4/m,Tetragonal,"{'a': '5.5998 Å', 'c': '7.9254 Å'}",I4/m,,2 μB,,,,10.1016/j.jmmm.2013.08.042,False
Pb2CrWO6,595.0,,,I4/m,Tetragonal,"{'a': '5.6088 Å', 'c': '7.9398 Å'}",I4/m,,2 μB,,,,10.1016/j.jmmm.2013.08.042,False
Pb2CrReO6,720.0,,,I4/m,Tetragonal,"{'a': '5.5961 Å', 'c': '7.9054 Å'}",I4/m,,1 μB,,,,10.1016/j.jmmm.2013.08.042,False
La0.7Sr0.3MnO3,370.0,,,,,,,,,,,,10.1016/j.jmmm.2013.08.042,
CrO2,410.0,,,,,,,,,,,,10.1016/j.jmmm.2013.08.042,
Fe3O4,860.0,,,,,,,,,,,,10.1016/j.jmmm.2013.08.042,
Sr2FeMoO6,415.0,,,,,,,,,,,,10.1016/j.jmmm.2013.08.042,
Sr2FeReO6,401.0,,,,,,,,,,,,10.1016/j.jmmm.2013.08.042,
Sr2CrMoO6,450.0,,,,,,,,,,,,10.1016/j.jmmm.2013.08.042,
Sr2CrWO6,458.0,,,,,,,,,,,,10.1016/j.jmmm.2013.08.042,
Sr2CrReO6,635.0,,,,,,,,,,,,10.1016/j.jmmm.2013.08.042,
Sr2CrOsO6,725.0,,,,,,,,,,,,10.1016/j.jmmm.2013.08.042,
Pb2FeMoO6,243.0,,,Body-centered tetragonal (BCT),Tetragonal,"{'a': '5.60 Å', 'b': '5.60 Å', 'c': '7.94 Å'}",,,3.95 μB/f.u.,,,,10.1016/j.matchemphys.2015.06.046,True
Sr2FeMoO6,415.0,,,Rock-salt,,,,,3 μB/f.u.,,,,10.1016/j.matchemphys.2015.06.046,True
Sr2FeReO6,401.0,,,Rock-salt,,,,,2.7 μB/f.u.,,,,10.1016/j.matchemphys.2015.06.046,True
Pb2FeReO6,420.0,,,Body-Centered Tetragonal (BCT),,"{'a': '5.59 Å', 'b': '5.59 Å', 'c': '7.93 Å'}",I4/m,,"Fe: 3.929 μB, Re: -0.831 μB",,,,10.1016/j.physb.2012.04.007,False
Sr2FeReO6,401.0,,,Cubic,,,Fm3m,,,,,,10.1016/j.physb.2012.04.007,
Pb2FeV3O11,,2.5,-15.2 K,Monoclinic,,"{'a': '0.56414 nm', 'b': '0.74970 nm', 'c': '0.7497 nm'}",,,5.46 μB,,,,10.1016/j.jallcom.2011.05.114,True
Mg2FeV3O11,,,-50 K,Triclinic,,,,,,,,,10.1016/j.jallcom.2011.05.114,
Zn2FeV3O11,,,-58 K,Triclinic,,,,,,,,,10.1016/j.jallcom.2011.05.114,
