Repository: MaMMoS-project/ML-models

# ML-models
Collection of various ML models developed for the MaMMoS project

Models are organized in different folders of this repository:


- ./beyond-stoner-wolfarth:

   ML models to replace single-grain micromagnetics simulations by ML predictions for:

   -- ./beyond-stoner-wolfarth/single-grain-easy-axis-model:
      where the H and K1 vector are aligned along the z-axis of the simulation cube
      This model predicts Mr, Hc, and BHmax from a, k1, and Ms
      Current model version: v1.0

   -- ./inverse-beyond-stoner-wolfarth/single-grain-easy-axis-model:
      where the H and K1 vector are aligned along the z-axis of the simulation cube

File: compound-to-experimental-tc/data/MagneticMaterials_All.csv (part 39 of 94)
Material_Name,Curie,Neel,Curie_Weiss,Crystal_Structure,Lattice_Structure,Lattice_Parameters,Space_Group,Coercivity,Magnetic_Moment,Magnetization,Remanence,Susceptibility,DOI,Experimental
Pb2Sr2DyCu3O8,,1.3,5.1 K,Orthorhombic,Cmmm,"{'a': '5.40127 Å', 'b': '5.44047 Å', 'c': '15.73139 Å'}",Cmmm,,10.7 μB,,,0.0057,10.1016/S0925-8388(00)00589-2,True
Pb2Sr2TbCu3O8,,5.3,,,,,,,,,,,10.1016/S0925-8388(00)00589-2,
DyBa2Cu3O7,,0.9,,,,,,,,,,,10.1016/S0925-8388(00)00589-2,
PrBa2Cu3O7,,17.0,,,,,,,,,,,10.1016/S0921-4534(00)00033-2,False
PbFe0.5Nb0.5O3,385.0,155.0,,Monoclinic,Cm,,Cm,7.731 kV/cm,,,2.259 μC/cm²,,10.1016/j.jmmm.2016.01.092,True
PbFe6Ga6O19,325.0,,,Hexagonal,P 63/mmc,,P 63/mmc,,"{'Octahedral 2a': '1.448 μB', 'Five-fold 2b': '3.386 μB', 'Tetrahedral 4fIV': '-4.002 μB', 'Octahedral 4fVI': '-3.621 μB', 'Octahedral 12k': '4.438 μB', 'Total Mz': '6.096 μB/f.u', 'Ms': '6.22 μB/f.u'}",,,,10.1016/j.jmmm.2012.04.031,True
PbFeBO4,,114.0,"{'Theta_a': '-256 K', 'Theta_b': '-272 K', 'Theta_c': '-262 K'}",Orthorhombic,Pnma,"{'a': '7.00 Å', 'b': '5.94 Å', 'c': '8.33 Å'}",Pnma,,"{'mu_a,eff': '5.47 Bohr magneton', 'mu_b,eff': '5.83 Bohr magneton', 'mu_c,eff': '5.65 Bohr magneton'}",,,3.35×10^-5 cm^3/g at 2 K,10.1016/j.jmmm.2013.10.018,True
MnGeO3,,36.0,,,,,,,,,,,10.1016/j.jmmm.2013.10.018,
PbMnBO4,31.0,,"{'θa': '42 K', 'θb': '45 K', 'θc': '41 K'}",Orthorhombic,Orthorhombic,"{'a': '6.70 Å', 'b': '5.94 Å', 'c': '8.64 Å'}",Pnma,50 Oe at 4.2 K,"{'μa': '5.3 μB', 'μb': '5.4 μB', 'μc': '5.4 μB'}",3.92 μB at 4.2 K,,,10.1016/j.jmmm.2016.04.042,True
Fe2O3,941.65,,,,,,,,,,,,10.1016/j.apcata.2005.12.020,True
Zn14Pd2O16,860.0,,,Wurtzite,Hexagonal,"{'a': '3.24 Å', 'b': '3.24 Å', 'c': '5.19 Å'}",,,2.0 μB,,,,10.1016/j.ssc.2011.03.008,False
Pd nanoparticles,540.0,,,,,,,,0.23 ± 0.19 μB/Pd atom,,,,10.1016/j.jmmm.2013.07.024,True
Pd embedded in graphite,450.0,,,,,,,,,,,,10.1016/j.jmmm.2013.07.024,True
PdCrO2,,37.5,-500 K,Delafossite,Triangular-lattice,"{'a': '2.923 Å', 'b': '2.923 Å', 'c': '18.086 Å'}",R3̄m,,4.0 ± 0.2 μB,,,,10.1016/j.jcrysgro.2010.08.043,True
Mn0.262Zn0.206Fe2.532O4,473.0,,,Spinel,Cubic,,,150 A/m,,3.5 kG,,,10.1016/S0304-8853(03)00557-2,True
K12Al12Si12O48,6.5,,-24 K,Simple cubic,Cubic,"{'a': '12.3 Å', 'b': '12.3 Å', 'c': '12.3 Å'}",,,1.8 μB per α cage,1.2 G at 1.8 K,,,10.1016/S0921-4526(02)01687-3,True
Pr0.5Sr0.5MnO3,280.0,150.0,290 K,Orthorhombic,Pbnm,,Pbnm,,5.43 μB,2.94 μB/Mn,,,10.1016/j.jallcom.2016.04.135,True
Pr0.45Gd0.05Sr0.5MnO3,270.0,,274 K,Orthorhombic,Pbnm,,Pbnm,,6.01 μB,3.27 μB/Mn,,,10.1016/j.jallcom.2016.04.135,True
Pr0.4Gd0.1Sr0.5MnO3,250.0,125.0,252 K,Orthorhombic,Pbnm,,Pbnm,,6.28 μB,2.19 μB/Mn,,,10.1016/j.jallcom.2016.04.135,True
Pr0.46Ca0.54MnO3,93.0,,,Cubic,,{'a': '3.8191 Å'},Pm 3̄ m,,,40 emu/g,,,10.1016/S0254-0584(02)00385-1,True
Pr0.52Sr0.48MnO3,290.0,,,Tetragonal,I4/mcm,,I4/mcm,,,,,,10.1016/S0304-8853(02)00076-8,True
Pr0.50Sr0.50MnO3,265.0,155.0,,Orthorhombic,I4/mcm to Fmmm,,I4/mcm to Fmmm,,,,,,10.1016/S0304-8853(02)00076-8,True
Pr0.43Sr0.57MnO3,,217.0,,Tetragonal,I4/mcm,,I4/mcm,,,,,,10.1016/S0304-8853(02)00076-8,True
Pr0.4Eu0.2Sr0.4MnO3,238.0,,,Orthorhombic,Pnma,"{'a': '5.443(9) Å', 'b': '7.682(5) Å', 'c': '5.452(3) Å'}",Pnma,,,,,,10.1016/j.jallcom.2015.03.220,True
PrBaMn2O6,320.0,,,Tetragonal,,,P 4/mmm,,1.6 μB per Mn at 5 K,,,,10.1016/j.jpcs.2005.09.099,True
Pr0.50Ba0.50MnO3,140.0,,,Cubic,,{'a': '3.893 Å'},Pm-3m,,3 μB per formula unit at 5 K,,,,10.1016/j.jpcs.2005.09.099,True
La0.50Ba0.50MnO3,270.0,,,,,,,,,,,,10.1016/j.jpcs.2005.09.099,False
Nd0.50Ba0.50MnO3,80.0,,,,,,,,,,,,10.1016/j.jpcs.2005.09.099,False
Pr0.50Ba0.50MnO3,110.0,,,Cubic,Perovskite,,,,3.13 μB,,,,10.1016/S0304-8853(01)00477-2,True
Pr0.50Ba0.50MnO3,340.0,,,Cubic,Perovskite,,,,,,,,10.1016/S0304-8853(01)00477-2,True
PrMnO3,,95.0,,,,,,,,,,,10.1016/S0304-8853(01)00477-2,True
Pr0.55K0.05Sr0.4MnO3,303.0,,,Orthorhombic,Pnma,"{'a': '5.43884 Å', 'b': '7.6566 Å', 'c': '5.48313 Å'}",Pnma,,,,,,10.1016/j.jallcom.2014.05.114,True
Pr0.6Sr0.4MnO3,310.0,,,,,,,,,,,,10.1016/j.jallcom.2014.05.114,False
Pr0.55Na0.05Sr0.4MnO3,289.0,,,,,,,,,,,,10.1016/j.jallcom.2014.05.114,False
Pr0.5Ca0.5MnO3,,180.0,,Orthorhombic,,,Pbnm,,,,,,10.1016/j.mseb.2003.08.002,True
Pr0.5Ca0.5Mn0.99Ru0.01O3,150.0,,,,,,,,,,,,10.1016/S0038-1098(02)00169-2,True
Pr0.5Ca0.5Mn0.97Ru0.03O3,215.0,,,,,,,,,,,,10.1016/S0038-1098(02)00169-2,True
Pr0.5Sr0.5Mn0.97Ru0.03O3,290.0,,,,,,,,,,,,10.1016/S0038-1098(02)00169-2,True
Pr0.5Ca0.5Mn0.97Cr0.03O3,130.0,,,,,,,,,,,,10.1016/S0038-1098(02)00169-2,True
Pr0.5Sr0.5Mn0.97Cr0.03O3,275.0,,,,,,,,,,,,10.1016/S0038-1098(02)00169-2,True
Pr0.5Eu0.1Sr0.4MnO3,270.0,,255 K,Orthorhombic,Pbnm,"{'a': '5.443 Å', 'b': '5.472 Å', 'c': '7.681 Å'}",Pbnm,,5.17 μB,3.47 μB/Mn,,,10.1016/j.jallcom.2011.06.045,True
Pr0.5Gd0.1Sr0.4MnO3,258.0,,239 K,Orthorhombic,Pbnm,"{'a': '5.441 Å', 'b': '5.469 Å', 'c': '7.679 Å'}",Pbnm,,5.75 μB,,,,10.1016/j.jallcom.2011.06.045,True
Pr0.5Dy0.1Sr0.4MnO3,248.0,,232 K,Orthorhombic,Pbnm,"{'a': '5.441 Å', 'b': '5.468 Å', 'c': '7.678 Å'}",Pbnm,,6.17 μB,,,,10.1016/j.jallcom.2011.06.045,True
La0.7Ca0.3MnO3,256.0,,,,,,,,,,,,10.1016/j.jallcom.2011.06.045,
La0.67Ba0.33MnO2.92,275.0,,,,,,,,,,,,10.1016/j.jallcom.2011.06.045,
Pr0.5Pb0.5MnO3,253.0,,,,,,,,,,,,10.1016/j.jallcom.2011.06.045,
La0.62Bi0.05Ca0.33MnO3,248.0,,,,,,,,,,,,10.1016/j.jallcom.2011.06.045,
La0.47Gd0.2Sr0.33MnO3,298.5,,,,,,,,,,,,10.1016/j.jallcom.2011.06.045,
LaMnO3,,140.0,,Orthorhombic,O',"{'a': '5.739', 'b': '7.672', 'c': '5.532'}",Pnma,,,,,,10.1016/S0304-8853(00)00597-7,True
PrMnO3,,91.0,,Orthorhombic,O',"{'a': '5.808', 'b': '7.581', 'c': '5.443'}",Pnma,,,,,,10.1016/S0304-8853(00)00597-7,True
NdMnO3,,85.0,,Orthorhombic,O',"{'a': '5.854', 'b': '7.557', 'c': '5.38'}",Pnma,,,,,,10.1016/S0304-8853(00)00597-7,True
La0.5Ca0.5MnO3,,155.0,,Orthorhombic,Pmmn,,Pmmn,,,,,,10.1016/S0304-8853(00)00597-7,True
Pr0.5Sr0.41Ca0.09MnO3,,180.0,,Orthorhombic,Pmmn,"{'a': '10.889', 'b': '7.515', 'c': '5.513'}",Pmmn,,,,,,10.1016/S0304-8853(00)00597-7,True
Pr0.5Ca0.5MnO3,,165.0,,Orthorhombic,Pmmn,,Pmmn,,,,,,10.1016/S0304-8853(00)00597-7,True
Nd0.5Sr0.5MnO3,,160.0,,Orthorhombic,Pmmn,,Pmmn,,,,,,10.1016/S0304-8853(00)00597-7,True
Pr0.5Sr0.5MnO3,,140.0,,Orthorhombic,Pmmn,,Pmmn,,,,,,10.1016/S0304-8853(00)00597-7,True
CaMnO3,,120.0,,,,,,,,,,,10.1016/S0304-8853(00)00597-7,
HoFeO3,,647.0,,,,,,,,,,,10.1016/S0304-8853(00)00597-7,
PrFeO3,,711.0,,,,,,,,,,,10.1016/S0304-8853(00)00597-7,
NdFeO3,,675.0,,,,,,,,,,,10.1016/S0304-8853(00)00597-7,
SmFeO3,,666.0,,,,,,,,,,,10.1016/S0304-8853(00)00597-7,
GdFeO3,,670.0,,,,,,,,,,,10.1016/S0304-8853(00)00597-7,
Pr0.5Sr0.5MnO3,280.0,,283 K,Rhombohedral,Perovskite,{'a': '5.441 Å'},R3c,,3.5 μB/mol,,,,10.1016/S0925-8388(00)01230-5,True
Pr0.5Sr0.5MnO3,265.0,160.0,,Orthorhombic,Perovskite,"{'a': '5.3971 Å', 'b': '5.3988 Å', 'c': '7.7748 Å'}",Imma,,0.9 μB/mol,,,,10.1016/S0925-8388(00)01230-5,True
Pr0.6Sr0.4MnO3,273.0,,274 K,Orthorhombic,Pbnm,"{'a': '5.4805 Å', 'b': '5.4401 Å', 'c': '7.6726 Å'}",Pbnm,,6.3517 μB,,,,10.1016/j.jallcom.2014.09.035,True
Pr0.6Sr0.3□0.1MnO3,251.0,,254 K,Orthorhombic,Pbnm,"{'a': '5.4807 Å', 'b': '5.495 Å', 'c': '7.7006 Å'}",Pbnm,,6.07345 μB,,,,10.1016/j.jallcom.2014.09.035,True
Pr0.5□0.1Sr0.4MnO3,275.0,,278 K,Orthorhombic,Pbnm,"{'a': '5.4852 Å', 'b': '5.4412 Å', 'c': '7.6589 Å'}",Pbnm,,5.9668 μB,,,,10.1016/j.jallcom.2014.09.035,True
Pr0.7Sr0.3MnO3,265.0,,,Orthorhombic,Pnma,"{'a': '5.46716 Å', 'b': '7.7273 Å', 'c': '5.4889 Å'}",Pnma,,,,,,10.1016/j.jallcom.2004.05.077,True
Pr0.63Bi0.07Sr0.3MnO3,250.0,,,Orthorhombic,Pnma,"{'a': '5.4274 Å', 'b': '7.6654 Å', 'c': '5.4590 Å'}",Pnma,,,,,,10.1016/j.jallcom.2004.05.077,True
Pr0.63Sm0.07Sr0.3MnO3,215.0,,,Orthorhombic,Pnma,"{'a': '5.4420 Å', 'b': '7.6911 Å', 'c': '5.4645 Å'}",Pnma,,,,,,10.1016/j.jallcom.2004.05.077,True
Pr0.63Sr0.37MnO3,301.0,,,,,,,,,,,,10.1016/S0375-9601(01)00321-8,False
La0.7Ca0.3MnO3,242.0,,,,,,,,,,,,10.1016/S0375-9601(01)00321-8,False
Nd0.7Sr0.3MnO3,198.0,,,,,,,,,,,,10.1016/S0375-9601(01)00321-8,False
La0.67Ca0.33MnO3,260.0,,,Perovskite,,,,,,,,,10.1016/S0304-8853(99)00743-X,True
Pr0.65Ca0.35MnO3,120.0,,,Perovskite,,,,,,,,,10.1016/S0304-8853(99)00743-X,True
Pr0.67Ca0.33MnO3,208.0,,,Orthorhombic,Perovskite,"{'a': '5.434 Å', 'b': '7.651 Å', 'c': '5.417 Å'}",Pnma,,,,,,10.1016/j.jallcom.2012.06.014,True
Pr0.67Ca0.33Fe0.1Mn0.9O3,176.0,,,Orthorhombic,Perovskite,"{'a': '5.438 Å', 'b': '7.661 Å', 'c': '5.420 Å'}",Pnma,,,,,,10.1016/j.jallcom.2012.06.014,True
Pr0.67Ca0.33Fe0.2Mn0.8O3,135.0,,,Orthorhombic,Perovskite,"{'a': '5.441 Å', 'b': '7.661 Å', 'c': '5.426 Å'}",Pnma,,,,,,10.1016/j.jallcom.2012.06.014,True
Pr0.67Ca0.33Fe0.3Mn0.7O3,105.0,,,Orthorhombic,Perovskite,"{'a': '5.445 Å', 'b': '7.672 Å', 'c': '5.430 Å'}",Pnma,,,,,,10.1016/j.jallcom.2012.06.014,True
Pr0.6Sr0.4MnO3,310.0,,,Orthorhombic,Orthorhombic,"{'a': '5.4460(2) Å', 'b': '7.6796(3) Å', 'c': '5.4892(2) Å'}",Pnma,,3.58 μB/mol at 10 K,,,0.0216 μB/T at 10 K,10.1016/S0925-8388(01)01797-2,True
Pr0.6Sr0.4MnO3,310.0,,,Monoclinic,Monoclinic,"{'a': '7.7758(4) Å', 'b': '5.3981(5) Å', 'c': '5.3975(6) Å'}",I2/a,,3.26(4) μB,,,,10.1016/S0925-8388(01)01797-2,True
Pr0.73Pb0.27MnO3,234.0,,,Perovskite,Orthorhombic,"{'a': '5.47971 Å', 'b': '7.76092 Å', 'c': '5.49266 Å'}",Pnma,,3.17 μB,3.75 μB,,,10.1016/j.jallcom.2013.02.145,True
Pr0.68Ca0.32MnO3,31.0,,,,,,,,,,,,10.1016/j.jallcom.2013.02.145,False
Pr0.50Sr0.50MnO3,161.0,,,,,,,,,,,,10.1016/j.jallcom.2013.02.145,False
Pr0.55Sr0.45MnO3,291.0,,,,,,,,,,,,10.1016/j.jallcom.2013.02.145,False
Pr0.63Sr0.37MnO3,305.0,,,,,,,,,,,,10.1016/j.jallcom.2013.02.145,False
Pr0.90Pb0.10MnO3,150.0,,,,,,,,,,,,10.1016/j.jallcom.2013.02.145,False
Pr0.60Pb0.40MnO3,254.0,,,,,,,,,,,,10.1016/j.jallcom.2013.02.145,False
Pr0.50Pb0.50MnO3,253.0,,,,,,,,,,,,10.1016/j.jallcom.2013.02.145,False
Pr0.7Ba0.3MnO3,164.0,,,Orthorhombic Perovskite,Orthorhombic,"{'a': '5.4900 Å', 'b': '7.7578 Å', 'c': '5.5227 Å'}",Pnma,,3.60 μB/f.u.,,,,10.1016/S0038-1098(02)00482-9,True
Pr0.7Ba0.25MnO3,151.0,,,Orthorhombic Perovskite,Orthorhombic,"{'a': '5.4915 Å', 'b': '7.7596 Å', 'c': '5.5200 Å'}",Pnma,,3.55 μB/f.u.,,,,10.1016/S0038-1098(02)00482-9,True
Pr0.7Ba0.2MnO3,145.0,,,Orthorhombic Perovskite,Orthorhombic,"{'a': '5.4983 Å', 'b': '7.7684 Å', 'c': '5.5127 Å'}",Pnma,,3.48 μB/f.u.,,,,10.1016/S0038-1098(02)00482-9,True
Pr0.7Ba0.3MnO3,164.0,,,Orthorhombic perovskite,,"{'a': '5.4900 Å', 'b': '7.7578 Å', 'c': '5.5227 Å'}",Pnma,,3.50 μB/f.u.,,,,10.1016/S0304-8853(02)01229-5,True
Pr0.7Ba0.2□0.1MnO3,145.0,,193 K,Orthorhombic perovskite,,"{'a': '5.4983 Å', 'b': '7.7684 Å', 'c': '5.5127 Å'}",Pnma,,3.17 μB/f.u.,,,,10.1016/S0304-8853(02)01229-5,True
Pr0.7Ca0.15Ba0.15MnO3,117.0,,,Orthorhombic,,,Pnma,,,,,,10.1016/j.ssc.2014.04.009,True
Pr0.71Ca0.29MnO3,114.0,,,,,,,,,,,,10.1016/j.ssc.2014.04.009,False
Pr0.73Ca0.27MnO3,127.0,,,,,,,,,,,,10.1016/j.ssc.2014.04.009,False
Pr0.7Ca0.3Mn0.95Cr0.05O3,139.7,,142 K,Orthorhombic,Pnma,"{'a': '5.430 Å', 'b': '7.6679 Å', 'c': '5.4572 Å'}",Pnma,,3.04 μB,79.77 emu/g,,,10.1016/j.jallcom.2014.09.078,True
Pr0.7Ca0.3Mn0.95Ni0.05O3,109.97,,110 K,Orthorhombic,Pnma,"{'a': '5.4295 Å', 'b': '7.6708 Å', 'c': '5.4508 Å'}",Pnma,,2.83 μB,74.15 emu/g,,,10.1016/j.jallcom.2014.09.078,True
Pr0.7Ca0.3Mn0.95Co0.05O3,104.97,,107 K,Orthorhombic,Pnma,"{'a': '5.4299 Å', 'b': '7.6696 Å', 'c': '5.4572 Å'}",Pnma,,2.90 μB,75.96 emu/g,,,10.1016/j.jallcom.2014.09.078,True
Pr0.7Ca0.3Mn0.95Fe0.05O3,89.95,,90.5 K,Orthorhombic,Pnma,"{'a': '5.4321 Å', 'b': '7.6743 Å', 'c': '5.4648 Å'}",Pnma,,2.05 μB,53.72 emu/g,,,10.1016/j.jallcom.2014.09.078,True
Pr0.7Ca0.3Mn0.95Cr0.05O3,150.0,,,Orthorhombic,Perovskite,"{'a': '5.430(0) Å', 'b': '7.667(9) Å', 'c': '5.457(2) Å'}",Pnma,,,,,,10.1016/j.jallcom.2015.05.161,True
Pr0.7Ca0.3Mn0.9Cr0.1O3,160.0,,,Orthorhombic,Perovskite,"{'a': '5.429(3) Å', 'b': '7.669(1) Å', 'c': '5.455(2) Å'}",Pnma,,,,,,10.1016/j.jallcom.2015.05.161,True
Pr0.7Sr0.3Mn0.9Cr0.1O3,173.0,,,Orthorhombic,Pnma,"{'a': '5.4456 Å', 'b': '7.6837 Å', 'c': '5.4847 Å'}",Pnma,,,,,,10.1016/j.jallcom.2013.03.058,True
Pr0.7Sr0.3Mn0.9Cr0.1O3,182.0,,,Orthorhombic,Pnma,"{'a': '5.4562 Å', 'b': '7.6987 Å', 'c': '5.4912 Å'}",Pnma,,,,,,10.1016/j.jallcom.2013.03.058,True
Pr0.7Sr0.3Mn0.9Cr0.1O3,195.0,,,Orthorhombic,Pnma,"{'a': '5.4703 Å', 'b': '7.7214 Å', 'c': '5.5041 Å'}",Pnma,,,,,,10.1016/j.jallcom.2013.03.058,True
Pr0.89LaCe0.11CuO4,,200.0,,Orthorhombic,,,,,,,,,10.1016/S0921-4534(03)00750-0,True
Pr0.8Ca0.2MnO3,130.0,60.0,,Orthorhombic,,,,,4 μB/f.u.,,,,10.1016/j.jmmm.2003.12.653,True
Pr0.8Na0.2MnO3,115.0,175.0,,Orthorhombic,,"{'a': '5.448 Å', 'b': '5.435 Å', 'c': '10.868 Å'}",Pbnm,,,,,,10.1016/j.jallcom.2016.04.138,True
Pr0.8Na0.15K0.05MnO3,180.0,,189 K,Orthorhombic,,"{'a': '5.447 Å', 'b': '5.441 Å', 'c': '10.900 Å'}",Pbnm,,2.50 μB,,,,10.1016/j.jallcom.2016.04.138,True
Pr0.8Na0.1K0.1MnO3,175.0,,178 K,Orthorhombic,,"{'a': '5.457 Å', 'b': '5.455 Å', 'c': '10.900 Å'}",Pbnm,,2.30 μB,,,,10.1016/j.jallcom.2016.04.138,True
Pr0.8Na0.05K0.15MnO3,160.0,,165 K,Orthorhombic,,"{'a': '5.475 Å', 'b': '5.455 Å', 'c': '10.900 Å'}",Pbnm,,2.25 μB,,,,10.1016/j.jallcom.2016.04.138,True
Sm0.56Sr0.44MnO3,134.0,,,,,,,,,,,,10.1016/j.jallcom.2016.04.138,False
La0.8Na0.2MnO3,325.0,,,,,,,,,,,,10.1016/j.jallcom.2016.04.138,False
Pr0.2Sr0.2K0.2MnO3,269.0,,,,,,,,,,,,10.1016/j.jallcom.2016.04.138,False
La0.4Ca0.6MnO3,250.0,,,,,,,,,,,,10.1016/j.jallcom.2016.04.138,False
Pr0.55Na0.05Sr0.4MnO3,289.0,,,,,,,,,,,,10.1016/j.jallcom.2016.04.138,False
Pr0.6Sr0.4MnO3,303.0,,,,,,,,,,,,10.1016/j.jallcom.2016.04.138,False
Gd,293.0,,,,,,,,,,,,10.1016/j.jallcom.2016.04.138,False
Pr0.8Na0.2MnO3,90.0,,89.38 K,Orthorhombic,Pbnm,"{'a': '5.446', 'b': '5.448', 'c': '10.905'}",Pbnm,,2.75 μB,,,,10.1016/j.jallcom.2015.07.140,True
Pr0.8Na0.15K0.05MnO3,117.0,,115.52 K,Orthorhombic,Pbnm,"{'a': '5.4507', 'b': '5.4525', 'c': '10.9128'}",Pbnm,,2.45 μB,,,,10.1016/j.jallcom.2015.07.140,True
Pr0.8Na0.1K0.1MnO3,125.0,,142.94 K,Orthorhombic,Pbnm,"{'a': '5.4578', 'b': '5.4588', 'c': '10.9266'}",Pbnm,,2.15 μB,,,,10.1016/j.jallcom.2015.07.140,True
Pr0.8Na0.05K0.15MnO3,132.0,,146.94 K,Orthorhombic,Pbnm,"{'a': '5.4641', 'b': '5.4661', 'c': '10.9424'}",Pbnm,,2.11 μB,,,,10.1016/j.jallcom.2015.07.140,True
Sm0.6Sr0.4MnO3,118.0,,,,,,,,,,,,10.1016/j.jallcom.2015.07.140,False
La0.87Sr0.13MnO3,197.0,,,,,,,,,,,,10.1016/j.jallcom.2015.07.140,False
La0.67Ba0.33MnO3,292.0,,,,,,,,,,,,10.1016/j.jallcom.2015.07.140,False
La0.8Na0.15K0.05MnO3,330.0,,,,,,,,,,,,10.1016/j.jallcom.2015.07.140,False
Pr0.55Na0.05Sr0.4MnO3,289.0,,,,,,,,,,,,10.1016/j.jallcom.2015.07.140,False
Nd0.67Ba0.33MnO3,145.0,,,,,,,,,,,,10.1016/j.jallcom.2015.07.140,False
La0.57Nd0.1Sr0.23MnO3,339.0,,,,,,,,,,,,10.1016/j.jallcom.2015.07.140,False
Pr0.8Na0.2MnO3,100.0,179.0,,Orthorhombic,Perovskite,"{'a': '5.43 Å', 'b': '7.69 Å', 'c': '5.44 Å'}",Pnma,,,,,,10.1016/j.jmmm.2010.08.007,True
Pr0.8Na0.2Mn0.96Ru0.04O3,150.0,,,Orthorhombic,Perovskite,,Pnma,,,,,,10.1016/j.jmmm.2010.08.007,True
Pr0.8Na0.2Mn0.8Ru0.2O3,110.0,,,Orthorhombic,Perovskite,,Pnma,,,,,,10.1016/j.jmmm.2010.08.007,True
GdBa2Cu3O7,,2.2,,Orthorhombic,,,,,,,,,10.1016/S0921-4526(99)02392-3,True
PrBa2Cu3O7,,17.0,,Orthorhombic,,,,,,,,,10.1016/S0921-4526(99)02392-3,True
Pr17Co83,893.15,,,Hexagonal CaCu5-type,,,,,,,,,10.1016/j.jallcom.2006.02.047,True
Pr2Co14B,988.15,,,Tetragonal Nd2Fe14B-type,,,,,,,,,10.1016/j.jallcom.2006.02.047,True
PrCo4B,463.15,,,Hexagonal CeCo4B-type,,,,,,,,,10.1016/j.jallcom.2006.02.047,True
Pr2Co17,1173.15,,,Rhombohedral Th2Zn17-type,,,,,,,,,10.1016/j.jallcom.2006.02.047,True
Pr2Fe17,285.0,,,Th2Zn17-type rhombohedral,Rhombohedral,"{'a': '8.583 Å', 'c': '12.465 Å'}",R-3m,,,,,,10.1016/j.jallcom.2008.07.210,True
Nd60Fe30Al10,275.0,,,Amorphous,,,,363 mT,,,125 mT,,10.1016/j.jmmm.2010.02.026,True
Nd60Fe20Co10Al10,268.5,,,Amorphous,,,,377 mT,,,94 mT,,10.1016/j.jmmm.2010.02.026,True
Pr58Fe24Al18,227.5,,,Amorphous,,,,177 mT,,,76 mT,,10.1016/j.jmmm.2010.02.026,True
Pr5AgSn3,33.5,,+32 K,hP18-Hf5CuSn3 type,Hexagonal,"{'a': '951.9 pm', 'c': '671.8 pm'}",,0.19 T,1.84 μB/Pr atom,44 A.m^2/Kg,0.17 T,,10.1016/S0966-9795(01)00139-X,True
Ce5AgSn3,5.0,,,,,,,,,,,,10.1016/S0966-9795(01)00139-X,
Ce3Ag4Sn4,,9.0,,,,,,,,,,,10.1016/S0966-9795(01)00139-X,
PrAgSn,,3.6,,,,,,,,,,,10.1016/S0966-9795(01)00139-X,
Pr5Fe17,293.0,,,Hexagonal,,,P63/mcm,,,1.61 T at 4 K,,,10.1016/j.jallcom.2009.08.074,True
Pr2Fe17,293.0,,,,,,,,,,,,10.1016/j.jallcom.2009.08.074,True
PrFe2,860.0,,,,,,,,,,,,10.1016/j.jallcom.2009.08.074,True
Pr5Si4,38.0,,,Tetragonal,Zr5Si4-type,"{'a': '7.9092 Å', 'b': '7.9092 Å', 'c': '14.9437 Å'}",P41212,,1.78 μB per Pr,,,,10.1016/S0304-8853(02)01548-2,True
Pr5Si3Ge,47.0,,,Tetragonal,Zr5Si4-type,"{'a': '7.9459 Å', 'b': '7.9459 Å', 'c': '14.9068 Å'}",P41212,,,,,,10.1016/S0304-8853(02)01548-2,True
Pr5Si2Ge2,38.0,,,Monoclinic,Gd5Si2Ge2-type,"{'a': '7.8282 Å', 'b': '15.2072 Å', 'c': '7.9902 Å'}",P1121/a,,1.61 μB per Pr,,,,10.1016/S0304-8853(02)01548-2,True
Pr5Si1.5Ge2.5,38.0,,,Monoclinic,Gd5Si2Ge2-type,"{'a': '7.8353 Å', 'b': '15.2104 Å', 'c': '7.9978 Å'}",P1121/a,,,,,,10.1016/S0304-8853(02)01548-2,True
Pr5SiGe3,47.0,,,Orthorhombic,Sm5Ge4-type,"{'a': '7.8848 Å', 'b': '15.1720 Å', 'c': '7.9966 Å'}",Pnma,,,,,,10.1016/S0304-8853(02)01548-2,True
Pr5Si0.5Ge3.5,44.0,,,Orthorhombic,Sm5Ge4-type,"{'a': '7.9022 Å', 'b': '15.1774 Å', 'c': '7.9992 Å'}",Pnma,,,,,,10.1016/S0304-8853(02)01548-2,True
Pr5Ge4,41.0,,,Orthorhombic,Sm5Ge4-type,"{'a': '7.9141 Å', 'b': '15.1829 Å', 'c': '8.0060 Å'}",Pnma,,1.82 μB per Pr,,,,10.1016/S0304-8853(02)01548-2,True
CeAgSn,,8.5,,Hexagonal,LiGaGe-type,"{'a': '4.7810', 'c': '7.7327'}",P63mc,,,,,,10.1016/S0925-8388(01)00896-9,True
PrAgSn,,4.3,,Hexagonal,LiGaGe-type,"{'a': '4.7706', 'c': '7.6524'}",P63mc,,,,,,10.1016/S0925-8388(01)00896-9,True
Pr6Co1.67Si3,48.0,,,Hexagonal,,"{'a': '12.034 Å', 'c': '4.258 Å'}",P 63/m,,10.7 μB at 5 K,,,,10.1016/j.jallcom.2007.12.102,True
Gd6Co1.67Si3,294.0,,,,,,,,,,,,10.1016/j.jallcom.2007.12.102,
Pr6Fe76.5Co8Ti1.5Nb1B7,671.15,,,Pr2Fe14B type and α-Fe type,,,,416.6 kA/m,,,1.15 T,,10.1016/j.jallcom.2005.04.050,True
Pr7Tb1Fe84.5Nb1.5B6,583.15,,,Tetragonal,,,,8.6 kOe,,,,,10.1016/S0304-8853(01)01273-2,True
TbCu7,483.15,,,,,,,,,,,,10.1016/S0304-8853(01)01273-2,True
Pr2Fe14B,583.15,,,Tetragonal,,,,,,,,,10.1016/S0304-8853(01)01273-2,True
CeAgAl3,3.8,,4 K,Orthorhombic,SrPdGa3-type,"{'a': '6.2227 Å', 'b': '10.8383 Å', 'c': '6.1149 Å'}",Cmcm,,2.53 μB,1.26 μB/Ce at 50 kOe,,,10.1016/j.physb.2017.05.008,True
PrAgAl3,5.5,,15 K,Orthorhombic,SrPdGa3-type,"{'a': '6.1874 Å', 'b': '10.8400 Å', 'c': '6.0834 Å'}",Cmcm,,3.54 μB,1.67 μB/Pr at 50 kOe,,,10.1016/j.physb.2017.05.008,True
PrBa2Cu3O7,,280.0,,Orthorhombic,Perovskite,"{'a': '3.905 Å', 'b': '3.905 Å', 'c': '11.68 Å'}",Pmmm,,"1.92 μB (Pr 4f), 0.74 μB (Cu 3d)",,,,10.1016/j.cplett.2010.09.077,False
PrCo3,350.0,,,PuNi3-type,Rhombohedral,"{'a': '5.0690 Å', 'c': '24.7950 Å'}",R3̄m,,,3.38 μB/u.f.,,,10.1016/j.jmmm.2013.02.039,True
PrCo2.75Fe0.25,430.0,,,PuNi3-type,Rhombohedral,"{'a': '5.0898 Å', 'c': '24.7947 Å'}",R3̄m,5 kOe,,3.58 μB/u.f.,,,10.1016/j.jmmm.2013.02.039,True
PrCo2.5Fe0.5,480.0,,,PuNi3-type,Rhombohedral,"{'a': '5.1093 Å', 'c': '24.8007 Å'}",R3̄m,,,4.44 μB/u.f.,,,10.1016/j.jmmm.2013.02.039,True
PrCo2.25Fe0.75,525.0,,,PuNi3-type,Rhombohedral,"{'a': '5.1212 Å', 'c': '24.8129 Å'}",R3̄m,,,4.69 μB/u.f.,,,10.1016/j.jmmm.2013.02.039,True
PrCo2Fe,560.0,,,PuNi3-type,Rhombohedral,"{'a': '5.1316 Å', 'c': '24.8491 Å'}",R3̄m,,,5.09 μB/u.f.,,,10.1016/j.jmmm.2013.02.039,True
PrCo3,349.0,,,Rhombohedral,,,,,,,,,10.1016/j.jmmm.2005.10.190,True
NdCo3,395.0,,,Rhombohedral,,,,,1.3 μB/Co,,,,10.1016/j.jmmm.2005.10.190,True
YCo4Al,473.0,,,Hexagonal CaCu5-type,Hexagonal,"{'a': '4.998(1) Å', 'c': '4.026(1) Å'}",P6/mmm,5.5(5) T,1.05 μB (mean Co),4.2(1) μB/f.u.,,,10.1016/S0304-8853(02)00438-9,True
PrCo4Al,458.0,,,Hexagonal CaCu5-type,Hexagonal,"{'a': '5.075(1) Å', 'c': '4.043(1) Å'}",P6/mmm,4.5(2) T,1.1 μB (mean Co),6.2(1) μB/f.u.,,,10.1016/S0304-8853(02)00438-9,True
PrCu2Ge2,,14.3,,ThCr2Si2-type,Tetragonal,,,,2.5 μB,,,,10.1016/j.physb.2006.05.031,True
PrFe11Ti,547.0,,,ThMn12-type,Tetragonal,"{'a': '8.609 Å', 'c': '4.798 Å'}",,,,"16.8 μB (5 K), 19.2 μB (300 K)",,,10.1016/j.jallcom.2004.01.028,True
PrFe11TiH,604.0,,,ThMn12-type,Tetragonal,"{'a': '8.610 Å', 'c': '4.817 Å'}",,,,"19.3 μB (5 K), 20.5 μB (300 K)",,,10.1016/j.jallcom.2004.01.028,True
Tb0.7Pr0.3Fe1.93B0.15,703.0,,,Cubic,MgCu2-type,,,,,,,,10.1016/S0304-8853(03)00623-1,True
PrFe2P2,,14.5,,ThCr2Si2-type,Tetragonal,"{'a': '387.55(3) pm', 'c': '1010.5(1) pm'}",I4/mmm,,3.00(3) μB,,,,10.1016/S0304-8853(00)00505-9,True
PrMn2Ge2,330.0,415.0,,ThCr2Si2-type,Body-centred tetragonal,"{'a': '4.1232 Å', 'c': '10.9238 Å'}",I4/mmm,,,,,,10.1016/j.jallcom.2003.09.028,True
Pr0.8Gd0.2Mn2Ge2,334.0,,,ThCr2Si2-type,Body-centred tetragonal,"{'a': '4.1066 Å', 'c': '10.9101 Å'}",I4/mmm,,,,,,10.1016/j.jallcom.2003.09.028,True
Pr0.6Gd0.4Mn2Ge2,340.0,,,ThCr2Si2-type,Body-centred tetragonal,"{'a': '4.0869 Å', 'c': '10.8959 Å'}",I4/mmm,,,,,,10.1016/j.jallcom.2003.09.028,True
Pr0.4Gd0.6Mn2Ge2,345.0,,,ThCr2Si2-type,Body-centred tetragonal,"{'a': '4.0678 Å', 'c': '10.8895 Å'}",I4/mmm,,,,,,10.1016/j.jallcom.2003.09.028,True
Pr0.3Gd0.7Mn2Ge2,347.0,,,ThCr2Si2-type,Body-centred tetragonal,"{'a': '4.0580 Å', 'c': '10.8845 Å'}",I4/mmm,,,,,,10.1016/j.jallcom.2003.09.028,True
Pr0.2Gd0.8Mn2Ge2,345.0,,,ThCr2Si2-type,Body-centred tetragonal,"{'a': '4.0497 Å', 'c': '10.8788 Å'}",I4/mmm,,,,,,10.1016/j.jallcom.2003.09.028,True
Pr0.15Gd0.85Mn2Ge2,344.0,,,ThCr2Si2-type,Body-centred tetragonal,"{'a': '4.0423 Å', 'c': '10.8746 Å'}",I4/mmm,,,,,,10.1016/j.jallcom.2003.09.028,True
GdMn2Ge2,,364.0,,ThCr2Si2-type,Body-centred tetragonal,"{'a': '4.0235 Å', 'c': '10.8735 Å'}",I4/mmm,,,,,,10.1016/j.jallcom.2003.09.028,True
PrNi,19.5,,,Orthorhombic,CrB-type,,,,,,,,10.1016/j.jmmm.2007.03.016,True
PrNi0.9Pt0.1,18.5,,,Orthorhombic,CrB-type,,,,,,,,10.1016/j.jmmm.2007.03.016,True
PrNi0.75Pt0.25,17.5,,,Orthorhombic,CrB-type,,,,,,,,10.1016/j.jmmm.2007.03.016,True
PrPt,13.0,,,Orthorhombic and FeB-type,CrB-type,,,,,,,,10.1016/j.jmmm.2007.03.016,True
PrNi3.9Cu1.1,3.5,,,,,,,,,,,,10.1016/S0375-9601(03)00901-0,True
CePt2Cd20,,,-4 K,Cubic,,{'a': '15.6658'},Fd-3m (#227),,2.58 μB,,,,10.1016/j.jallcom.2016.09.077,True
PrPt2Cd20,,,-2 K,Cubic,,{'a': '15.6569'},Fd-3m (#227),,3.60 μB,,,,10.1016/j.jallcom.2016.09.077,True
NdPt2Cd20,,,-4 K,Cubic,,{'a': '15.6212'},Fd-3m (#227),,3.63 μB,,,,10.1016/j.jallcom.2016.09.077,True
SmPt2Cd20,,,2 K,Cubic,,{'a': '15.6280'},Fd-3m (#227),,0.62 μB,,,,10.1016/j.jallcom.2016.09.077,True
NdNi2Cd20,,1.5,,,,,,,,,,,10.1016/j.jallcom.2016.09.077,
SmPd2Cd20,,3.4,,,,,,,,,,,10.1016/j.jallcom.2016.09.077,
SmNi2Cd20,7.2,,,,,,,,,,,,10.1016/j.jallcom.2016.09.077,
GdNi2Cd20,13.8,3.4,,,,,,,,,,,10.1016/j.jallcom.2016.09.077,
TbNi2Cd20,7.5,3.5,,,,,,,,,,,10.1016/j.jallcom.2016.09.077,
PrRh2Si2,,68.0,-14 K,ThCr2Si2-type,Body-centered tetragonal,"{'a': '4.081 Å', 'c': '10.145 Å'}",I4/mmm,,2.99 μB/Pr3+ ion,,,,10.1016/j.jmmm.2008.08.107,True
CeRh2Si2,,36.0,,ThCr2Si2-type,Body-centered tetragonal,,I4/mmm,,,,,,10.1016/j.jmmm.2008.08.107,False
GdRh2Si2,,106.0,,ThCr2Si2-type,Body-centered tetragonal,,I4/mmm,,,,,,10.1016/j.jmmm.2008.08.107,False
YbRh2Si2,,0.07,,ThCr2Si2-type,Body-centered tetragonal,,I4/mmm,,,,,,10.1016/j.jmmm.2008.08.107,False
NdOs4Sb12,0.8,,,,,,,,,,,,10.1016/j.physb.2007.10.226,True
PrSn3,,8.6,,Cubic,,,,,,,,,10.1016/S0921-4526(99)00813-3,True
PtFe,750.0,,,L1_0 (CuAu)-type,Tetragonal,,,,"Fe: 3.01 μB, Pt: 0.38 μB",1130 emu/cm^3,,,10.1016/j.jmmm.2003.11.263,True
PtNiRGO,658.0,,,Tetragonal,,,,0.11 T,,0.8 Am^2/kg,0.19 Am^2/kg,,10.1016/j.jallcom.2016.03.261,True
Pu2Pt3Si5,58.0,,53.5 K,Orthorhombic,Iabm,"{'a': '9.9226 Å', 'b': '11.4436 Å', 'c': '6.0148 Å'}",72,19 kOe,0.34 μB/Pu,,,0.00322 emu/mol/Pu,10.1016/j.jallcom.2013.05.168,True
PuSi,72.0,,79 K,,,,,,0.72 μB/Pu,,0.33 μB/Pu,357 x 10^-6 emu/mol/Pu,10.1016/j.jallcom.2013.05.168,False
PuP,126.0,,130 K,,,,,,0.87 μB/Pu,,>0.42 μB/Pu,197 x 10^-6 emu/mol/Pu,10.1016/j.jallcom.2013.05.168,False
PuAs,123.0,,129 K,,,,,,0.98 μB/Pu,,0.67 μB/Pu,330 x 10^-6 emu/mol/Pu,10.1016/j.jallcom.2013.05.168,False
PuSb,67.0,85.0,90 K,,,,,,0.86 μB/Pu,,0.65 μB/Pu,200 x 10^-6 emu/mol/Pu,10.1016/j.jallcom.2013.05.168,False
PuPt,19.0,44.0,24 K,,,,,,0.84 μB/Pu,,0.22 μB/Pu,,10.1016/j.jallcom.2013.05.168,False
PuFe2,564.0,,599 K,,,,,,3.65 μB/Pu,,0.45 μB/Pu,270 x 10^-6 emu/mol/Pu,10.1016/j.jallcom.2013.05.168,False
PuGe2,35.0,,,,,,,,,,>0.14 μB/Pu,,10.1016/j.jallcom.2013.05.168,False
PuPt2,6.0,,6 K,,,,,,0.89 μB/Pu,,0.2 μB/Pu,240 x 10^-6 emu/mol/Pu,10.1016/j.jallcom.2013.05.168,False
PuGa3,20.0,,15.6 K,,,,,,0.77 μB/Pu,,0.21 μB/Pu,175 x 10^-6 emu/mol/Pu,10.1016/j.jallcom.2013.05.168,False
PuAsSe,126.0,,,,,,,,0.5 μB/Pu,,>0.1 μB/Pu,500 x 10^-6 emu/mol/Pu,10.1016/j.jallcom.2013.05.168,False
PuAsTe,125.0,,,,,,,,0.64 μB/Pu,,>0.1 μB/Pu,400 x 10^-6 emu/mol/Pu,10.1016/j.jallcom.2013.05.168,False
Pu2Ni3Si5,65.0,35.0,40 K,,,,,,0.98 μB/Pu,,0.08 μB/Pu,,10.1016/j.jallcom.2013.05.168,False
PuGa2,,74.0,28 K,AlB2 type,Hexagonal,"{'a': '4.254 Å', 'c': '4.124 Å'}",P6/mmm,,0.42 μB,,,,10.1016/j.jallcom.2004.11.008,True
UGa2,125.0,,,,,"{'a': '4.21 Å', 'c': '4.01 Å'}",,,2.7 μB,,,,10.1016/j.jallcom.2004.11.008,False
NpGa2,55.0,,,,,"{'a': '4.259 Å', 'c': '4.077 Å'}",,,2.39 μB,,,,10.1016/j.jallcom.2004.11.008,False
PuPdSn,,21.0,-14K,Hexagonal,ZrNiAl-type,"{'a': '7.5057Å', 'c': '4.0853Å'}",P6̄2m,,1.0μB,,,2.1×10−4 emu/mol,10.1016/j.jnucmat.2008.09.049,True
UPdSn,,37.0,,Orthorhombic,,,,,2μB,,,,10.1016/j.jnucmat.2008.09.049,False
NpPdSn,,19.0,,,,,,,,,,,10.1016/j.jnucmat.2008.09.049,False
Y2Fe17,341.0,,,Th2Ni17-type,Hexagonal,"{'a': '8.485', 'c': '8.300'}",,,34.2,,,,10.1016/S0925-8388(01)01871-0,True
Y2Fe17H3,490.0,,,Th2Ni17-type,Hexagonal,"{'a': '8.561', 'c': '8.320'}",,,34.3,,,,10.1016/S0925-8388(01)01871-0,True
Y2Fe17N2.8,740.0,,,Th2Ni17-type,Hexagonal,"{'a': '8.646', 'c': '8.484'}",,,37.7,,,,10.1016/S0925-8388(01)01871-0,True
Gd2Fe17,506.0,,,Th2Ni17-type,Hexagonal,"{'a': '8.551', 'c': '8.239'}",,,22.9,,,,10.1016/S0925-8388(01)01871-0,True
Gd2Fe17H3,630.0,,,Th2Ni17-type,Hexagonal,"{'a': '8.585', 'c': '8.390'}",,,22.6,,,,10.1016/S0925-8388(01)01871-0,True
Tb2Fe17,410.0,,,Th2Ni17-type,Hexagonal,"{'a': '8.509', 'c': '8.311'}",,,18.4,,,,10.1016/S0925-8388(01)01871-0,True
Tb2Fe17H2.5,559.0,,,Th2Ni17-type,Hexagonal,"{'a': '8.631', 'c': '8.320'}",,,17.5,,,,10.1016/S0925-8388(01)01871-0,True
Tb2Fe17N2.8,733.0,,,Th2Ni17-type,Hexagonal,"{'a': '8.728', 'c': '8.507'}",,,23.8,,,,10.1016/S0925-8388(01)01871-0,True
Dy2Fe17,370.0,,,Th2Ni17-type,Hexagonal,"{'a': '8.460', 'c': '8.301'}",,,16.9,,,,10.1016/S0925-8388(01)01871-0,True
Dy2Fe17H3,518.0,,,Th2Ni17-type,Hexagonal,"{'a': '8.530', 'c': '8.380'}",,,17.1,,,,10.1016/S0925-8388(01)01871-0,True
Dy2Fe17N2.8,725.0,,,Th2Ni17-type,Hexagonal,"{'a': '8.659', 'c': '8.489'}",,,22.9,,,,10.1016/S0925-8388(01)01871-0,True
Ho2Fe17,335.0,,,Th2Ni17-type,Hexagonal,"{'a': '8.442', 'c': '8.311'}",,,18.7,,,,10.1016/S0925-8388(01)01871-0,True
Ho2Fe17H3,492.0,,,Th2Ni17-type,Hexagonal,"{'a': '8.540', 'c': '8.357'}",,,18.2,,,,10.1016/S0925-8388(01)01871-0,True
Ho2Fe17N2.1,709.0,,,Th2Ni17-type,Hexagonal,"{'a': '8.608', 'c': '8.480'}",,,24.5,,,,10.1016/S0925-8388(01)01871-0,True
Er2Fe17,310.0,,,Th2Ni17-type,Hexagonal,"{'a': '8.441', 'c': '8.251'}",,,17.9,,,,10.1016/S0925-8388(01)01871-0,True
Er2Fe17H3,476.0,,,Th2Ni17-type,Hexagonal,"{'a': '8.524', 'c': '8.330'}",,,17.9,,,,10.1016/S0925-8388(01)01871-0,True
Er2Fe17N2.5,697.0,,,Th2Ni17-type,Hexagonal,"{'a': '8.610', 'c': '8.428'}",,,21.3,,,,10.1016/S0925-8388(01)01871-0,True
Lu2Fe17,292.0,,,Th2Ni17-type,Hexagonal,"{'a': '8.407', 'c': '8.267'}",,,36.5,,,,10.1016/S0925-8388(01)01871-0,True
Lu2Fe17H2,449.0,,,Th2Ni17-type,Hexagonal,"{'a': '8.473', 'c': '8.287'}",,,36.9,,,,10.1016/S0925-8388(01)01871-0,True
Er3Ni,,7.0,,Fe3C-type,Orthorhombic,"{'a': '0.680 nm', 'b': '0.943 nm', 'c': '0.624 nm'}",Pnma,,,,,,10.1016/j.physb.2003.11.003,True
Ho3Ni,,15.5,,Fe3C-type,Orthorhombic,"{'a': '0.683 nm', 'b': '0.949 nm', 'c': '0.627 nm'}",Pnma,,,,,,10.1016/j.physb.2003.11.003,True
Dy3Ni,,38.0,,Fe3C-type,Orthorhombic,"{'a': '0.686 nm', 'b': '0.950 nm', 'c': '0.629 nm'}",Pnma,,,,,,10.1016/j.physb.2003.11.003,True
Tb3Ni,,62.0,,Fe3C-type,Orthorhombic,"{'a': '0.689 nm', 'b': '0.959 nm', 'c': '0.630 nm'}",Pnma,,,,,,10.1016/j.physb.2003.11.003,True
Gd3Ni,,101.5,,Fe3C-type,Orthorhombic,"{'a': '0.695 nm', 'b': '0.969 nm', 'c': '0.635 nm'}",Pnma,,,,,,10.1016/j.physb.2003.11.003,True
CeCu9Sn4,5.5,,-14.5 K,Tetragonal,LaFe9Si4-type,"{'a': '8.602 Å', 'c': '12.357 Å'}",,,0.84 μB,,,,10.1016/S0925-8388(00)01388-8,True
PrCu9Sn4,10.5,,13.4 K,Tetragonal,LaFe9Si4-type,"{'a': '8.600 Å', 'c': '12.345 Å'}",,,1.68 μB,,,,10.1016/S0925-8388(00)01388-8,True
NdCu9Sn4,15.0,,11.1 K,Tetragonal,LaFe9Si4-type,"{'a': '8.594 Å', 'c': '12.343 Å'}",I 4/ mcm (no. 140),,1.75 μB,,,,10.1016/S0925-8388(00)01388-8,True
NdCu9.4Sn3.6,,2.0,-5.1 K,Cubic,NaZn13-type,{'a': '12.153 Å'},,,,,,,10.1016/S0925-8388(00)01388-8,True
Nd2Pd2In,,8.0,,Tetragonal,,"{'a': '7.7578', 'c': '3.8529'}",P4/mbm,,,,,,10.1016/j.jallcom.2015.01.189,True
Tb2Pd2In,,33.0,,Tetragonal,,"{'a': '7.6728', 'c': '3.7188'}",P4/mbm,,,,,,10.1016/j.jallcom.2015.01.189,True
Dy2Pd2In,,12.0,,Tetragonal,,"{'a': '7.6592', 'c': '3.6904'}",P4/mbm,,,,,,10.1016/j.jallcom.2015.01.189,True
Rb2MnCl4,,57.0,,Tetragonal,Simple square lattice,,C4 symmetry axis,,,,,,10.1016/S0304-8853(02)00999-X,True
RbCuCl3,,19.3,,Monoclinic,Distorted Hexagonal,,C2,,0.69 μB,,,,10.1016/S0022-3697(01)00003-8,True
CsCuCl3,,10.7,,Hexagonal,,,P63/mmc,,0.61 μB,,,,10.1016/S0022-3697(01)00003-8,False
Rh2MnSn,431.0,,,L21-type,,{'a': '6.24 Å'},,,3.1 μB/formula,57.9 emu/g,,,10.1016/j.jallcom.2004.04.003,True
Rh2MnGe,471.0,,,L21-type,,{'a': '6.03 Å'},,,4.3 μB/formula,69.9 emu/g,,,10.1016/j.jallcom.2004.04.003,True
Rh2NiGe,112.0,,,L21,Cubic,{'a': '5.887 Å'},,,0.57 μB/f.u.,,,,10.1016/j.jallcom.2005.09.066,True
Ru2MnSi,,313.0,21.4K,L21 (Heusler-type),Cubic,{'a': '5.8873'},,,2.8μB,,,,10.1016/j.jallcom.2005.06.079,True
Ru2MnGe,,316.0,-46.3K,L21 (Heusler-type),Cubic,{'a': '5.9848'},,,3.2μB,,,,10.1016/j.jallcom.2005.06.079,True
Ru2MnSn,,296.0,-120.1K,L21 (Heusler-type),Cubic,{'a': '6.2167'},,,2.8μB,,,,10.1016/j.jallcom.2005.06.079,True
Ru2MnSb,,195.0,91.4K,L21 (Heusler-type),Cubic,{'a': '6.2009'},,,3.9μB,,,,10.1016/j.jallcom.2005.06.079,True
RuSr2GdCu2O8,,133.0,,,,,,,< 0.1 μB,,,,10.1016/S0304-8853(02)01015-6,True
RuSr2EuCu2O8,,132.0,,,,,,,0.05 μB/Ru,,,,10.1016/S0921-4534(01)01204-7,True
RuSr2GdCu2O8,,132.0,,,,,,,1 μB/Ru,,,,10.1016/S0921-4534(01)01204-7,False
RuSr2Gd1.4Ce0.6Cu2O10,110.0,127.0,,Tetragonal,,"{'a': '3.8350 Å', 'c': '28.5719 Å'}",I4/mmm,,,,,,10.1016/j.jmmm.2013.08.037,True
RuSr2GdCu2O8,,134.0,,Triple Perovskite,Orthorhombic,,,,,,,,10.1016/j.msea.2008.09.124,True
RuSr2GdCu2O8,135.0,,,Tetragonal,,"{'a': '3.918', 'c': '11.68'}",,,,,,,10.1016/S0921-4534(01)00799-7,True
RuSr2SmCu2O8,146.0,,,Tetragonal,,"{'a': '3.8402 Å', 'c': '11.5701 Å'}",,,,,,,10.1016/S0921-4534(01)00456-7,True
RuSr2EuCu2O8,139.0,,,Tetragonal,,"{'a': '3.8394 Å', 'c': '11.5697 Å'}",,,,,,,10.1016/S0921-4534(01)00456-7,True
RuSr2GdCu2O8,136.0,,138 K,Tetragonal,,"{'a': '3.8376 Å', 'c': '11.5694 Å'}",,,,,,,10.1016/S0921-4534(01)00456-7,True
RuSr2Y1.5Ce0.5Cu2O10,110.0,,,Tetragonal,,,I4/mmm,,,,,,10.1016/j.cryogenics.2012.06.004,True
SUS430—Al11.7—Dy0.5,301.0,,,,,,,,,93,,,10.1016/j.jmmm.2008.04.146,True
SUS430—Al11.7—Gd0.3,300.0,,,,,,,,,99,,,10.1016/j.jmmm.2008.04.146,True
SUS430—Al11.7—Sm0.3,300.0,,,,,,,,,97,,,10.1016/j.jmmm.2008.04.146,True
SUS430—Al12.8—Gd0.3,194.0,,,,,,,,,77,,,10.1016/j.jmmm.2008.04.146,True
SUS430—Al12.8—Sm0.1,195.0,,,,,,,,,73,,,10.1016/j.jmmm.2008.04.146,True
SUS430—Al12.8—Y0.3,198.0,,,,,,,,,75,,,10.1016/j.jmmm.2008.04.146,True
SUS430—Al13.5—Gd0.3,106.0,,,,,,,,,54,,,10.1016/j.jmmm.2008.04.146,True
SUS430—Al13.5—Sm0.1,116.0,,,,,,,,,55,,,10.1016/j.jmmm.2008.04.146,True
SUS430—Al13.5—Y0.3,109.0,,,,,,,,,53,,,10.1016/j.jmmm.2008.04.146,True
Sb1.97V0.03Te3,24.0,,,Tetradymite,Octahedral,,,,2.6 Bohr magnetons/vanadium ion,,,,10.1016/S0921-4526(01)01263-7,True
YFe4Al8,,180.0,,Tetragonal,,,,,,,,,10.1016/S0925-8388(02)00992-1,True
UFe4Al8,,157.0,,Tetragonal,,,,,,,,,10.1016/S0925-8388(02)00992-1,True
ScMn2O4,58.0,,,Tetragonal,Inverse Spinel,"{'a': '6.02389 Å', 'c': '9.01212 Å'}",I 41/amd,,1.73 μB/f.u.,,,,10.1016/j.ssc.2012.10.017,True
ScMn6Sn5.88In0.12,,381.0,,HfFe6Ge6-type,,"{'a': '5.471 Å', 'c': '8.981 Å'}",,,,3.9 μB,,,10.1016/S0925-8388(02)00331-6,True
ScMn6Sn5.69In0.31,377.0,,,HfFe6Ge6-type,,"{'a': '5.471 Å', 'c': '8.991 Å'}",,,,6.4 μB,,,10.1016/S0925-8388(02)00331-6,True
ScMn6Sn5.55In0.45,375.0,,,HfFe6Ge6-type,,"{'a': '5.468 Å', 'c': '9.000 Å'}",,,,8.9 μB,,,10.1016/S0925-8388(02)00331-6,True
ScMn6Sn5.12In0.88,359.0,,,HfFe6Ge6-type,,"{'a': '5.472 Å', 'c': '9.034 Å'}",,,,11.5 μB,,,10.1016/S0925-8388(02)00331-6,True
ScMn6Sn5.04In0.96,357.0,,,HfFe6Ge6-type,,"{'a': '5.470 Å', 'c': '9.033 Å'}",,,,10.9 μB,,,10.1016/S0925-8388(02)00331-6,True
YMn6Sn5.89In0.11,,334.0,,HfFe6Ge6-type,,"{'a': '5.534 Å', 'c': '9.027 Å'}",,,,2.3 μB,,,10.1016/S0925-8388(02)00331-6,True
YMn6Sn5.76In0.24,323.0,,,HfFe6Ge6-type,,"{'a': '5.541 Å', 'c': '9.041 Å'}",,,,6.9 μB,,,10.1016/S0925-8388(02)00331-6,True
YMn6Sn5.68In0.32,324.0,,,HfFe6Ge6-type,,"{'a': '5.544 Å', 'c': '9.043 Å'}",,,,7.6 μB,,,10.1016/S0925-8388(02)00331-6,True
YMn6Sn5.52In0.48,326.0,,,HfFe6Ge6-type,,"{'a': '5.539 Å', 'c': '9.041 Å'}",,,,10.1 μB,,,10.1016/S0925-8388(02)00331-6,True
YMn6Sn5.39In0.61,319.0,,,HfFe6Ge6-type,,"{'a': '5.537 Å', 'c': '9.049 Å'}",,,,11.7 μB,,,10.1016/S0925-8388(02)00331-6,True
YMn6Sn5.22In0.78,307.0,,,HfFe6Ge6-type,,"{'a': '5.544 Å', 'c': '9.073 Å'}",,,,12.5 μB,,,10.1016/S0925-8388(02)00331-6,True
YMn6Sn5.08In0.92,303.0,,,HfFe6Ge6-type,,"{'a': '5.543 Å', 'c': '9.070 Å'}",,,,12.3 μB,,,10.1016/S0925-8388(02)00331-6,True
YMn6Sn5.01In0.99,297.0,,,HfFe6Ge6-type,,"{'a': '5.542 Å', 'c': '9.083 Å'}",,,,12.5 μB,,,10.1016/S0925-8388(02)00331-6,True
MnAs,323.0,,,,,,,390 Oe,3.84 μB (bulk),,,,10.1016/j.jmmm.2004.09.020,True
Co0.12Mn0.03Ge0.85,270.0,,,,,,,,,,,,10.1016/j.jmmm.2004.09.020,
Mn5Ge3,296.0,,,,,,,,,,,,10.1016/j.jmmm.2004.09.020,
Mn4Si7,47.0,,,,,,,,0.012 μB/Mn,,,,10.1016/j.jmmm.2009.08.011,True
MnB,306.0,,,,,,,,,,,,10.1016/j.jmmm.2009.08.011,False
MnB2,143.0,,,,,,,,,,,,10.1016/j.jmmm.2009.08.011,False
Ge3Mn5,310.0,,,,,,,,,,,,10.1016/j.cap.2005.11.044,True
SiMn,40.0,,,,,,,,,,,,10.1016/j.cap.2005.11.044,True
Si7Mn4,40.0,,,,,,,,,,,,10.1016/j.cap.2005.11.044,True
Ge8Mn11,274.0,,,,,,,,,,,,10.1016/j.cap.2005.11.044,True
NiO,,525.0,,,,,,750 Oe,,,,,10.1016/j.micromeso.2008.08.023,True
FeCO3,,38.0,,Trigonal,Rhombohedral,,,,,,,,10.1016/j.jmmm.2016.09.124,True
MgFe2O4,591.15,,,Spinel,Cubic,{'a': '8.3966'},,,,20 Am^2/kg,,,10.1016/j.jmmm.2016.09.124,True
Sm0.25Pr0.3Sr0.45MnO3,226.0,,,Orthorhombic,,,Pbnm,,,,,,10.1016/j.jallcom.2015.07.074,True
Sm0.15Pr0.4Sr0.45MnO3,254.0,,,Orthorhombic,,,Pbnm,,,,,,10.1016/j.jallcom.2015.07.074,True
Pr0.6Sr0.4MnO3,320.0,,,,,,,,,,,,10.1016/j.jallcom.2015.07.074,False
Pr0.73Ca0.27MnO3,127.0,,,,,,,,,,,,10.1016/j.jallcom.2015.07.074,False
Pr0.71Ca0.29MnO3,114.0,,,,,,,,,,,,10.1016/j.jallcom.2015.07.074,False
Sm0.52Sr0.48MnO3,110.0,,,,,,,,,,,,10.1016/j.jallcom.2015.07.074,False
Pr0.55Sr0.45MnO3,290.0,,,,,,,,,,,,10.1016/j.jallcom.2015.07.074,False
Pr0.6Sr0.4MnO3,301.0,,,,,,,,,,,,10.1016/j.jallcom.2015.07.074,False
Pr0.52Sr0.48MnO3,273.0,,,,,,,,,,,,10.1016/j.jallcom.2015.07.074,False
Pr0.4Eu0.2Sr0.4MnO3,238.0,,,,,,,,,,,,10.1016/j.jallcom.2015.07.074,False
Pr0.6Ca0.1Sr0.3MnO3,270.0,,,,,,,,,,,,10.1016/j.jallcom.2015.07.074,False
La0.7Sr0.3MnO3,354.0,,,,,,,,,,,,10.1016/j.jallcom.2015.07.074,False
La0.6Ca0.4MnO3,265.0,,,,,,,,,,,,10.1016/j.jallcom.2015.07.074,False
La0.8Sr0.2MnO3,315.74,,,,,,,,,,,,10.1016/j.jallcom.2015.07.074,False
La0.1Nd0.6Sr0.3MnO3,249.32,,,,,,,,,,,,10.1016/j.jallcom.2015.07.074,False
La0.7Ca0.2Sr0.1MnO3,289.0,,,,,,,,,,,,10.1016/j.jallcom.2015.07.074,False
La0.8Ca0.2MnO3,181.0,,,,,,,,,,,,10.1016/j.jallcom.2015.07.074,False
Sm0.1Ca0.6Sr0.3MnO3,,110.0,-25 K,"Monoclinic (P21/m), Orthorhombic (Pnma)","Monoclinic, Orthorhombic",,"P21/m, Pnma",,"2 μB (C-type), 1 μB (G-type)",0.19 emu/g at 10 K,,,10.1016/j.jallcom.2014.10.002,True
Sm0.1Ca0.7Sr0.2MnO3,,90.0,56 K,Pnma,Orthorhombic,,,70 K,0.07 μB/f.u.,0.27 emu/g,,,10.1016/j.matchemphys.2016.09.021,True
Sm0.1Ca0.6Sr0.3MnO3,,110.0,,Pnma,Orthorhombic,,,,,,,,10.1016/j.matchemphys.2016.09.021,True
CaMn0.93W0.07O3,,,,,,,,,,,,,10.1016/j.matchemphys.2016.09.021,
Sm0.35Pr0.15Sr0.5MnO3,190.0,,,Orthorhombic,Pnma,,Pnma,,,,,,10.1016/j.jallcom.2015.01.118,True
Sm0.43Ca0.57MnO3,,135.0,,Orthorhombic,Perovskite,,,,0.9 μB/f.u. (for 15 nm particles at 10 K),,,,10.1016/j.jallcom.2014.03.018,True
Sm0.4Er0.6FeO3,,670.0,,Orthorhombic,,,Pbnm,,,,,,10.1016/j.ssc.2016.02.002,True
Sm0.55Sr0.45MnO3,126.0,36.0,250 K,Perovskite,Orthorhombic,"{'a': '5.424 Å', 'b': '7.678 Å', 'c': '5.434 Å'}",Pnma,,3.18 μB/mol,,,,10.1016/S0921-4526(00)00514-7,True
La0.33Nd0.33Ca0.33MnO3,90.0,,,,,,,,,,,,10.1016/S0921-4526(00)00514-7,False
La0.77Sr0.23MnO3,300.0,,,,,,,,,,,,10.1016/S0921-4526(00)00514-7,False
Sm0.56Sr0.44MnO3,130.0,,,Perovskite,Orthorhombic,,,,,,,,10.1016/S0921-4526(00)00483-X,True
Sm0.5Ba0.5TiO3,,46.29,-44 K,Orthorhombic,Perovskite,"{'a': '5.2687 Å', 'b': '5.7781 Å', 'c': '7.779 Å'}",Pbnm,118.54 Oe,1.7 μB,866.48 × 10^-6 emu/g,,0.38 emu K/g Oe,10.1016/j.materresbull.2016.10.016,True
Sm0.5Sr0.5TiO3,,42.59,-32 K,Orthorhombic,Perovskite,"{'a': '5.3061 Å', 'b': '5.8023 Å', 'c': '7.6596 Å'}",Pbnm,115.78 Oe,1.2 μB,891.94 × 10^-6 emu/g,,0.19 emu K/g Oe,10.1016/j.materresbull.2016.10.016,True
Sm0.5Ba0.25Sr0.25TiO3,,48.64,-29 K,Orthorhombic,Perovskite,"{'a': '5.3819 Å', 'b': '5.7862 Å', 'c': '7.5497 Å'}",Pbnm,141.89 Oe,1.0 μB,1682.80 × 10^-6 emu/g,,0.12 emu K/g Oe,10.1016/j.materresbull.2016.10.016,True
Sm0.6Sr0.4MnO3,120.0,,,Orthorhombic,Orthorhombic,,Pbnm,,2.5 μB,,,,10.1016/S0921-4526(99)01494-5,True
Sm0.7Sr0.3Mn0.95Fe0.05O3,90.0,18.0,,Orthorhombic,Pbnm,"{'a': '5.4249 Å', 'b': '5.4716 Å', 'c': '7.6103 Å'}",Pbnm,,,,,,10.1016/j.jallcom.2014.04.092,True
Sm1.85Ce0.15CuO4,,4.9,,,,,,,,,,,10.1016/j.physc.2008.05.272,False
Sm12Fe14Al5,245.0,,,Hexagonal,Hexagonal,"{'a': '0.90388 nm', 'c': '0.81383 nm'}",P-3m1,,25.5 μB/f.u.,,22.7 μB/f.u.,,10.1016/j.jmmm.2009.12.021,True
Sm19Fe67C14,584.15,,,Nd2Fe14B-type,,,,1.57 kOe,,8.37 kGs,5.97 kGs,,10.1016/S0304-8853(00)01377-9,True
SmFe7Cx,576.15,,,TbCu7-type,,,,,,,,,10.1016/S0304-8853(00)01377-9,True
Sm2Fe17Cx,670.15,,,Th2Zn17-type,,,,,,,,,10.1016/S0304-8853(00)01377-9,False
Sm2MnTiO6,,21.0,,Perovskite-type,Monoclinic,"{'a': '0.54463 nm', 'b': '0.57104 nm', 'c': '0.78048 nm'}",P21/n,,6.46 Bohr magneton,,,,10.1016/S0925-8388(00)00865-3,True
Sm3Ru4Ge13,,5.0,,Cubic,Cubic,{'a': '9.0171'},Pm-3n,,"0.025 μB/f.u.-Sm at 2 K, 7 T",,,,10.1016/j.jallcom.2016.01.259,True
Sm5Fe17,550.0,,,,,,,2.64 MAm−1,,,0.40 T,,10.1016/j.mseb.2008.01.004,True
SmFe3,650.0,,,,,,,,,,,,10.1016/j.mseb.2008.01.004,True
Sm6Fe23,442.0,,445 K,Cubic Th6Mn23-type,Cubic,{'a': '1.2187 nm'},Fm3m,"20 Oe at 300 K, 2.5 kOe at 5 K",59 μB at 5 K,"64.4 emu/g at 300 K, 151 emu/g at 5 K",130 emu/g at 5 K,,10.1016/S0925-8388(01)01174-4,True
Sm7Rh3,,54.0,,Th7Fe3-type hexagonal,Hexagonal,,P63mc,,,0.016 μB/Sm at 70 kOe,,,10.1016/j.physb.2013.06.006,True
Gd7Rh3,,141.0,,Th7Fe3-type hexagonal,Hexagonal,,P63mc,,,,,,10.1016/j.physb.2013.06.006,False
Ce7Rh3,6.8,,,Th7Fe3-type hexagonal,Hexagonal,,P63mc,,,,,,10.1016/j.physb.2013.06.006,False
GdAg1.3Ga1.7,,21.0,-32.6 K,β-YbAgGa2,Orthorhombic,"{'a': '6.9868-6.9975 Å', 'b': '4.3684-4.3813 Å', 'c': '10.2339-10.2418 Å'}",Pnma,,7.93 μB,,,,10.1016/j.jallcom.2008.02.003,True
TbAg1.2Ga1.8,,21.0,-3.44 K,β-YbAgGa2,Orthorhombic,"{'a': '6.9617-6.9764 Å', 'b': '4.3419-4.3594 Å', 'c': '10.2050-10.2104 Å'}",Pnma,,10.09 μB,,,,10.1016/j.jallcom.2008.02.003,True
DyAg1.2Ga1.8,,15.0,-18.6 K,β-YbAgGa2,Orthorhombic,"{'a': '6.9444-6.9606 Å', 'b': '4.3259-4.3407 Å', 'c': '10.1864-10.1947 Å'}",Pnma,,11.00 μB,,,,10.1016/j.jallcom.2008.02.003,True
HoAg1.2Ga1.8,,9.2,-10.7 K,β-YbAgGa2,Orthorhombic,"{'a': '6.9254-6.9473 Å', 'b': '4.3115-4.3280 Å', 'c': '10.1717-10.1818 Å'}",Pnma,,10.81 μB,,,,10.1016/j.jallcom.2008.02.003,True
ErAg1.1Ga1.9,,2.2,-8.0 K,β-YbAgGa2,Orthorhombic,"{'a': '6.9088-6.9313 Å', 'b': '4.2989-4.3108 Å', 'c': '10.156-10.1642 Å'}",Pnma,,9.73 μB,,,,10.1016/j.jallcom.2008.02.003,True
