Repository: MaMMoS-project/ML-models

# ML-models
Collection of various ML models developed for the MaMMoS project

Models are organized in different folders of this repository:


- ./beyond-stoner-wolfarth:

   ML models to replace single-grain micromagnetics simulations by ML predictions for:

   -- ./beyond-stoner-wolfarth/single-grain-easy-axis-model:
      where the H and K1 vector are aligned along the z-axis of the simulation cube
      This model predicts Mr, Hc, and BHmax from a, k1, and Ms
      Current model version: v1.0

   -- ./inverse-beyond-stoner-wolfarth/single-grain-easy-axis-model:
      where the H and K1 vector are aligned along the z-axis of the simulation cube

File: compound-to-experimental-tc/data/MagneticMaterials_All.csv (part 40 of 94)
Material_Name,Curie,Neel,Curie_Weiss,Crystal_Structure,Lattice_Structure,Lattice_Parameters,Space_Group,Coercivity,Magnetic_Moment,Magnetization,Remanence,Susceptibility,DOI,Experimental
TmAg1.3Ga1.7,,1.8,-4.40 K,β-YbAgGa2,Orthorhombic,"{'a': '6.8976-6.9211 Å', 'b': '4.2838-4.2968 Å', 'c': '10.1424-10.1542 Å'}",Pnma,,7.62 μB,,,,10.1016/j.jallcom.2008.02.003,True
Sm17.5Co82.5,1073.15,,,Hexagonal,,,,1.1 T,,,,,10.1016/S0304-8853(01)01264-1,True
Sm18Co82,1073.15,,,Hexagonal,,,,1.2 T,,,,,10.1016/S0304-8853(01)01264-1,True
SmFe2Si2,3.5,,,Tetragonal,ThCr2Si2-type,"{'a': '3.95983 Å', 'c': '10.0093 Å'}",I4/mmm,,,,,,10.1016/j.jallcom.2005.04.182,True
SmCo2Si2,,17.0,,Tetragonal,ThCr2Si2-type,"{'a': '3.93241 Å', 'c': '9.9877 Å'}",I4/mmm,,,,,,10.1016/j.jallcom.2005.04.182,True
SmFe2Ge2,,6.0,,Tetragonal,ThCr2Si2-type,"{'a': '4.0523 Å', 'c': '10.3213 Å'}",I4/mmm,,,,,,10.1016/j.jallcom.2005.04.182,True
SmCo2Ge2,,14.0,,Tetragonal,ThCr2Si2-type,"{'a': '4.0123 Å', 'c': '10.1124 Å'}",I4/mmm,,,,,,10.1016/j.jallcom.2005.04.182,True
SmCo4.8Cr0.12C0.08,1118.15,,,CaCu5-type,Hexagonal,,,40.3 kOe,,,42.0 emu/g,,10.1016/j.jallcom.2017.03.311,True
SmCo5,1020.0,,,CaCu5,,"{'a': '4.978', 'c': '3.984'}",,,,96.1,,,10.1016/j.jmatprotec.2004.07.021,True
SmCo4.5Cu0.5,839.0,,,CaCu5,,"{'a': '5.006', 'c': '3.979'}",,,,78.9,,,10.1016/j.jmatprotec.2004.07.021,True
SmCo4Cu1,778.0,,,CaCu5,,"{'a': '5.007', 'c': '3.992'}",,,,71.8,,,10.1016/j.jmatprotec.2004.07.021,True
SmCo3.5Cu1.5,739.0,,,CaCu5,,"{'a': '5.004', 'c': '4.015'}",,,,56.9,,,10.1016/j.jmatprotec.2004.07.021,True
SmCo4Ag1,925.0,,,CaCu5,,"{'a': '4.996', 'c': '3.971'}",,,,76.7,,,10.1016/j.jmatprotec.2004.07.021,True
SmCo4.5Ag0.5,950.0,,,CaCu5,,,,770,,68.6,,,10.1016/j.jmatprotec.2004.07.021,True
SmCo3.5Ag1.5,945.0,,,CaCu5,,,,770,,78,,,10.1016/j.jmatprotec.2004.07.021,True
SmCo5.6Ti0.4,950.483333333333,,,2:7+1:5+2:17,,,,0.12T,,60 J/T kg,,,10.1016/j.jmmm.2008.01.042,True
SmCo5.6Ti0.4,949.15,,,2:7+1:5+2:17,,,,0.08T,,57 J/T kg,,,10.1016/j.jmmm.2008.01.042,True
SmCo5.6Ti0.4,1101.15,,,1:5+2:17,,,,0.59T,,58 J/T kg,,,10.1016/j.jmmm.2008.01.042,True
SmCo5.6Ti0.4,1100.65,,,1:5+2:17,,,,0.57T,,60 J/T kg,,,10.1016/j.jmmm.2008.01.042,True
SmCo5.6Ti0.4,1104.15,,,1:5+2:17,,,,0.48T,,55 J/T kg,,,10.1016/j.jmmm.2008.01.042,True
SmCo5.6Ti0.4,1127.65,,,1:5+2:17,,,,0.42T,,58 J/T kg,,,10.1016/j.jmmm.2008.01.042,True
SmCo6.6Ti0.4,707.0,,,TbCu7-type,,"{'a': '4.8965', 'c': '4.0753'}",,9268,,58,39.97,,10.1016/j.jmmm.2007.10.021,True
SmCo7.1Ti0.4,711.0,,,TbCu7-type,,"{'a': '4.8865', 'c': '4.0817'}",,9797,,59,42.85,,10.1016/j.jmmm.2007.10.021,True
SmCo7.6Ti0.4,759.0,,,TbCu7-type,,"{'a': '4.8695', 'c': '4.0870'}",,5540,,61,36.06,,10.1016/j.jmmm.2007.10.021,True
SmCo8.1Ti0.4,782.0,,,TbCu7-type,,"{'a': '4.8683', 'c': '4.0872'}",,3689,,64,33.03,,10.1016/j.jmmm.2007.10.021,True
SmCo9.8V2.2,360.0,,,Tetragonal,ThMn12,"{'a': '8.3802 Å', 'c': '4.7047 Å'}",I4/mmm,,,35.4 emu/g,,,10.1016/S0925-8388(03)00436-5,True
SmCrO3,,197.0,,Orthorhombic,Pnma,"{'a': '5.4983 Å', 'b': '7.6442 Å', 'c': '5.3668 Å'}",Pnma,,,,,,10.1016/j.jmmm.2014.02.057,True
SmCrSb3,109.0,30.0,,Orthorhombic,,"{'a': '12.83 Å', 'b': '6.16 Å', 'c': '6.03 Å'}",Pbcm,,3.05 μB/f.u.,,,,10.1016/S0304-8853(02)00399-2,True
SmVSb3,,4.0,,Orthorhombic,,"{'a': '12.91 Å', 'b': '6.22 Å', 'c': '5.98 Å'}",Pbcm,,,,,,10.1016/S0304-8853(02)00399-2,True
LaCrSb3,132.0,,,,,,,,,,,,10.1016/S0304-8853(02)00399-2,False
SmCu2,,22.0,,CeCu2 type,Orthorhombic,,,,40% of gJ value for Sm3+ ion,,,,10.1016/j.physb.2006.01.430,True
Sm6Fe13Sn,400.0,,,Nd6Fe13Si,,"{'a': '8.055(1) Å', 'c': '23.170(3) Å'}",I4/mcm,,,,,,10.1016/S0925-8388(99)00626-X,True
SmFe0.33Sn2,,12.0,,CeNiSi2,,"{'a': '4.461(1) Å', 'b': '16.652(3) Å', 'c': '4.391(1) Å'}",Cmcm,,,,,"χo=2.60×10−3, Θp=−15.28, C=0.202",10.1016/S0925-8388(99)00626-X,True
SmFe6Sn6,680.0,,,YCo6Ge6,Hexagonal,"{'a': '5.365(3) Å', 'c': '4.465(3) Å'}",P6/mmm,,,,,,10.1016/S0925-8388(99)00626-X,True
SmFe0.5Mn0.5O3,,286.0,,Orthorhombic Perovskite,Orthorhombic,"{'a': '5.69083 Å', 'b': '7.61428 Å', 'c': '5.37981 Å'}",Pnma,12 Oe,,,,,10.1016/j.ssc.2016.09.018,True
SmFe11Ti,591.0,,,Tetragonal,ThMn12,"{'a': '8.558 Å', 'c': '4.789 Å'}",I4/mmm,,,"17.3 μB at 300 K, 19.3 μB at 5 K",,,10.1016/j.jallcom.2004.06.073,True
SmFe11TiH,634.0,,,Tetragonal,ThMn12,"{'a': '8.573 Å', 'c': '4.808 Å'}",I4/mmm,,,"18.2 μB at 300 K, 19.3 μB at 5 K",,,10.1016/j.jallcom.2004.06.073,True
LuFe11Ti,498.0,,,Tetragonal,ThMn12,"{'a': '8.462 Å', 'c': '4.779 Å'}",I4/mmm,,,"15.2 μB at 300 K, 16.0 μB at 5 K",,,10.1016/j.jallcom.2004.06.073,True
LuFe11TiH,558.0,,,Tetragonal,ThMn12,"{'a': '8.501 Å', 'c': '4.783 Å'}",I4/mmm,,,"15.3 μB at 300 K, 17.15 μB at 5 K",,,10.1016/j.jallcom.2004.06.073,True
SmFe9,480.15,,,Hexagonal,P6/mmm,"{'a': '0.4919 nm', 'c': '0.4162 nm'}",P6/mmm,,,,,,10.1016/S0304-8853(99)00631-9,True
SmFe9,444.15,,,Hexagonal,P6/mmm,"{'a': '0.4925 nm', 'c': '0.4160 nm'}",P6/mmm,,,,,,10.1016/S0304-8853(99)00631-9,True
Sm2Fe17,417.15,,,Rhombohedral,R3̄m,"{'a': '0.49413 nm', 'c': '1.2441 nm'}",R3̄m,,,,,,10.1016/S0304-8853(99)00631-9,True
SmFeO3,,672.0,,Orthorhombic,P,"{'a': '5.40', 'b': '5.59', 'c': '7.71'}",Pbnm,,,0.24 emu/g,,,10.1016/j.jallcom.2016.03.150,True
SmMn1.95Fe0.05Ge2,330.0,205.0,,Tetragonal,,"{'a': '4.056 Å', 'c': '10.882 Å'}",I 4/mmm,,,,,,10.1016/j.jmmm.2012.08.007,True
SmMn1.90Fe0.10Ge2,320.0,257.0,,Tetragonal,,"{'a': '4.054 Å', 'c': '10.880 Å'}",I 4/mmm,,,,,,10.1016/j.jmmm.2012.08.007,True
SmMn1.95Co0.05Ge2,315.0,175.0,,Tetragonal,,"{'a': '4.059 Å', 'c': '10.869 Å'}",I 4/mmm,,,,,,10.1016/j.jmmm.2012.08.007,True
SmMn1.85Co0.15Ge2,275.0,230.0,,Tetragonal,,"{'a': '4.053 Å', 'c': '10.844 Å'}",I 4/mmm,,,,,,10.1016/j.jmmm.2012.08.007,True
SmMn2Ge2,341.0,385.0,,ThCr2Si2-type,Body-centred-tetragonal,,I 4/mmm,,,,,,10.1016/S0925-8388(03)00486-9,True
SmNi4B,40.0,,44K,YNi4B-type,Hexagonal,"{'a': '0.50305 nm', 'c': '0.69565 nm'}",P6/mmm,74 kOe at 5K,0.76 μB,0.26 μB at 10K,0.24 μB at 5K,5.8·10^−4 emu/Oe mol,10.1016/j.jmmm.2016.06.034,True
SmNi3MnB,210.0,,207K,YNi4B-type,Hexagonal,"{'a': '0.51196 nm', 'c': '0.69691 nm'}",P6/mmm,90 kOe at 10K,2.56 μB,1.03 μB at 10K,1.07 μB at 20K,3.5·10^−3 emu/Oe mol,10.1016/j.jmmm.2016.06.034,True
SmNi3FeB,322.0,,325K,YNi4B-type,Hexagonal,"{'a': '0.50611 nm', 'c': '0.69484 nm'}",P6/mmm,77 kOe at 60K,4.12 μB,0.57 μB at 60K,0.34 μB at 60K,8.0·10^−2 emu/Oe mol,10.1016/j.jmmm.2016.06.034,True
SmNi3CoB,90.0,,94K,YNi4B-type,Hexagonal,"{'a': '0.50375 nm', 'c': '0.69355 nm'}",P6/mmm,88 kOe at 20K,1.42 μB,0.37 μB at 20K,0.36 μB at 20K,1.1·10^−3 emu/Oe mol,10.1016/j.jmmm.2016.06.034,True
SmNi3CuB,57.0,,63K,YNi4B-type,Hexagonal,"{'a': '0.50652 nm', 'c': '0.69434 nm'}",P6/mmm,52 kOe at 10K,0.47 μB,0.21 μB at 10K,0.19 μB at 10K,6.5·10^−4 emu/Oe mol,10.1016/j.jmmm.2016.06.034,True
SmNi4Si,14.9,,-1.2 K,Hexagonal,CaCu5-type,"{'a': '4.971 Å', 'c': '4.053 Å'}",P6/mmm,1 T,1.01 μB/f.u.,0.15 μB/f.u. at 4.2 K,,,10.1016/j.jallcom.2013.04.129,True
SmNi5,29.0,,30 K,Hexagonal,CaCu5-type,"{'a': '4.9203 Å', 'c': '3.9662 Å'}",P6/mmm,,0.4 μB,5.175 emu/g,,0.04,10.1016/j.jallcom.2016.02.142,True
PrNi5,14.0,,,,,,,,,,,,10.1016/j.jallcom.2016.02.142,False
NdNi5,8.0,,,,,,,,,,,,10.1016/j.jallcom.2016.02.142,False
GdNi5,32.0,,,,,,,,,,,,10.1016/j.jallcom.2016.02.142,False
TbNi5,23.0,,,,,,,,,,,,10.1016/j.jallcom.2016.02.142,False
HoNi5,5.0,,,,,,,,,,,,10.1016/j.jallcom.2016.02.142,False
DyNi5,11.6,,,,,,,,,,,,10.1016/j.jallcom.2016.02.142,False
ErNi5,9.0,,,,,,,,,,,,10.1016/j.jallcom.2016.02.142,False
SmNiSn,,9.4,,orthorhombic ε-TiNiSi-type,,,,42kOe,,0.54 emu/g at 55kOe,,,10.1016/S0921-4526(02)01754-4,True
PrNiSn,,0.9,,orthorhombic ε-TiNiSi-type,,,,,,,,,10.1016/S0921-4526(02)01754-4,False
NdNiSn,,2.8,,orthorhombic ε-TiNiSi-type,,,,,,,,,10.1016/S0921-4526(02)01754-4,False
GdNiSn,,11.0,,orthorhombic ε-TiNiSi-type,,,,18kOe,,,,,10.1016/S0921-4526(02)01754-4,False
TbNiSn,,18.5,,orthorhombic ε-TiNiSi-type,,,,,,,,,10.1016/S0921-4526(02)01754-4,False
DyNiSn,,6.5,,orthorhombic ε-TiNiSi-type,,,,,,,,,10.1016/S0921-4526(02)01754-4,False
HoNiSn,,3.0,,orthorhombic ε-TiNiSi-type,,,,,,,,,10.1016/S0921-4526(02)01754-4,False
ErNiSn,,4.0,,orthorhombic ε-TiNiSi-type,,,,,,,,,10.1016/S0921-4526(02)01754-4,False
SmOs4Sb12,3.0,,,,,,,,0.02 – 0.03 μB/f.u.,0.4 μB/Sm at 45 T,,,10.1016/j.jmmm.2006.10.030,True
SmRhSn,14.9,,,Hexagonal,ZrNiAl-type,"{'a': '739.6 pm', 'c': '406.9 pm'}",P6̅2m,1.48 kOe,0.14 μB/Sm,2.07 Oe cm³/g,3.1 Oe cm³/g,,10.1016/j.intermet.2011.11.006,True
Sn0.94Mn0.025Co0.025Fe0.01O2,300.0,,,Rutile,Polycrystalline,,,,,,,,10.1016/j.matlet.2014.04.064,True
Sn2Fe,,377.0,,,,,,,,,,,10.1016/j.jallcom.2005.03.080,True
Sr0.4Ba1.6FeMoO6,367.0,,,Cubic,Fm-3m,{'a': '8.0324 Å'},Fm-3m,,,29.13 emu/g,,,10.1016/j.ssc.2010.11.004,True
Sr0.4Ba1.6FeMoO6,363.0,,,Cubic,Fm-3m,{'a': '8.0344 Å'},Fm-3m,,,35.56 emu/g,,,10.1016/j.ssc.2010.11.004,True
Sr0.4Ba1.6FeMoO6,337.0,,,Cubic,Fm-3m,{'a': '8.0314 Å'},Fm-3m,,,37.21 emu/g,,,10.1016/j.ssc.2010.11.004,True
Sr0.4Ba1.6FeMoO6,347.0,,,Cubic,Fm-3m,{'a': '8.0353 Å'},Fm-3m,,,35.17 emu/g,,,10.1016/j.ssc.2010.11.004,True
Sr0.4Ba1.6FeMoO6,336.0,,,Cubic,Fm-3m,{'a': '8.0358 Å'},Fm-3m,,,32.84 emu/g,,,10.1016/j.ssc.2010.11.004,True
Sr0.4Ba1.6FeMoO6,336.0,,,Cubic,Fm-3m,{'a': '8.0361 Å'},Fm-3m,,,28.28 emu/g,,,10.1016/j.ssc.2010.11.004,True
Sr0.4Ba1.6FeMoO6,332.0,,,Cubic,Fm-3m,{'a': '8.0371 Å'},Fm-3m,,,32.84 emu/g,,,10.1016/j.ssc.2010.11.004,True
Sr0.4Ba1.6Sr0.6FeMoO6,367.0,,,Cubic,Fm-3m,{'a': '7.9856 Å'},Fm-3m,,3.05 μB/f.u.,,,,10.1016/j.ssc.2010.11.004,True
Sr0.4Ba1.6Sr0.4FeMoO6,360.0,,,Cubic,Fm-3m,{'a': '8.0043 Å'},Fm-3m,,3.07 μB/f.u.,,,,10.1016/j.ssc.2010.11.004,True
Sr0.4Ba1.6Sr0.2FeMoO6,351.0,,,Cubic,Fm-3m,{'a': '8.0241 Å'},Fm-3m,,3.10 μB/f.u.,,,,10.1016/j.ssc.2010.11.004,True
Sr0.4Ba1.6Sr0.0FeMoO6,340.0,,,Cubic,Fm-3m,{'a': '8.0425 Å'},Fm-3m,,3.17 μB/f.u.,,,,10.1016/j.ssc.2010.11.004,True
Sr0.4Ba1.6La0.1FeMoO6,354.0,,,Cubic,Fm-3m,{'a': '8.0367 Å'},Fm-3m,,3.12 μB/f.u.,,,,10.1016/j.ssc.2010.11.004,True
Sr0.4Ba1.6La0.2FeMoO6,367.0,,,Cubic,Fm-3m,{'a': '8.0245 Å'},Fm-3m,,3.06 μB/f.u.,,,,10.1016/j.ssc.2010.11.004,True
Sr0.4Ba1.6La0.3FeMoO6,378.0,,,Cubic,Fm-3m,{'a': '8.015 Å'},Fm-3m,,3.05 μB/f.u.,,,,10.1016/j.ssc.2010.11.004,True
Sr0.4Ba1.6La0.4FeMoO6,390.0,,,Cubic,Fm-3m,{'a': '8.0045 Å'},Fm-3m,,2.67 μB/f.u.,,,,10.1016/j.ssc.2010.11.004,True
Sr0.9Th0.1CoO2.79,200.0,,250 K,Pseudo-cubic,Pseudo-tetragonal,{'a': '3.8385 Å'},,,1.2 μB/mol of Co,,,3.5e-2 emu/g at 150 K,10.1016/j.ssc.2005.03.031,True
Sr0.75Y0.25CoO2.55,,320.0,,Brownmillerite,,,,,,,,7e-5 emu/g,10.1016/j.ssc.2005.03.031,True
SrCoO3,300.0,,,Perovskite,,{'a': '3.835 Å'},,,,,,,10.1016/j.ssc.2005.03.031,
Sr2CoO4,250.0,,,K2NiF4-type,,,,,,,,,10.1016/j.ssc.2005.03.031,
Sr0.8Ce0.2Mn0.8Co0.2O2.96,,138.0,+11 K,Tetragonal,,"{'a': '5.3962 Å', 'c': '7.6674 Å'}",I 4/mcm,,4.76 μB,,,,10.1016/j.cap.2016.09.003,True
Sr0.9Ce0.1Mn0.6Co0.4O2.85,,225.0,-125 K,Cubic,,{'a': '3.8328 Å'},Pm 3 m,,4.18 μB,,,,10.1016/j.cap.2016.09.003,True
La2MnCoO6,225.0,,,,,,,,,,,,10.1016/j.cap.2016.09.003,False
SrMnO3,,278.0,,Hexagonal,,,,,,,,,10.1016/j.cap.2016.09.003,False
Sr0.9Ce0.1MnO3,,290.0,,C-type,,,,,,,,,10.1016/j.cap.2016.09.003,False
Sr0.8Ce0.2MnO3,,210.0,,Tetragonal,,"{'a': '5.4013 Å', 'c': '7.7448 Å'}",I 4/mcm,,,,,,10.1016/j.cap.2016.09.003,False
Cr2O3,,308.0,,Corundum,Hexagonal,"{'a': '4.95 Å', 'b': '4.95 Å', 'c': '13.58 Å'}",R-3c,,,,,,10.1016/j.jmmm.2009.02.006,True
Sr0.9Y0.1Fe10Al2O19,622.0,,,Magnetoplumbite,Hexagonal,"{'a': '5.83506 Å', 'c': '22.8797 Å'}",,8.87 kOe,,36.0 emu/g,18.2 emu/g,,10.1016/j.jallcom.2012.09.021,True
Sr0.9La0.1Fe10Al2O19,617.0,,,Magnetoplumbite,Hexagonal,"{'a': '5.83506 Å', 'c': '22.8448 Å'}",,8.81 kOe,,33.7 emu/g,17.6 emu/g,,10.1016/j.jallcom.2012.09.021,True
Sr0.9Ce0.1Fe10Al2O19,620.0,,,Magnetoplumbite,Hexagonal,"{'a': '5.83348 Å', 'c': '22.8891 Å'}",,9.48 kOe,,32.7 emu/g,17.5 emu/g,,10.1016/j.jallcom.2012.09.021,True
Sr0.9Pr0.1Fe10Al2O19,622.0,,,Magnetoplumbite,Hexagonal,"{'a': '5.83426 Å', 'c': '22.8631 Å'}",,11.00 kOe,,30.8 emu/g,15.6 emu/g,,10.1016/j.jallcom.2012.09.021,True
Sr0.9Nd0.1Fe10Al2O19,615.0,,,Magnetoplumbite,Hexagonal,"{'a': '5.83084 Å', 'c': '22.8527 Å'}",,10.0 kOe,,34.0 emu/g,18.8 emu/g,,10.1016/j.jallcom.2012.09.021,True
Sr0.9Sm0.1Fe10Al2O19,617.0,,,Magnetoplumbite,Hexagonal,"{'a': '5.83084 Å', 'c': '22.8545 Å'}",,9.34 kOe,,33.6 emu/g,17.7 emu/g,,10.1016/j.jallcom.2012.09.021,True
Sr0.9Gd0.1Fe10Al2O19,617.0,,,Magnetoplumbite,Hexagonal,"{'a': '5.83014 Å', 'c': '22.8595 Å'}",,9.62 kOe,,33.9 emu/g,17.8 emu/g,,10.1016/j.jallcom.2012.09.021,True
Sr2FeMoO6,400.0,,,Tetragonal,I4/mmm,"{'a': '5.579 Å', 'c': '7.904 Å'}",I4/mmm,,,,,,10.1016/j.jmmm.2003.12.418,True
Sr1.7La0.3FeMoO6,390.0,,390 K,Tetragonal,I4/mmm,"{'a': '5.585 Å', 'c': '7.788 Å'}",I4/mmm,,,,,4.9×10−4 emu/mol,10.1016/j.jmmm.2003.12.418,True
Sr2CrReO6,640.0,,,I 4/m,Tetragonal,"{'a': '5.5305 Å', 'b': '5.5305 Å', 'c': '7.8117 Å'}",I 4/m,,,,,,10.1016/j.jallcom.2016.06.135,True
Sr1.8Y0.2CrReO6,640.0,,,I 4/m,Tetragonal,"{'a': '5.5340 Å', 'b': '5.5340 Å', 'c': '7.8169 Å'}",I 4/m,,,10% increase compared to Sr2CrReO6,,,10.1016/j.jallcom.2016.06.135,True
Sr2CoMoO6,,37.0,,Double Perovskite,Tetragonal,,,,0.09–0.18 μB/f.u.,,,,10.1016/j.jpowsour.2010.10.007,True
Sr2CoO4,250.0,,,K2NiF4-type,Square-lattice,"{'a': '0.3755 nm', 'b': '0.3755 nm', 'c': '1.263 nm'}",,2.2 T,1.8 μB/Co site,,,,10.1016/j.tsf.2004.10.055,True
Sr2CoRuO6,,,-83 K,Monoclinic,,"{'a': '5.5272 Å', 'b': '5.5323 Å', 'c': '7.8384 Å'}",I2/c,,4.82 μB,,,,10.1016/j.jmmm.2013.05.054,True
SrCoO3,305.0,,,,,,,,,,,,10.1016/j.jmmm.2013.05.054,
SrRuO3,160.0,,,,,,,,,,,,10.1016/j.jmmm.2013.05.054,
LaSrCoRuO6,,25.0,,,,,,,,,,,10.1016/j.jmmm.2013.05.054,
Sr2CoWO6,,24.0,,Tetragonal,,"{'a': '5.531 Å', 'c': '7.860 Å'}",I4/m (#87),,3 μB,,,,10.1016/j.jmmm.2008.02.179,False
Sr2CrReO6,481.0,,,Double-perovskite,Pseudocubic,"{'a': '5.52 Å', 'c': '7.85 Å'}",I4/mmm,120 Oe,1 μB/f.u.,,,,10.1016/j.jmmm.2009.04.029,True
Sr2CrWO6,473.0,,,Double-perovskite,,,,,,,,,10.1016/j.jmmm.2009.04.029,False
Sr2CrWO6,500.0,,,Double Perovskite,Cubic,"{'a': '7.847 Å', 'b': '7.847 Å', 'c': '7.855 Å'}",,,1.0 μB/F.U,,,,10.1016/j.ssc.2006.01.042,True
Sr2CrWO6,470.0,,,Double Perovskite,Cubic,"{'a': '7.83 Å', 'c': '7.83 Å'}",,,0.8 μB/F.U,,,,10.1016/j.ssc.2006.01.042,True
Sr2FeMoO6,400.0,,,Double Perovskite,Rock-salt like,,,,,,,,10.1016/j.ssc.2006.01.042,False
Sr2FeReO6,400.0,,,Double Perovskite,Rock-salt like,,,,,,,,10.1016/j.ssc.2006.01.042,False
Sr2CrReO6,600.0,,,Double Perovskite,,,,,,,,,10.1016/j.ssc.2006.01.042,False
Sr2CrMoO6,450.0,,,Double Perovskite,,,,,,,,,10.1016/j.ssc.2006.01.042,False
Sr2Cu2CoO2S2,,200.0,,Intergrowth structure,,,I4/mmm,,,,,,10.1016/S0022-3697(02)00049-5,True
Sr2FeMoO6,420.0,,,Double Perovskite,,,,,,,,,10.1016/S0304-8853(01)01017-4,True
Sr2FeMo0.8W0.2O6,432.0,,,Double Perovskite,,,,,,,,,10.1016/S0304-8853(01)01017-4,True
Sr2FeWO6,,37.0,,Double Perovskite,,,,,,,,,10.1016/S0304-8853(01)01017-4,True
Sr2FeMoO5.5S0.5,300.0,,,Tetragonal,,"{'a': '0.55822 nm', 'c': '0.78762 nm'}",I4/mmm,,2.21 μB (near 0 K),,,,10.1016/j.jmmm.2013.04.086,True
Sr2FeMoO6,415.0,,,,,,,,below 3.7–3.8 μB/fu,,,,10.1016/j.jmmm.2013.04.086,False
Sr2FeMoO6,415.0,,,Double perovskite,,,,,,,,,10.1016/j.physb.2007.11.001,False
Sr2FeMoO6,410.0,,,,,,,,,,,,10.1016/j.jallcom.2012.01.091,False
Sr2FeWO6,,37.0,,,,,,,,,,,10.1016/j.jallcom.2012.01.091,False
RuSr2GdCu2O8,140.0,,,,,{'c': '11.51-11.57 Å'},,,,,,,10.1016/j.physc.2004.10.006,True
Sr2GdRuO6,,18.0,,,,,,,,,,,10.1016/j.physc.2004.10.006,True
Sr2IrO4,,240.0,,Tetragonal,Layered K2NiF4-type,"{'a': '5.50001 Å (298 K), 3.95879 Å (1273 K)', 'c': '25.8030 Å (298 K), 12.8462 Å (1273 K)'}","I41/acd (298 K), I4/mmm (1273 K)",,,,,,10.1016/j.jssc.2015.09.035,True
Sr2MnWO6,40.0,13.0,-71.3 K,Tetragonal,Tetragonal,"{'a': '8.0119 Å', 'b': '8.0119 Å', 'c': '8.0141 Å'}",P42/n,,2.27 μB,,,,10.1016/S0304-8853(01)00501-7,True
Sr2NiMoO6,,80.0,,Tetragonal (I4/m) to Cubic (Fm3̄m),Tetragonal,"{'a': '5.54726 Å', 'b': '5.54726 Å', 'c': '7.89701 Å'}",I4/m,,1.88 μB,,,,10.1016/j.materresbull.2005.07.028,True
Sr2MnMoO6,,12.0,,Monoclinic (P21/n),Monoclinic,,P21/n,,,,,,10.1016/j.materresbull.2005.07.028,False
Sr2CoMoO6,,32.0,,Tetragonal (I4/m),Tetragonal,,I4/m,,,,,,10.1016/j.materresbull.2005.07.028,False
Sr2NiWO6,,54.0,"-114 K (H ∥ c), -119 K (H ∥ ab)",Tetragonal,,"{'a': '5.5590 Å', 'b': '5.5590 Å', 'c': '7.9167 Å'}",I 4 / m (No.87),,"3.26 μB (H ∥ c axis), 3.31 μB (H ∥ ab plane)",,,,10.1016/j.jcrysgro.2015.04.004,True
Sr2PrO4,,3.4,,Orthorhombic,,"{'a': '6.12 Å', 'b': '10.28 Å', 'c': '3.59 Å'}",Pbam,,2.0 μB,,,,10.1016/j.jmmm.2006.10.896,True
Sr2V3O9,,5.0,,Monoclinic,Chain-like,,,,,,,,10.1016/j.jmmm.2003.12.026,True
Sr2ZrMnO6,,53.2,,Cubic,Perovskite,{'a': '7.877 Å'},Fm-3m,0.2 T,3.3 μB,140 emu/cm^3,2.8 × 10^-4 emu/cm^3,2.2 × 10^-2 emu/cm^3,10.1016/j.molstruc.2012.10.023,True
Sr3Co2Fe24O41,710.0,,,Hexagonal,P63/mmc,"{'a': '0.5859 nm', 'c': '5.191 nm'}",194,0.014 T,21.5 μB/formula unit,50.5 emu/g,,,10.1016/j.materresbull.2011.03.004,True
SrFeO3,,130.0,,Perovskite,,,,,,,,,10.1016/S0304-8853(02)01576-7,False
CaFeO3,,120.0,,Perovskite,,,,,,,,,10.1016/S0304-8853(02)01576-7,False
Sr2FeO4,,60.0,,K2NiF4-type,,,,,,,,,10.1016/S0304-8853(02)01576-7,False
Sr3Fe2TeO9,,260.0,,Tetragonal,I4/m,"{'a': '5.5614 Å', 'c': '7.867 Å'}",I4/m,,0.03 μB per iron atom,,,,10.1016/j.materresbull.2006.07.016,True
Sr3Fe2WO9,373.0,,,Tetragonal,Perovskite,"{'a': '5.5759 Å', 'c': '7.8442 Å'}",I4/m,,"μFe1 = 4.16 μB, μFe2 = -3.49 μB",,,,10.1016/S0025-5408(01)00643-2,True
Sr3Ru2O7,70.0,,,Perovskite,Layered,,,,0.15 μB/Ru,,,,10.1016/S0921-4534(01)00800-0,True
SrRuO3,160.0,,,Perovskite,,,,,,,,,10.1016/S0921-4534(01)00800-0,False
Sr4Mn3O10,,192.0,-511 K,Orthorhombic,,"{'a': '5.4757 Å', 'b': '12.4618 Å', 'c': '12.5284 Å'}",Cmca,,4.5 μB,,,,10.1016/j.jmmm.2006.12.014,True
Sr4Mn2.8Cr0.2O10,,176.0,-390 K,Orthorhombic,,"{'a': '5.4757 Å', 'b': '12.4618 Å', 'c': '12.5284 Å'}",Cmca,,4.04 μB,,,,10.1016/j.jmmm.2006.12.014,True
Sr7Mn4O15,,70.5,-401 K,Layered,Orthorhombic,"{'a': '6.8187 Å', 'b': '9.6218 Å', 'c': '10.3791 Å'}",P 21/c,,4.40 μB per Mn,,,,10.1016/j.jmmm.2012.10.007,True
SrCoO3,266.0,,263.6K,Cubic Perovskite,Cubic,{'a': '3.8246'},,70 Oe,1.78 μB/Co,,,,10.1016/j.jssc.2005.08.019,True
Sr0.9Ca0.1CoO3,283.0,,277.5K,Cubic Perovskite,Cubic,{'a': '3.8165'},,75 Oe,1.97 μB/Co,,,,10.1016/j.jssc.2005.08.019,True
Sr0.8Ca0.2CoO3,286.0,,276.5K,Cubic Perovskite,Cubic,{'a': '3.8132'},,100 Oe,1.84 μB/Co,,,,10.1016/j.jssc.2005.08.019,True
Sr0.7Ca0.3CoO3,270.0,,269.9K,Cubic Perovskite,Cubic,{'a': '3.8074'},,100 Oe,1.54 μB/Co,,,,10.1016/j.jssc.2005.08.019,True
Sr0.6Ca0.4CoO3,247.0,,264.3K,Cubic Perovskite,Cubic,{'a': '3.8021'},,180 Oe,1.48 μB/Co,,,,10.1016/j.jssc.2005.08.019,True
Sr0.4Ca0.6CoO3,218.0,,239.3K,Cubic Perovskite,Cubic,{'a': '3.7848'},,880 Oe,1.23 μB/Co,,,,10.1016/j.jssc.2005.08.019,True
Sr0.2Ca0.8CoO3,148.0,,196.7K,Cubic Perovskite,Cubic,{'a': '3.7569'},,4800 Oe,1.08 μB/Co,,,,10.1016/j.jssc.2005.08.019,True
SrFe0.5Ru0.5O2,,473.0,,Orthorhombic to Tetragonal (under pressure),Infinite layered structure,,P4/mmm,,"3.7 μB (Fe2+), 1.6 μB (Ru2+)",,,,10.1016/j.jpcs.2015.02.003,False
SrFeO2,,473.0,,Orthorhombic,Infinite layered structure,,P4/mmm,,,,,,10.1016/j.jpcs.2015.02.003,
SrFeO2,,473.0,,Infinite-layer,,{'c': '0.3487 nm'},,,,,,,10.1016/j.elspec.2011.09.002,True
SrFeO2F,,710.0,,Cubic,Pm-3m,{'a': '3.9529 Å'},Pm-3m,,"4.35 μB at 4 K, 4.04 μB at 290 K",,,,10.1016/j.jssc.2014.07.019,True
PbFeO2F,,655.0,,"Cubic (at room temperature), Tetragonal (below 475 K)",Pm-3m,,Pm-3m,,"4.1 μB at 3.4 K, 3.83 μB at 298 K",,,,10.1016/j.jssc.2014.07.019,False
BaFeO2F,,645.0,,Cubic,Pm-3m,,Pm-3m,,,,,,10.1016/j.jssc.2014.07.019,False
SrFeO2.95,,105.0,,Cubic Perovskite,Cubic,{'a': '3.852 Å'},,,3.1 μB,,,,10.1016/j.jmmm.2004.04.107,True
SrFeO3,,134.0,,Cubic Perovskite,Cubic,,,,3.1 μB,,,,10.1016/j.jmmm.2004.04.107,False
SrLaMnRuO6,225.0,,,Double perovskite,Orthorhombic,"{'a': '5.5004', 'b': '5.5445', 'c': '7.7713'}",Pbnm,,2 μB,,,,10.1016/j.solidstatesciences.2007.10.011,True
SrMn2V2O8,,43.0,,Tetragonal,,"{'a': '12.4422 Å', 'c': '8.6833 Å'}",I41cd,,,0.2 μB/fu at 7T,,,10.1016/j.jmmm.2011.05.056,True
BaMn2V2O8,,37.0,,,,{'a': '6.2781 Å'},,,,,,,10.1016/j.jmmm.2011.05.056,False
SrMnO2.5,,375.0,,Orthorhombic,Orthorhombic,"{'a': '0.55307 nm', 'b': '1.07829 nm', 'c': '0.38145 nm'}",Pbam,,3.44 μB/Mn,,,,10.1016/S0925-8388(99)00521-6,True
SrMnO3,,260.0,,Cubic,Perovskite,,,,,,,,10.1016/S0925-8388(99)00521-6,False
SrRuO3,150.0,,,Tetragonal,Pseudocubic,"{'a': '3.952 Å', 'b': '3.952 Å', 'c': '3.952 Å'}",,65 Oe,1.6 μB/Ru,,,,10.1016/j.jallcom.2015.10.084,True
SrRu0.95Fe0.05O2.99,125.0,,,Tetragonal,Pseudocubic,"{'a': '3.948 Å', 'b': '3.948 Å', 'c': '3.948 Å'}",,230 Oe,,,,,10.1016/j.jallcom.2015.10.084,True
SrRu0.90Fe0.10O2.98,100.0,,,Tetragonal,Pseudocubic,"{'a': '3.947 Å', 'b': '3.947 Å', 'c': '3.947 Å'}",,290 Oe,,,,,10.1016/j.jallcom.2015.10.084,True
SrRuO3,160.0,,,Orthorhombic,Pseudocubic Perovskite,"{'a': '5.53 Å', 'b': '5.57 Å', 'c': '7.82 Å'}",,1.26 T,0.7 μB per Ru ion,,3.8 × 10^-4 emu,,10.1016/j.solidstatesciences.2008.09.018,True
Sr6Co5O15,770.0,,,Rhombohedral,Trigonal,{'a': '6.869 Å'},R32,70 Oe,,0.128 emu/g at 17 kOe,9 × 10^-4 emu/g,,10.1016/j.jallcom.2010.12.125,True
SrCoO2.5,,570.0,,Orthorhombic,Brownmillerite,"{'a': '5.456 Å', 'b': '15.664 Å', 'c': '5.556 Å'}",Imma or I2mb,,,,,,10.1016/j.jallcom.2010.12.125,False
SrCoO3,222.0,,,Cubic,Perovskite,{'a': '3.84 Å'},Pm3m,,,34 emu/g at 77 K,,,10.1016/j.jallcom.2010.12.125,False
CoO,,290.0,,,,,,,,,,,10.1016/j.ssc.2005.06.004,True
TbNi2,36.0,,43.7 K,Cubic Laves phase,Superstructure of C15,{'a': '1.432 nm'},F4̄3m,,9.2 μB,,,,10.1016/j.jallcom.2007.06.006,True
Tb0.8La0.2Ni2,32.0,,37.9 K,Cubic Laves phase,Superstructure of C15,,F4̄3m,,6.8 μB,,,,10.1016/j.jallcom.2007.06.006,True
Tb0.7La0.3Ni2,29.0,,28.2 K,Cubic Laves phase,Superstructure of C15,,F4̄3m,,5.9 μB,,,,10.1016/j.jallcom.2007.06.006,True
Tb0.5La0.5Ni2,24.0,,17.8 K,Cubic Laves phase,Superstructure of C15,,F4̄3m,,3.7 μB,,,,10.1016/j.jallcom.2007.06.006,True
Tb0.4La0.6Ni2,18.0,,13.8 K,Cubic Laves phase,Superstructure of C15,,F4̄3m,,2.0 μB,,,,10.1016/j.jallcom.2007.06.006,True
Tb0.3La0.7Ni2,13.0,,9.8 K,Cubic Laves phase,Superstructure of C15,,F4̄3m,,1.5 μB,,,,10.1016/j.jallcom.2007.06.006,True
Tb0.2La0.8Ni2,8.0,,5.2 K,Cubic Laves phase,Superstructure of C15,,F4̄3m,,1.2 μB,,,,10.1016/j.jallcom.2007.06.006,True
Tb0.36Dy0.64Fe2,661.95,,,Cubic Laves phase,,{'a': '0.7334 nm'},,,,84.71 emu/g,,,10.1016/j.jallcom.2006.01.120,True
Tb0.3Dy0.7Fe2,363.15,,,Amorphous,,,,2.5 T at 5 K,,"40% of bulk Terfenol-D at room temperature, 120% of bulk Terfenol-D at 5 K",,,10.1016/j.mee.2013.02.093,True
Tb0.3Dy0.7Fe2,363.15,,,Amorphous,,,,25 kOe at 5 K,,"40% of bulk Terfenol-D at room temperature, 120% of bulk Terfenol-D at 5 K",,,10.1016/j.mee.2013.02.093,True
TbNi2B2C,9.0,15.5,,,,,,,,,,,10.1016/j.physc.2004.02.049,True
Tb0.3Y0.7Ni2B2C,1.26,3.6,,,,,,,,,,,10.1016/j.physc.2004.02.049,True
Tb0.4Nd0.6NiGe2,,11.0,,CeNiSi2 type,Orthorhombic,"{'a': '4.1468(9) Å', 'b': '16.6526(34) Å', 'c': '4.1178(8) Å'}",Cmcm,,"2.35(14) μB (antiferromagnetic), 2.82(27) μB (ferromagnetic)",,,,10.1016/j.physb.2004.03.080,True
TbNiGe2,,37.0,,CeNiSi2 type,Orthorhombic,,Cmcm,,8.8(1) μB,,,,10.1016/j.physb.2004.03.080,False
TbNi2B2C,,14.8,6.7 K,,,,,,9.4 μB,,,Curie–Weiss behavior,10.1016/S0921-4526(99)02079-7,True
Tb0.4Y0.6Ni2B2C,,5.5,,,,,,,9.4 μB,,,Curie–Weiss behavior,10.1016/S0921-4526(99)02079-7,True
Tb0.9Dy0.1BaCo2O5.5,284.0,100.0,,Orthorhombic,Pmmm,"{'a': '3.9008 Å', 'b': '7.8177 Å', 'c': '7.5039 Å'}",Pmmm,,,,,,10.1016/j.jcrysgro.2007.12.036,True
Tb11B44Si2,,16.4,15.5 K,Orthorhombic,,"{'a': '16.69 Å', 'b': '17.66 Å', 'c': '9.56 Å'}",Pbam,,9.43 μB,,,,10.1016/j.jallcom.2003.11.077,True
TbB50,,17.0,,,,,,,,,,,10.1016/j.jallcom.2003.11.077,False
Gd12Co7,179.0,,187 K,Monoclinic,,,P21/≿,0.0195 kOe,,197.2 emu/g,,,10.1016/j.solidstatesciences.2015.12.012,True
Gd9Tb3Co7,159.0,,168 K,Monoclinic,,,P21/≿,1.149 kOe,,205.7 emu/g,,,10.1016/j.solidstatesciences.2015.12.012,True
Gd6Tb6Co7,136.0,,145 K,Monoclinic,,,P21/≿,4.62 kOe,,215.1 emu/g,,,10.1016/j.solidstatesciences.2015.12.012,True
Gd3Tb9Co7,118.0,,127 K,Monoclinic,,,P21/≿,9.69 kOe,,223.1 emu/g,,,10.1016/j.solidstatesciences.2015.12.012,True
Tb12Co7,92.0,,156 K,Monoclinic,,,P21/≿,15.77 kOe,,197.0 emu/g,,,10.1016/j.solidstatesciences.2015.12.012,True
Tb2.4Y0.6Fe5O12,,560.0,,Cubic,,{'a': '12.4364 Å'},,1.56 Oe,,2.53 kG,0.97 kG,,10.1016/j.jallcom.2006.11.114,True
Tb22Fe69Co9,473.15,,,,,,,,,,,,10.1016/j.ultramic.2015.05.016,True
Tb2C2I2,,75.0,,Layered,,"{'a': '7.217(3) Å', 'b': '3.896(1) Å', 'c': '10.424(5) Å'}",C2/m,,8.0(1) μB,,,,10.1016/S0925-8388(01)01096-9,True
Gd2C2Br2,,40.0,,Layered,,,,,,,,,10.1016/S0925-8388(01)01096-9,False
Tb2CuGe3,,19.5,,Hexagonal AlB2-type,Hexagonal,"{'a': '4.019 Å', 'c': '4.041 Å'}",P6/mmm,,8.7 μB,,,,10.1016/S0038-1098(02)00485-4,True
Tb2RhSi3,,11.0,,,,"{'a': '4.070 Å', 'c': '3.906 Å'}",,,7.0 μB,,,,10.1016/S0038-1098(02)00485-4,False
Tb2PdSi3,,24.0,,,,"{'a': '4.006 Å', 'c': '4.050 Å'}",,,8.3 μB,,,,10.1016/S0038-1098(02)00485-4,False
Tb2AgIn3,,42.0,,,,"{'a': '4.793 Å', 'c': '3.661 Å'}",,,5.1 μB,,,,10.1016/S0038-1098(02)00485-4,False
Tb2CuIn3,,33.0,,,,"{'a': '4.702 Å', 'c': '3.642 Å'}",,,6.8 μB,,,,10.1016/S0038-1098(02)00485-4,False
Tb2Mn3Si5,30.0,,,Sc2Fe3Si5-type,Layered,"{'a': '1.0640 nm', 'c': '0.5464 nm'}",,,,,,,10.1016/S0925-8388(00)01451-1,True
Tb2Mn3Si5,172.0,,,Sc2Fe3Si5-type,Layered,"{'a': '1.0640 nm', 'c': '0.5464 nm'}",,,,,,,10.1016/S0925-8388(00)01451-1,True
Tb2Pd2Mg,,60.0,1 K,Mo2FeB2,Tetragonal,"{'a': '7.6254 Å', 'c': '3.8012 Å'}",P 4/mbm,,9.78 μB/Tb,16 μB/f.u. at 60 T,,χ0 = 3.4 x 10^-8 m^3/mol,10.1016/j.jallcom.2016.09.294,True
Tb2Pd2MgH8,,,−8 K,New structure type,Orthorhombic,"{'a': '7.5519 Å', 'b': '10.0653 Å', 'c': '13.2749 Å'}",Fmmm,,,10-11 μB/f.u. at 2 K,1.5 μB/f.u.,,10.1016/j.jallcom.2016.09.294,True
Tb2PdSi3,,23.0,"{'c_direction': '-37.1 K', 'a_direction': '25.3 K'}",Hexagonal,AlB2-derived,,P6/mmm,,"10.3 μB/Tb3+ (c direction), 10.2 μB/Tb3+ (a direction)",,,Observed in AC susceptibility measurements,10.1016/j.physb.2004.03.050,True
Tb2Rh3Si5,,8.5,,Monoclinic,Lu2Co3Si5-type,"{'a': '11.099 Å', 'b': '11.734 Å', 'c': '5.668 Å'}",C 2/c (No. 15),,9.8 μB,,,,10.1016/j.ssc.2005.02.019,True
Tb3Al2,190.0,,,Zr3Al2-type tetragonal,,"{'a': '8.2531 Å', 'c': '7.5587 Å'}",P 42 nm,27.6 kOe,6.95 μB/Tb,,5000 Gs,,10.1016/j.jallcom.2014.06.209,True
Gd3Al2,281.0,,,,,,,,,,,,10.1016/j.jallcom.2014.06.209,False
Tb3Co8Sn4,91.0,,52 K,Lu3Co7.77Sn4 structure type,,,P63mc,159.2 kA/m,14.8 μB/f.u.,,0.43 T,,10.1016/S0925-8388(00)01387-6,True
Y3Co8Sn4,61.5,,,Lu3Co7.77Sn4 structure type,,,P63mc,,,,,,10.1016/S0925-8388(00)01387-6,False
Gd3Co8Sn4,102.5,,,Lu3Co7.77Sn4 structure type,,,P63mc,,,,,,10.1016/S0925-8388(00)01387-6,False
Dy3Co8Sn3,72.0,,,,,,,,,,,,10.1016/S0925-8388(00)01387-6,False
Tb3Cu4Si4,,50.0,17 K,Orthorhombic,Gd3Cu4Ge4-type,"{'a': '13.68 Å (60 K), 13.741 Å (300 K)', 'b': '6.524 Å (60 K), 6.5513 Å (300 K)', 'c': '4.121 Å (60 K), 4.1462 Å (300 K)'}",Immm,,"6.7 μB (2d site, 1.5 K), 8.2 μB (4e site, 1.5 K)",,,,10.1016/S0038-1098(03)00184-4,True
TbCuSi,47.0,,,Hexagonal,Ni2In-type,,,,6.8 μB,,,,10.1016/S0038-1098(03)00184-4,False
TbCu2Si2,,12.0,,ThCr2Si2-type,,,,,,,,,10.1016/S0038-1098(03)00184-4,False
Tb3Rh,,96.0,86 K,Orthorhombic,Fe3C-type,,Pnma,,"19 μB/f.u. (a-axis), 17 μB/f.u. (c-axis), 13 μB/f.u. (b-axis)",,,,10.1016/S0921-4526(00)00536-6,True
Tb3Co,,82.0,,,,,,,,,,,10.1016/S0921-4526(00)00536-6,False
Tb3Ni,,62.0,,,,,,,,,,,10.1016/S0921-4526(00)00536-6,False
Tb3Ru4Al12,,22.0,,Hexagonal,Distorted Kagome Lattice,"{'a': '8.782 Å', 'c': '9.538 Å'}",P63/mmc,,"10.4 μB/Tb (along [100] and [120]), 10.7 μB/Tb (along [001])",,,,10.1016/j.jallcom.2015.02.070,True
U3Ru4Al12,,9.5,,Hexagonal,Distorted Kagome Lattice,,P63/mmc,,2.5 μB/U,,,,10.1016/j.jallcom.2015.02.070,False
Dy3Ru4Al12,,7.0,,Hexagonal,Distorted Kagome Lattice,,P63/mmc,,,,,,10.1016/j.jallcom.2015.02.070,False
Yb3Ru4Al12,,1.5,,Hexagonal,Distorted Kagome Lattice,,P63/mmc,,,,,,10.1016/j.jallcom.2015.02.070,False
Tb4O7,,,-14 to -22 K,,,{'a': '5.309863 to 5.292629 Å'},,,5.92 μB,,,158.1 to 165.4 × 10^−6 cm^3/g,10.1016/j.jallcom.2015.09.274,True
Tb4Sb2Bi,50.0,120.0,,Th3P4-type,cubic,{'a': '0.9186 nm'},I4̄3d,,7.3 μB,,,,10.1016/j.jallcom.2008.10.168,True
Tb4Sb2.75Ge0.25,145.0,155.0,,Th3P4-type,cubic,{'a': '0.91272 nm'},I4̄3d,,9.4 μB,,,,10.1016/j.jallcom.2008.10.168,True
Tb4Sb2.3Si0.7,180.0,,,Th3P4-type,cubic,{'a': '0.9043 nm'},I4̄3d,,,,,,10.1016/j.jallcom.2008.10.168,True
Gd4Sb3,260.0,,,Th3P4-type,cubic,,I4̄3d,,,,,,10.1016/j.jallcom.2008.10.168,False
Gd4Bi3,335.0,,,Th3P4-type,cubic,,I4̄3d,,,,,,10.1016/j.jallcom.2008.10.168,False
Tb4Bi3,,,192K,Th3P4-type,cubic,,I4̄3d,,10.06 μB,,,,10.1016/j.jallcom.2008.10.168,False
Tb4Sb3,,81.0,,Th3P4-type,cubic,{'a': '0.91518 nm'},I4̄3d (No. 220),,"6.7 μB at 80K, 8.3 μB at 2K",8.72 μB/Tb3+ at 9T,,,10.1016/j.jallcom.2007.06.035,True
Gd4Sb3,260.0,,,Th3P4-type,cubic,,I4̄3d (No. 220),,,,,,10.1016/j.jallcom.2007.06.035,False
Gd4Bi3,335.0,,,Th3P4-type,cubic,,I4̄3d (No. 220),,,,,,10.1016/j.jallcom.2007.06.035,False
Tb4Bi3,,,192 K,Th3P4-type,cubic,,I4̄3d (No. 220),,10.06 μB,,,,10.1016/j.jallcom.2007.06.035,False
Gd5Ge3,,76.0,41.9 K,Hexagonal,,,P63/mcm,,9.9 μB/Gd,,,,10.1016/j.jmmm.2003.12.393,True
Tb5Ge3,,79.0,"59.0 K (c-plane), -124.5 K (c-axis)",Hexagonal,,,P63/mcm,,10.0 μB/Tb,,,,10.1016/j.jmmm.2003.12.393,True
Tb5Si2Ge2,111.0,,92 K,Monoclinic,,"{'a': '7.8444 Å', 'b': '14.8526 Å', 'c': '7.6234 Å'}",P1121/a,,9.2 μB,,,,10.1016/j.jallcom.2008.09.126,True
Tb5Si1.95Ge1.95Fe0.05,112.0,,87 K,Monoclinic,,"{'a': '7.8440 Å', 'b': '14.8520 Å', 'c': '7.6229 Å'}",P1121/a,,,,,,10.1016/j.jallcom.2008.09.126,True
Tb5Si1.92Ge1.92Fe0.08,111.0,,92 K,Monoclinic,,"{'a': '7.8312 Å', 'b': '14.8402 Å', 'c': '7.6201 Å'}",P1121/a,,,,,,10.1016/j.jallcom.2008.09.126,True
Tb5Si1.90Ge1.90Fe0.10,111.0,,91 K,Monoclinic,,"{'a': '7.8202 Å', 'b': '14.8321 Å', 'c': '7.6104 Å'}",P1121/a,,,,,,10.1016/j.jallcom.2008.09.126,True
Tb5Si3,,50.0,,,,,,,,,,,10.1016/j.jallcom.2008.09.126,False
Tb5Si4,225.0,,,,,,,,,,,,10.1016/j.jallcom.2008.09.126,False
Tb5Si3,,69.0,,Hexagonal,Mn5Si3-type,"{'a': '0.8469 nm', 'c': '0.6354 nm'}",P63/mcm,,,,,,10.1016/j.jcrysgro.2011.01.106,True
Tb5Sn3,,62.0,"{'c-axis': '-0.78 K', 'c-plane': '22.2 K'}",Hexagonal,,,P 63/mcm,"30 kOe (b-axis), 35 kOe (a-axis)","10.3 μB (c-axis), 10.0 μB (c-plane)",,,,10.1016/j.jallcom.2005.04.064,True
Tb6Co2.35Sn0.65,,42.0,14 K,Ho6Ni2Ga-type,Orthorhombic,"{'a': '9.423 Å', 'b': '9.445 Å', 'c': '9.932 Å'}",Immm,,10.8 μB,,,,10.1016/S0925-8388(01)01715-7,True
Tb6FeBi2,250.0,,,Hexagonal,Hexagonal,"{'a': '8.2892', 'c': '4.2058'}",P-62m,,,,,,10.1016/j.jallcom.2014.06.183,True
Tb6Fe0.875Co0.125Bi2,250.0,,,Hexagonal,Hexagonal,"{'a': '8.2991', 'c': '4.1957'}",P-62m,,,,,,10.1016/j.jallcom.2014.06.183,True
Tb6Fe0.75Co0.25Bi2,250.0,,,Hexagonal,Hexagonal,"{'a': '8.2956', 'c': '4.1809'}",P-62m,,,,,,10.1016/j.jallcom.2014.06.183,True
Tb6Fe0.625Co0.375Bi2,250.0,,,Hexagonal,Hexagonal,"{'a': '8.3003', 'c': '4.1726'}",P-62m,,,,,,10.1016/j.jallcom.2014.06.183,True
Tb6FeBi2,60.0,,,Monoclinic,Monoclinic,"{'a': '8.2316', 'b': '8.2853', 'c': '4.2110'}",P1m1,,,,,,10.1016/j.jallcom.2014.06.183,True
Tb6Fe0.875Co0.125Bi2,60.0,,,Monoclinic,Monoclinic,"{'a': '8.2829', 'b': '8.2844', 'c': '4.1917'}",P1m1,,,,,,10.1016/j.jallcom.2014.06.183,True
Tb6Fe0.75Co0.25Bi2,60.0,,,Monoclinic,Monoclinic,"{'a': '8.2875', 'b': '8.2857', 'c': '4.1769'}",P1m1,,,,,,10.1016/j.jallcom.2014.06.183,True
Tb6Fe0.625Co0.375Bi2,60.0,,,Monoclinic,Monoclinic,"{'a': '8.2937', 'b': '8.2930', 'c': '4.1681'}",P1m1,,,,,,10.1016/j.jallcom.2014.06.183,True
Tb6FeSb2,256.0,,252 K,,,"{'a': '0.81942 nm', 'c': '0.41758 nm'}",,,,,,,10.1016/j.jallcom.2006.10.005,True
Tb6FeBi2,246.0,,244 K,,,"{'a': '0.83128 nm', 'c': '0.41957 nm'}",P 6̄ 2m (No. 189),,,,,,10.1016/j.jallcom.2006.10.005,True
Tb7Rh3,73.0,91.0,,Th7Fe3-type hexagonal,Hexagonal,,,,10.6 μB/Tb,,0.04 μB/Tb,,10.1016/S0921-4526(01)00558-0,True
Tb7Rh3,73.0,,,Th7Fe3-type hexagonal,hcp,"{'a': '9.767', 'b': '6.14'}",P63mc,,,,,,10.1016/j.jallcom.2007.02.152,True
Dy7Rh3,34.0,56.0,,Th7Fe3-type hexagonal,hcp,"{'a': '9.749', 'b': '6.107'}",P63mc,,,,,,10.1016/j.jallcom.2007.02.152,True
Tb7Rh3H27,80.0,,,Th7Fe3-type hexagonal,hcp,"{'a': '10.329', 'b': '6.653'}",P63mc,,,,,,10.1016/j.jallcom.2007.02.152,True
TbAg2Si2,,18.0,-30 K,Tetragonal,ThCr2Si2-type,"{'a': '4.1002 Å', 'c': '10.6868 Å'}",I4/mmm,,8.36 μB,,,,10.1016/S0304-8853(02)01529-9,True
GdAg2Si2,,8.0,,,,,,,,,,,10.1016/S0304-8853(02)01529-9,
DyAg2Si2,,11.0,,,,,,,,,,,10.1016/S0304-8853(02)01529-9,
TbB2,144.0,,,AlB2-type,,,P6/mmm,,8.3 μB/Tb3+,,,,10.1016/j.jallcom.2010.03.154,True
TbBaCo2O5.5,,260.0,,,,,,,,,,,10.1016/j.jmmm.2006.10.487,True
TbBaMn2O6,,111.0,,"Monoclinic (low-temperature), Triclinic (high-temperature)","Monoclinic P2 (low-temperature), Triclinic P1 (high-temperature)","{'a': '5.5361(9) Å (low-temperature), 5.5008(7) Å (high-temperature)', 'b': '5.5350(8) Å (low-temperature), 5.4984(6) Å (high-temperature)', 'c': '7.6212(3) Å (low-temperature), 7.7417(8) Å (high-temperature)'}","P2 (low-temperature), P1 (high-temperature)",,,,,,10.1016/j.jpcs.2005.10.087,True
TbNi2Ge2,,16.6,,ThCr2Si2,,,,,,,,,10.1016/S0925-8388(00)00587-9,True
TbNi2Ge2,,9.4,,ThCr2Si2,,,,,,,,,10.1016/S0925-8388(00)00587-9,True
TbCo2Ge2,,33.5,,ThCr2Si2,,,,,,,,,10.1016/S0925-8388(00)00587-9,True
TbCo2Ge2,,29.1,,ThCr2Si2,,,,,,,,,10.1016/S0925-8388(00)00587-9,True
TbCo4B,450.0,,,Hexagonal,,,P6/mmm,,"{'Tb1 (1a)': '8.1(1) μB', 'Tb2 (1b)': '7.4(1) μB', 'Co1 (2c)': '1.56(6) μB', 'Co2 (6i)': '0.77(3) μB'}",,,,10.1016/j.physb.2006.05.040,True
TbCo5As3,,57.5,-23 K,Orthorhombic,YCo5P3-type,"{'a': '12.2350(10) Å', 'b': '3.7896(2) Å', 'c': '10.7290(7) Å'}",Pnma,,,≈2 μB/f.u. at 300 K,,,10.1016/j.jallcom.2016.05.224,True
TbCoSi2,,16.0,,CeNiSi2-type,Orthorhombic,"{'a': '4.029', 'b': '16.286', 'c': '3.967'}",Cmcm,,9.16 μB,,,,10.1016/S0925-8388(03)00751-5,True
TbCu2Ge2,,12.3,"{'Theta_100': '3.9 K', 'Theta_110': '0.6 K', 'Theta_001': '-27.6 K'}",Tetragonal,ThCr2Si2-type,,I4/mmm,,9.2 μB,,,,10.1016/j.physb.2004.01.031,True
TbCu2In,,7.5,,Cubic L21-type,Cubic,{'a': '6.623(1) Å'},Fm3m,,8.81(19) μB,,,,10.1016/j.jallcom.2004.07.016,True
TbCu2Si2,,11.9,,ThCr2Si2-type,Tetragonal,,,,8.5 μB,8.1 μB at 7 T,,,10.1016/j.jmmm.2006.10.900,True
TbCu2Ge2,,12.0,,ThCr2Si2-type,Tetragonal,,,,,,,,10.1016/j.jmmm.2006.10.900,True
TbCuAl,52.0,,,Hexagonal ZrNiAl-type,Hexagonal,"{'a': '7.029 Å', 'c': '4.034 Å'}",P63/mmc,17592.7 Oe,,,47.15 emu/g,,10.1016/j.ssc.2010.11.013,True
TbNiAl,,47.0,,,,,,,,,,,10.1016/j.ssc.2010.11.013,False
TbCuGe,,11.8,-30.6 K,Hexagonal,,"{'a': '4.25 Å', 'c': '7.34 Å'}",P6_3mc (SG#186),,10.1 μ_B,,,,10.1016/j.jmmm.2015.04.116,True
DyCuGe,,5.2,-14.4 K,Hexagonal,,"{'a': '4.24 Å', 'c': '7.24 Å'}",P6_3mc (SG#186),,10.8 μ_B,,,,10.1016/j.jmmm.2015.04.116,True
HoCuGe,,4.7,-5.4 K,Hexagonal,,"{'a': '4.23 Å', 'c': '7.19 Å'}",P6_3mc (SG#186),,10.7 μ_B,,,,10.1016/j.jmmm.2015.04.116,True
ErCuGe,,4.1,-10.1 K,Hexagonal,,"{'a': '4.23 Å', 'c': '7.11 Å'}",P6_3mc (SG#186),,9.8 μ_B,,,,10.1016/j.jmmm.2015.04.116,True
TbCuSb2,,9.0,,ZrCuSi2-type,Tetragonal,"{'a': '4.2525 Å', 'c': '9.8791 Å'}",P4/nmm,,"7.80 μB at 1.4 K, 5.38 μB at 4.7 K (Phase I), 1.99 μB at 4.7 K (Phase II), 3.75 μB at 4.7 K (Phase III), 6.27 μB at 6.4 K",,,,10.1016/S0925-8388(01)01194-X,True
TbFe0.25Ge2,,19.5,-36.7 K,Orthorhombic,CeNiSi2-type,"{'a': '4.1219 Å', 'b': '15.8884 Å', 'c': '4.0023 Å'}",Cmcm,,"3.81 μB (collinear), 7.75 μB (modulated)",,,,10.1016/j.jmmm.2013.05.055,True
HoFe0.33Ge2,,8.0,,,,,,,,,,,10.1016/j.jmmm.2013.05.055,
ErFe0.3Ge2,,2.5,,,,,,,,,,,10.1016/j.jmmm.2013.05.055,
TbNi0.4Ge2,,16.0,,,,,,,,,,,10.1016/j.jmmm.2013.05.055,
TbCu0.4Ge2,,39.0,,,,,,,,,,,10.1016/j.jmmm.2013.05.055,
TbFe2Si2,,5.4,,Tetragonal,ThCr2Si2-type,"{'a': '3.9413 Å', 'c': '9.9696 Å'}",I4/mmm,,"8.2 μB/Tb (AF1), 0.7 μB/Tb (AF2)",,,,10.1016/j.jmmm.2007.02.190,True
TbFe5Al7,242.0,,,Tetragonal,Tetragonal,"{'a': '870.3 pm', 'c': '504.4 pm'}",,,1.2 μB/f.u. at 2 K,,,,10.1016/j.jmmm.2014.04.039,True
Tb0.0Gd1.0Fe3,721.0,,,Rhombohedral PuNi3-type,Hexagonal,"{'a': '5.1705 Å', 'b': '5.1705 Å', 'c': '24.7107 Å'}",,0.0009 T at 2K,1.797 μB/atom Fe,1.61 μB/f.u,0.019 μB/f.u at 2K,,10.1016/j.intermet.2013.07.020,True
Tb0.1Gd0.9Fe3,731.0,,,Rhombohedral PuNi3-type,Hexagonal,"{'a': '5.1678 Å', 'b': '5.1678 Å', 'c': '24.7122 Å'}",,0.0296 T at 2K,1.813 μB/atom Fe,1.76 μB/f.u,0.666 μB/f.u at 2K,,10.1016/j.intermet.2013.07.020,True
Tb0.2Gd0.8Fe3,721.0,,,Rhombohedral PuNi3-type,Hexagonal,"{'a': '5.1568 Å', 'b': '5.1568 Å', 'c': '24.6847 Å'}",,0.0755 T at 2K,1.770 μB/atom Fe,2.09 μB/f.u,1.345 μB/f.u at 2K,,10.1016/j.intermet.2013.07.020,True
Tb0.4Gd0.6Fe3,699.0,,,Rhombohedral PuNi3-type,Hexagonal,"{'a': '5.1531 Å', 'b': '5.1531 Å', 'c': '24.6545 Å'}",,0.0858 T at 2K,1.847 μB/atom Fe,2.26 μB/f.u,1.360 μB/f.u at 2K,,10.1016/j.intermet.2013.07.020,True
Tb0.5Gd0.5Fe3,695.0,,,Rhombohedral PuNi3-type,Hexagonal,"{'a': '5.1488 Å', 'b': '5.1488 Å', 'c': '24.6378 Å'}",,0.0567 T at 2K,1.853 μB/atom Fe,2.44 μB/f.u,1.266 μB/f.u at 2K,,10.1016/j.intermet.2013.07.020,True
Tb0.6Gd0.4Fe3,687.0,,,Rhombohedral PuNi3-type,Hexagonal,"{'a': '5.1487 Å', 'b': '5.1487 Å', 'c': '24.6400 Å'}",,0.0578 T at 2K,1.897 μB/atom Fe,2.51 μB/f.u,1.368 μB/f.u at 2K,,10.1016/j.intermet.2013.07.020,True
Tb0.8Gd0.2Fe3,667.0,,,Rhombohedral PuNi3-type,Hexagonal,"{'a': '5.1417 Å', 'b': '5.1417 Å', 'c': '24.5848 Å'}",,0.0706 T at 2K,1.947 μB/atom Fe,2.76 μB/f.u,1.421 μB/f.u at 2K,,10.1016/j.intermet.2013.07.020,True
Tb1.0Gd0.0Fe3,655.0,,,Rhombohedral PuNi3-type,Hexagonal,"{'a': '5.1408 Å', 'b': '5.1408 Å', 'c': '24.5926 Å'}",,0.0401 T at 2K,1.860 μB/atom Fe,3.42 μB/f.u,1.65 μB/f.u at 2K,,10.1016/j.intermet.2013.07.020,True
GdNi3,116.0,,,,,,,,6.55 μB/f.u,,,,10.1016/j.intermet.2013.07.020,False
GdFe3,729.0,,,,,,,,1.8 μB/atom Fe,,,,10.1016/j.intermet.2013.07.020,False
TbFe3,648.0,,,,,,,,,,,,10.1016/j.intermet.2013.07.020,False
TbIrSi,,32.0,,Orthorhombic,TiNiSi-type,,Pnma,,8.96 μB,,,,10.1016/S0921-4526(99)01767-6,True
TbIrGe,,24.0,,Orthorhombic,TiNiSi-type,,Pnma,,8.85 μB,,,,10.1016/S0921-4526(99)01767-6,True
TbPtGe,,15.0,,Orthorhombic,TiNiSi-type,,Pnma,,9.15 μB,,,,10.1016/S0921-4526(99)01767-6,True
TbPtSi,,12.5,,Orthorhombic,TiNiSi-type,,Pnma,,"2.57 μB (μx), 3.19 μB (μy), 6.92 μB (incommensurate phase)",,,,10.1016/S0921-4526(99)01767-6,True
TbPtGa,,18.0,,Orthorhombic,TiNiSi-type,,Pnma,,"8.2 μB, 6.38 μB (sine-modulated phase), 4.21 μB (equal-moment structure)",,,,10.1016/S0921-4526(99)01767-6,True
TbMn0.33Ge2,,28.0,,CeNiSi2-type,C-centered lattice,"{'a': '4.1105 Å', 'b': '15.8682 Å', 'c': '3.9886 Å'}",Cmcm,,"6.95 μB at 1.5 K, 4.5 μB (sine wave modulated)",,,,10.1016/S0925-8388(01)00946-X,True
TbMn1.8Fe0.2,80.0,,100 K,Cubic C15 Laves phase,,{'a': '7.620 Å'},Fd-3m,0.08 T,9.48 μB/f.u.,165 emu/g,30 emu/g,,10.1016/j.jallcom.2012.03.095,True
CdCr2S4,87.0,,,,,,,,,,,,10.1016/j.jallcom.2012.03.095,False
Gd53Al24Co20Zr3,93.0,,,,,,,,,,,,10.1016/j.jallcom.2012.03.095,False
Gd33Er22Al25Co20,52.0,,,,,,,,,,,,10.1016/j.jallcom.2012.03.095,False
TbCoAl,70.0,,,,,,,,,,,,10.1016/j.jallcom.2012.03.095,False
Ho2In,85.0,,,,,,,,,,,,10.1016/j.jallcom.2012.03.095,False
HoGa,69.0,,,,,,,,,,,,10.1016/j.jallcom.2012.03.095,False
HoCo2,78.0,,,,,,,,,,,,10.1016/j.jallcom.2012.03.095,False
Gd5Sn4,82.0,,,,,,,,,,,,10.1016/j.jallcom.2012.03.095,False
TbMn2,,47.0,,Cubic C15 Laves-phase,,,,,,,,,10.1016/j.jallcom.2006.09.169,True
TbMn2H0.5,,248.0,,,,,,,,,,,10.1016/j.jallcom.2006.09.169,True
TbMn2,,47.0,,Cubic C15-type Laves phase,Cubic,{'a': '7.6299 Å'},Fd3m,,,,,,10.1016/j.physb.2004.10.092,True
TbMn2H2,,284.5,,Cubic,Cubic,{'a': '7.9903 Å'},,,,,,,10.1016/j.physb.2004.10.092,True
TbMn2D2,,278.0,,Cubic,Cubic,{'a': '7.9552 Å'},,,,,,,10.1016/j.physb.2004.10.092,True
TbMnO3,,41.0,,Orthorhombic,,,Pbnm (no. 62),,,,,,10.1016/j.materresbull.2013.05.060,True
TbN,34.8,,,NaCl,Cubic,,,,7.1 μB,,,,10.1016/j.jmmm.2013.04.035,False
DyAl2,64.0,,,,,,,,,,,,10.1016/j.jmmm.2013.04.035,
TbNi4Si,37.0,,28.6 K,Orthorhombic,YNi4Si-type,"{'a': '0.50577 nm', 'b': '0.82131 nm', 'c': '0.39484 nm'}",Cmmm,,8.66 μB,5.9 μB/Tb,,,10.1016/j.jmmm.2014.04.057,True
TbNi5,26.0,,,Hexagonal,CaCu5-type,,,,,,,,10.1016/j.jmmm.2014.04.057,False
