Repository: MaMMoS-project/ML-models

# ML-models
Collection of various ML models developed for the MaMMoS project

Models are organized in different folders of this repository:


- ./beyond-stoner-wolfarth:

   ML models to replace single-grain micromagnetics simulations by ML predictions for:

   -- ./beyond-stoner-wolfarth/single-grain-easy-axis-model:
      where the H and K1 vector are aligned along the z-axis of the simulation cube
      This model predicts Mr, Hc, and BHmax from a, k1, and Ms
      Current model version: v1.0

   -- ./inverse-beyond-stoner-wolfarth/single-grain-easy-axis-model:
      where the H and K1 vector are aligned along the z-axis of the simulation cube

File: compound-to-experimental-tc/data/MagneticMaterials_All.csv (part 41 of 94)
Material_Name,Curie,Neel,Curie_Weiss,Crystal_Structure,Lattice_Structure,Lattice_Parameters,Space_Group,Coercivity,Magnetic_Moment,Magnetization,Remanence,Susceptibility,DOI,Experimental
TbNi5,23.0,,,Hexagonal,MgCu5 type,"{'a': '4.8928 Å', 'b': '4.8928 Å', 'c': '3.9631 Å'}",P 6/mmm (No. 191),,,,,,10.1016/j.jallcom.2011.01.012,True
TbNi4.9Co0.1,29.0,,,Hexagonal,MgCu5 type,"{'a': '4.8949 Å', 'b': '4.8949 Å', 'c': '3.9667 Å'}",P 6/mmm (No. 191),,,,,,10.1016/j.jallcom.2011.01.012,True
TbNi4Co,60.0,,,Hexagonal,MgCu5 type,"{'a': '4.9026 Å', 'b': '4.9026 Å', 'c': '3.9804 Å'}",P 6/mmm (No. 191),,,,,,10.1016/j.jallcom.2011.01.012,True
TbNi4.9Fe0.1,49.0,,,Hexagonal,MgCu5 type,"{'a': '4.8950 Å', 'b': '4.8950 Å', 'c': '3.9684 Å'}",P 6/mmm (No. 191),,,,,,10.1016/j.jallcom.2011.01.012,True
TbNi4Fe,280.0,,,Hexagonal,MgCu5 type,"{'a': '4.9219 Å', 'b': '4.9219 Å', 'c': '4.0006 Å'}",P 6/mmm (No. 191),,,,,,10.1016/j.jallcom.2011.01.012,True
TbPdAl,,32.5,"50.7 K, -13.3 K",ZrNiAl-type,Hexagonal,,,1.2 T,7.2 μB/Tb,,,,10.1016/S0921-4526(99)01004-2,True
TbNiAl,,35.0,,ZrNiAl-type,Hexagonal,,,,8.7 μB/Tb,,,,10.1016/S0921-4526(99)01004-2,False
CePdAl,,2.7,,ZrNiAl-type,Hexagonal,,,,,,,,10.1016/S0921-4526(99)01004-2,False
TbPdSn,,23.8,,Orthorhombic,ε-TiNiSi-type,,Pnma,"13, 20, 35 kOe",2.3 μB at 55 kOe,,,,10.1016/j.jmmm.2003.11.289,True
TbRh2Si2,,94.0,,ThCr2Si2 type,Tetragonal,,,,9.05 μB/f.u.,"4.49 μB/f.u. (first step), 9.05 μB/f.u. (second step)",,,10.1016/j.jmmm.2006.10.590,True
TbRh2Ge2,,78.0,,ThCr2Si2 type,Tetragonal,,,,,,,,10.1016/j.jmmm.2006.10.590,False
TbRu2Ge2,,37.0,,Tetragonal,Body-centered,,ThCr2Si2 type,,,,,,10.1016/S0304-8853(03)00378-0,True
GdScSi,318.0,,338 K,CeScSi-type,,,,,7.9 μB,,,,10.1016/S0925-8388(02)00407-3,True
TbScSi,,165.0,80 K,Ti5Ga4-type,,,,,10.1 μB,,,,10.1016/S0925-8388(02)00407-3,True
DyScSi,,,34 K,Ti5Ga4-type,,,,,11.4 μB,,,,10.1016/S0925-8388(02)00407-3,True
HoScSi,,,13 K,Ti5Ga4-type,,,,,11.4 μB,,,,10.1016/S0925-8388(02)00407-3,True
ErScSi,,,5 K,Ti5Ga4-type,,,,,10.3 μB,,,,10.1016/S0925-8388(02)00407-3,True
TmScSi,,,-11 K,Ti5Ga4-type,,,,,8.4 μB,,,,10.1016/S0925-8388(02)00407-3,True
GdScGe,320.0,,332 K,CeScSi-type,,,,,7.8 μB,,,,10.1016/S0925-8388(02)00407-3,True
TbScGe,216.0,,215 K,CeScSi-type,,,,,9.9 μB,,,,10.1016/S0925-8388(02)00407-3,True
DyScGe,,,37 K,Ti5Ga4-type,,,,,11.3 μB,,,,10.1016/S0925-8388(02)00407-3,True
HoScGe,,,10 K,Ti5Ga4-type,,,,,11.2 μB,,,,10.1016/S0925-8388(02)00407-3,True
ErScGe,,,-5 K,Ti5Ga4-type,,,,,10.6 μB,,,,10.1016/S0925-8388(02)00407-3,True
TmScGe,,,10 K,Ti5Ga4-type,,,,,8.2 μB,,,,10.1016/S0925-8388(02)00407-3,True
TbSr2Cu2.69Mo0.31O6.97,,5.4,,Orthorhombic,,,Pmmm,,9.31 μB,,,,10.1016/S0304-8853(99)00661-7,True
TbTi0.85Mo0.15Ge,90.25,,295(5) K,Tetragonal,CeScSi-type,"{'a': '0.4012(1) nm', 'b': '0.4012(1) nm', 'c': '1.5346(2) nm'}",14/mmm,"0.1 T at 120 K, 1 T at 5 K","8.01(9) μB at 120 K, 9.34(13) μB at 1.5 K",2.6 μB at 120 K,,,10.1016/S0925-8388(00)01301-3,True
TbTiGe,,286.0,,Tetragonal CeFeSi-type,Tetragonal,"{'a': '405.11 pm', 'c': '766.05 pm'}",P4/nmm,,"8.81 μB (at 1.7 K), 7.18 μB (at 150 K)",,,,10.1016/S0304-8853(01)00268-2,True
Th4Mn13Sn5,,110.0,113.9 K,Th4Fe13Sn5 type,tetragonal,"{'a': '8.423 Å', 'c': '11.972 Å'}",P4/mbm,450 Oe,0.13 μB/Mn,,,10.1 × 10^-3 emu/mol,10.1016/j.intermet.2009.01.008,True
Th4Fe13Sn5,375.0,,,Th4Fe13Sn5 type,tetragonal,,P4/mbm,,,,,,10.1016/j.intermet.2009.01.008,False
UAsSe,102.0,,,PbFCl-type,Tetragonal,"{'a': '4.000', 'c': '8.400'}",P4/nmm (no. 129),,,,,,10.1016/S0925-8388(00)01356-6,True
UAsSe,110.2,,,PbFCl-type,Tetragonal,"{'a': '3.995', 'c': '8.396'}",P4/nmm (no. 129),,,,,,10.1016/S0925-8388(00)01356-6,True
UAsSe,107.7,,,PbFCl-type,Tetragonal,"{'a': '3.998', 'c': '8.402'}",P4/nmm (no. 129),,,,,,10.1016/S0925-8388(00)01356-6,True
UAsSe,110.5,,,PbFCl-type,Tetragonal,"{'a': '3.997', 'c': '8.408'}",P4/nmm (no. 129),,,,,,10.1016/S0925-8388(00)01356-6,True
UAsSe,115.1,,,PbFCl-type,Tetragonal,"{'a': '3.976', 'c': '8.381'}",P4/nmm (no. 129),,,,,,10.1016/S0925-8388(00)01356-6,True
UAsSe,116.5,,,PbFCl-type,Tetragonal,"{'a': '3.977', 'c': '8.367'}",P4/nmm (no. 129),,,,,,10.1016/S0925-8388(00)01356-6,True
UAsS,117.0,,,PbFCl-type,Tetragonal,"{'a': '3.860', 'c': '8.128'}",P4/nmm (no. 129),,,,,,10.1016/S0925-8388(00)01356-6,True
ThCr2Si2,,830.0,,Body-centered tetragonal,Body-centered tetragonal,"{'a': '0.40414 nm', 'c': '1.05879 nm'}",I4/mmm,,1.20 μB,,,,10.1016/j.ssc.2012.03.015,True
TbCr2Si2,,758.0,,,,,,,1.35 μB,,,,10.1016/j.ssc.2012.03.015,False
HoCr2Si2,,718.0,,,,,,,1.62 μB,,,,10.1016/j.ssc.2012.03.015,False
ErCr2Si2,,692.0,,,,,,,1.62 μB,,,,10.1016/j.ssc.2012.03.015,False
ThMnAl,,,9.5 K,Cubic Laves phase,C-15,{'a': '7.948 Å'},,,1.2 μB,200 emu/mol,6 emu/mol,,10.1016/S0304-8853(00)00042-1,True
ThMnIn,270.0,,,Cubic Laves phase,C-15,{'a': '8.286 Å'},,250 Oe at 5 K,0.05 μB/Mn,,,,10.1016/S0304-8853(00)00042-1,True
ThMn2,,115.0,,Hexagonal Laves phase,C-14,,,,,,,,10.1016/S0304-8853(00)00042-1,False
YMn2,,100.0,,Cubic Laves phase,C-15,,,,,,,,10.1016/S0304-8853(00)00042-1,False
Ti0.98Mn0.02O2,,,Negative,Rutile,Tetragonal,,,2200 Oe,,0.28 emu/g,,,10.1016/j.ssc.2007.03.008,True
Ti0.9957Fe0.01O2,1150.0,,,Rutile,Tetragonal,,,"45.80 Oe at 300 K, 80.36 Oe at 200 K, 80.47 Oe at 150 K, 80.78 Oe at 80 K",0.68 μB per Fe atom,"2.72 kOe at 300 K, 2.60 kOe at 200 K, 2.52 kOe at 150 K, 2.48 kOe at 80 K",,,10.1016/j.ssc.2004.08.016,True
Ti0.99Fe0.01O2,1150.0,,,Rutile,Tetragonal,,,"45.80 Oe at 300 K, 80.36 Oe at 200 K, 80.47 Oe at 150 K, 80.78 Oe at 80 K",0.62-0.68 μB per Fe atom,"2.72 kOe at 300 K, 2.60 kOe at 200 K, 2.52 kOe at 150 K, 2.48 kOe at 80 K",,,10.1016/j.ssc.2004.08.016,True
Co2MnSi,1100.0,,,Cubic,fcc,{'a': '5.654 Å'},Fm-3m (No. 225),,5.97 μB,,,,10.1016/j.progsolidstchem.2011.02.001,True
Co2FeSi,1100.0,,,Cubic,fcc,{'a': '5.64 Å'},Fm-3m (No. 225),,5.97 μB,,,,10.1016/j.progsolidstchem.2011.02.001,True
Ti2FeSn,475.0,,,Hg2CuTi,Face-centered cubic (fcc),{'a': '6.326 Å'},,,"TiA: 1.507 μB, TiB: 0.889 μB, Fe: -0.432 μB, Sn: 0.018 μB",2 μB,,,10.1016/j.matchemphys.2017.01.084,False
Cr0.25Ti0.75N,60.0,,,,,,,,,,,,10.1016/j.apsusc.2004.03.260,False
CoO,,270.0,,,,,,,,,,,10.1016/j.ssc.2004.06.004,False
Tl2Mn2O7,120.0,,154 K,Pyrochlore,Cubic,{'a': '9.9001 Å'},Fd-3m,,5.37 μB/f.u.,5.1 μB/f.u.,,,10.1016/S0304-8853(01)00985-4,True
Tl1.8Pb0.2Mn2O7,132.0,,167 K,Pyrochlore,Cubic,{'a': '9.8908 Å'},Fd-3m,,4.97 μB/f.u.,4.5 μB/f.u.,,,10.1016/S0304-8853(01)00985-4,True
TlFeF3,120.0,,,Cubic,,{'a': '4.188 Å'},Pm-3m (No. 221),,3.948 μB,,,,10.1016/j.jmmm.2015.04.028,False
TlCoF3,,20.0,,Cubic,,{'a': '4.138 Å'},Pm-3m (No. 221),,2.782 μB,,,,10.1016/j.jmmm.2015.04.028,False
TlNiF3,127.0,,,Cubic,,{'a': '4.10 Å'},Pm-3m (No. 221),,1.894 μB,,,,10.1016/j.jmmm.2015.04.028,False
TlCrS2,90.0,,,Rhombohedral,Hexagonal,"{'a': '3.538 Å', 'c': '21.92 Å'}",R3m,,3 μB,,,,10.1016/j.jmmm.2017.03.054,False
TlCrSe2,105.0,,,Rhombohedral,Hexagonal,"{'a': '3.700 Å', 'c': '22.68 Å'}",,,3 μB,,,,10.1016/j.jmmm.2017.03.054,False
TlCrTe2,,145.0,91 K,Hexagonal,,"{'a': '4.016 Å', 'c': '7.927 Å'}",P3̄m1,,3.39 μB,,,,10.1016/j.jallcom.2005.05.028,True
TlFe1.3Se2,,165.4,,I 4/mmm,Tetragonal,"{'a': '3.9047(3) Å', 'c': '13.8634(6) Å'}",I 4/mmm (No. 139),,"2.00(1) μB (majority phase), 1.40(2) μB (minority phase)",,,,10.1016/j.jallcom.2013.01.085,True
Tm3Co,6.5,4.5,3.5 K,Orthorhombic,Fe3C-type,"{'a': '6.8635 Å', 'b': '9.0895 Å', 'c': '6.1277 Å'}",Pnma (62),,7.71 μB per Tm atom,,,,10.1016/j.jallcom.2013.03.109,True
Tm5Ni2In4,,4.2,-47 K,Orthorhombic,Lu5Ni2In4-type,"{'a': '17.6545 Å', 'b': '7.8337 Å', 'c': '3.54052 Å'}",Pbam,,2 μB/Tm atom,,,,10.1016/j.intermet.2013.07.014,True
Dy5Ni2In4,,103.0,,,,,,,,,,,10.1016/j.intermet.2013.07.014,False
Ho5Ni2In4,,30.0,,,,,,,,,,,10.1016/j.intermet.2013.07.014,False
Er5Ni2In4,,18.5,,,,,,,,,,,10.1016/j.intermet.2013.07.014,False
Tm5Rh4Ge10,,6.9,,Tetragonal,Sc5Co4Si10-type,,P4/mbm,,"6.6 μB (2a), 3.4 μB (4h1), 4.9 μB (4h2)",,,,10.1016/j.jmmm.2007.05.014,True
Tb5Rh4Ge10,,11.5,,Tetragonal,Sc5Co4Si10-type,,,,,,,,10.1016/j.jmmm.2007.05.014,False
Dy5Rh4Ge10,,6.2,,Tetragonal,Sc5Co4Si10-type,,,,,,,,10.1016/j.jmmm.2007.05.014,False
Ho5Rh4Ge10,,6.3,,Tetragonal,Sc5Co4Si10-type,,,,,,,,10.1016/j.jmmm.2007.05.014,False
Er5Rh4Ge10,,5.6,,Tetragonal,Sc5Co4Si10-type,,,,,,,,10.1016/j.jmmm.2007.05.014,False
TmAgSi,,3.3,-0.8 K,Hexagonal ZrNiAl-type,Hexagonal,"{'a': '6.945 Å', 'c': '4.131 Å'}",P6̅2m,,6.31 μB,3.47 μB at 1.71 K in 5 T field,,,10.1016/j.jmmm.2010.09.005,True
GdAgSi,,13.4,,,,,,,,,,,10.1016/j.jmmm.2010.09.005,False
TbAgSi,,21.5,,,,,,,,,,,10.1016/j.jmmm.2010.09.005,False
DyAgSi,,11.0,,,,,,,,,,,10.1016/j.jmmm.2010.09.005,False
HoAgSi,,10.0,,,,,,,,,,,10.1016/j.jmmm.2010.09.005,False
ErAgSi,,2.6,,,,,,,,,,,10.1016/j.jmmm.2010.09.005,False
TmAlB4,,5.5,,Orthorhombic,,"{'a': '0.5918', 'b': '1.1472', 'c': '0.3477'}",Pbam,,,,,,10.1016/j.jallcom.2005.01.078,True
EuAl2.96Si1.04,17.0,,+23 K,Body-centered tetragonal,BaAl4-type,"{'a': '4.3826 Å', 'c': '10.785 Å'}",I4/mmm (No. 139),,8.1 μB,6.8 μB,,,10.1016/j.jallcom.2005.08.103,True
TmAlSi,,5.5,-13.7 K,C-centered orthorhombic,YAlGe-type,"{'a': '3.9638 Å', 'b': '10.116 Å', 'c': '5.6314 Å'}",Cmcm (No. 63),,7.6 μB,,,,10.1016/j.jallcom.2005.08.103,True
TmB4,,10.5,,Tetragonal,Shastry-Sutherland lattice,,,,,,,,10.1016/j.jallcom.2016.01.099,True
TmCo3,370.0,,,Rhombohedral,PuNi3-type,"{'a': '4.96 Å', 'c': '24.14 Å'}",R(-3)m,,3.1 μB/f.u.,,,,10.1016/S0304-8853(02)00148-8,True
TmCo4Al,511.0,,,CaCu5-type,Hexagonal,"{'a': '4.925 Å', 'c': '4.052 Å'}",P6/mmm,2.48 T at 2 K,"{'Tm(1a)': '-7.0 μB at 2 K, -4.1 μB at 100 K', 'Co(2c)': '1.2 μB at 2 K, 0.75 μB at 100 K', 'Co(3g)': '1.7 μB at 2 K, 2.0 μB at 100 K'}",1.82 μB/f.u. at 4 K,1.06 μB/f.u. at 2 K,,10.1016/j.jallcom.2014.11.113,True
TmCo5,1020.0,,,CaCu5-type,Hexagonal,"{'a': '4.863 Å', 'c': '4.017 Å'}",,,,1.9 μB/f.u.,,,10.1016/j.jallcom.2014.11.113,False
TmCoAl,6.0,,4 K,Hexagonal MgZn2-type,Hexagonal,"{'a': '5.2714 Å', 'c': '8.4593 Å'}",P63/mmc,,4.0 μB per Tm atom at 2 K and 5 T,,,,10.1016/j.intermet.2014.08.006,True
ErRu2Si2,,5.5,,,,,,,,,,,10.1016/j.intermet.2014.08.006,False
HoNi2B2C,,6.5,,,,,,,,,,,10.1016/j.intermet.2014.08.006,False
DyCo2B2,,10.0,,,,,,,,,,,10.1016/j.intermet.2014.08.006,False
DyCuSi,,10.0,,,,,,,,,,,10.1016/j.intermet.2014.08.006,False
Eu8Ga16Ge30,,10.0,,,,,,,,,,,10.1016/j.intermet.2014.08.006,False
Dy0.9Tm0.1Ni2B2C,,9.2,,,,,,,,,,,10.1016/j.intermet.2014.08.006,False
TmCoIn5,,2.6,"6.525 K (a-axis), -19.131 K (c-axis)",HoCoGa5-type,Tetragonal,"{'a': '4.552 Å', 'c': '7.398 Å'}",,,"7.54 μB (a-axis), 6.86 μB (c-axis)",,,,10.1016/j.jmmm.2009.02.123,True
TmCu2Ge2,,2.5,,ThCr2Si2-type,Tetragonal,"{'a': '3.9914 Å (300 K), 3.9785 Å (4.17 K), 3.9853 Å (0.47 K)', 'c': '10.3277 Å (300 K), 10.3056 Å (4.17 K), 10.3394 Å (0.47 K)'}",I4/mmm (No. 139),,5.0 μB at 0.47 K,,,,10.1016/j.jmmm.2011.09.033,True
TmFe2,558.0,,,C15 cubic,Cubic,{'a': '7.24 Å'},,,,,,,10.1016/S0304-8853(02)01046-6,True
TmFeRh,1048.0,,,C1b cubic,Cubic,{'a': '6.72 Å'},,,,,,,10.1016/S0304-8853(02)01046-6,True
TmGa,15.0,,"{'theta_a': '16 K', 'theta_b': '16 K', 'theta_c': '-21 K'}",CrB-type,Orthorhombic,"{'a': '0.4235 nm', 'b': '1.0718 nm', 'c': '0.4042 nm'}",Cmcm,,"{'effective': '7.54 μB', 'saturation': '6.06 μB'}",,,,10.1016/j.ssc.2012.12.028,True
HoGa,65.0,,"{'theta_a': '54 K', 'theta_b': '45 K', 'theta_c': '68 K'}",CrB-type,Orthorhombic,"{'a': '0.4282 nm', 'b': '1.9812 nm', 'c': '0.4054 nm'}",Cmcm,,"{'effective': '10.39 μB', 'saturation': '9.67 μB'}",,,,10.1016/j.ssc.2012.12.028,True
ErMnO3,,81.0,,Hexagonal,,"{'a': '6.1199 Å', 'c': '11.3949 Å'}",P63cm,,,,,,10.1016/j.jallcom.2014.07.162,True
TmMnO3,,86.0,,Hexagonal,,"{'a': '6.0840 Å', 'c': '11.3632 Å'}",P63cm,,,,,,10.1016/j.jallcom.2014.07.162,True
TmMn0.9Fe0.1O3,,91.0,,Hexagonal,,,,,,,,,10.1016/j.jallcom.2014.07.162,True
TmMn0.7Fe0.3O3,,98.0,,Hexagonal,,,,,,,,,10.1016/j.jallcom.2014.07.162,True
TmMn0.5Fe0.5O3,,105.0,,Hexagonal,,,,,,,,,10.1016/j.jallcom.2014.07.162,True
YbMnO3,,89.0,,Hexagonal,,"{'a': '6.0419 Å', 'c': '11.3280 Å'}",P63cm,,,,,,10.1016/j.jallcom.2014.07.162,True
YbMn0.5Fe0.5O3,,116.0,,Hexagonal,,,,,,,,,10.1016/j.jallcom.2014.07.162,True
LuMnO3,,90.0,,Hexagonal,,"{'a': '6.0321 Å', 'c': '11.3577 Å'}",P63cm,,,,,,10.1016/j.jallcom.2014.07.162,True
LuMn0.5Fe0.5O3,,119.0,,Hexagonal,,,,,,,,,10.1016/j.jallcom.2014.07.162,True
TmMn2O5,,4.8,,Orthorhombic,,,,,,,,,10.1016/j.jmmm.2008.11.051,True
YMn2O5,,45.0,,,,,,,,,,,10.1016/j.jmmm.2008.11.051,False
TmPdIn,,2.7,,ZrNiAl-type,Hexagonal,"{'a': '7.617 Å', 'c': '3.706 Å'}",P 6̄ 2m (No. 189),,6.15 μB,,,,10.1016/j.jallcom.2015.11.200,True
TmAgSn,,4.2,,ZrNiAl-type,Hexagonal,"{'a': '7.242 Å', 'c': '4.422 Å'}",P 6̄ 2m (No. 189),,5.41 μB,,,,10.1016/j.jallcom.2015.11.200,True
TmNiIn,,2.5,,,,,,,,,,,10.1016/j.jallcom.2015.11.200,False
TmPtIn,,3.5,,,,,,,,,,,10.1016/j.jallcom.2015.11.200,False
TmAgGe,,4.2,,,,,,,,,,,10.1016/j.jallcom.2015.11.200,False
TmAgSi,,3.3,,,,,,,,,,,10.1016/j.jallcom.2015.11.200,False
TmTe,,0.4,,NaCl,Cubic,,,,,,,,10.1016/S0921-4526(99)01144-8,True
TmZn,8.1,,,"Cubic (above 8.5 K), Tetragonal (below 8.5 K)","CsCl-type (Cubic), AuCu-type (Tetragonal)",,"Pm-3m (Cubic), P4/mmm (Tetragonal)",,,,,,10.1016/j.jmmm.2017.05.078,True
TbZn,204.0,,,,,,,,,,,,10.1016/j.jmmm.2017.05.078,False
HoZn,72.0,,,,,,,,,,,,10.1016/j.jmmm.2017.05.078,False
ErZn,20.0,,,,,,,,,,,,10.1016/j.jmmm.2017.05.078,False
DyZn,135.0,,,,,,,,,,,,10.1016/j.jmmm.2017.05.078,False
UTe,104.0,,,Cubic,FCC,"{'a': '6.155 Å', 'b': '6.155 Å', 'c': '6.155 Å'}",,,2.25 μB,,,,10.1016/S0921-4526(00)00575-5,True
U0.94Y0.06CoAl,12.0,,,Hexagonal,ZrNiAl-type,,,,0.3 μB,,,,10.1016/j.jallcom.2006.09.111,True
U0.92Lu0.08CoAl,8.0,,,Hexagonal,ZrNiAl-type,,,,,,,,10.1016/j.jallcom.2006.09.111,True
U2Cu4As5,,190.0,"176 K (c-axis), -57 K (ab-plane)",Body-centered tetragonal,Tetragonal,"{'a': '3.990 Å', 'b': '24.299 Å'}",I4/mmm,,"2.65 μB/U atom (c-axis), 2.83 μB/U atom (ab-plane)",,,,10.1016/j.jmmm.2015.02.041,True
UCuAs2,133.0,,,,,,,,,,,,10.1016/j.jmmm.2015.02.041,False
U2CuGa3,,,-1.36 K,Hexagonal,AlB2-type,"{'a': '4.348 Å', 'c': '3.605 Å'}",P6/mmm,,2.94 μB/atom U,,0.02 μB/atom U,,10.1016/j.jallcom.2003.11.106,True
U2RuGa3,73.0,,,Orthorhombic,CeCu2-type,,Imma,,,,,,10.1016/j.jallcom.2003.11.106,False
U2RhGa3,60.0,,,Orthorhombic,CeCu2-type,,Imma,,,,,,10.1016/j.jallcom.2003.11.106,False
U2IrGa3,72.0,,,Orthorhombic,CeCu2-type,,Imma,,,,,,10.1016/j.jallcom.2003.11.106,False
U2PdGa3,,33.0,,Orthorhombic,CeCu2-type,,Imma,,,,,,10.1016/j.jallcom.2003.11.106,False
U2PtGa3,80.0,30.0,,Orthorhombic,CeCu2-type,,Imma,,,,,,10.1016/j.jallcom.2003.11.106,False
U2Pd2In,,37.0,,Tetragonal,,,P4/mbm,,1.6 μB/U,"0.65 μB/U-atom (free powder at 35T), 0.85 μB/U-atom (fixed powder at 35T)",,,10.1016/S0921-4526(00)00661-X,True
U2Pd2Pb,,65.0,-9.3 K,Tetragonal,Mo2FeB2-type,"{'a': '7.756 Å', 'c': '3.7355 Å'}",P 4/mbm,,2.46 μB per U atom,,,,10.1016/j.jallcom.2005.09.069,True
U3Co4Ge7,21.0,,,,,"{'a': '0.4116 nm', 'c': '2.750 nm'}",,,,,,,10.1016/j.jmmm.2009.07.079,True
U3Pd20Si6,2.0,19.0,,Cubic,,,Fm-3m,,3.30 μB/U,,,,10.1016/S0921-4526(01)01257-1,True
U4PdGa12,,43.0,,Cubic,,{'a': '8.5928'},Im3̄m,,3.40 μB,,,,10.1016/j.jallcom.2006.06.036,True
Tb4PdGa12,,16.0,,,,,,5 T,,,,,10.1016/j.jallcom.2006.06.036,
Tb4PtGa12,,12.0,,,,,,0.3 T,,,,,10.1016/j.jallcom.2006.06.036,
U9Fe7Ge24,,,-94 K,Tetragonal,,"{'a': '12.3789 Å', 'b': '12.3789 Å', 'c': '18.2881 Å'}",I4/mmm,,2.13 μB/U,,,,10.1016/j.intermet.2010.12.004,True
U2Fe3Ge,55.0,,,C14 Laves phase,,,,,,,,,10.1016/j.intermet.2010.12.004,
UAsSe,108.0,,,Tetragonal,PbFCl-type,"{'a': '3.997 Å', 'c': '8.402 Å'}",P4/nmm,,1.5 μB/U,,,,10.1016/j.susc.2005.11.050,True
USb2,,206.0,,Tetragonal,PbFCl-type,"{'a': '4.270 Å', 'c': '8.784 Å'}",P4/nmm,,1.68 μB/U,,,,10.1016/j.susc.2005.11.050,True
UCo0.98Fe0.02Al,16.0,,,,,,,,0.37 μB,,,,10.1016/S0921-4526(02)02163-4,True
UCo0.95Fe0.05Al,30.0,,,,,,,,0.46 μB,,,,10.1016/S0921-4526(02)02163-4,True
UCo0.90Fe0.05Ni0.05Al,16.0,,,,,,,,0.17 μB,,,,10.1016/S0921-4526(02)02163-4,True
UCo0.90Fe0.05Ni0.05Al,30.0,,,Hexagonal,ZrNiAl-type,"{'a': '670.9 pm', 'c': '397.2 pm'}",,,0.17 μB,,,,10.1016/S0921-4526(02)01121-3,True
UFe0.50Ni0.50Al,52.0,,,Hexagonal,ZrNiAl-type,"{'a': '674.1 pm', 'c': '394.7 pm'}",,,0.64 μB,,,,10.1016/S0921-4526(02)01121-3,True
UCo0.95Fe0.05Al,30.0,,,Hexagonal,ZrNiAl-type,"{'a': '669.3 pm', 'c': '396.6 pm'}",,,0.48 μB,,,,10.1016/S0921-4526(02)01121-3,True
UCo0.98Fe0.02Al,16.0,,,Hexagonal,ZrNiAl-type,"{'a': '669.0 pm', 'c': '396.7 pm'}",,,0.37 μB,,,,10.1016/S0921-4526(02)01121-3,True
UCoGe,3.0,,,TiNiSi-type,Orthorhombic,,,,"{'U': '0.1 μB', 'Co': '-0.4 μB (APW+lo), -0.2 μB (FPLO)'}",,,,10.1016/j.physb.2008.01.014,False
UCoSn,83.0,,230 K,Hexagonal ZrNiAl-type,,,,0.28 T,1.2 μB,,,,10.1016/j.jallcom.2008.03.077,True
UCu5.5Ga0.5,,,-118.8 K,CeCu6-type,Orthorhombic,,Pnma,,2.42 μB,,,9.03 × 10^-4 emu/mol,10.1016/j.jallcom.2015.10.025,True
UCu5Al,,18.0,,,,,,,,,,,10.1016/j.jallcom.2015.10.025,
UCu5In,,25.0,,,,,,,,,,,10.1016/j.jallcom.2015.10.025,
UCu5Sn,54.0,,,,,,,,,,,,10.1016/j.jallcom.2015.10.025,
UCu5In,,25.0,"{'theta_a': '-49 K', 'theta_b': '-70 K', 'theta_c': '-116 K'}",Orthorhombic,CeCu5Au-type,,,,"{'mu_a': '1.32 μB', 'mu_c': '0.82 μB'}","{'sigma_a': '0.29 emu/g', 'sigma_b': '0.71 emu/g', 'sigma_c': '0.34 emu/g'}",,,10.1016/S0921-4526(01)01322-9,True
UCuGe1.75,,133.0,44 K,Orthorhombic,,"{'a': '0.4052 nm', 'b': '1.697 nm', 'c': '0.4058 nm'}",Cmcm,,3.03 μB per U-atom,,,,10.1016/S0925-8388(00)01425-0,True
UCu2Ge2,110.0,,,Tetragonal,,,,,,,,,10.1016/S0925-8388(00)01425-0,False
U3Cu4Ge4,71.0,,,,,,,,,,,,10.1016/S0925-8388(00)01425-0,False
UCuGe,,50.0,,,,,,,,,,,10.1016/S0925-8388(00)01425-0,False
UFe2,160.0,,,Cubic Laves phase,Cubic,{'a': '705.7 pm'},,,0.60 μB/Fe,,,,10.1016/j.intermet.2010.10.006,True
UFe2.3,235.0,,,Cubic Laves phase,Cubic,,,,1.9 μB/f.u.,,,,10.1016/j.intermet.2010.10.006,True
UFe4P12,3.1,,,Cubic,,{'a': '7.651 Å'},Im3,,,,,,10.1016/j.mssp.2014.06.054,False
UGa1.85Zr0.15,23.0,,20 K,Orthorhombic,,"{'a': '9.307 Å', 'b': '7.495 Å', 'c': '9.374 Å'}",Cmcm (no. 63),,0.55 μB,,,,10.1016/j.jallcom.2007.06.042,True
UGa2,126.0,,,Hexagonal,,"{'a': '4.20 Å', 'c': '4.01 Å'}",P6/mmm,,2.7 μB,,,,10.1016/j.jallcom.2007.06.042,False
UGa2,123.0,,,Hexagonal,AlB2,,,,3 μB/U,,,,10.1016/S0921-4526(99)01114-X,True
UGe2,52.0,,,,,,,,,,,,10.1016/j.jmmm.2003.12.410,True
UIr,46.0,,−430 K,Monoclinic,PbBi-type,"{'a': '5.62 Å', 'b': '10.59 Å', 'c': '5.60 Å'}",P 21,,1 μB/U atom,,,3.61 μB/U atom,10.1016/j.jmmm.2006.10.841,True
UIrAl,62.0,,,Hexagonal,ZrNiAl-type,"{'a': '695.8 pm', 'c': '401.4 pm'}",,,0.96 μB/f.u.,,,,10.1016/j.jmmm.2003.11.273,True
UIrGe,,17.0,,TiNiSi type,Orthorhombic,"{'a': '6.851 Å', 'b': '4.301 Å', 'c': '7.571 Å'}",Pnma,,0.36 μB at 1.8 K,"0.46 μB (b-axis), 0.40 μB (c-axis) above upper MT",,,10.1016/j.physb.2004.03.086,True
UMnGe,,240.0,,Orthorhombic,TiNiSi-type,"{'a': '686.12 pm', 'b': '425.49 pm', 'c': '736.5 pm'}",Pnma,,,,,,10.1016/j.solidstatesciences.2013.04.006,True
UN,,53.1,,Cubic,FCC,,Fm-3m,,"0.75 μB (experimental), 1.52 μB (GGA+U)",,,,10.1016/j.jallcom.2013.11.143,False
UNiGa,,39.0,,Hexagonal,ZrNiAl-type,,P6̄2m,,1.4 μB,,,,10.1016/S0925-8388(02)01315-4,True
UNi0.98Fe0.02Ga,39.0,,,Hexagonal,ZrNiAl-type,,P6̄2m,,1.24 μB,,,,10.1016/S0925-8388(02)01315-4,True
UNi0.90Fe0.10Ga,39.0,,,Hexagonal,ZrNiAl-type,,P6̄2m,,1.24 μB,,,,10.1016/S0925-8388(02)01315-4,True
UNi0.98Co0.02Ga,39.0,,,Hexagonal,ZrNiAl-type,,P6̄2m,,1.28 μB,,,,10.1016/S0925-8388(02)01315-4,True
UNi0.90Co0.10Ga,39.0,,,Hexagonal,ZrNiAl-type,,P6̄2m,,1.28 μB,,,,10.1016/S0925-8388(02)01315-4,True
UNi0.90Cu0.10Ga,,39.0,,Hexagonal,ZrNiAl-type,,P6̄2m,1 T,,,0.22 μB,,10.1016/S0925-8388(02)01315-4,True
UNiGa,,39.0,,Hexagonal,ZrNiAl-type,,P 6 m2,,1.4 μB,,,,10.1016/S0925-8388(02)00671-0,True
UPtGa,68.0,,,Hexagonal,ZrNiAl-type,,P 6 m2,2 T,1.33 μB,,,,10.1016/S0925-8388(02)00671-0,True
UNi0.98Pt0.02Ga,39.0,,,Hexagonal,ZrNiAl-type,,P 6 m2,,,,,,10.1016/S0925-8388(02)00671-0,True
UNi4B,,20.0,,Orthorhombic,Orthorhombic,"{'a': '6.968 Å', 'b': '17.1377 Å', 'c': '14.8882 Å'}",Cmcm,,,,,,10.1016/j.physb.2007.10.232,True
UNiAl,,19.3,,Hexagonal,ZrNiAl-type,,,,,,,,10.1016/S0921-4526(99)00816-9,True
UNiAl,,19.3,-19 K,Hexagonal,ZrNiAl type,,,,,,,,10.1016/S0921-4526(00)00652-9,True
UNiAlH2.3,,99.0,-50 K,,,,,,,,,,10.1016/S0921-4526(00)00652-9,True
UNiAlD2.1,,94.0,-42 K,,,,,,,,,,10.1016/S0921-4526(00)00652-9,True
UNiGe,,50.0,31 K,Orthorhombic,TiNiSi-type,"{'a': '6.999 Å', 'b': '4.236 Å', 'c': '7.200 Å'}",,,1.45 μB/U,,,,10.1016/j.jmmm.2011.07.009,True
UNiGeH1.2,100.0,,80 K,Hexagonal,ZrBeSi-type,"{'a': '4.096 Å', 'c': '7.891 Å'}",P 63/mmc,,0.4 μB/U,,,,10.1016/j.jmmm.2011.07.009,True
UNiGeH1.0,,38.0,31 K,Hexagonal,ZrBeSi-type,"{'a': '4.113 Å', 'c': '7.596 Å'}",P 63/mmc,,,,,,10.1016/j.jmmm.2011.07.009,True
UNiGeH0.3,,35.0,24 K,Hexagonal,ZrBeSi-type,"{'a': '4.090 Å', 'c': '8.006 Å'}",P 63/mmc,,,,,,10.1016/j.jmmm.2011.07.009,True
UO2,,30.5,,Cubic fluorite,,{'a': '0.5470-0.5480 nm'},,,,,,,10.1016/S0304-8853(00)01284-1,True
UTi2O6,,29.55,,Brannerite,,,,,,,,,10.1016/S0304-8853(00)01284-1,True
UPd2Al3,,14.0,,,,,,,0.85 μB/U,,,,10.1016/S0921-4526(99)01080-7,True
URu2Si2,,17.5,,Tetragonal,,,,,,,,,10.1016/S0921-4526(99)01080-7,True
UPd2Sb,,55.0,-86 K,Cubic,MnCu2Al-type,{'a': '6.766 Å'},Fm3̄m,,2.7 μB,,,3×10^−4 emu/mol,10.1016/j.ssc.2005.01.007,True
UPd2Pb,,35.0,,,,,,,,,,,10.1016/j.ssc.2005.01.007,
UPd2In,,20.0,,,,,,,,,,,10.1016/j.ssc.2005.01.007,
UPd3,,4.6,,Double-hexagonal,Hexagonal,,,,,,,,10.1016/S0921-4526(99)00927-8,True
UPtAl,42.5,,,Hexagonal ZrNiAl-type,,,,,1.4 μB/f.u.,,,,10.1016/j.jmmm.2004.11.317,True
UPtGe,,50.0,,EuAuGe type,Orthorhombic,"{'a': '432.86 pm', 'b': '718.81 pm', 'c': '751.66 pm'}",Imm2,,2.4 μB/U atom,,,,10.1016/S1293-2558(01)01174-8,True
URhIn,,7.0,,Hexagonal,Fe2P-type,"{'a': '7.475 Å', 'c': '3.879 Å'}",P6̄2m,,,,,,10.1016/S0921-4526(99)01820-7,True
UPtIn,,22.0,,Hexagonal,Fe2P-type,"{'a': '7.388 Å', 'c': '4.051 Å'}",P6̄2m,,"1.40 μB/at U at 1.5 K, 0.88 μB/at U at 15 K",,,,10.1016/S0921-4526(99)01820-7,True
UPdIn,7.0,20.0,,,,,,,,,,,10.1016/S0921-4526(99)01820-7,False
URh2Ge2,,15.0,,Tetragonal,,,,,0.5 μB,,,,10.1016/S0921-4526(00)00374-4,True
URhGe,9.6,,"{'a-axis': '-328 K', 'b-axis': '-134 K', 'c-axis': '-125 K'}",Orthorhombic,TiNiSi-type,"{'a': '687.52 pm', 'b': '433.10 pm', 'c': '750.76 pm'}",Pnma,,0.35 μB,0.394 μB/U,,,10.1016/S0921-4526(01)01037-7,True
URhSi,10.5,,,Orthorhombic TiNiSi-type,Primitive,,Pnma,,0.58 μB/U,,,,10.1016/S0304-8853(02)01461-0,True
US,101.0,,,Cubic,FCC,{'a': '5.389-5.484 Å'},Fm-3m,,0.1 μB/f.u.,,,,10.1016/j.jallcom.2005.04.125,True
UN,,53.0,,Cubic,FCC,,,,,,,,10.1016/j.jallcom.2005.04.125,True
USn2,,80.0,,Orthorhombic,ZrGa2-type,"{'a': '4.416', 'b': '15.462', 'c': '4.461'}",Cmmm,,,,,,10.1016/j.jallcom.2003.07.011,True
USn1.6Ge0.4,,64.0,,Orthorhombic,ZrGa2-type,"{'a': '4.328', 'b': '15.342', 'c': '4.424'}",Cmmm,,,290 emu/mol,,,10.1016/j.jallcom.2003.07.011,True
USn1.2Ge0.8,,36.0,,Orthorhombic,ZrGa2-type,"{'a': '4.228', 'b': '15.280', 'c': '4.351'}",Cmmm,,,,60 emu/mol,,10.1016/j.jallcom.2003.07.011,True
USnGe,40.0,,,Orthorhombic,ZrGa2-type,"{'a': '4.164', 'b': '15.309', 'c': '4.310'}",Cmmm,,0.95 μB/U,,,,10.1016/j.jallcom.2003.07.011,True
UGe2,55.0,,,Orthorhombic,ZrGa2-type,"{'a': '4.036', 'b': '14.928', 'c': '4.116'}",Cmmm,,1.4 μB/U,,,,10.1016/j.jallcom.2003.07.011,True
UTe,106.0,,,,,,,,,,,,10.1016/S0921-4526(99)01714-7,False
Ga0.9375V0.0625N,350.0,,,Wurtzite,Hexagonal,"{'a': '3.230', 'c': '5.255'}",,,2.0 μB per supercell,,,,10.1016/j.cplett.2012.01.043,False
Ga0.875V0.125N,350.0,,,Wurtzite,Hexagonal,,,,,,,,10.1016/j.cplett.2012.01.043,False
Zn0.95V0.05O,300.0,,,Hexagonal Wurtzite,,,,,,24 emu/cm^3,,,10.1016/j.tsf.2010.04.034,True
Zn0.87V0.13O,300.0,,,Hexagonal Wurtzite,,,,,,2 emu/cm^3,,,10.1016/j.tsf.2010.04.034,True
V3O5,,75.0,,P 2/c → I 2/c,,,,,"2.26 μB (low temperature), 2.06 μB (high temperature)",,,,10.1016/S0038-1098(02)00882-7,True
VS2,72.0,,,Hexagonal,"Layered, graphite-like","{'a': '3.218 Å', 'b': '3.218 Å', 'c': '5.755 Å'}",,494 Oe,,0.075 emu/g,0.014 emu/g,,10.1016/j.matlet.2014.03.110,True
VS2,10.0,,,Hexagonal,"Layered, graphite-like","{'a': '3.218 Å', 'b': '3.218 Å', 'c': '5.755 Å'}",,,,,,,10.1016/j.matlet.2014.03.110,True
Ti0.96V0.04O2,,,-152 K,"Anatase (500°C), Rutile (700°C and above)",Tetragonal,{'c': '9.481 - 9.498 Å'},,35 Oe,0.0032 μB/V,0.0087 emu/g,,,10.1016/j.ssc.2008.01.016,True
BaFe12O19,725.15,,,10H,Hexagonal,{'c': '23.2 Å'},,4520 Oe,,52.1 emu/g,0.61,,10.1016/S0304-8853(02)01572-X,True
Ba2Ni2Fe28O46,755.15,,,36R,Hexagonal,{'c': '84 Å'},,2503 Oe,,53.6 emu/g,0.59,,10.1016/S0304-8853(02)01572-X,True
BaNi2Fe16O27,817.75,,,14H,Hexagonal,{'c': '32.8 Å'},,1799 Oe,,58.2 emu/g,0.53,,10.1016/S0304-8853(02)01572-X,True
Ba4Ni2Fe36O60,699.55,,,48R,Hexagonal,{'c': '38.1 Å'},,1826 Oe,,48.1 emu/g,0.57,,10.1016/S0304-8853(02)01572-X,True
Ba3Ni2Fe24O41,691.05,,,22H,Hexagonal,{'c': '52.3 Å'},,681 Oe,,37.4 emu/g,0.42,,10.1016/S0304-8853(02)01572-X,True
Ba2Ni2Fe12O22,659.75,,,14R,Hexagonal,{'c': '43.5 Å'},,205 Oe,,25.5 emu/g,0.28,,10.1016/S0304-8853(02)01572-X,True
TiTe,370.0,,,Wurtzite,Hexagonal,"{'a': '4.53 Å', 'c': '7.38 Å'}",,,2 μB,,,,10.1016/j.commatsci.2012.12.010,False
YFe0.5Cr0.5O3,,274.0,,Orthorhombic,,,Pnma,,,,,,10.1016/j.ssc.2011.09.008,True
Y0.8Yb0.2MnO3,,75.0,-373 K,Hexagonal,P63cm,"{'a': '6.1402 Å', 'c': '11.3901 Å'}",P63cm,,2.9 μB,,,,10.1016/j.jmmm.2016.07.043,True
Y0.8Er0.2MnO3,,75.0,-84 K,Hexagonal,P63cm,"{'a': '6.1094 Å', 'c': '11.3473 Å'}",P63cm,,2.9 μB,,,,10.1016/j.jmmm.2016.07.043,True
Y0.8Ho0.2MnO3,,75.0,-61 K,Hexagonal,P63cm,"{'a': '6.1356 Å', 'c': '11.3829 Å'}",P63cm,,,,,,10.1016/j.jmmm.2016.07.043,True
Y0.8Tb0.2MnO3,,75.0,,Hexagonal,P63cm,"{'a': '6.1252 Å', 'c': '11.3979 Å'}",P63cm,,"2.84 μB (Mn), 1.15 μB (Tb)",,,,10.1016/j.jmmm.2016.07.043,True
YMn2O5,,45.0,,Orthorhombic,,"{'a': '7.285 Å', 'b': '8.449 Å', 'c': '5.640 Å'}",Pbam,,0.028 μBohr per Mn-ion,,,,10.1016/j.jmmm.2006.01.214,True
Y0.95Ca0.05Mn2O5,,45.0,,Orthorhombic,,"{'a': '7.286 Å', 'b': '8.383 Å', 'c': '5.641 Å'}",Pbam,,0.083 μBohr per Mn-ion,,,,10.1016/j.jmmm.2006.01.214,True
Y2BaCuO5,,11.0,,Orthorhombic,,,Pbn (62),107 Oe (at room temperature),,0.0158 emu/g (at room temperature),,,10.1016/j.physc.2013.04.064,True
Nd2BaNiO5,,47.0,-43 K,Orthorhombic,,,,,,,,Curie-Weiss like behavior,10.1016/j.jmmm.2012.11.019,True
Y1.7Nd0.3BaNiO5,,13.0,-33 K,Orthorhombic,,,,,,,,Curie-Weiss like behavior,10.1016/j.jmmm.2012.11.019,True
Y2Co15Si2,836.0,,,Rhombohedral,Th2Zn17,,,,"0.29 μB/f.u at 5 K, 0.22 μB/f.u at 300 K",,,,10.1016/S0925-8388(01)01732-7,True
Ho2Co15Si2,323.0,,,,,,,,0.68 μB/f.u at 300 K,,,,10.1016/S0925-8388(01)01732-7,
YCo2.88,260.0,,,Rhombohedral,Hexagonal,"{'a': '5.02 Å', 'c': '24.38 Å'}",PuNi3-type,,0.46 μB/Co,,,,10.1016/S0925-8388(00)00586-7,True
Y3Fe5O12,555.0,,,Cubic,,,Ia-3d,,,,,,10.1016/j.mee.2005.03.028,True
Y3Al0.5Fe4.5O12,483.0,,,Cubic,,,Ia-3d,,,,,,10.1016/j.mee.2005.03.028,True
Y3Al1Fe4O12,413.0,,,Cubic,,,Ia-3d,,,,,,10.1016/j.mee.2005.03.028,True
Y3Al1.7Fe3.3O12,295.0,,,Cubic,,,Ia-3d,,,,,,10.1016/j.mee.2005.03.028,True
Y3Al1.8Fe3.2O12,280.0,,,Cubic,,,Ia-3d,,,,,,10.1016/j.mee.2005.03.028,True
Y3Al2Fe3O12,233.0,,,Cubic,,,Ia-3d,,,,,,10.1016/j.mee.2005.03.028,True
Y3Al2.5Fe2.5O12,110.0,,,Cubic,,,Ia-3d,,,,,,10.1016/j.mee.2005.03.028,True
Y3Fe5O12,550.0,,,Garnet,Cubic,,,160 Oe,,,,,10.1016/j.physb.2004.09.028,True
Y4Co3,5.0,,,Hexagonal,,"{'a': '11.527 Å', 'c': '4.052 Å'}",P 63/m,,0.012 μB/Co,,,2.25×10^−6 emu/g,10.1016/j.ssc.2006.02.040,True
Sc3In,21.3,,,,,,,,0.045 μB/Sc,,,0.4×10^−6 emu/g,10.1016/j.ssc.2006.02.040,
ZrZn2,5.5,,,,,,,,0.12 μB/Zr,,,2.16×10^−6 emu/g,10.1016/j.ssc.2006.02.040,
Y4Fe72B22Ta2,549.15,,,Amorphous,,,,0.2 Oe,,123 emu/g,,,10.1016/j.jallcom.2008.05.014,True
Y0.06Fe0.72B0.22,551.15,,,Amorphous,,,,0.2 Oe,,125 emu/g,,,10.1016/j.jallcom.2008.05.014,True
Y0.06Fe0.72B0.22Ti2,514.15,,,Amorphous,,,,0.2 Oe,,113 emu/g,,,10.1016/j.jallcom.2008.05.014,True
Y0.06Fe0.72B0.22Ta2,511.15,,,Amorphous,,,,0.2 Oe,,102 emu/g,,,10.1016/j.jallcom.2008.05.014,True
Y0.06Fe0.72B0.22Nb2,500.15,,,Amorphous,,,,0.3 Oe,,106 emu/g,,,10.1016/j.jallcom.2008.05.014,True
Y4Fe72B22Ti2,542.15,,,Amorphous,,,,0.2 Oe,,126 emu/g,,,10.1016/j.jallcom.2008.05.014,True
Y4Fe72B22Nb2,519.15,,,Amorphous,,,,0.3 Oe,,118 emu/g,,,10.1016/j.jallcom.2008.05.014,True
Y4Fe72B22Hf2,533.15,,,Amorphous,,,,0.5 Oe,,115 emu/g,,,10.1016/j.jallcom.2008.05.014,True
Y6Mn23,505.0,,,Cubic,Th6Mn23 type,{'a': '12.453 Å'},Fm-3m,,13.3 μB/f.u.,,,,10.1016/j.jmmm.2011.06.012,True
Nd6Mn23,441.0,,,Cubic,Th6Mn23 type,{'a': '12.682 Å'},Fm-3m,,16.1 μB/f.u.,,1.8 μB/f.u.,,10.1016/j.jmmm.2011.06.012,True
Sm6Mn23,456.0,,,Cubic,Th6Mn23 type,{'a': '12.594 Å'},Fm-3m,,11.3 μB/f.u.,,7.0 μB/f.u.,,10.1016/j.jmmm.2011.06.012,True
Gd6Mn23,489.0,,,Cubic,Th6Mn23 type,{'a': '12.533 Å'},Fm-3m,,54.7 μB/f.u.,,<1 μB/f.u.,,10.1016/j.jmmm.2011.06.012,True
Tb6Mn23,457.0,,,Cubic,Th6Mn23 type,{'a': '12.448 Å'},Fm-3m,,59.6 μB/f.u.,,<1 μB/f.u.,,10.1016/j.jmmm.2011.06.012,True
Dy6Mn23,447.0,,,Cubic,Th6Mn23 type,{'a': '12.399 Å'},Fm-3m,,58.1 μB/f.u.,,<1 μB/f.u.,,10.1016/j.jmmm.2011.06.012,True
Ho6Mn23,445.0,,,Cubic,Th6Mn23 type,{'a': '12.359 Å'},Fm-3m,,64.4 μB/f.u.,,<1 μB/f.u.,,10.1016/j.jmmm.2011.06.012,True
Er6Mn23,430.0,,,Cubic,Th6Mn23 type,{'a': '12.314 Å'},Fm-3m,,50.7 μB/f.u.,,<1 μB/f.u.,,10.1016/j.jmmm.2011.06.012,True
Tm6Mn23,411.0,,,Cubic,Th6Mn23 type,{'a': '12.263 Å'},Fm-3m,,35.6 μB/f.u.,,,,10.1016/j.jmmm.2011.06.012,True
Lu6Mn23,398.0,,,Cubic,Th6Mn23 type,{'a': '12.194 Å'},Fm-3m,,11.2 μB/f.u.,,,,10.1016/j.jmmm.2011.06.012,True
Y9Co7,4.25,,,Hexagonal,,"{'a': '11.53 Å', 'c': '12.15 Å'}",P63/m,,,,,,10.1016/j.intermet.2016.01.002,True
Y9Co6.95Pd0.05,9.35,,,Hexagonal,,{'a': '11.53 Å'},P63/m,,,,,,10.1016/j.intermet.2016.01.002,True
Y9Co6.9Pd0.1,10.0,,,Hexagonal,,{'a': '11.53 Å'},P63/m,,,,,,10.1016/j.intermet.2016.01.002,True
Y9Co6.8Pd0.2,10.5,,,Hexagonal,,{'a': '11.53 Å'},P63/m,,,,,,10.1016/j.intermet.2016.01.002,True
YBa2Cu3O6,,450.0,,,,,,,,,,,10.1016/S0921-4534(00)01766-4,False
PrBa2Cu3O7,,300.5,,,,,,,0.6 μB,,,,10.1016/S0921-4526(00)00395-1,False
YBaCo2O5.5,290.0,266.0,,Orthorhombic,Orthorhombic,"{'a': '7.64878 Å', 'b': '7.84873 Å', 'c': '7.51253 Å'}",Pmma,,0.03 μB/Co,,,,10.1016/j.jmmm.2008.09.030,True
YBaCo2O5.5,236.0,,,Orthorhombic,Orthorhombic,"{'a': '7.72685 Å', 'b': '7.75763 Å', 'c': '15.01789 Å'}",Bmmm,,,,,,10.1016/j.jmmm.2008.09.030,True
YBaCo4O7,,66.0,,Hexagonal,,"{'a': '6.2982 Å', 'c': '10.2467 Å'}",P63mc,,5.8 μB per magnetic atom,,,,10.1016/S1293-2558(02)01342-0,True
YCo3,250.0,,,Rhombohedral,Hexagonal,"{'a': '5.0170 Å', 'b': '5.0170 Å', 'c': '24.371 Å'}",R-3m,,0.69 μB/Co,,,,10.1016/S0925-8388(03)00260-3,True
YCo3H1.3,,273.0,,Rhombohedral,Hexagonal,"{'a': '5.0164 Å', 'b': '5.0164 Å', 'c': '25.919 Å'}",R-3m,,,,,,10.1016/S0925-8388(03)00260-3,True
YCo3H1.9,237.0,,,Rhombohedral,Hexagonal,"{'a': '5.0017 Å', 'b': '5.0017 Å', 'c': '26.980 Å'}",R-3m,,,,,,10.1016/S0925-8388(03)00260-3,True
YCo3H4.6,,200.0,,Rhombohedral,Hexagonal,"{'a': '5.2730 Å', 'b': '5.2730 Å', 'c': '26.844 Å'}",R-3m,,,,,,10.1016/S0925-8388(03)00260-3,True
YCo4.5Ge0.5,778.0,,,CaCu5-type,Hexagonal,"{'a': '4.956(1) Å', 'c': '4.002(1) Å'}",P 6/mmm,,1.15 μB/Co atom,5.2 μB/f.u.,,,10.1016/j.jallcom.2010.06.025,True
YCo5,945.0,,,CaCu5-type,Hexagonal,"{'a': '4.937 Å', 'c': '3.978 Å'}",P 6/mmm,,1.62 μB/Co atom,8 μB/f.u.,,,10.1016/j.jallcom.2010.06.025,False
YCo5,980.0,,,,,"{'a': '4.937 Å', 'c': '5.026 Å'}",,,1.8 μB,8.5 μB/f.u.,,,10.1016/S0304-8853(01)01344-0,True
YCo4B,380.0,,,,,"{'a': '3.978 Å', 'c': '6.899 Å'}",,,1.6 μB,3.0 μB/f.u.,,,10.1016/S0304-8853(01)01344-0,True
Y19.5Co80.5,903.15,,,Hexagonal,,"{'a': '0.5012 nm', 'c': '0.3984 nm'}",,16.0 kOe,,86.5 emu/g,57.6 emu/g,,10.1016/S0304-8853(00)00425-X,True
YCrO3,,140.0,401 K,Orthorhombic,Pbnm,"{'a': '5.2437 Å', 'b': '5.5235 Å', 'c': '7.5360 Å'}",Pbnm,,4.24 μB,,,,10.1016/j.matchemphys.2012.02.008,True
Y0.975Ca0.025CrO3,,140.0,410 K,Orthorhombic,Pbnm,"{'a': '5.2467 Å', 'b': '5.5221 Å', 'c': '7.5366 Å'}",Pbnm,,4.30 μB,,,,10.1016/j.matchemphys.2012.02.008,True
Y0.95Ca0.05CrO3,,140.0,390 K,Orthorhombic,Pbnm,"{'a': '5.2445 Å', 'b': '5.5196 Å', 'c': '7.5337 Å'}",Pbnm,,4.22 μB,,,,10.1016/j.matchemphys.2012.02.008,True
Y0.925Ca0.075CrO3,,140.0,355 K,Orthorhombic,Pbnm,"{'a': '5.2465 Å', 'b': '5.5124 Å', 'c': '7.5301 Å'}",Pbnm,,4.06 μB,,,,10.1016/j.matchemphys.2012.02.008,True
Y0.9Ca0.1CrO3,,140.0,,Orthorhombic,Pbnm,"{'a': '5.2477 Å', 'b': '5.5090 Å', 'c': '7.5287 Å'}",Pbnm,,,,,,10.1016/j.matchemphys.2012.02.008,True
Y0.85Ca0.15CrO3,,140.0,,Orthorhombic,Pbnm,"{'a': '5.2499 Å', 'b': '5.5084 Å', 'c': '7.5287 Å'}",Pbnm,,,,,,10.1016/j.matchemphys.2012.02.008,True
YCrO4,9.0,21.0,,Tetragonal,Zircon-type,"{'a': '7.1184 Å', 'b': '7.1184 Å', 'c': '6.2808 Å'}",I41/amd,,1.01 - 1.36 μB,,,,10.1016/j.jallcom.2016.12.378,True
YCrO3,,146.0,,Orthorhombic,,"{'a': '5.2854 Å', 'b': '5.5495 Å', 'c': '7.5973 Å'}",Pbnm,,3.12 - 3.80 μB,,,,10.1016/j.jallcom.2016.12.378,True
YFe0.25Cr0.75O3,,160.0,-328 K,Perovskite,Orthorhombic,"{'a': '5.244 Å', 'b': '5.532 Å', 'c': '7.543 Å'}",Pbnm,"Varies with temperature, max at 50 K",,"Saturation magnetization varies with temperature, max at 130 K","Varies with temperature, saturation-like below 30 K",,10.1016/S0167-577X(01)00580-8,True
YFeO3,,648.0,,Perovskite,Orthorhombic,,Pbnm,,,,,,10.1016/S0167-577X(01)00580-8,False
YCrO3,,141.0,,Perovskite,Orthorhombic,,Pbnm,,,,,,10.1016/S0167-577X(01)00580-8,False
YFe0.6Mn0.4O3,,385.0,,Orthorhombic,Perovskite,,Pbnm,,,,,,10.1016/j.jmmm.2016.05.073,True
YFeO3,,640.0,,Orthorhombic,Perovskite,,Pbnm,,,,,,10.1016/j.jmmm.2016.05.073,False
YMnO3,,70.0,,Hexagonal,Noncentrosymmetric,,P63cm,,,,,,10.1016/j.jmmm.2016.05.073,False
YFe0.8Mn0.2O3,,400.0,,Orthorhombic Perovskite,Orthorhombic,,Pbnm,,,,,,10.1016/j.ssc.2016.08.018,True
YFeO3,,640.0,,Orthorhombic Perovskite,Orthorhombic,,Pbnm,,,,,,10.1016/j.ssc.2016.08.018,False
YMnO3,,70.0,,Hexagonal,Hexagonal,,P63cm,,,,,,10.1016/j.ssc.2016.08.018,False
YFe3,552.0,,,Rhombohedral,PuNi3 type,"{'a': '5.140 Å', 'c': '24.62 Å'}",R-3m,,,"{'EP': '754 G at 0 K', 'HA': '728 G at 0 K'}",,"{'EP': '1.4 x 10^-6 at 300 K', 'HA': '3.4 x 10^-6 at 300 K'}",10.1016/j.jmmm.2016.10.133,True
YFe4.4Al7.6,100.0,,,ThMn12-type,Tetragonal,"{'a': '8.7303 Å', 'c': '5.0468 Å'}",I4/mmm,,,,,,10.1016/S0304-8853(03)00221-X,True
YFe4.7Al7.3,110.0,,,ThMn12-type,Tetragonal,"{'a': '8.7145 Å', 'c': '5.0449 Å'}",I4/mmm,,,,,,10.1016/S0304-8853(03)00221-X,True
YFe5Al7,160.0,,,ThMn12-type,Tetragonal,"{'a': '8.6964 Å', 'c': '5.0447 Å'}",I4/mmm,,,,,,10.1016/S0304-8853(03)00221-X,True
YFeMn,125.0,,262.2 K,Cubic Laves phase,Cubic,{'a': '7.4646 Å'},Fd-3m,,1.1 μB/mol,30 emu/g,,,10.1016/j.ijhydene.2010.09.010,True
YFeMnH5,293.0,,293.9 K,Cubic,Cubic,{'a': '8.1350 Å'},Fd-3m,,0.57 μB/mol,16 emu/g,,,10.1016/j.ijhydene.2010.09.010,True
YMn0.5Cr0.5O3,75.0,,-68 K,Orthorhombic or Monoclinic,Perovskite,"{'a': '5.2513 Å', 'b': '5.6417 Å', 'c': '7.4699 Å'}",Pbnm or P21/c,,4.5 μB/f.u.,,,,10.1016/j.jallcom.2013.03.166,True
YMnO3,,75.0,-421 K,Hexagonal,P63cm,"{'a': '6.1212 Å', 'c': '11.4002 Å'}",P63cm,,3.24 μB,,,0.001 emu/mol Oe,10.1016/j.jmmm.2013.08.021,True
YMn0.9Ti0.1O3,,55.0,-119 K,Hexagonal,P63cm,"{'a': '6.1402 Å', 'c': '11.3901 Å'}",P63cm,,2.3 μB,,,0.001 emu/mol Oe,10.1016/j.jmmm.2013.08.021,True
YMn0.9Fe0.1O3,,60.0,-334 K,Hexagonal,P63cm,"{'a': '6.1412 Å', 'c': '11.3695 Å'}",P63cm,,2.93 μB,,,0.001 emu/mol Oe,10.1016/j.jmmm.2013.08.021,True
YMn0.9Ga0.1O3,,55.0,-382 K,Hexagonal,P63cm,"{'a': '6.1579 Å', 'c': '11.3605 Å'}",P63cm,,2.07 μB,,,0.0004 emu/mol Oe,10.1016/j.jmmm.2013.08.021,True
YMn1.8Fe0.2O5,,40.0,,Orthorhombic,,"{'a': '7.294 Å', 'b': '8.492 Å', 'c': '5.681 Å'}",Pbam,,,,,,10.1016/j.jmmm.2006.02.067,True
TbMn6Sn6,418.0,,,HfFe6Ge6-type,Layered,"{'a': '0.553 nm', 'c': '0.902 nm'}",P 6/mmm,,,18.8 μB/f.u.,,,10.1016/S0925-8388(03)00469-9,True
Tb0.9Y0.1Mn6Sn6,412.0,,,HfFe6Ge6-type,Layered,"{'a': '0.553 nm', 'c': '0.902 nm'}",P 6/mmm,,,25.3 μB/f.u.,,,10.1016/S0925-8388(03)00469-9,True
Tb0.8Y0.2Mn6Sn6,408.0,,,HfFe6Ge6-type,Layered,"{'a': '0.553 nm', 'c': '0.902 nm'}",P 6/mmm,,,27.6 μB/f.u.,,,10.1016/S0925-8388(03)00469-9,True
Tb0.6Y0.4Mn6Sn6,397.0,,,HfFe6Ge6-type,Layered,"{'a': '0.553 nm', 'c': '0.902 nm'}",P 6/mmm,,,32.2 μB/f.u.,,,10.1016/S0925-8388(03)00469-9,True
Tb0.4Y0.6Mn6Sn6,380.0,,,HfFe6Ge6-type,Layered,"{'a': '0.553 nm', 'c': '0.902 nm'}",P 6/mmm,,,46.7 μB/f.u.,,,10.1016/S0925-8388(03)00469-9,True
Tb0.2Y0.8Mn6Sn6,353.0,,,HfFe6Ge6-type,Layered,"{'a': '0.553 nm', 'c': '0.902 nm'}",P 6/mmm,,,35.4 μB/f.u.,,,10.1016/S0925-8388(03)00469-9,True
Tb0.1Y0.9Mn6Sn6,,333.0,,HfFe6Ge6-type,Layered,"{'a': '0.553 nm', 'c': '0.902 nm'}",P 6/mmm,,,34.2 μB/f.u.,,,10.1016/S0925-8388(03)00469-9,True
YMn6Sn6,,333.0,,HfFe6Ge6-type,Layered,"{'a': '0.553 nm', 'c': '0.902 nm'}",P 6/mmm,,,28.0 μB/f.u.,,,10.1016/S0925-8388(03)00469-9,True
YMnO3,,70.0,,Hexagonal,Hexagonal,,P63cm,,,,,,10.1016/j.scriptamat.2011.11.014,True
YPrFe17,290.0,,,Th2Zn17-type rhombohedral,Rhombohedral,"{'a': '8.540 Å', 'c': '12.419 Å'}",R-3m,,,,,,10.1016/j.matchemphys.2011.09.062,True
Pr2Fe17,286.0,,,Th2Zn17-type rhombohedral,Rhombohedral,"{'a': '8.585 Å', 'c': '12.464 Å'}",R-3m,,,,,,10.1016/j.matchemphys.2011.09.062,True
Y2Fe17,303.0,,,Th2Zn17-type rhombohedral,Rhombohedral,"{'a': '8.46 Å', 'c': '12.39 Å'}",R-3m,,,,,,10.1016/j.matchemphys.2011.09.062,True
Nd2Fe17,339.0,,,Th2Zn17-type rhombohedral,Rhombohedral,,R-3m,,,,,,10.1016/j.matchemphys.2011.09.062,True
YTiO3,30.0,,,Orthorhombic perovskite,GdFeO3-type,"{'a': '5.335 Å', 'b': '5.689 Å', 'c': '7.609 Å'}",Pbnm,,0.84 μB/Ti,,,,10.1016/S0921-4526(99)01035-2,True
Yb0.9Mg0.1MnO3,3.5,88.0,-221 K,Hexagonal,,,P63cm,,6.04 μB,,,,10.1016/j.matlet.2015.05.160,True
YbPdSn,,0.2,,Hexagonal,hP9-ZrNiAl,"{'a': '0.7580', 'c': '0.3763'}",,,4.2 μB/Yb atom,,,,10.1016/j.intermet.2009.09.002,True
YbPd2Sn,,0.22,,Cubic,cF16-Cu2MnAl,{'a': '0.6658'},Fm 3 m,,,,,,10.1016/j.intermet.2009.09.002,True
Yb2Pt2Pb,,2.0,34 K,Tetragonal,,"{'a': '7.7651 Å', 'c': '7.0207 Å'}",P4_2/mnm,,4.19 μB,,,,10.1016/j.physb.2007.10.160,True
Yb3Cu4Ge4,7.8,,,Orthorhombic,Gd3Cu4Ge4-type,"{'a': '4.133 Å', 'b': '6.609 Å', 'c': '13.722 Å'}",I mmm,,"2.8 μB/Yb (b-axis), 1.5 μB/Yb (a-axis), 0.39 μB/Yb (c-axis)",,,,10.1016/j.jmmm.2012.04.044,True
Ce3Cu4Ge4,,10.3,,,,,,,,,,,10.1016/j.jmmm.2012.04.044,False
Gd3Cu4Ge4,,8.6,,,,,,,,,,,10.1016/j.jmmm.2012.04.044,False
Tb3Cu4Ge4,,23.0,,,,,,,,,,,10.1016/j.jmmm.2012.04.044,False
Dy3Cu4Ge4,,16.2,,,,,,,,,,,10.1016/j.jmmm.2012.04.044,False
Ho3Cu4Ge4,,9.5,,,,,,,,,,,10.1016/j.jmmm.2012.04.044,False
Er3Cu4Ge4,,7.6,,,,,,,,,,,10.1016/j.jmmm.2012.04.044,False
Yb3Pt4,,2.4,-2.3 K,Rhombohedral,hR14,"{'a': '12.8971 Å', 'c': '5.6345 Å'}",No. 148,,4.24 μB,,,"6.8 × 10^-6 m^3/mol Yb (perpendicular), 3.2 × 10^-6 m^3/mol Yb (parallel)",10.1016/j.jmmm.2009.01.029,True
Dy,91.0,,,,,,,,,,,,10.1016/j.jmmm.2009.01.029,False
Er,19.0,,,,,,,,,,,,10.1016/j.jmmm.2009.01.029,False
Er0.4Ho0.6Rh4B4,1.9,,,,,,,,,,,,10.1016/j.jmmm.2009.01.029,False
Sm2IrIn8,,14.0,,,,,,,,,,,10.1016/j.jmmm.2009.01.029,False
Sm0.55Sr0.45MnO3,130.0,,,,,,,,,,,,10.1016/j.jmmm.2009.01.029,False
Yb4As3,288.0,,,Trigonal,,,R3c,,"{'Yb_I': '0.24 μB/Yb_I-ion', 'Yb_II': '0.006 μB/Yb_II-ion'}",,,,10.1016/S0921-4526(99)01046-7,True
YbAg2,,,1.66 K,Hexagonal,MgZn2-type,"{'a': '5.68153 Å', 'c': '9.31995 Å'}",P63/mmc,,,,,5.87×10^-7 cm^3/g,10.1016/j.jallcom.2015.06.203,True
YbB2,,5.6,49 K,Hexagonal,AlB2-type,"{'a': '3.256(1) Å', 'c': '3.735(1) Å'}",P6/mmm,,4.3 μB/Yb,,,,10.1016/S0925-8388(03)00051-3,True
YbB2,,5.4,49 K,Hexagonal,AlB2-type,"{'a': '3.239(3) Å', 'c': '3.722(4) Å'}",P6/mmm,,4.5 μB/Yb,,,,10.1016/S0925-8388(03)00051-3,True
YbCrO4,25.0,,,Zircon-type,Tetragonal,,D2d,3250 Oe at 2 K,"0.55 μB for Yb3+, 1 μB for Cr5+",,0.55 μB at 2 K,,10.1016/j.jmmm.2003.11.216,True
YbVO4,,0.093,,Zircon-type,Tetragonal,,,,3.1 μB,,,,10.1016/j.jmmm.2003.11.216,False
YbRhGe,,7.0,,TiNiSi-type,Orthorhombic,"{'a': '6.785 Å', 'b': '4.247 Å', 'c': '7.515 Å'}",,,,,,,10.1016/S0304-8853(03)00501-8,True
YbCuGe,8.0,,,LiGaGe-type,Hexagonal,"{'a': '4.219 Å', 'c': '7.049 Å'}",,,0.7 μB/Yb,,,,10.1016/S0304-8853(03)00501-8,True
YbFe4Al8,,150.0,,Tetragonal,ThMn12-type,"{'a': '8.712 Å', 'b': '8.712 Å', 'c': '5.044 Å'}",,,"4.03 μB (Fe), 4.54 μB (Yb)",,,,10.1016/j.jpcs.2005.11.007,True
DyFe4Al8,,112.5,,,,,,,1 μB (Fe),,,,10.1016/j.jpcs.2005.11.007,False
HoFe4Al8,,127.5,,,,,,,1 μB (Fe),,,,10.1016/j.jpcs.2005.11.007,False
