Repository: MaMMoS-project/ML-models

# ML-models
Collection of various ML models developed for the MaMMoS project

Models are organized in different folders of this repository:


- ./beyond-stoner-wolfarth:

   ML models to replace single-grain micromagnetics simulations by ML predictions for:

   -- ./beyond-stoner-wolfarth/single-grain-easy-axis-model:
      where the H and K1 vector are aligned along the z-axis of the simulation cube
      This model predicts Mr, Hc, and BHmax from a, k1, and Ms
      Current model version: v1.0

   -- ./inverse-beyond-stoner-wolfarth/single-grain-easy-axis-model:
      where the H and K1 vector are aligned along the z-axis of the simulation cube

File: compound-to-experimental-tc/data/MagneticMaterials_All.csv (part 42 of 94)
Material_Name,Curie,Neel,Curie_Weiss,Crystal_Structure,Lattice_Structure,Lattice_Parameters,Space_Group,Coercivity,Magnetic_Moment,Magnetization,Remanence,Susceptibility,DOI,Experimental
YbIrGe,,2.4,,Orthorhombic,TiNiSi-type,,,,,,,,10.1016/j.physb.2013.08.010,True
YbNiGa,,1.9,,,,,,,,,,,10.1016/j.physb.2013.08.010,False
YbPtAl,,5.9,,,,,,,,,,,10.1016/j.physb.2013.08.010,False
YbMn2Ge2,,347.5,,Tetragonal,Body-centered,"{'a': '4.0432 Å (526 K), 4.0667 Å (250 K), 4.0420 Å (10 K)', 'c': '10.9408 Å (526 K), 10.8670 Å (250 K), 10.8363 Å (10 K)'}",I4/mmm,,"3.03 μB (10 K), 2.55 μB (250 K)",,,,10.1016/S0925-8388(00)01111-7,True
YbMn6Ge6,,480.0,,Hexagonal,,,,,,,,,10.1016/S0925-8388(00)01111-7,False
Mn5Ge3,304.0,,,,,,,,,,,,10.1016/S0925-8388(00)01111-7,False
YbMn2O5,,42.0,,Orthorhombic,,,,7.39 Oe,,,,,10.1016/j.jallcom.2015.07.101,True
YbMn2O5,,47.0,,Orthorhombic,,,,32.35 Oe,,,,,10.1016/j.jallcom.2015.07.101,True
YbNi2,10.5,,,Cubic,Fd-3m,{'a': '7.0998 Å'},Fd-3m,15 Oe,,,,,10.1016/j.ssc.2012.07.001,True
YbRh2Si2,,0.07,,,,,,,,,,,10.1016/j.ssc.2012.07.001,False
YbNi5,0.55,,,,,,,,,,,,10.1016/j.ssc.2012.07.001,False
YbRh,1.2,,,,,,,,,,,,10.1016/j.ssc.2012.07.001,False
YbInNi4,3.0,,,,,,,,,,,,10.1016/j.ssc.2012.07.001,False
YbPd2Sn,,0.22,-5.2 K,Cubic,FCC-type I,{'a': '6.651 Å'},,,1.4 μB,,,,10.1016/S0921-4534(00)00100-3,True
CeAl2,,3.9,,,,,,,,,,,10.1016/j.physc.2007.03.406,True
YbRh2Si2,,0.07,,,,,,,,,,,10.1016/j.physc.2007.03.406,True
FeCrAlY,833.15,,,,,,,,,,,,10.1016/j.msea.2007.02.047,True
Zn0.33Co0.77Fe1.90O4,567.0,,,Cubic spinel,Cubic,{'a': '8.403 Å'},Fd-3m,320 Oe,,3.73 μB,0.80 μB,,10.1016/j.jallcom.2014.02.016,True
Zn0.32Co0.75Fe1.93O4,526.0,,,Cubic spinel,Cubic,{'a': '8.405 Å'},Fd-3m,,,2.54 μB,,,10.1016/j.jallcom.2014.02.016,True
Zn0.35Co0.58Fe2.07O4,510.0,,,Cubic spinel,Cubic,{'a': '8.385 Å'},Fd-3m,,,2.96 μB,,,10.1016/j.jallcom.2014.02.016,True
Zn0.19Co0.87Fe1.94O4,630.0,,,Cubic spinel,Cubic,{'a': '8.387 Å'},Fd-3m,510 Oe,,3.78 μB,1.07 μB,,10.1016/j.jallcom.2014.02.016,True
Zn0.23Co0.81Fe1.96O4,600.0,,,Cubic spinel,Cubic,{'a': '8.406 Å'},Fd-3m,304 Oe,,3.01 μB,0.21 μB,,10.1016/j.jallcom.2014.02.016,True
Zn0.23Co0.60Fe2.17O4,510.0,,,Cubic spinel,Cubic,{'a': '8.389 Å'},Fd-3m,134 Oe,,0.13 μB,0.02 μB,,10.1016/j.jallcom.2014.02.016,True
Zn0.5Mn0.5Fe2O4,377.5,,,Spinel,,,,,,,,,10.1016/j.solidstatesciences.2014.11.013,True
Zn0.60Co0.40Fe2O4,353.0,,,Spinel,Cubic,{'a': '8.4528'},,,,,,,10.1016/j.jpcs.2007.05.025,True
Zn0.80Co0.20Fe2O4,170.0,,,Spinel,Cubic,{'a': '8.4644'},,,,,,,10.1016/j.jpcs.2007.05.025,True
ZnFe2O4,,20.0,,Spinel,Cubic,{'a': '8.4710'},,,,,,,10.1016/j.jpcs.2007.05.025,True
Zn0.7Ni0.3Fe2O4,533.0,,,Spinel,Cubic,{'a': '8.406 Å'},,,,71 emu/g,,,10.1016/j.jmmm.2015.07.044,True
Zn0.8Mn0.2O,39.0,,,Wurtzite,Hexagonal,{'c': '0.5216 nm'},,2100 Oe,,,,,10.1016/j.ssc.2003.09.035,True
Zn0.7Mn0.3O,32.0,,,Wurtzite,Hexagonal,{'c': '0.5220 nm'},,,,,,,10.1016/j.ssc.2003.09.035,True
Mn3O4,46.0,,,,,,,2500 Oe,,,,,10.1016/j.ssc.2003.09.035,False
Zn0.95Co0.05O,300.0,,,Wurtzite,Hexagonal,,,,0.5 μB/Co site,,,,10.1016/j.tsf.2005.06.009,True
Zn0.90Co0.10O,300.0,,,Wurtzite with cubic Co phase,Hexagonal,,,,1.6 μB/Co site,42 emu/cm³,,,10.1016/j.tsf.2005.06.009,True
Zn0.92Co0.05La0.03O,,61.0,,Hexagonal Wurtzite,Hexagonal,"{'a': '3.253', 'c': '5.217'}",P63mc,66 Oe,,0.188 emu/g,0.014 emu/g,,10.1016/j.cap.2015.11.016,True
Zn0.92Co0.05Gd0.03O,,42.0,,Hexagonal Wurtzite,Hexagonal,"{'a': '3.254', 'c': '5.211'}",P63mc,115 Oe,,PM,0.024 emu/g,,10.1016/j.cap.2015.11.016,True
Zn0.95Eu0.05O,300.0,,,,,{'c': '5.282'},,,,,,,10.1016/j.jallcom.2011.03.084,True
Zn0.95Mn0.05O,640.0,,,Hexagonal,,"{'a': '3.247 Å', 'b': '3.247 Å', 'c': '5.2083 Å'}",p63mc,,,,,,10.1016/j.jmmm.2010.02.035,True
ZnCr2O4,,11.0,,,,,,,,,,,10.1016/j.apsusc.2009.12.154,False
Zn0.97Cr0.03O,400.0,,19 K,Wurtzite,Hexagonal,,,190 Oe,,0.002 emu/g,,,10.1016/j.jmmm.2011.12.042,True
Zn0.93Ni0.07O,340.0,,,Wurtzite,c-axis oriented,,,,,Room temperature ferromagnetism,,,10.1016/j.cap.2009.05.007,True
Zn0.98Co0.02O,,,,Wurtzite,Hexagonal,"{'a': '3.25 Å', 'c': '5.21 Å'}",P63mc,,"1.35 μB/Co at 5 K, 1.44 μB/Co at 300 K, 1.86 μB/Co from FC M-T",0.7 emu/g at 1 and 5 K,,,10.1016/j.physb.2009.11.045,True
Zn0.98Co0.02O,,,,Wurtzite,Hexagonal,"{'a': '3.25 Å', 'c': '5.21 Å'}",P63mc,,"1.77 μB/Co at 5 K, 1.98 μB/Co at 300 K, 2.52 μB/Co from FC M-T",0.7 emu/g at 1 and 5 K,,,10.1016/j.physb.2009.11.045,True
Zn0.98Fe0.02O,300.0,,,Wurtzite,Hexagonal,,,,,,,,10.1016/j.apsusc.2013.06.163,True
Zn0.9Co0.1O,,,-62 K,Hexagonal wurtzite,Hexagonal,"{'a': '3.2495 Å', 'b': '3.2495 Å', 'c': '5.2030 Å'}",P63mc,53.80 Oe,2.47 μB,14.7×10^−3 emu/g,2.87×10^−4 emu/g,,10.1016/j.jmmm.2011.06.069,True
Zn0.84Co0.04Ni0.06O,,,-174 K,Hexagonal wurtzite,Hexagonal,"{'a': '3.2493 Å', 'b': '3.2493 Å', 'c': '5.2055 Å'}",P63mc,59.79 Oe,2.39 μB,1.36×10^−3 emu/g,3.5×10^−4 emu/g,,10.1016/j.jmmm.2011.06.069,True
Zn0.9Fe2.1O4,366.0,,,Cubic spinel,Face centered cubic,{'a': '8.4411 Å'},,,,12 emu/g,,,10.1016/j.jmmm.2016.05.016,True
Zn0.6Mn0.4In2Te4,,,-18 K,Defect Tetragonal Chalcopyrite,Body-Centered Tetragonal,"{'a': '6.119 Å', 'c': '12.257 Å'}",I 4̄,,,,,,10.1016/j.physb.2009.02.027,True
MnIn2Te4,,3.4,-90 K,Defect Tetragonal Stannite,Body-Centered Tetragonal,"{'a': '6.191 Å', 'c': '12.382 Å'}",I 4̄ 2m,,,,,,10.1016/j.physb.2009.02.027,True
Zn0.5Mn0.5In2Te4,,,-45 K,Defect Tetragonal Stannite,Body-Centered Tetragonal,,I 4̄ 2m,,,,,,10.1016/j.physb.2009.02.027,True
Zn4Ni3Sb2O12,,5.0,,Spinel,,,Fd3m,,,,,,10.1016/S0040-6090(02)00509-6,True
Zn4Ni3Sb2O12,,5.0,,Spinel,,,Fd3m,,,,,,10.1016/S0040-6090(02)00509-6,True
ZnCFe3,358.0,,,Cubic antiperovskite,Cubic,{'a': '3.812 Å'},Pm3m,,,,,,10.1016/j.jallcom.2016.09.241,True
ZnCFe2.5Co0.5,312.0,,,Cubic antiperovskite,Cubic,,Pm3m,,,,,,10.1016/j.jallcom.2016.09.241,True
ZnCFe0.1Co2.9,5.0,,,Cubic antiperovskite,Cubic,{'a': '3.756 Å'},Pm3m,,,,,,10.1016/j.jallcom.2016.09.241,True
ZnCr2Se4,,20.0,115 K,Spinel,Cubic,{'a': '10.4891 Å'},,,5.47 μB/f.u.,,,,10.1016/j.jcrysgro.2014.01.046,True
ZnCrFeO4,,14.0,-8.09 K,Spinel,,,,,,,,Higher than bulk sample,10.1016/S1387-7003(03)00163-1,True
ZnFe2O4,,10.0,,Normal spinel,,,,,,,,,10.1016/j.mseb.2005.04.006,True
ZnMn2O4,,60.0,,Tetragonal,Spinel,"{'a': '572.12', 'c': '922.46'}",I41/amd,,,,,,10.1016/j.jmmm.2016.04.029,True
Zn0.75Mn2.25O4,9.0,,,Tetragonal,Spinel,"{'a': '572.81', 'c': '929.93'}",I41/amd,5,0.2,,,,10.1016/j.jmmm.2016.04.029,True
Zn0.45Mn2.55O4,25.0,,,Tetragonal,Spinel,"{'a': '574.15', 'c': '936.44'}",I41/amd,160,0.75,,,,10.1016/j.jmmm.2016.04.029,True
Zn0.3Mn2.7O4,32.0,,,Tetragonal,Spinel,"{'a': '574.88', 'c': '939.87'}",I41/amd,251,1.09,,,,10.1016/j.jmmm.2016.04.029,True
Mn3O4,43.0,,,Tetragonal,Spinel,"{'a': '576.31', 'c': '947.12'}",I41/amd,2870,1.7,,,,10.1016/j.jmmm.2016.04.029,True
ZnO,400.15,,,Hexagonal,Wurtzite,,,,,,,,10.1016/j.elecom.2017.06.017,True
Zn0.9Co0.1O,738.0,,,Hexagonal würztite,Hexagonal,"{'a': '3.24780 Å', 'c': '5.19847 Å'}",P63mc,35.4 Oe,0.637 μβ,22.43 memu/g,0.590 memu/g,,10.1016/j.jallcom.2012.04.055,True
Zn0.9Cr0.1O,154.0,,,Hexagonal würztite,Hexagonal,"{'a': '3.24728 Å', 'c': '5.19948 Å'}",P63mc,40.5 Oe,0.610 μβ,17.36 memu/g,1.051 memu/g,,10.1016/j.jallcom.2012.04.055,True
Zn0.9Cu0.1O,653.0,,,Hexagonal würztite,Hexagonal,"{'a': '3.24595 Å', 'c': '5.19747 Å'}",P63mc,0.0 Oe,0.096 μβ,8.77 memu/g,0.823 memu/g,,10.1016/j.jallcom.2012.04.055,True
Zn0.9In0.1O,105.0,,,Hexagonal würztite,Hexagonal,"{'a': '3.24930 Å', 'c': '5.19327 Å'}",P63mc,48.23 Oe,-0.037 μβ,24.14 memu/g,1.579 memu/g,,10.1016/j.jallcom.2012.04.055,True
Zn0.9Mn0.1O,232.0,,,,,,,8.6 Oe,0.949 μβ,15.73 memu/g,0.317 memu/g,,10.1016/j.jallcom.2012.04.055,True
Zn0.9Fe0.1O,485.0,,,,,,,72.2 Oe,0.845 μβ,32.44 memu/g,0.980 memu/g,,10.1016/j.jallcom.2012.04.055,True
Zn0.9Ni0.1O,211.0,,,,,,,42.8 Oe,-0.379 μβ,204.00 memu/g,21.380 memu/g,,10.1016/j.jallcom.2012.04.055,True
Zr2Co11,763.15,,,Orthorhombic,,,,,,,,,10.1016/S0304-8853(01)00446-2,True
Zr6Co23,453.15,,,Face-centered cubic (FCC),,{'a': '1.1516 nm'},Fm-3m,,,,,,10.1016/S0304-8853(01)00446-2,True
ZrNF,120.0,,,Superstructure,,,,,,,,,10.1016/j.ssc.2004.01.035,True
ZrO2,300.0,,,Monoclinic,,,,,,,,,10.1016/j.jmmm.2016.12.034,True
Ge0.94Mn0.06,285.0,,,Amorphous,,,,,,,,,10.1016/j.jmmm.2006.01.237,True
Fe0.05Ge0.95,233.0,,,,,,,,,,,,10.1016/j.jmmm.2006.01.237,True
Co0.12Mn0.03Ge0.85,270.0,,,,,,,,,,,,10.1016/j.jmmm.2006.01.237,True
Ge0.94Mn0.06,285.0,,,,,,,,,,,,10.1016/j.jmmm.2006.01.237,True
Ge0.94Mn0.06,120.0,,,Amorphous,,,,,,,,,10.1016/j.jmmm.2006.01.237,True
Nd2Fe14B,573.15,,,,,,,323 kA/m,,,1.05 T,,10.1016/j.jallcom.2005.04.159,True
Fe2B,1015.15,,,,,,,,,,,,10.1016/j.jallcom.2005.04.159,True
Li0.56HfNBr,,,0.04 K,Isotypic with FeOCl,Orthogonal,"{'a': '4.1128 Å', 'b': '3.55 Å', 'c': '8.60 Å'}",,,0.34 μB,,,0.0145 emu K mol−1,10.1016/j.jpcs.2003.10.034,True
MnAs,315.0,,,Hexagonal,NiAs-type,"{'a': '6.987', 'b': '6.987', 'c': '10.760'}",P63/mmc,,3.24 μB,,,,10.1016/j.ssc.2010.10.021,True
MnAs,315.0,,,Orthorhombic,MnP-type,"{'a': '7.062', 'b': '12.196', 'c': '10.943'}",Pnma,,3.28 μB,,,,10.1016/j.ssc.2010.10.021,True
Mn2V2O7,,18.2,,Monoclinic,,"{'a': '6.70 Å', 'b': '8.72 Å', 'c': '4.96 Å'}",C2/m (12),,,,,,10.1016/j.matlet.2008.08.054,True
Na0.33V2O5,,24.0,,Monoclinic,,"{'a': '15.3889(3) Å', 'b': '7.2261(1) Å', 'c': '10.0656(2) Å'}",P 21/a,,,,,,10.1016/S0022-3697(02)00082-3,True
Ni3Si,235.0,,,L12,fcc,{'a': '0.35175 nm'},,,,8 emu/g,,,10.1016/j.jallcom.2013.09.035,True
Ni3Si,198.0,,,L12,fcc,{'a': '0.35175 nm'},,,,49 emu/g,,,10.1016/j.jallcom.2013.09.035,True
Ni3Si,245.0,,,L12,fcc,{'a': '0.3510 nm'},,,,2 emu/g,,,10.1016/j.jallcom.2013.09.035,True
La0.75Sr0.25MnO3,338.0,,,Rhombohedral,Perovskite,,R3c,,,30 Am^2/kg,,,10.1016/j.jmmm.2009.02.063,True
La0.73Sr0.27MnO3,338.0,,,Rhombohedral,Perovskite,,R3c,,,25 Am^2/kg,,,10.1016/j.jmmm.2009.02.063,True
La0.7Sr0.3MnO3,338.0,,,Rhombohedral,Perovskite,,R3c,,,24 Am^2/kg,,,10.1016/j.jmmm.2009.02.063,True
MnS,,152.0,,Wurtzite,Hexagonal,,,,,,,,10.1016/S0921-4526(03)00399-5,True
Fe3O4,858.0,,,,,,,,,,,,10.1016/j.jmmm.2006.03.056,False
MnN0.388,,353.7,,h.c.p.,h.c.p.,"{'a': '2.797 Å', 'b': '2.797 Å', 'c': '4.536 Å'}",P 63 22,,1.68 μB,,,,10.1016/S0925-8388(03)00215-9,True
MnN0.43,,308.0,,h.c.p.,h.c.p.,,P 63 22,,1.7 μB,,,,10.1016/S0925-8388(03)00215-9,True
Mn3O4,46.0,,,Body-centered tetragonal,Tetragonal,"{'a': '5.76 Å', 'b': '5.76 Å', 'c': '9.47 Å'}",,3500 Oe,1.73 μB/molecule,,,,10.1016/S0022-0248(01)00936-8,True
Mn53Al45C2,533.0,,,τ phase (L10),P4/mmm,,P4/mmm,"0.16 T (parallel), 0.20 T (perpendicular)",,0.80 T,"0.47 T (parallel), 0.26 T (perpendicular)",,10.1016/j.jmmm.2016.11.045,True
Al45Mn55,635.0,,,Tetragonal,tP2,"{'a': '3.94 Å', 'c': '3.58 Å'}",L10,1640 Oe,,,,,10.1016/j.jallcom.2016.11.171,True
Cd0.5Mn0.5Te,,,-11,,,{'a': '6.485'},,,,,,,10.1016/j.jcrysgro.2010.10.210,True
Cd0.7Mn0.3Te,,,-13,,,{'a': '6.588'},,,,,,,10.1016/j.jcrysgro.2010.10.210,True
CdCr2S4,84.5,,152 K,Spinel,Cubic,,,,,,,,10.1016/S0921-4526(01)00281-2,True
CdCr2S3Se,84.7,,165 K,Spinel,Cubic,,,,,,,,10.1016/S0921-4526(01)00281-2,True
CdCr2S2Se2,93.1,,181 K,Spinel,Cubic,,,,,,,,10.1016/S0921-4526(01)00281-2,True
CdCr2SSe3,110.0,,191 K,Spinel,Cubic,,,,,,,,10.1016/S0921-4526(01)00281-2,True
CdCr2Se4,129.5,,204 K,Spinel,Cubic,,,,,,,,10.1016/S0921-4526(01)00281-2,True
CePd2Ge2,,5.2,,ThCr2Si2,,,,,1.79 μB,,,,10.1016/S0921-4526(98)00844-8,True
CePt2Si2,,,53 K,Tetragonal,CaBe2Ge2-type,,,,2.47 μB,,,,10.1016/j.physb.2009.07.015,True
Ce8Pd24Al,,4.2,23.5 K,Cubic,,{'a': '8.3819 Å'},Pm-3m,,2.47 μB,0.42 μB,,,10.1016/j.jallcom.2017.05.086,True
Ce8Pd24Sn,,7.0,26.2 K,Cubic,,{'a': '8.432 Å'},Pm-3m,,2.49 μB,0.78 μB,,,10.1016/j.jallcom.2017.05.086,True
CeCoGe3,21.2,19.0,,,,,,,,,,,10.1016/S0921-4526(99)01222-3,True
CeRu2Ge2,7.8,,,,,,,,,,,,10.1016/j.physb.2005.01.024,True
CeRu2Ge2,7.9,,,,,,,,,,,,10.1016/S0921-4526(98)00975-2,True
CeO2,,,-3 K,Fluorite-like,Face-centered cubic (fcc),{'a': '0.5414 nm'},,2 kA/m,,0.0014 A·m²/kg,,χD = -6.98 × 10⁻¹⁰ m³/kg,10.1016/j.jallcom.2018.04.115,True
Co2Cr1.03Al0.97,333.0,,,B2,Cubic,{'a': '5.729 Å'},F-43m,,1.70 μB/f.u.,,,,10.1016/j.jallcom.2006.10.104,True
Co2Cr0.82Fe0.20Al0.96,588.0,,,B2,Cubic,{'a': '5.734 Å'},F-43m,,2.52 μB/f.u.,,,,10.1016/j.jallcom.2006.10.104,True
Co2Cr0.63Fe0.41Al0.96,840.0,,,B2,Cubic,{'a': '5.733 Å'},F-43m,,3.24 μB/f.u.,,,,10.1016/j.jallcom.2006.10.104,True
Co2Cr0.32Fe0.72Al0.97,850.0,,,B2,Cubic,{'a': '5.732 Å'},F-43m,,4.26 μB/f.u.,,,,10.1016/j.jallcom.2006.10.104,True
Co2Fe1.03Al0.99,850.0,,,B2,Cubic,{'a': '5.723 Å'},F-43m,,5.21 μB/f.u.,,,,10.1016/j.jallcom.2006.10.104,True
Co4Nb2O9,,27.0,,Trigonal,,"{'a': '5.14 Å', 'b': '5.14 Å', 'c': '14.03 Å'}",P3̅c1,,5.3 μB,,,,10.1016/j.ceramint.2018.09.290,True
Mn4Nb2O9,,69.0,,Trigonal,,"{'a': '5.16 Å', 'b': '5.16 Å', 'c': '14.10 Å'}",P3̅c1,,6.2 μB,,,,10.1016/j.ceramint.2018.09.290,True
Co0.05Mn3.95Nb2O9,,69.0,,Trigonal,,"{'a': '5.15 Å', 'b': '5.15 Å', 'c': '14.08 Å'}",P3̅c1,,,,,,10.1016/j.ceramint.2018.09.290,True
Co66Hf6.5B27.5,315.0,,,Glassy,,,,0.5 A/m,,0.21 T,,,10.1016/j.jallcom.2023.171271,True
Co46Fe20Hf6.5B27.5,530.0,,,Glassy,,,,2.5 A/m,,0.67 T,,,10.1016/j.jallcom.2023.171271,True
Co82Zr18,780.0,,,"Co5Zr, Co23Zr6, fcc-Co",,,,2.4 kOe,,54.2 emu/g,3.7 kG,,10.1016/j.physb.2011.09.138,True
Co82Zr16Ti2,780.0,,,"Co5Zr, Co23Zr6, fcc-Co",,,,2.6 kOe,,56.9 emu/g,3.8 kG,,10.1016/j.physb.2011.09.138,True
Co82Zr14Ti4,780.0,,,"Co5Zr, Co23Zr6, fcc-Co",,,,2.9 kOe,,59.0 emu/g,4.0 kG,,10.1016/j.physb.2011.09.138,True
Co82Zr12Ti6,780.0,,,"Co5Zr, Co23Zr6, fcc-Co",,,,2.0 kOe,,61.3 emu/g,3.7 kG,,10.1016/j.physb.2011.09.138,True
Co0.4Ag0.1Zn0.5Fe2O4,388.15,,,Cubic Spinel,,{'a': '8.404 Å'},,0.0494 Oe,,48.80 emu/g,6.1844 emu/g,,10.1016/j.ceramint.2023.08.213,True
Cu2FeSn1.5Ti1.5S8,,4.5,,Cubic,Cubic spinel,"{'a': '10.00', 'b': '10.00', 'c': '10.00'}",,,,,,,10.1016/j.jssc.2012.08.057,True
Cu2FeTi3S8,,4.5,,Cubic,Cubic spinel,"{'a': '10.00', 'b': '10.00', 'c': '10.00'}",,,,,,,10.1016/j.jssc.2012.08.057,True
CuCr2Se4,416.0,,436 K,Cubic,Face-centered cubic,,Fd-3m,,4.650 μB/f.u.,4.760 μB/f.u.,,,10.1016/j.physb.2017.05.049,False
Cu0.87Co0.06Cr2.3Se4,350.0,,365 K,Spinel,Cubic,{'a': '1029.9 pm'},Fd3m,,5.38 μB,,,,10.1016/S0921-4526(98)00427-X,True
Cu0.78Co0.1Cr2.2Se4,362.0,,370 K,Spinel,Cubic,{'a': '1030.7 pm'},Fd3m,,5.2 μB,,,,10.1016/S0921-4526(98)00427-X,True
Cu1.1Co0.11Cr2.0Se4,310.0,,316 K,Spinel,Cubic,{'a': '1030.9 pm'},Fd3m,,5.54 μB,,,,10.1016/S0921-4526(98)00427-X,True
Cu1.28Co0.23Cr2.09Se4,66.7,,-143.7 K,Spinel,Cubic,{'a': '1035.71 pm'},Fd3m,,,,,,10.1016/S0921-4526(98)00427-X,True
DyCo2,670.0,,,Cubic,MgCu2-type (C15),,Fd3m,,,,,,10.1016/j.jallcom.2006.08.366,True
DyFe2,670.0,,,Cubic,MgCu2-type (C15),,Fd3m,,,,,,10.1016/j.jallcom.2006.08.366,True
DyCo2,142.0,,141.0 K,Cubic,C15 MgCu2-type,{'a': '7.185 Å'},,,,,,,10.1016/j.jallcom.2012.10.137,True
Er10Co1.30Al2.70,,12.7,-6.4 K,Hexagonal,Ordered Co2Al5-type,"{'a': '9.3622 Å', 'c': '9.3963 Å'}","P63/mmc, no. 194",,10.3 μB,,,,10.1016/j.jallcom.2015.07.277,True
Er2Co3Al9,5.0,,,,,,,,,,,,10.1016/j.jallcom.2015.07.277,False
Er2Fe13CoB,623.0,,,Tetragonal,,,P42/mnm,,2.29 μB,"14.6 μB/f.u. (5 K), 21.8 μB/f.u. (300 K)",,,10.1016/j.jallcom.2009.01.127,True
Er2Fe11Co3B,735.0,,,Tetragonal,,,P42/mnm,,2.24 μB,"13.8 μB/f.u. (5 K), 22.2 μB/f.u. (300 K)",,,10.1016/j.jallcom.2009.01.127,True
Er2Fe9Co5B,838.0,,,Tetragonal,,,P42/mnm,,2.18 μB,"13.0 μB/f.u. (5 K), 21.9 μB/f.u. (300 K)",,,10.1016/j.jallcom.2009.01.127,True
EuPt2Si2,,15.0,,CaBe2Ge2-type,Tetragonal,,,,,,,,10.1016/j.physb.2007.10.031,True
Eu0.8Sr0.2MnO3,63.0,,-78.85 K,Orthorhombic,,"{'a': '5.3845 Å', 'b': '5.6051 Å', 'c': '7.5637 Å'}",Pbnm,,5.86 μB,,,,10.1016/j.jallcom.2016.05.098,True
Eu0.7Sr0.3MnO3,66.0,,-102.08 K,Orthorhombic,,"{'a': '5.4068 Å', 'b': '5.4821 Å', 'c': '7.6397 Å'}",Pbnm,,6.64 μB,,,,10.1016/j.jallcom.2016.05.098,True
Eu0.6Sr0.4MnO3,44.0,,-77.40 K,Orthorhombic,,"{'a': '5.4237 Å', 'b': '5.4384 Å', 'c': '7.6446 Å'}",Pbnm,,6.98 μB,,,,10.1016/j.jallcom.2016.05.098,True
Eu0.5Sr0.5MnO3,43.0,,-83.50 K,Orthorhombic,,"{'a': '5.4249 Å', 'b': '5.4137 Å', 'c': '7.6566 Å'}",Pbnm,,8.12 μB,,,,10.1016/j.jallcom.2016.05.098,True
EuTi0.8Sc0.2O3,3.4,,~3.2 K,Cubic Perovskite,Simple Cubic,,Pm-3m,,,,,,10.1016/j.jssc.2019.120985,True
EuTiO3,,5.0,~3 K,Cubic Perovskite,Simple Cubic,,Pm-3m,,,,,,10.1016/j.jssc.2019.120985,True
Fe1.4Ga0.6O3,320.0,,,Orthorhombic,,"{'a': '8.7641', 'b': '9.4220', 'c': '5.0882'}",Pc21n,,2.576 μB,,,,10.1016/j.jallcom.2022.164164,True
Fe1.2Ga0.8O3,290.0,,,Orthorhombic,,"{'a': '8.7447', 'b': '9.3963', 'c': '5.0803'}",Pc21n,,1.726 μB,,,,10.1016/j.jallcom.2022.164164,True
Fe1.0Ga1.0O3,225.0,,,Orthorhombic,,"{'a': '8.7456', 'b': '9.3937', 'c': '5.0827'}",Pc21n,,1.196 μB,,,,10.1016/j.jallcom.2022.164164,True
Fe0.8Ga1.2O3,100.0,,,Orthorhombic,,"{'a': '8.7180', 'b': '9.3654', 'c': '5.0711'}",Pc21n,,0.625 μB,,,,10.1016/j.jallcom.2022.164164,True
Fe44.6Co43.4NbZr7.3B3.7Cu1,1050.0,,,B2,bcc,,,< 40 A/m,,1.6-2.1 T,,,10.1016/j.jnoncrysol.2008.07.038,True
Fe44.6Co43.4Zr7.3B3.7Cu1,1050.0,,,B2,bcc,,,< 40 A/m,,1.6-2.1 T,,,10.1016/j.jnoncrysol.2008.07.038,True
Fe44.6Co43.4HfZr7.3B3.7Cu1,1050.0,,,B2,bcc,,,< 40 A/m,,1.6-2.1 T,,,10.1016/j.jnoncrysol.2008.07.038,True
Fe44.6Co43.4Hf7.3B3.7Cu1,1050.0,,,B2,bcc,,,< 40 A/m,,1.6-2.1 T,,,10.1016/j.jnoncrysol.2008.07.038,True
Fe50Pd46Ni4,744.15,,,L10*,Tetragonal,"{'a': '3.856 Å', 'c': '3.674 Å'}",C4/mmm,1191 Oe,,,,,10.1016/j.jallcom.2017.01.160,True
Fe50Pd42Ni8,755.15,,,L10*,Tetragonal,"{'a': '3.854 Å', 'c': '3.666 Å'}",C4/mmm,980 Oe,,,,,10.1016/j.jallcom.2017.01.160,True
Fe52Co10Nb8B30,631.0,,,Amorphous,,,,0.90 kA/m,,1.24 T,,7500 (at f=0.2 kHz),10.1016/j.jallcom.2009.03.145,True
Fe40Co22Nb8B30,601.0,,,Amorphous,,,,0.90 kA/m,,1.09 T,,7250 (at f=0.2 kHz),10.1016/j.jallcom.2009.03.145,True
Fe28Co34Nb8B30,563.0,,,Amorphous,,,,1.01 kA/m,,0.86 T,,1700 (at f=0.2 kHz),10.1016/j.jallcom.2009.03.145,True
Fe16Co46Nb8B30,512.0,,,Amorphous,,,,1.03 kA/m,,0.53 T,,1500 (at f=0.2 kHz),10.1016/j.jallcom.2009.03.145,True
Fe60Co18Nb6B16,647.0,,,α-FeCo,Cubic,,,,,,,,10.1016/j.jallcom.2006.12.082,True
Fe58Co18Mn2Nb6B16,599.0,,,α-FeCo,Cubic,{'a': '2.873 Å'},,,,,,,10.1016/j.jallcom.2006.12.082,True
Fe56Co18Mn4Nb6B16,569.0,,,α-FeCo,Cubic,{'a': '2.867 Å'},,,,,,,10.1016/j.jallcom.2006.12.082,True
Fe65Nb5Y5Hf5B20,328.0,,,Amorphous,,,,58 A/m,,0.42 T,,,10.1016/j.jallcom.2019.153420,True
Fe65Nb5Y6Hf4B20,340.0,,,Amorphous,,,,45 A/m,,0.44 T,,,10.1016/j.jallcom.2019.153420,True
Fe65Nb5Y7Hf3B20,350.0,,,Amorphous,,,,20 A/m,,0.47 T,,,10.1016/j.jallcom.2019.153420,True
Fe65Nb5Y8Hf2B20,375.0,,,Amorphous,,,,13 A/m,,0.49 T,,,10.1016/j.jallcom.2019.153420,True
Fe65Nb5Y9Hf1B20,360.0,,,Amorphous,,,,35 A/m,,0.51 T,,,10.1016/j.jallcom.2019.153420,True
Fe65Nb5Y10B20,364.0,,,Amorphous,,,,1170 A/m,,0.60 T,,,10.1016/j.jallcom.2019.153420,True
Fe71Nb6B23,550.0,,,Amorphous,,,,3.39 A/m,,1.09 T,,,10.1016/j.jnoncrysol.2019.03.005,True
Fe70Er1Nb6B23,458.0,,,Amorphous,,,,5.34 A/m,,1.01 T,,,10.1016/j.jnoncrysol.2019.03.005,True
Fe68Er3Nb6B23,440.0,,,Amorphous,,,,6.12 A/m,,0.71 T,,,10.1016/j.jnoncrysol.2019.03.005,True
Fe66Er5Nb6B23,370.0,,,Amorphous,,,,8.78 A/m,,0.54 T,,,10.1016/j.jnoncrysol.2019.03.005,True
Fe65Er7Nb6B23,340.0,,,Amorphous,,,,5.81 A/m,,0.43 T,,,10.1016/j.jnoncrysol.2019.03.005,True
Fe72.5Mn1Cu1Nb3Si13.5B9,580.15,,,Amorphous,,,,,,,,,10.1016/j.jnoncrysol.2009.09.015,True
Fe60Cr14Cu1Nb3Si13B9,226.0,,,Amorphous,,,,,,,,,10.1016/j.jnoncrysol.2005.07.012,True
Fe57Cr17Cu1Nb3Si13B9,156.0,,,Amorphous,,,,,,,,,10.1016/j.jnoncrysol.2005.07.012,True
Fe80P12B4.9Si2.5Cu0.6,573.0,,,Amorphous,,,,3.4 A/m,,1.65 T,,,10.1016/j.jallcom.2021.162054,True
Fe77Ni3P12B4.9Si2.5Cu0.6,620.0,,,Amorphous,,,,3.1 A/m,,1.62 T,,,10.1016/j.jallcom.2021.162054,True
Fe74Ni6P12B4.9Si2.5Cu0.6,623.0,,,Amorphous,,,,2.5 A/m,,1.57 T,,,10.1016/j.jallcom.2021.162054,True
Fe71Ni9P12B4.9Si2.5Cu0.6,636.0,,,Amorphous,,,,1.8 A/m,,1.51 T,,,10.1016/j.jallcom.2021.162054,True
Fe68Ni12P12B4.9Si2.5Cu0.6,642.0,,,Amorphous,,,,1.9 A/m,,1.42 T,,,10.1016/j.jallcom.2021.162054,True
Fe80P13C7,579.0,,,Amorphous,,,,4.0 A/m,,1.57 T,,"12,000",10.1016/j.jnoncrysol.2017.03.005,True
Fe70Ni10P13C7,606.0,,,Amorphous,,,,3.0 A/m,,1.47 T,,"20,000",10.1016/j.jnoncrysol.2017.03.005,True
Fe60Ni20P13C7,613.0,,,Amorphous,,,,2.3 A/m,,1.28 T,,"22,000",10.1016/j.jnoncrysol.2017.03.005,True
Fe50Ni30P13C7,588.0,,,Amorphous,,,,1.4 A/m,,1.25 T,,"25,000",10.1016/j.jnoncrysol.2017.03.005,True
Fe60Ni20P14B6,619.0,,,Glassy,,,,,,1.13 T,,,10.1016/j.jallcom.2014.04.114,True
Fe50Ni30P14B6,593.0,,,Glassy,,,,,,1.02 T,,,10.1016/j.jallcom.2014.04.114,True
Fe40Ni40P14B6,534.0,,,Glassy,,,,,,0.81 T,,,10.1016/j.jallcom.2014.04.114,True
Fe30Ni50P14B6,434.0,,,Glassy,,,,,,0.58 T,,,10.1016/j.jallcom.2014.04.114,True
Fe83Si2B11P3C1,597.15,,,Amorphous,,,,5.2 A/m,,1.67 T,,10.3 × 10^3,10.1016/j.jallcom.2015.11.044,True
Fe78Co5Si2B11P3C1,662.15,,,Amorphous,,,,7.2 A/m,,1.71 T,,6.6 × 10^3,10.1016/j.jallcom.2015.11.044,True
Fe80P11C9,573.15,,,Amorphous,,,,3.9 A/m,,1.49 T,,11 × 10^3,10.1016/j.jallcom.2015.11.044,True
Fe72Si19.2B4.8Nb4,593.15,,,Amorphous,,,,2.9 A/m,,1.40 T,,17 × 10^3,10.1016/j.jallcom.2015.11.044,True
Fe62Co10Si19.2B4.8Nb4,610.15,,,Amorphous,,,,2.7 A/m,,1.13 T,,12 × 10^3,10.1016/j.jallcom.2015.11.044,True
Fe52Co20Si19.2B4.8Nb4,642.15,,,Amorphous,,,,2.5 A/m,,1.05 T,,15 × 10^3,10.1016/j.jallcom.2015.11.044,True
Fe84Si3B13,583.15,,,Amorphous,,,,4.3 A/m,,1.66 T,,,10.1016/j.jallcom.2018.10.331,True
Fe82Si3B13,626.15,,,Amorphous,,,,2.2 A/m,,1.68 T,,,10.1016/j.jallcom.2018.10.331,True
Fe80Si3B13,661.15,,,Amorphous,,,,2.6 A/m,,1.63 T,,,10.1016/j.jallcom.2018.10.331,True
Fe77Si3B13,703.15,,,Amorphous,,,,2.3 A/m,,1.60 T,,,10.1016/j.jallcom.2018.10.331,True
Fe74Si3B13,728.15,,,Amorphous,,,,2.2 A/m,,1.55 T,,,10.1016/j.jallcom.2018.10.331,True
Fe71Si3B13,736.15,,,Amorphous,,,,2.2 A/m,,1.53 T,,,10.1016/j.jallcom.2018.10.331,True
Ga0.75Mn0.25Sb,496.0,,,Zinc Blende,Cubic,{'a': '6.208 Å'},F-43m (No. 216),,4 μB,,,,10.1016/j.physb.2019.08.001,False
Ga0.5Mn0.5Sb,866.0,,,Zinc Blende,Cubic,{'a': '6.315 Å'},F-43m (No. 216),,4 μB,,,,10.1016/j.physb.2019.08.001,False
Ga0.25Mn0.75Sb,919.0,,,Zinc Blende,Cubic,{'a': '6.179 Å'},F-43m (No. 216),,4 μB,,,,10.1016/j.physb.2019.08.001,False
MnSb,587.0,,,Zinc Blende,Cubic,{'a': '6.178 Å'},F-43m (No. 216),,4 μB,,,,10.1016/j.physb.2019.08.001,False
GdFe2,770.0,,,Cubic,MgCu2-type,{'a': '7.3941'},Fd3m,,,,,,10.1016/j.jallcom.2006.06.089,True
GdCo2,421.0,,,Cubic,MgCu2-type,{'a': '7.2420'},Fd3m,,,,,,10.1016/j.jallcom.2006.06.089,True
Gd55Co20Fe5Al20,130.0,,,Amorphous,,,,18 Oe,,181 emu/g,,,10.1016/j.jnoncrysol.2013.08.009,True
Gd55Co20Fe5Al15Si5,142.0,,,Amorphous,,,,20 Oe,,208 emu/g,,,10.1016/j.jnoncrysol.2013.08.009,True
Gd55Co20Fe5Al10Si10,149.0,,,Amorphous,,,,25 Oe,,194 emu/g,,,10.1016/j.jnoncrysol.2013.08.009,True
Gd55Co20Fe5Al5Si15,151.0,,,Amorphous,,,,27 Oe,,186 emu/g,,,10.1016/j.jnoncrysol.2013.08.009,True
Gd65Mn30Si5,221.0,,236 K,Amorphous,,,,Negligible,6.08 μB/Gd,184 Am^2/kg,,,10.1016/j.jallcom.2014.04.014,True
Gd65Mn25Si10,218.0,,233 K,Amorphous,,,,Negligible,6.22 μB/Gd,190 Am^2/kg,,,10.1016/j.jallcom.2014.04.014,True
Gd65Mn25Si10,288.0,,,Crystalline,Hexagonal,,,,,,,,10.1016/j.jallcom.2014.04.014,True
Gd65Mn30Ge5,212.0,,,Amorphous,,,,,,,,,10.1016/j.jallcom.2014.04.014,False
Gd65Mn25Ge10,229.0,,,Amorphous,,,,,,,,,10.1016/j.jallcom.2014.04.014,False
Gd60Co30Al10,143.0,,,Amorphous,,,,,,,,,10.1016/j.jallcom.2014.04.014,False
Gd55Ni30Al15,83.0,,,Amorphous,,,,,,,,,10.1016/j.jallcom.2014.04.014,False
Gd,294.0,,,Crystalline,,,,,,,,,10.1016/j.jallcom.2014.04.014,False
Gd5Si2Ge2,276.0,,,Crystalline,,,,,,,,,10.1016/j.jallcom.2014.04.014,False
Gd5Ge2.025Si1.925In0.05,278.0,,,Crystalline,,,,,,,,,10.1016/j.jallcom.2014.04.014,False
Gd75Co25,172.0,,,Amorphous,,,,,1.6 μB,203.8 emu/g,,,10.1016/j.jnoncrysol.2017.10.010,True
Gd75Fe25,244.0,,,Amorphous,,,,,1.1 μB,211.0 emu/g,,,10.1016/j.jnoncrysol.2017.10.010,True
Gd3Co,,131.0,,Orthorhombic,,,Pnma,,,,,,10.1016/j.jnoncrysol.2017.10.010,False
Gd70Fe30,395.0,,,,,,,,,,,,10.1016/j.jnoncrysol.2017.10.010,False
Gd75Ni25,118.0,,,Amorphous,,,,,19.4 μB/FU,,,,10.1016/j.jnoncrysol.2018.06.021,True
Gd75Fe25,244.0,,,Amorphous,,,,,19.9 μB/FU,,,,10.1016/j.jnoncrysol.2018.06.021,True
GdFe0.3Al1.7,100.0,,,Laves phase,,,,,,,,,10.1016/j.jallcom.2005.06.066,True
GdMn0.7Fe0.3O3,,210.0,,Orthorhombic,O' type orthorhombic,"{'a': '5.3228 Å', 'b': '5.7580 Å', 'c': '7.5181 Å'}",Pbnm,,,104 emu/g,,,10.1016/j.physb.2019.06.055,True
GdMn0.5Fe0.5O3,,280.0,,Orthorhombic,O type orthorhombic,"{'a': '5.3292 Å', 'b': '5.7009 Å', 'c': '7.5681 Å'}",Pbnm,,,109 emu/g,,,10.1016/j.physb.2019.06.055,True
Ho2CoMnO6,83.0,,,Monoclinic,,"{'a': '5.228 Å', 'b': '5.581 Å', 'c': '7.469 Å'}",P21/n,5328 Oe,,11.60 μB/f.u,2.00 μB/f.u,,10.1016/j.jallcom.2022.166090,True
Ho2CoMn0.9Ni0.1O6,83.0,,,Monoclinic,,"{'a': '5.224 Å', 'b': '5.567 Å', 'c': '7.472 Å'}",P21/n,3477 Oe,,11.26 μB/f.u,1.80 μB/f.u,,10.1016/j.jallcom.2022.166090,True
Ho2CoMn0.8Ni0.2O6,83.0,,,Monoclinic,,"{'a': '5.213 Å', 'b': '5.546 Å', 'c': '7.462 Å'}",P21/n,2910 Oe,,11.08 μB/f.u,1.45 μB/f.u,,10.1016/j.jallcom.2022.166090,True
Ho2CoMn0.7Ni0.3O6,82.5,,,Monoclinic,,"{'a': '5.207 Å', 'b': '5.531 Å', 'c': '7.454 Å'}",P21/n,1737 Oe,,10.40 μB/f.u,0.80 μB/f.u,,10.1016/j.jallcom.2022.166090,True
Ho2CoMn0.6Ni0.4O6,82.0,,,Monoclinic,,"{'a': '5.193 Å', 'b': '5.507 Å', 'c': '7.438 Å'}",P21/n,1110 Oe,,10.27 μB/f.u,0.53 μB/f.u,,10.1016/j.jallcom.2022.166090,True
HoMnO3,,80.0,-26 K,Hexagonal,,"{'a': '6.143 Å', 'b': '6.143 Å', 'c': '11.409 Å'}",P63cm,,10.93 μB,,,,10.1016/j.ceramint.2014.02.045,True
HoMn0.975Co0.025O3,,86.0,-45 K,Hexagonal and Orthorhombic,,"{'a': '5.255 Å', 'b': '5.839 Å', 'c': '7.362 Å'}",Pbnm,,10.89 μB,,,,10.1016/j.ceramint.2014.02.045,True
HoMn0.95Co0.05O3,,118.0,-28 K,Orthorhombic,,"{'a': '5.241 Å', 'b': '5.817 Å', 'c': '7.351 Å'}",Pbnm,,11.15 μB,,,,10.1016/j.ceramint.2014.02.045,True
HoMn0.9Co0.1O3,,125.0,-17 K,Orthorhombic,,"{'a': '5.228 Å', 'b': '5.801 Å', 'c': '7.340 Å'}",Pbnm,0.41 T,11.47 μB,2.26 emu/g,0.272 emu/g,,10.1016/j.ceramint.2014.02.045,True
HoMn6Sn6,376.0,,,HfFe6Ge6-type,,"{'a': '5.518 Å', 'c': '9.003 Å'}",P 6/mmm,,,,,,10.1016/j.jallcom.2006.09.115,True
HoMn5.7Fe0.3Sn6,346.0,,,HfFe6Ge6-type,,"{'a': '5.505 Å', 'c': '8.987 Å'}",P 6/mmm,,,,,,10.1016/j.jallcom.2006.09.115,True
HoMn5.5Fe0.5Sn6,336.0,265.0,,HfFe6Ge6-type,,"{'a': '5.497 Å', 'c': '8.978 Å'}",P 6/mmm,,,,,,10.1016/j.jallcom.2006.09.115,True
HoMn5.4Fe0.6Sn6,332.0,280.0,,HfFe6Ge6-type,,"{'a': '5.494 Å', 'c': '8.969 Å'}",P 6/mmm,,,,,,10.1016/j.jallcom.2006.09.115,True
HoMn5.1Fe0.9Sn6,,435.0,,HfFe6Ge6-type,,"{'a': '5.480 Å', 'c': '8.957 Å'}",P 6/mmm,,,,,,10.1016/j.jallcom.2006.09.115,True
HoMn4.8Fe1.2Sn6,,450.0,,HfFe6Ge6-type,,"{'a': '5.471 Å', 'c': '8.943 Å'}",P 6/mmm,,,,,,10.1016/j.jallcom.2006.09.115,True
HoFe6Sn6,,559.0,,TbFe6Sn6-type,,,Immm,,,,,,10.1016/j.jallcom.2006.09.115,
In1.95Mn0.05O3,,,-1 K,Cubic,Bixbyite,{'a': '10.109'},,,1.53 μB/Mn2+,,,,10.1016/j.jallcom.2012.08.038,True
In1.90Mn0.10O3,,,-11 K,Cubic,Bixbyite,{'a': '10.091'},,,1.62 μB/Mn2+,,,,10.1016/j.jallcom.2012.08.038,True
In1.85Mn0.15O3,,,-20 K,Cubic,Bixbyite,{'a': '10.083'},,,1.98 μB/Mn2+,,,,10.1016/j.jallcom.2012.08.038,True
KBiFe2O5,783.15,553.15,,Monoclinic,,"{'a': '7.8948 Å', 'b': '5.9759 Å', 'c': '5.7256 Å'}",P2/c,1187.85 Oe,,0.163 emu/g,0.006 emu/g,,10.1016/j.jallcom.2022.168432,True
KBi0.85Ho0.15Fe1.7Co0.15O5,,588.15,,Monoclinic,,"{'a': '7.9064 Å', 'b': '5.9892 Å', 'c': '5.7369 Å'}",P2/c,828 Oe,,0.3138 emu/g,0.1181 emu/g,,10.1016/j.jallcom.2022.168432,True
La0.8Sr0.2CoO3,270.0,,193 K,Rhombohedral,R3̄c,"{'a': '5.433 Å', 'b': '5.433 Å', 'c': '13.133 Å'}",R3̄c,4.4 kOe,2.30 μB,1050 emu/mol,375 emu/mol,,10.1016/j.jallcom.2018.06.051,True
La0.8Ca0.2CoO3,150.0,,97 K,Rhombohedral,R3̄c,"{'a': '5.429 Å', 'b': '5.429 Å', 'c': '13.136 Å'}",R3̄c,13.2 kOe,3.30 μB,3900 emu/mol,3100 emu/mol,,10.1016/j.jallcom.2018.06.051,True
La0.9Sr0.1CoO3,,,61 K,Rhombohedral,R3̄c,"{'a': '5.443 Å', 'b': '5.443 Å', 'c': '13.115 Å'}",R3̄c,2.7 kOe,3.25 μB,600 emu/mol,180 emu/mol,,10.1016/j.jallcom.2018.06.051,True
La0.9Ca0.1CoO3,,,-15 K,Rhombohedral,R3̄c,"{'a': '5.438 Å', 'b': '5.438 Å', 'c': '13.106 Å'}",R3̄c,7.6 kOe,3.34 μB,1900 emu/mol,1300 emu/mol,,10.1016/j.jallcom.2018.06.051,True
LaCrO3,,320.0,,Orthorhombic,GdFeO3-type,"{'a': '0.5479 nm', 'b': '0.7756 nm', 'c': '0.5513 nm'}",Pnma,,3.99 μB,,,,10.1016/S0921-4526(99)00201-X,True
La0.65Sr0.30Eu0.05Mn0.95Ni0.05O3,317.0,,342 K,Rhombohedral,,"{'a': '5.503830 Å', 'b': '5.503830 Å', 'c': '13.371026 Å'}",R-3c,,2.98 μB,,,,10.1016/j.ceramint.2023.11.235,True
La0.65Sr0.275Eu0.075Mn0.95Ni0.05O3,299.0,,312 K,Rhombohedral,,"{'a': '5.504622 Å', 'b': '5.504622 Å', 'c': '13.382816 Å'}",R-3c,,5.66 μB,,,,10.1016/j.ceramint.2023.11.235,True
La0.65Sr0.25Eu0.10Mn0.95Ni0.05O3,269.0,,324 K,Rhombohedral,,"{'a': '5.502613 Å', 'b': '5.502613 Å', 'c': '13.414683 Å'}",R-3c,,3.49 μB,,,,10.1016/j.ceramint.2023.11.235,True
Mn30Fe12Cu8Al50,300.7,,,,,,,,,,,,10.1016/j.ceramint.2023.11.235,False
Mn20Al20Co14Fe22Cr24,300.0,,,,,,,,,,,,10.1016/j.ceramint.2023.11.235,False
Mn20Al20Co14Fe23Cr23,310.0,,,,,,,,,,,,10.1016/j.ceramint.2023.11.235,False
GdFe2Si2,,8.6,,I4/mmm,,,,,,,,,10.1016/j.ceramint.2023.11.235,False
La0.90Sr0.10MnO3,118.0,,,,,,,,,,,,10.1016/j.ceramint.2023.11.235,False
La0.80Sr0.20MnO3,287.0,,,,,,,,,,,,10.1016/j.ceramint.2023.11.235,False
La0.8Ca0.2MnO3,226.0,,,,,,,,,,,,10.1016/j.ceramint.2023.11.235,False
La0.67Dy0.03Sr0.3MnO3,264.0,,,,,,,,,,,,10.1016/j.ceramint.2023.11.235,False
La0.725Eu0.075Sr0.2MnO3,271.0,,,,,,,,,,,,10.1016/j.ceramint.2023.11.235,False
La0.85Eu0.05Sr0.1MnO3,121.0,,,,,,,,,,,,10.1016/j.ceramint.2023.11.235,False
La0.8Sr0.2Mn0.95Ni0.05O3,297.0,,,,,,,,,,,,10.1016/j.ceramint.2023.11.235,False
La0.67Ca0.33Mn0.98Ni0.02O3,244.0,,,,,,,,,,,,10.1016/j.ceramint.2023.11.235,False
La0.67Ba0.33MnO3,345.0,,349 K,Rhombohedral,R-3c,"{'a': '5.5322 Å', 'c': '13.5034 Å'}",R-3c,,5.374 μB,,,,10.1016/j.jallcom.2013.08.011,True
La0.67Ba0.28MnO3,336.0,,338 K,Rhombohedral,R-3c,"{'a': '5.5283 Å', 'c': '13.5689 Å'}",R-3c,,5.934 μB,,,,10.1016/j.jallcom.2013.08.011,True
La0.67Ba0.23MnO3,320.0,,324 K,Rhombohedral,R-3c,"{'a': '5.5466 Å', 'c': '13.4923 Å'}",R-3c,,5.961 μB,,,,10.1016/j.jallcom.2013.08.011,True
La0.67Ca0.33MnO3,267.0,,,Cubic,,{'a': '3.873 Å'},,,,98.2 emu/g,,,10.1016/j.jallcom.2014.12.129,True
La0.67Ca0.31Mg0.02MnO3,237.0,,,Orthorhombic,,"{'a': '5.447 Å', 'b': '5.455 Å', 'c': '7.749 Å'}",,,,95.3 emu/g,,,10.1016/j.jallcom.2014.12.129,True
La0.67Ca0.28Mg0.05MnO3,201.0,,,Orthorhombic,,"{'a': '5.460 Å', 'b': '5.470 Å', 'c': '7.701 Å'}",,,,90.2 emu/g,,,10.1016/j.jallcom.2014.12.129,True
La0.67Ca0.23Mg0.1MnO3,109.0,,,Orthorhombic,,"{'a': '5.433 Å', 'b': '5.450 Å', 'c': '7.740 Å'}",,,,86.1 emu/g,,,10.1016/j.jallcom.2014.12.129,True
La0.67Ca0.13Mg0.2MnO3,101.0,,,Orthorhombic,,"{'a': '5.486 Å', 'b': '5.472 Å', 'c': '7.770 Å'}",,,,68.7 emu/g,,,10.1016/j.jallcom.2014.12.129,True
La0.67Mg0.33MnO3,96.0,,,Orthorhombic,,"{'a': '5.530 Å', 'b': '5.507 Å', 'c': '7.802 Å'}",,,,53.1 emu/g,,,10.1016/j.jallcom.2014.12.129,True
La0.7Ca0.3MnO3,270.0,,,Orthorhombic,Pnma,"{'a': '5.4575 Å', 'b': '7.7057 Å', 'c': '5.4771 Å'}",Pnma,,3.50 μB,,,,10.1016/S0022-4596(03)00173-7,True
La0.7Cd0.3MnO3,90.0,,,Trigonal and Orthorhombic,R3̄c and Pnma,"{'a': '5.4832 Å', 'c': '13.3202 Å'}",R3̄c and Pnma,,1.59 μB,,,,10.1016/S0022-4596(03)00173-7,True
La0.7Ba0.3Mn0.92Fe0.08O3,253.0,,,Orthorhombic perovskite,Orthorhombic,"{'a': '0.5517 nm', 'b': '0.5541 nm', 'c': '0.7832 nm'}",Pbnm,,,,,,10.1016/j.physb.2010.04.017,True
La0.7Ba0.3Mn0.9Fe0.1O3,230.0,,,Orthorhombic perovskite,Orthorhombic,"{'a': '0.5517 nm', 'b': '0.5541 nm', 'c': '0.7832 nm'}",Pbnm,,,,,,10.1016/j.physb.2010.04.017,True
La0.7Ba0.3Mn0.85Fe0.15O3,183.0,,,Orthorhombic perovskite,Orthorhombic,"{'a': '0.5517 nm', 'b': '0.5541 nm', 'c': '0.7832 nm'}",Pbnm,,,,,,10.1016/j.physb.2010.04.017,True
La0.7Ba0.3Mn0.8Fe0.2O3,154.0,,,Orthorhombic perovskite,Orthorhombic,"{'a': '0.5517 nm', 'b': '0.5541 nm', 'c': '0.7832 nm'}",Pbnm,,,,,,10.1016/j.physb.2010.04.017,True
La0.7Ca0.3MnO3,251.6,,,Orthorhombic,Pnma,"{'a': '5.4753 Å', 'b': '7.7281 Å', 'c': '5.4705 Å'}",,,,,,,10.1016/j.jallcom.2019.04.290,True
La0.7Ca0.3Mn0.97Sc0.03O3,158.0,,,Orthorhombic,Pnma,"{'a': '5.4826 Å', 'b': '7.7304 Å', 'c': '5.4782 Å'}",,,,,,,10.1016/j.jallcom.2019.04.290,True
La0.7Ca0.3Mn0.95Sc0.05O3,116.9,,,Orthorhombic,Pnma,"{'a': '5.4861 Å', 'b': '7.7323 Å', 'c': '5.4805 Å'}",,,,,,,10.1016/j.jallcom.2019.04.290,True
La0.7Ca0.3Mn1.0O3,250.3,,,Orthorhombic,Pbnm,"{'a': '5.462 Å', 'b': '5.478 Å', 'c': '7.721 Å'}",Pbnm,,3.96 μB,,,,10.1016/j.jallcom.2010.04.187,True
La0.7Ca0.3Mn0.98Fe0.02O3,215.3,,,Orthorhombic,Pbnm,"{'a': '5.463 Å', 'b': '5.478 Å', 'c': '7.721 Å'}",Pbnm,,3.97 μB,,,,10.1016/j.jallcom.2010.04.187,True
La0.7Ca0.3Mn0.96Fe0.04O3,179.85,,,Orthorhombic,Pbnm,"{'a': '5.463 Å', 'b': '5.478 Å', 'c': '7.723 Å'}",Pbnm,,3.89 μB,,,,10.1016/j.jallcom.2010.04.187,True
La0.7Ca0.3Mn0.94Fe0.06O3,139.72,,,Orthorhombic,Pbnm,"{'a': '5.464 Å', 'b': '5.478 Å', 'c': '7.724 Å'}",Pbnm,,3.625 μB,,,,10.1016/j.jallcom.2010.04.187,True
La0.7Ca0.3Mn0.92Fe0.08O3,124.49,,,Orthorhombic,Pbnm,"{'a': '5.464 Å', 'b': '5.478 Å', 'c': '7.723 Å'}",Pbnm,,3.072 μB,,,,10.1016/j.jallcom.2010.04.187,True
La0.7Ca0.3Mn0.90Fe0.10O3,104.8,,,Orthorhombic,Pbnm,"{'a': '5.464 Å', 'b': '5.477 Å', 'c': '7.723 Å'}",Pbnm,,2.553 μB,,,,10.1016/j.jallcom.2010.04.187,True
La0.7Ca0.3Mn0.80Fe0.20O3,60.95,,,Orthorhombic,Pbnm,"{'a': '5.467 Å', 'b': '5.480 Å', 'c': '7.729 Å'}",Pbnm,,1.032 μB,,,,10.1016/j.jallcom.2010.04.187,True
La0.7Ca0.3Mn0.70Fe0.30O3,50.74,,,Orthorhombic,Pbnm,"{'a': '5.470 Å', 'b': '5.481 Å', 'c': '7.734 Å'}",Pbnm,,0.513 μB,,,,10.1016/j.jallcom.2010.04.187,True
La0.7Sr0.3MnO3,372.0,,,Rhombohedral,Perovskite,"{'a': '5.492 Å', 'c': '13.346 Å'}",R-3c,,3.47160 μB,,,,10.1016/j.jallcom.2010.11.009,True
La0.7Sr0.25MnO3,367.0,,,Rhombohedral,Perovskite,"{'a': '5.499 Å', 'c': '13.347 Å'}",R-3c,,3.48227 μB,,,,10.1016/j.jallcom.2010.11.009,True
La0.7Sr0.225MnO3,363.0,,,Rhombohedral,Perovskite,"{'a': '5.5019 Å', 'c': '13.3502 Å'}",R-3c,,3.48476 μB,,,,10.1016/j.jallcom.2010.11.009,True
La0.7Sr0.2MnO3,354.0,,,Rhombohedral,Perovskite,"{'a': '5.5065 Å', 'c': '13.3622 Å'}",R-3c,,3.51968 μB,,,,10.1016/j.jallcom.2010.11.009,True
GdMnFeP0.45As0.55,297.0,,,,,,,,,,,,10.1016/j.ceramint.2017.03.040,
La0.75Sr0.1Ca0.15MnO3,300.0,,,,,,,,,,,,10.1016/j.ceramint.2017.03.040,
La0.6Eu0.1Sr0.3MnO3,305.0,,,,,,,,,,,,10.1016/j.ceramint.2017.03.040,
Pr0.6Sr0.4MnO3,343.0,,,,,,,,,,,,10.1016/j.ceramint.2017.03.040,
La0.67Sr0.33MnO3,306.0,,,,,,,,,,,,10.1016/j.ceramint.2017.03.040,
La0.6Sr0.4MnO3,354.0,,,,,,,,,,,,10.1016/j.ceramint.2017.03.040,
La0.6Pr0.1Sr0.3Mn0.9Fe0.1O3,370.0,,,,,,,,,,,,10.1016/j.ceramint.2017.03.040,
La0.8Ca0.2MnO3,205.0,,,,,,,,,,,,10.1016/j.ceramint.2017.03.040,
La0.8Sr0.2MnO3,241.0,,,,,,,,,,,,10.1016/j.ceramint.2017.03.040,
La0.8Ba0.2MnO3,301.0,,,,,,,,,,,,10.1016/j.ceramint.2017.03.040,
La0.7Ca0.2Sr0.1MnO3,242.0,,,,,,,,,,,,10.1016/j.ceramint.2017.03.040,
La0.67Sr0.22Ba0.11MnO3,294.0,,,,,,,,,,,,10.1016/j.ceramint.2017.03.040,
La0.67Ca0.33MnO3,216.0,,,Orthorhombic,Distorted Perovskite,"{'a': '0.54849 nm', 'b': '0.77587 nm', 'c': '0.54645 nm'}",Pnma,,3.65 μB,95.3 emu/g,,,10.1016/j.physb.2004.11.030,True
La0.7Sr0.3MnO3,370.0,,,,,,,,,,,,10.1016/j.physb.2009.04.036,False
La0.7Ca0.3MnO3,260.0,,,,,,,,,,,,10.1016/j.physb.2009.04.036,False
Sm0.55Sr0.45MnO3,200.0,,,,,,,,,,,,10.1016/j.physb.2009.04.036,False
La0.9Zr0.1MnO3,246.0,,,Rhombohedral,,"{'a': '5.5283 Å', 'b': '5.5283 Å', 'c': '13.3576 Å'}",R-3c,,,,,,10.1016/j.jallcom.2018.08.216,True
La0.8Zr0.2MnO3,243.0,,,Rhombohedral,,"{'a': '5.5287 Å', 'b': '5.5287 Å', 'c': '13.3563 Å'}",R-3c,,,,,,10.1016/j.jallcom.2018.08.216,True
La0.9MnO3,213.0,,,,,,,,,"72 emu/g (below TC), 15 emu/g (above TC)",,,10.1016/j.jallcom.2022.164196,False
La0.8MnO3,292.0,,,,,,,,,"77 emu/g (below TC), 10 emu/g (above TC)",,,10.1016/j.jallcom.2022.164196,False
La0.67Ba0.22Sr0.11MnO3,344.0,,,,,,,,,,,,10.1016/j.jallcom.2022.164196,
La0.75Sr0.1Ca0.15MnO3,306.5,,,,,,,,,,,,10.1016/j.jallcom.2022.164196,
La0.8Ca0.1MnO3,179.0,,,,,,,,,,,,10.1016/j.jallcom.2022.164196,
La0.8Na0.15MnO3,320.0,,,,,,,,,,,,10.1016/j.jallcom.2022.164196,
La0.5Pr0.2Ca0.1Sr0.2MnO3,296.0,,,,,,,,,,,,10.1016/j.jallcom.2022.164196,
La0.8Sr0.2Mn0.9Sb0.1O3,175.0,,,Rhombohedral,Orthorhombic,"{'a': '5.5178 Å', 'b': '7.8134 Å', 'c': '5.5585 Å'}",Pnma,200 Oe,3.28 μB,,,,10.1016/j.physb.2016.01.037,True
La0.7Sr0.3Mn0.85Sb0.15O3,145.0,,,Rhombohedral,Orthorhombic,"{'a': '5.5289 Å', 'b': '7.8260 Å', 'c': '5.5662 Å'}",Pnma,200 Oe,2.91 μB,,,,10.1016/j.physb.2016.01.037,True
La0.67Sr0.33MnO3.16,265.0,,258 K,Perovskite,Monoclinic,,,,4.573 μB,,,,10.1016/j.jssc.2006.06.021,True
La0.8Ca0.2CoO3,150.0,,,,,,R-3c,,,,,,10.1016/j.jallcom.2008.06.132,True
La0.9Nd0.1Fe0.5Cr0.5O3,,450.0,,Orthorhombic,Pnma,"{'a': '5.5193 Å', 'b': '7.8031 Å', 'c': '5.529 Å'}",Pnma (No. 62),,"3.29 μB/atom at 10K, 1.23 μB/atom at 295K",0.5 emu/g at 10K,,,10.1016/j.jallcom.2007.03.129,True
La0.85Nd0.15Fe0.5Cr0.5O3,,450.0,,Orthorhombic,Pnma,"{'a': '5.5208 Å', 'b': '7.800 Å', 'c': '5.5260 Å'}",Pnma (No. 62),,"3.29 μB/atom at 10K, 1.25 μB/atom at 295K",0.5 emu/g at 10K,,,10.1016/j.jallcom.2007.03.129,True
La0.8Nd0.2Fe0.5Cr0.5O3,,450.0,,Orthorhombic,Pnma,"{'a': '5.5205 Å', 'b': '7.795 Å', 'c': '5.5237 Å'}",Pnma (No. 62),,"3.33 μB/atom at 10K, 1.25 μB/atom at 295K",0.5 emu/g at 10K,,,10.1016/j.jallcom.2007.03.129,True
LaFeO3,,760.0,,Orthorhombic,Pnma,,Pnma (No. 62),,,,,,10.1016/j.jallcom.2007.03.129,False
LaCrO3,,760.0,,Orthorhombic,Pnma,,Pnma (No. 62),,,,,,10.1016/j.jallcom.2007.03.129,False
LaMn0.8Cr0.2O3,156.0,,157.5K,Orthorhombic,Ortho,"{'a': '5.568(2) Å', 'b': '5.516(6) Å', 'c': '5.536(8) Å'}",Pbnm,,5.475 μB,59.58 emu/g,,,10.1016/j.physb.2007.02.038,True
La0.95Nd0.05Mn0.8Cr0.2O3,151.0,,,Orthorhombic,Ortho,"{'a': '5.560(3) Å', 'b': '5.514(6) Å', 'c': '5.531(1) Å'}",Pbnm,,,,,,10.1016/j.physb.2007.02.038,True
La0.9Nd0.1Mn0.8Cr0.2O3,147.0,,,Orthorhombic,Ortho,"{'a': '5.553(3) Å', 'b': '5.507(2) Å', 'c': '5.522(2) Å'}",Pbnm,,,,,,10.1016/j.physb.2007.02.038,True
La0.8Nd0.2Mn0.8Cr0.2O3,145.0,,,Orthorhombic,Ortho,"{'a': '5.542(9) Å', 'b': '5.499(9) Å', 'c': '5.510(4) Å'}",Pbnm,,,,,,10.1016/j.physb.2007.02.038,True
La0.7Nd0.3Mn0.8Cr0.2O3,127.0,,128.4K,Orthorhombic,Ortho,"{'a': '5.530(7) Å', 'b': '5.494(2) Å', 'c': '5.498(6) Å'}",Pbnm,,5.735 μB,65.4 emu/g,,,10.1016/j.physb.2007.02.038,True
La0.65Nd0.35Mn2Si2,298.0,165.0,,ThCr2Si2-type,Tetragonal,"{'a': '4.064 Å', 'c': '10.567 Å'}",I4/mmm,,,,,,10.1016/j.physb.2012.12.046,True
La0.60Nd0.40Mn2Si2,300.0,230.0,,ThCr2Si2-type,Tetragonal,"{'a': '4.059 Å', 'c': '10.557 Å'}",I4/mmm,,,,,,10.1016/j.physb.2012.12.046,True
La0.8Sm0.2Mn2Si2,7.5,,,,,,,,,,,,10.1016/j.physb.2012.12.046,False
La0.775Gd0.225Mn2Si2,26.0,,,,,,,,,,,,10.1016/j.physb.2012.12.046,False
La0.835Sr0.165MnO3,260.0,,,Rhombohedral to Orthorhombic,Rhombohedral (R3̄c) to Orthorhombic (Pbnm),,R3̄c to Pbnm,,,,,,10.1016/S0921-4526(99)01127-8,True
La0.88Sr0.12MnO3,170.0,,,Pseudo-cubic to Orthorhombic,Pseudo-cubic to Orthorhombic,,,,,,,,10.1016/S0921-4526(99)01127-8,True
La2CoTiO6,,15.0,,Monoclinic,P21/n,"{'a': '5.5622', 'b': '5.5572', 'c': '7.8642'}",P21/n,,,,,,10.1016/j.jssc.2010.11.002,True
La2CoMg0.1Ti0.9O6,,15.0,,Monoclinic,P21/n,"{'a': '5.5572', 'b': '5.5746', 'c': '7.8581'}",P21/n,,,,,,10.1016/j.jssc.2010.11.002,True
La2CoMg0.2Ti0.8O6,,8.0,,Monoclinic,P21/n,"{'a': '5.5483', 'b': '5.5536', 'c': '7.8388'}",P21/n,,,,,,10.1016/j.jssc.2010.11.002,True
La2Ni0.2Co0.8MnO6,232.0,,236.92 K,Monoclinic,P21/n,"{'a': '5.522 Å', 'b': '5.482 Å', 'c': '7.768 Å'}",P21/n,88.47 Oe,5.14 μB/f.u.,,3.5 μB/f.u.,,10.1016/j.jallcom.2018.10.360,True
La2Ni0.25Co0.75MnO6,238.0,,246.56 K,Monoclinic,P21/n,"{'a': '5.518 Å', 'b': '5.472 Å', 'c': '7.755 Å'}",P21/n,77.99 Oe,4.50 μB/f.u.,,2.0 μB/f.u.,,10.1016/j.jallcom.2018.10.360,True
La2Ni0.5Co0.5MnO6,243.0,,250.24 K,Monoclinic,P21/n,"{'a': '5.515 Å', 'b': '5.470 Å', 'c': '7.753 Å'}",P21/n,88.73 Oe,4.90 μB/f.u.,,2.0 μB/f.u.,,10.1016/j.jallcom.2018.10.360,True
La2Ni0.75Co0.25MnO6,255.0,,261.58 K,Monoclinic,P21/n,"{'a': '5.522 Å', 'b': '5.481 Å', 'c': '7.767 Å'}",P21/n,96.58 Oe,5.09 μB/f.u.,,1.0 μB/f.u.,,10.1016/j.jallcom.2018.10.360,True
La2Ni0.8Co0.2MnO6,260.0,,266.20 K,Monoclinic,P21/n,"{'a': '5.515 Å', 'b': '5.467 Å', 'c': '7.750 Å'}",P21/n,100.00 Oe,5.41 μB/f.u.,,0.8 μB/f.u.,,10.1016/j.jallcom.2018.10.360,True
