Repository: MaMMoS-project/ML-models

# ML-models
Collection of various ML models developed for the MaMMoS project

Models are organized in different folders of this repository:


- ./beyond-stoner-wolfarth:

   ML models to replace single-grain micromagnetics simulations by ML predictions for:

   -- ./beyond-stoner-wolfarth/single-grain-easy-axis-model:
      where the H and K1 vector are aligned along the z-axis of the simulation cube
      This model predicts Mr, Hc, and BHmax from a, k1, and Ms
      Current model version: v1.0

   -- ./inverse-beyond-stoner-wolfarth/single-grain-easy-axis-model:
      where the H and K1 vector are aligned along the z-axis of the simulation cube

File: compound-to-experimental-tc/data/MagneticMaterials_All.csv (part 43 of 94)
Material_Name,Curie,Neel,Curie_Weiss,Crystal_Structure,Lattice_Structure,Lattice_Parameters,Space_Group,Coercivity,Magnetic_Moment,Magnetization,Remanence,Susceptibility,DOI,Experimental
La2O3Fe2Se2,,90.0,,Tetragonal,I4/mmm,"{'a': 4.0744, 'c': 18.5557}",I4/mmm,,2.62,,,,10.1016/j.actamat.2013.11.072,True
La1.4Sr1.6Mn2O7,250.0,,,Perovskite,a-axis oriented,{'a': '3.86 Å'},,250 Oe at 30 K,,,,,10.1016/S0921-4526(02)02598-X,True
LaFe10.92Co0.78Al1.3,286.0,,,Cubic,NaZn13-type,,,,,,,,10.1016/j.jallcom.2020.156298,True
LaFe10.78Co0.92Al1.3,300.0,,,Cubic,NaZn13-type,,,,,,,,10.1016/j.jallcom.2020.156298,True
LaMn0.95Cr0.05O3.00,,140.0,,Orthorhombic,Pnma,"{'a': '5.540(1) Å', 'b': '5.709(1) Å', 'c': '5.439(1) Å'}",Pnma,,3.31(4) μB at 15 K,,,,10.1016/j.physb.2006.05.235,True
LaMn0.85Cr0.15O3.00,,120.0,,Orthorhombic,Pnma,"{'a': '5.538(1) Å', 'b': '5.659(1) Å', 'c': '5.459(1) Å'}",Pnma,,2.73(5) μB at 15 K,,,,10.1016/j.physb.2006.05.235,True
La0.7Sr0.3MnO3,350.15,,,Polycrystalline,,,,9.6 Oe,,31.9 emu/g,0.76 emu/g,,10.1016/j.physb.2023.415007,True
La0.67Sr0.33MnO3,350.15,,,Polycrystalline,,,,8.1 Oe,,24.9 emu/g,0.78 emu/g,,10.1016/j.physb.2023.415007,True
Lu0.9Ca0.1MnO3,110.0,90.0,,Hexagonal,Hexagonal,,P63cm,,,,,,10.1016/j.ceramint.2020.03.145,True
Lu0.7Ca0.3MnO3,110.0,90.0,,Hexagonal,Hexagonal,,P63cm,,,,,,10.1016/j.ceramint.2020.03.145,True
Lu0.5Ca0.5MnO3,110.0,90.0,,Hexagonal,Hexagonal,,P63cm,,,,,,10.1016/j.ceramint.2020.03.145,True
Mn0.6Fe1.27P0.64Si0.36,326.0,,,Hexagonal,,"{'a': '6.0277 Å', 'c': '3.4296 Å'}",,,,150.0 Jkg−1 K−1,,,10.1016/j.jallcom.2022.167802,True
Mn0.6Fe1.26W0.01P0.64Si0.36,312.1,,,Hexagonal,,"{'a': '6.0251 Å', 'c': '3.4364 Å'}",,,,,,,10.1016/j.jallcom.2022.167802,True
Mn0.6Fe1.25W0.02P0.64Si0.36,302.6,,,Hexagonal,,"{'a': '6.0216 Å', 'c': '3.4432 Å'}",,,,,,,10.1016/j.jallcom.2022.167802,True
Mn0.6Fe1.24W0.03P0.64Si0.36,301.8,,,Hexagonal,,"{'a': '6.0234 Å', 'c': '3.4404 Å'}",,,,,,,10.1016/j.jallcom.2022.167802,True
Mn0.6Fe1.23W0.04P0.64Si0.36,286.2,,,Hexagonal,,"{'a': '6.0187 Å', 'c': '3.4460 Å'}",,,,,,,10.1016/j.jallcom.2022.167802,True
Mn0.6Fe1.22W0.05P0.64Si0.36,266.7,,,Hexagonal,,"{'a': '6.0237 Å', 'c': '3.4476 Å'}",,,,133.2 Jkg−1 K−1,,,10.1016/j.jallcom.2022.167802,True
Mn0.99Ni0.01CoGe,345.0,,,Orthorhombic,TiNiSi-type,"{'a': '5.9523 Å', 'b': '3.8231 Å', 'c': '7.0400 Å'}",,,,,,,10.1016/j.jallcom.2018.09.266,True
Mn0.98Ni0.02CoGe,345.0,,,Orthorhombic,TiNiSi-type,"{'a': '5.9313 Å', 'b': '3.8232 Å', 'c': '7.0565 Å'}",,,,,,,10.1016/j.jallcom.2018.09.266,True
Mn0.975Ni0.025CoGe,345.0,,,Orthorhombic,TiNiSi-type,,,,,,,,10.1016/j.jallcom.2018.09.266,True
Mn0.965Ni0.035CoGe,345.0,,,Hexagonal,Ni2In-type,"{'a': '4.087 Å', 'b': '4.087 Å', 'c': '5.311 Å'}",,,,,,,10.1016/j.jallcom.2018.09.266,True
Mn0.945Ni0.055CoGe,345.0,,,Hexagonal,Ni2In-type,,,,,,,,10.1016/j.jallcom.2018.09.266,True
Mn0.935Ni0.065CoGe,345.0,,,Hexagonal,Ni2In-type,"{'a': '4.085 Å', 'b': '4.085 Å', 'c': '5.306 Å'}",,,,,,,10.1016/j.jallcom.2018.09.266,True
Mn0.925Ni0.075CoGe,345.0,,,Hexagonal,Ni2In-type,,,,,,,,10.1016/j.jallcom.2018.09.266,True
Mn39.5Fe8.5Ni41Sn11,305.0,,,Cubic Austenite,,,,,,72.76 Am^2/kg at 80 K,,,10.1016/j.jallcom.2018.02.269,True
Mn37.5Fe10.5Ni41Sn11,318.0,,,Cubic Austenite,,,,,,63.80 Am^2/kg at 80 K,,,10.1016/j.jallcom.2018.02.269,True
Mn68Si25B7,300.0,,,Nanocrystalline and Amorphous Composite,,,,,,,,,10.1016/j.jallcom.2022.165270,True
NdAl2,77.0,,67 K,Cubic,,{'a': '8.0106 Å'},Fd3̄m,70 Oe,3.36 μB/f.u.,2.37 μB/f.u.,,,10.1016/j.jallcom.2020.154613,True
Nd1.0Sr2.0MnCrO7,138.0,,132 K,Tetragonal,Sr3Ti2O7-type,"{'a': '3.8342 Å', 'c': '20.0618 Å'}",I4/mmm,,6.65 B.M.,,,,10.1016/j.ceramint.2015.08.021,True
Nd1.2Sr1.8MnCrO7,122.0,,122 K,Tetragonal,Sr3Ti2O7-type,"{'a': '3.8342 Å', 'c': '20.0483 Å'}",I4/mmm,,6.80 B.M.,,,,10.1016/j.ceramint.2015.08.021,True
Nd1.4Sr1.6MnCrO7,146.0,,138 K,Tetragonal,Sr3Ti2O7-type,"{'a': '3.8401 Å', 'c': '20.0689 Å'}",I4/mmm,,7.03 B.M.,,,,10.1016/j.ceramint.2015.08.021,True
Nd0.67Ba0.11Ca0.11Sr0.11MnO3,120.0,,145 < θCW < 153 K,Orthorhombic,Perovskite,"{'a': '5.46 Å', 'b': '5.459 Å', 'c': '7.722 Å'}",Pbnm,,7.73 < μeff exp < 7.82 μB,,,,10.1016/j.jssc.2020.121847,True
Nd0.6Ba0.133Ca0.133Sr0.133MnO3,145.0,,141 < θCW < 147 K,Orthorhombic,Perovskite,"{'a': '5.43 Å', 'b': '5.444 Å', 'c': '7.728 Å'}",Pbnm,,7.79 < μeff exp < 7.86 μB,,,,10.1016/j.jssc.2020.121847,True
Nd0.55Sr0.45MnO3,274.0,,,,,,,,,,,,10.1016/j.jssc.2020.121847,
Nd0.5Ca0.25Sr0.25MnO3,175.0,,,,,,,,,,,,10.1016/j.jssc.2020.121847,
Nd0.7Sr0.3MnO3,108.5,,,Orthorhombic,,"{'a': '5.556 Å', 'b': '7.135 Å', 'c': '5.485 Å'}",Pnma,,,,,,10.1016/j.jallcom.2018.08.108,True
Nd0.6Sr0.4MnO3,108.5,,,Orthorhombic,,"{'a': '5.546 Å', 'b': '7.198 Å', 'c': '5.477 Å'}",Pnma,,,,,,10.1016/j.jallcom.2018.08.108,True
Nd0.5Sr0.5MnO3,108.5,,,Orthorhombic,,"{'a': '5.531 Å', 'b': '7.225 Å', 'c': '5.465 Å'}",Pnma,,,,,,10.1016/j.jallcom.2018.08.108,True
Nd0.4Sr0.6MnO3,108.5,,,Orthorhombic,,"{'a': '5.541 Å', 'b': '7.227 Å', 'c': '5.468 Å'}",Pnma,,,,,,10.1016/j.jallcom.2018.08.108,True
Nd0.3Sr0.7MnO3,108.5,,,Orthorhombic,,"{'a': '5.543 Å', 'b': '7.248 Å', 'c': '5.467 Å'}",Pnma,,,,,,10.1016/j.jallcom.2018.08.108,True
Nd0.6Sr0.4MnO3,276.0,,,Orthorhombic,Pbnm,"{'a': '5.4657 Å', 'b': '5.4511 Å', 'c': '7.6923 Å'}",Pbnm,,3.31 μB,,,,10.1016/j.jallcom.2021.162424,True
Nd0.5Sr0.5MnO3,276.0,,,Orthorhombic,Pbnm,"{'a': '5.3990 Å', 'b': '5.4545 Å', 'c': '7.7196 Å'}",Pbnm,,2.35 μB,,,,10.1016/j.jallcom.2021.162424,True
Pr0.65Ca0.35MnO3,,175.0,,,,,,,,,,,10.1016/j.jallcom.2021.162424,False
Nd3Fe27.7Ti1.3,421.0,,,Monoclinic,,"{'a': '1.0630 nm', 'b': '0.8579 nm', 'c': '0.9731 nm'}",A2/m,,,57.7 emu/g,,,10.1016/S0925-8388(01)00906-9,True
Nd3Fe27.6Ti1.4,419.0,,,Monoclinic,,"{'a': '1.0631 nm', 'b': '0.8579 nm', 'c': '0.9739 nm'}",A2/m,,,57.0 emu/g,,,10.1016/S0925-8388(01)00906-9,True
Nd3Fe27.5Ti1.5,419.0,,,Monoclinic,,"{'a': '1.0633 nm', 'b': '0.8580 nm', 'c': '0.9744 nm'}",A2/m,,,56.0 emu/g,,,10.1016/S0925-8388(01)00906-9,True
Nd3Fe27.4Ti1.6,417.0,,,Monoclinic,,"{'a': '1.0650 nm', 'b': '0.8574 nm', 'c': '0.9734 nm'}",A2/m,,,55.2 emu/g,,,10.1016/S0925-8388(01)00906-9,True
Nd3Fe27.3Ti1.7,418.0,,,Monoclinic,,"{'a': '1.0656 nm', 'b': '0.8596 nm', 'c': '0.9721 nm'}",A2/m,,,55.3 emu/g,,,10.1016/S0925-8388(01)00906-9,True
Nd3Fe27.2Ti1.8,416.0,,,Monoclinic,,"{'a': '1.0658 nm', 'b': '0.8599 nm', 'c': '0.9725 nm'}",A2/m,,,53.9 emu/g,,,10.1016/S0925-8388(01)00906-9,True
Nd3Fe27.1Ti1.9,417.0,,,Monoclinic,,"{'a': '1.0660 nm', 'b': '0.8600 nm', 'c': '0.9727 nm'}",A2/m,,,53.3 emu/g,,,10.1016/S0925-8388(01)00906-9,True
Nd3Fe27.0Ti2.0,418.0,,,Monoclinic,,"{'a': '1.0650 nm', 'b': '0.8594 nm', 'c': '0.9747 nm'}",A2/m,,,53.0 emu/g,,,10.1016/S0925-8388(01)00906-9,True
Nd2.4Dy0.6Fe27.5Mo1.5,404.0,,,Monoclinic,,,A 2/m,,,126 Am^2/kg,,,10.1016/j.physb.2005.06.028,True
Nd1.8Dy1.2Fe27.5Mo1.5,403.0,,,Monoclinic,,,A 2/m,,,117 Am^2/kg,,,10.1016/j.physb.2005.06.028,True
Nd1.2Dy1.8Fe27.5Mo1.5,408.0,,,Monoclinic,,,A 2/m,,,113 Am^2/kg,,,10.1016/j.physb.2005.06.028,True
Nd2.89Zr0.11Fe27.86Mo1.18,393.0,,,Monoclinic,,,A 2/m,,,110 A m^2/kg,,,10.1016/j.jallcom.2006.05.086,True
Nd2.76Zr0.24Fe27.71Mo1.23,389.0,,,Monoclinic,,,A 2/m,,,105 A m^2/kg,,,10.1016/j.jallcom.2006.05.086,True
Nd2.49Zr0.51Fe27.83Mo1.15,382.0,,,Monoclinic,,,A 2/m,,,102 A m^2/kg,,,10.1016/j.jallcom.2006.05.086,True
Nd55Fe30Al10B5,450.0,,,Partly crystallized,,,,381.0,,30.78,13.13,,10.1016/S0921-4526(02)01717-9,True
Nd50Co5Fe30Al10B5,540.0,,,Partly crystallized,,,,963.6,,34.87,16.12,,10.1016/S0921-4526(02)01717-9,True
Nd45Co10Fe30Al10B5,565.0,,,Partly crystallized,,,,1120.4,,37.98,17.45,,10.1016/S0921-4526(02)01717-9,True
Nd40Co15Fe30Al10B5,590.0,,,Partly crystallized,,,,1202.6,,44.53,21.13,,10.1016/S0921-4526(02)01717-9,True
Nd35Co20Fe30Al10B5,625.0,,,Partly crystallized,,,,1172.7,,49.53,23.71,,10.1016/S0921-4526(02)01717-9,True
NdFe10.5V1.5Ny,738.15,,,ThMn12,Tetragonal,"{'a': '0.871 nm', 'c': '0.490 nm'}",,8.8 kOe,,5.8 MGOe,5.6 kGs,,10.1016/S0925-8388(97)00250-8,True
NdFe11TiNy,738.15,,,ThMn12,Tetragonal,"{'a': '0.871 nm', 'c': '0.490 nm'}",,2.3 kOe,,,,,10.1016/S0925-8388(97)00250-8,True
NdFe10.9V0.3Ti0.8,586.15,,,ThMn12,Tetragonal,,,,,,,,10.1016/S0925-8388(97)00250-8,True
Ni44.0Mn43.5Sn11.5Al1.0,283.0,,,"L21 (Fm-3m) at 303 K, Monoclinic 4O at 88 K","Cubic at 303 K, Monoclinic at 88 K","{'a': '5.945 Å at 303 K, 4.321 Å at 88 K', 'b': 'NA at 303 K, 8.529 Å at 88 K', 'c': 'NA at 303 K, 5.569 Å at 88 K'}",Fm-3m at 303 K,,,,,,10.1016/j.jallcom.2020.156315,True
Ni44.0Mn43.5Sn10.5Al2.0,283.0,,,"L21 (Fm-3m) at 303 K, Monoclinic 4O at 88 K","Cubic at 303 K, Monoclinic at 88 K","{'a': '5.996 Å at 303 K, 4.379 Å at 88 K', 'b': 'NA at 303 K, 8.619 Å at 88 K', 'c': 'NA at 303 K, 5.604 Å at 88 K'}",Fm-3m at 303 K,,,,,,10.1016/j.jallcom.2020.156315,True
Ni44.0Mn43.5Sn9.5Al3.0,283.0,,,"L21 (Fm-3m) at 303 K, Monoclinic 4O at 123 K","Cubic at 303 K, Monoclinic at 123 K","{'a': '5.986 Å at 303 K, 4.36 Å at 123 K', 'b': 'NA at 303 K, 8.593 Å at 123 K', 'c': 'NA at 303 K, 5.610 Å at 123 K'}",Fm-3m at 303 K,,,,,,10.1016/j.jallcom.2020.156315,True
Ni50Mn37Sn13,265.0,,,"L21-cubic (austenitic), orthorhombic (martensitic)",,,"Fm3m (austenitic), Pmma (martensitic)",,,,,,10.1016/j.jallcom.2013.12.128,True
Ni49Pr1Mn37Sn13,304.0,,,"L21-cubic (austenitic), orthorhombic (martensitic)",,,"Fm3m (austenitic), Pmma (martensitic)",,,,,,10.1016/j.jallcom.2013.12.128,True
Ni47Pr3Mn37Sn13,299.0,,,"L21-cubic (austenitic), orthorhombic (martensitic)",,,"Fm3m (austenitic), Pmma (martensitic)",,,,,,10.1016/j.jallcom.2013.12.128,True
Ni49Cu1Mn37Sn13,305.5,,,L21-austenitic,Cubic,{'a': '6.000'},Fm-3m,3 Oe,,,,,10.1016/j.jallcom.2014.10.126,True
Ni46Cu4Mn37Sn13,314.0,,,L21-austenitic,Cubic,{'a': '6.015'},Fm-3m,6.5 Oe,,,,,10.1016/j.jallcom.2014.10.126,True
Ni49Gd1Mn37Sn13,299.0,,,L2_1-type austenite,,,,,,,,,10.1016/j.jallcom.2013.12.072,True
Ni47Gd3Mn37Sn13,302.9,,,L2_1-type austenite,,,,,,,,,10.1016/j.jallcom.2013.12.072,True
Ni51.5Mn35Sn8.5Fe5,266.0,,,"4O orthorhombic martensite, fcc γ phase","Orthorhombic, fcc","{'a': '8.554 Å (4O), 3.640 Å (γ)', 'b': '5.488 Å (4O)', 'c': '4.354 Å (4O)'}",,,,,,,10.1016/j.jallcom.2020.154606,True
Ni51.5Mn34Sn8.5Fe6,279.0,,,"4O orthorhombic martensite, L21 austenite, fcc γ phase","Orthorhombic, fcc","{'a': '8.549 Å (4O), 5.937 Å (L21), 3.639 Å (γ)', 'b': '5.488 Å (4O)', 'c': '4.342 Å (4O)'}",,,,,,,10.1016/j.jallcom.2020.154606,True
Ni51.5Mn33Sn8.5Fe7,318.0,,,"L21 austenite, fcc γ phase",fcc,"{'a': '5.969 Å (L21), 3.639 Å (γ)'}",,,,,,,10.1016/j.jallcom.2020.154606,True
PrBaMn2O6,189.2,,185.4 K,Orthorhombic,,"{'a': '5.5314 Å', 'b': '5.5063 Å', 'c': '7.7844 Å'}",Pbnm,,,,,,10.1016/j.jssc.2023.124086,True
PrBa0.8Ca0.2Mn2O6,155.4,,150.9 K,Orthorhombic,,"{'a': '5.5110 Å', 'b': '5.4841 Å', 'c': '7.7439 Å'}",Pbnm,,,,,,10.1016/j.jssc.2023.124086,True
PrBa0.7Ca0.3Mn2O6,105.0,,126.3 K,Orthorhombic,,"{'a': '5.4878 Å', 'b': '5.4905 Å', 'c': '7.7408 Å'}",Pbnm,,,,,,10.1016/j.jssc.2023.124086,True
PrBaCo2O5.74,,120.0,,G-type AFM,Tetragonal,"{'a': '3.90506', 'b': '3.906785'}",,,1.3 μB/atom at 11 K,"0.8 μB/Co at 80 K, 0.4 μB/Co at 2 K",,,10.1016/j.physb.2017.11.080,True
PrBi0.31Ge1.63,,10.0,-0.3 K,Orthorhombic,Cmcm,"{'a': '4.147 Å', 'b': '31.279 Å', 'c': '4.303 Å'}",Cmcm (no. 63),,3.43 μB,,,,10.1016/j.jssc.2012.07.031,True
NdBi0.28Ge1.62,,5.0,-2.8 K,Orthorhombic,Cmcm,"{'a': '4.120 Å', 'b': '31.070 Å', 'c': '4.259 Å'}",Cmcm (no. 63),,3.78 μB,,,,10.1016/j.jssc.2012.07.031,True
SmBi0.26Ge1.64,,14.0,-21.4 K,Orthorhombic,Cmcm,"{'a': '4.073 Å', 'b': '30.715 Å', 'c': '4.205 Å'}",Cmcm (no. 63),,0.76 μB,,,,10.1016/j.jssc.2012.07.031,True
GdBi0.21Ge1.69,,23.0,-38.8 K,Orthorhombic,Cmcm,"{'a': '4.040 Å', 'b': '30.444 Å', 'c': '4.163 Å'}",Cmcm (no. 63),,7.88 μB,,,,10.1016/j.jssc.2012.07.031,True
TbBi0.14Ge1.74,,13.0,-24.9 K,Orthorhombic,Cmcm,"{'a': '4.005 Å', 'b': '30.213 Å', 'c': '4.121 Å'}",Cmcm (no. 63),,9.79 μB,,,,10.1016/j.jssc.2012.07.031,True
DyBi0.09Ge1.76,,16.0,-43.6 K,Orthorhombic,Cmcm,"{'a': '4.112 Å', 'b': '29.917 Å', 'c': '3.923 Å'}",Cmcm (no. 63),,10.86 μB,,,,10.1016/j.jssc.2012.07.031,True
HoBi0.08Ge1.77,,13.0,-24.7 K,Orthorhombic,Cmcm,"{'a': '4.095 Å', 'b': '29.799 Å', 'c': '3.916 Å'}",Cmcm (no. 63),,10.34 μB,,,,10.1016/j.jssc.2012.07.031,True
ErBi0.16Ge1.84,,6.0,7.08 K,Orthorhombic,Cmcm,"{'a': '4.048 Å', 'b': '15.969 Å', 'c': '3.898 Å'}",Cmcm (no. 63),,9.34 μB,,,,10.1016/j.jssc.2012.07.031,True
TmBi0.11Ge1.89,,5.0,-2.1 K,Orthorhombic,Cmcm,"{'a': '4.023 Å', 'b': '15.814 Å', 'c': '3.879 Å'}",Cmcm (no. 63),,7.23 μB,,,,10.1016/j.jssc.2012.07.031,True
Gd0.23Zr0.77Ni2,80.0,,,MgCu2 type,Cubic,,Fd3̄m,,,,,,10.1016/j.jallcom.2015.11.136,True
Tb0.23Zr0.77Ni2,35.0,,,MgCu2 type,Cubic,,Fd3̄m,,,,,,10.1016/j.jallcom.2015.11.136,True
SmFe11Ti,584.0,,,ThMn12,Tetragonal,,,,,1.14 T,,,10.1016/j.jallcom.2020.158477,False
Sm3Co21.5Cr7.5,285.0,,,"Nd3(Fe,Ti)29-type",Monoclinic,"{'a': '10.442', 'b': '8.403', 'c': '9.530'}",A2/m,,8.7 μB/f.u. (5 K),,,,10.1016/S0925-8388(03)00065-3,True
SmFe11V,634.15,,,ThMn12-type,Tetragonal,"{'a': '8.5205 Å', 'c': '4.7686 Å'}",I4/mmm,0.045 T,1.4 μB/Fe,115 Am2/kg (1.12 T),,,10.1016/j.jallcom.2019.01.332,True
SmFe10V2,594.15,,,ThMn12-type,Tetragonal,"{'a': '8.5302 Å', 'c': '4.7693 Å'}",I4/mmm,0.045 T,1.1 μB/Fe,83 Am2/kg (0.81 T),,,10.1016/j.jallcom.2019.01.332,True
SmFeO3,,671.0,,Orthorhombic,Pbnm,"{'a': '5.404 Å', 'b': '5.595 Å', 'c': '7.714 Å'}",Pbnm,,,,,,10.1016/j.physb.2023.415552,True
SrFe12O19,720.0,,,Hexagonal,,"{'a': '5.8849 Å', 'c': '23.0562 Å'}",P63/mmc,8972 Oe,12.59 μB,66.25 emu/g,40.91 emu/g,,10.1016/j.jssc.2022.123465,True
Sr0.09Gd0.01Fe12O19,720.0,,,Hexagonal,,"{'a': '5.8781 Å', 'c': '23.0476 Å'}",P63/mmc,8146 Oe,10.26 μB,53.95 emu/g,33.56 emu/g,,10.1016/j.jssc.2022.123465,True
Sr0.07Gd0.03Fe12O19,720.0,,,Hexagonal,,"{'a': '5.8810 Å', 'c': '23.0423 Å'}",P63/mmc,9419 Oe,9.49 μB,49.93 emu/g,29.98 emu/g,,10.1016/j.jssc.2022.123465,True
Sr0.05Gd0.05Fe12O19,720.0,,,Hexagonal,,"{'a': '5.8837 Å', 'c': '23.0501 Å'}",P63/mmc,9513 Oe,8.63 μB,45.42 emu/g,28.03 emu/g,,10.1016/j.jssc.2022.123465,True
Sr0.03Gd0.07Fe12O19,720.0,,,Hexagonal,,"{'a': '5.8839 Å', 'c': '23.0524 Å'}",P63/mmc,9587 Oe,7.92 μB,41.65 emu/g,25.37 emu/g,,10.1016/j.jssc.2022.123465,True
Sr0.01Gd0.09Fe12O19,720.0,,,Hexagonal,,"{'a': '5.8828 Å', 'c': '23.0513 Å'}",P63/mmc,9064 Oe,7.44 μB,39.16 emu/g,24.25 emu/g,,10.1016/j.jssc.2022.123465,True
Sr0.9Sm0.1Fe11.9Co0.1O19,725.0,,,M-type hexaferrite,Hexagonal,"{'a': '5.875 Å', 'c': '23.015 Å'}",P63/mmc,0.6 T,,57.1 A.m^2/kg,29.7 A.m^2/kg,,10.1016/j.physb.2017.09.025,True
Sr2MnMoO6,,10.0,,Monoclinic,,,,,,,,,10.1016/j.jallcom.2010.04.122,True
Sr2NiMnFe12O22,908.0,,,Hexagonal,Hexagonal,"{'a': '5.88 Å', 'c': '43.32 Å'}",R-3m (No. 166),3.143 kOe,4.19 μB,17.87 emu/g,9.78 emu/g,,10.1016/j.jallcom.2019.152830,True
Sr2Ru0.5Co1.5O6,,,97 K,Orthorhombic,Imma,"{'a': '5.49844', 'b': '7.77894', 'c': '5.52670'}",Imma,,,,,,10.1016/j.jssc.2007.01.019,True
Sr2Ru0.67Co1.33O6,,,92 K,Orthorhombic,Imma,"{'a': '5.50981', 'b': '7.79237', 'c': '5.51974'}",Imma,,,,,,10.1016/j.jssc.2007.01.019,True
Sr2RuCoO6,,,90 K,Monoclinic,I2/c,"{'a': '5.52699', 'b': '5.52319', 'c': '7.84166'}",I2/c,,,,,,10.1016/j.jssc.2007.01.019,True
Sr2Ru1.5Co0.5O6,,,78 K,Orthorhombic,Pnma,"{'a': '5.53745', 'b': '5.57190', 'c': '7.84260'}",Pnma,,,,,,10.1016/j.jssc.2007.01.019,True
SrBiMn1.5Ti0.5O6,,32.0,89.3 K,Tetragonal,I4/mcm,"{'a': '5.5489 Å', 'b': '5.5489 Å', 'c': '7.8233 Å'}",I4/mcm,,7.3 μB,,,,10.1016/j.ceramint.2016.04.111,True
SrBiMn1.25Ti0.75O6,,21.0,82.8 K,Tetragonal,I4/mcm,"{'a': '5.5408 Å', 'b': '5.5408 Å', 'c': '7.8295 Å'}",I4/mcm,,6.1 μB,,,,10.1016/j.ceramint.2016.04.111,True
SrFe12O19,745.15,,,Hexagonal,Hexagonal,"{'a': '5.8821 Å', 'c': '23.22 Å'}",P63/mmc,6105 Gauss,,71.74 emu/g,37.5 emu/g,,10.1016/j.physb.2020.412592,True
SrFe12O19,723.15,,,Hexagonal,Hexagonal,"{'a': '5.8547 Å', 'c': '22.93 Å'}",P63/mmc,316 Gauss,,26.91 emu/g,15.46 emu/g,,10.1016/j.physb.2020.412592,True
Tb2.775Nd0.225Ga5O12,,,-4 K,Garnet,Cubic,,,,,,,,10.1016/j.jallcom.2015.07.168,True
UMn2Ge2,405.0,,440 K,Tetragonal,ThCr2Si2 type,"{'a': '3.9946 Å', 'c': '10.7610 Å'}",I4/mmm,2 kOe,1.948 μB/f.u.,4.65 μB/f.u.,,,10.1016/j.jallcom.2021.159325,True
UNi2Ge2,,77.0,,Tetragonal,ThCr2Si2 type,,I4/mmm,,,,,,10.1016/j.jallcom.2021.159325,False
UCu2Ge2,105.0,,,Tetragonal,ThCr2Si2 type,,I4/mmm,,,,,,10.1016/j.jallcom.2021.159325,False
UCu5In,,25.0,,CeCu5Au-type,Orthorhombic,,Pnma,,,,,,10.1016/S0921-4526(99)01188-6,True
UCu0.28Si1.72,,,-148 K,α-ThSi2,Tetragonal,"{'a': '0.3971 nm', 'c': '1.3887 nm'}",I41/amd,,,,,,10.1016/S0925-8388(98)00817-2,True
UCu0.49Si1.51,37.0,,,AlB2,Hexagonal,"{'a': '0.4017 nm', 'c': '0.3942 nm'}",P6/mmm,,2.91 μB/U,,0.78 μB/U,,10.1016/S0925-8388(98)00817-2,True
UCu0.59Si1.41,71.0,,,AlB2,Hexagonal,"{'a': '0.4010 nm', 'c': '0.3966 nm'}",P6/mmm,,3.05 μB/U,,1.73 μB/U,,10.1016/S0925-8388(98)00817-2,True
UCu0.70Si1.30,91.0,,,AlB2,Hexagonal,"{'a': '0.4010 nm', 'c': '0.3972 nm'}",P6/mmm,,3.31 μB/U,,1.71 μB/U,,10.1016/S0925-8388(98)00817-2,True
UCu0.80Si1.20,65.0,,,AlB2,Hexagonal,"{'a': '0.4018 nm', 'c': '0.3960 nm'}",P6/mmm,,3.67 μB/U,,1.19 μB/U,,10.1016/S0925-8388(98)00817-2,True
UCu0.92Si1.08,,43.0,,Ni2In,Hexagonal,"{'a': '0.4072 nm', 'c': '0.7725 nm'}",P63/mmc,,2.90 μB/U,,0.0047 μB/U,,10.1016/S0925-8388(98)00817-2,True
UCu0.96Si1.04,,40.0,,Ni2In,Hexagonal,"{'a': '0.4064 nm', 'c': '0.7742 nm'}",P63/mmc,,3.42 μB/U,,0.0058 μB/U,,10.1016/S0925-8388(98)00817-2,True
UPd2Al3,,14.3,,PrNi2Al3-type,,,P6/mmm,,,,,,10.1016/S0921-4526(98)00725-X,True
ZnV2O4,,23.0,1000 K,Tetragonal,Pyrochlore,,,,,,,,10.1016/j.physb.2005.01.364,False
MgV2O4,,23.0,1000 K,Tetragonal,Pyrochlore,,,,,,,,10.1016/j.physb.2005.01.364,False
CdV2O4,,23.0,1000 K,Tetragonal,Pyrochlore,,,,,,,,10.1016/j.physb.2005.01.364,False
Y2Cu2O5,,12.0,35 K,Orthorhombic,,"{'a': '10.8068 Å', 'b': '3.4984 Å', 'c': '12.4607 Å'}",Pna21,,2.06 μB,,,,10.1016/j.jallcom.2013.08.033,True
YFe0.6Mn0.4O3,,367.0,,Orthorhombic,Perovskite,"{'a': '5.6780 Å', 'b': '7.5302 Å', 'c': '5.2777 Å'}",Pnma,,3.43 μB at 2 K,,,,10.1016/j.jssc.2012.09.005,True
YFe0.55Mn0.45O3,,330.0,,Orthorhombic,Perovskite,,Pnma,,,,,,10.1016/j.jssc.2012.09.005,True
YbRh2Si2,,0.07,,,,,,,,,,,10.1016/j.physb.2009.07.041,True
YbCrO3,,118.0,,Orthorhombic,,"{'a': '5.19405 Å', 'b': '5.50131 Å', 'c': '7.48664 Å'}",Pbnm,,303.7 emu/mol,,,,10.1016/j.ceramint.2018.12.090,True
YbCr0.95Fe0.05O3,,125.0,,Orthorhombic,,"{'a': '5.19735 Å', 'b': '5.50065 Å', 'c': '7.49177 Å'}",Pbnm,,198.0 emu/mol,,,,10.1016/j.ceramint.2018.12.090,True
YbCr0.90Fe0.10O3,,130.0,,Orthorhombic,,"{'a': '5.19833 Å', 'b': '5.50373 Å', 'c': '7.49441 Å'}",Pbnm,,135.4 emu/mol,,,,10.1016/j.ceramint.2018.12.090,True
YbCr0.85Fe0.15O3,,135.0,,Orthorhombic,,"{'a': '5.20003 Å', 'b': '5.50710 Å', 'c': '7.49786 Å'}",Pbnm,,81.5 emu/mol,,,,10.1016/j.ceramint.2018.12.090,True
YbNi1.09Fe0.91Al8,,,-92.2 K,Orthorhombic,CaCo2Al8 structure type,"{'a': '14.458 Å', 'b': '12.455 Å', 'c': '3.9818 Å'}",Pbam,,2.19 μB,"0.16 μB at 55,000 G",,,10.1016/j.jssc.2008.08.029,True
PrCo2Al8,,5.0,,,,,,9000 G,,,,,10.1016/j.jssc.2008.08.029,
YbRh2Si2,,,-1.5 K,,,,,,,,,,10.1016/j.physb.2004.12.042,True
Y40Ce10Cu42Al8,,,-30 K,ClCs-type,,{'a': '3.497'},Pm-3m,,2.6-1.8 μB/Ce atom,,,,10.1016/j.jnoncrysol.2013.04.071,True
Ba3Co2Fe24O41,680.0,,,Hexagonal,,,,,,,,,10.1016/S0925-8388(03)00428-6,True
Zn0.94Fe0.06S,,,179.86 K,Cubic,FCC,{'a': '5.35 Å'},F-43m (216),156 Oe,1.138 μB,,0.045 emu/g,,10.1016/j.jallcom.2019.06.357,True
Zn0.89Sb0.11Cr1.97Se4,,13.0,108(1) K,Cubic,Fd-3m,{'a': '10.498(1) Å'},Fd-3m,,3.81(2) μB/Cr atom,2.41(2) μB/Cr atom,,,10.1016/j.jssc.2008.04.022,True
Zn0.84Sb0.16Cr1.95Se4,,11.85,106(1) K,Cubic,Fd-3m,{'a': '10.511(1) Å'},Fd-3m,,3.81(3) μB/Cr atom,2.06(3) μB/Cr atom,,,10.1016/j.jssc.2008.04.022,True
Zn0.80Sb0.20Cr1.92Se4,,12.4,103(1) K,Cubic,Fd-3m,{'a': '10.526(1) Å'},Fd-3m,,3.84(2) μB/Cr atom,2.26(2) μB/Cr atom,,,10.1016/j.jssc.2008.04.022,True
ZnCr2Se4,,20.0,115 K,Cubic,Fd-3m,,Fd-3m,,3.87 μB/Cr atom,2.4 μB/Cr atom,,,10.1016/j.jssc.2008.04.022,False
Zn0.82Mn0.18O,,,-253 K,Wurtzite,Hexagonal,,,6.2 mT,0.42 μB/Mn ion,,0.05 μB/Mn ion,,10.1016/j.tsf.2006.03.032,True
Fe0.5Cu0.5Zr0.40,75.0,,,Amorphous,,,,,,,,,10.1016/j.jallcom.2012.01.101,True
Fe,1043.0,,,BCC,,,,,2.2 μB,,,,10.1016/j.jallcom.2012.01.101,False
Fe1.97Co0.03P2,280.0,,,Hexagonal,,"{'a': '5.871 Å', 'c': '3.459 Å'}",,,,,,,10.1016/S0304-8853(01)00489-9,True
Fe1.90Co0.10P2,415.0,,,Hexagonal,,"{'a': '5.871 Å', 'c': '3.459 Å'}",,,,,,,10.1016/S0304-8853(01)00489-9,True
Fe1.70Co0.30P2,480.0,,,Orthorhombic,,"{'a': '5.775 Å', 'b': '3.542 Å', 'c': '6.621 Å'}",,,,,,,10.1016/S0304-8853(01)00489-9,True
Fe1.50Co0.50P2,450.0,,,Orthorhombic,,,,,,,,,10.1016/S0304-8853(01)00489-9,True
Fe1.30Co0.70P2,230.0,,,Orthorhombic,,,,,,,,,10.1016/S0304-8853(01)00489-9,True
Fe2Nb,,10.0,,Hexagonal,C14 Laves phase,"{'a': '4.830 Å', 'c': '7.882 Å'}",P6/mmc,,,,,,10.1016/j.intermet.2007.11.004,
Mn3P,,115.0,,Tetragonal,,"{'a': '9.1826 Å', 'c': '4.5685 Å'}",,,1.68 μB/Mn atom,,,,10.1016/S0304-8853(02)00414-6,True
Fe3P,692.0,,,Tetragonal,,,,,1.89 μB/metal atom,,,,10.1016/S0304-8853(02)00414-6,True
Fe2P,217.0,,,Hexagonal,,,P 6̄ 2 m,,,,,,10.1016/j.jmmm.2007.03.018,True
Fe0.975Ni0.025P,313.0,,,Hexagonal,,,P 6̄ 2 m,,,,,,10.1016/j.jmmm.2007.03.018,True
Fe3Al,800.0,,,D03,,,,,2.2 μB,,,,10.1016/S0038-1098(01)00433-1,True
Fe2.82V0.18Al,400.0,,,D03,,,,,,,,,10.1016/S0038-1098(01)00433-1,True
Fe2.67V0.33Al,0.0,,,D03,,,,,,,,,10.1016/S0038-1098(01)00433-1,True
Fe72Mo4B24Tb4,480.46,,,Amorphous with nanocrystalline Fe3B and α-Fe,,,,4.289 Oe,,78.231 emu/g,,,10.1016/j.jallcom.2010.06.061,True
Fe72Mo4B24Tb5,459.33,,,Amorphous,,,,19.131 Oe,,69.205 emu/g,,,10.1016/j.jallcom.2010.06.061,True
Fe72Mo4B24Tb6,455.61,,,Amorphous,,,,26.077 Oe,,56.327 emu/g,,,10.1016/j.jallcom.2010.06.061,True
Fe72Mo4B24Tb7,439.18,,,Amorphous,,,,4.639 Oe,,52.211 emu/g,,,10.1016/j.jallcom.2010.06.061,True
Co3B,750.0,,,Orthorhombic,Fe3C-type,"{'a': '5.228 Å', 'b': '6.633 Å', 'c': '4.410 Å'}",Pnma (#62),2.3 T,,0.96 T,,,10.1016/j.jallcom.2016.11.226,True
Fe0.1Co2.9B,825.0,,,Orthorhombic,Fe3C-type,"{'a': '5.252 Å', 'b': '6.633 Å', 'c': '4.413 Å'}",Pnma (#62),1.7 T,,,,,10.1016/j.jallcom.2016.11.226,True
Fe0.2Co2.8B,883.0,,,Orthorhombic,Fe3C-type,"{'a': '5.269 Å', 'b': '6.627 Å', 'c': '4.413 Å'}",Pnma (#62),1.6 T,,,,,10.1016/j.jallcom.2016.11.226,True
Fe0.3Co2.7B,923.0,,,Orthorhombic,Fe3C-type,"{'a': '5.299 Å', 'b': '6.633 Å', 'c': '4.420 Å'}",Pnma (#62),1.5 T,,1.29 T,,,10.1016/j.jallcom.2016.11.226,True
Ga0.90Ti0.10As,71.0,,,Zincblende,Face-centered cubic,{'a': '5.653'},,,0.088 μB/cell,,,,10.1016/j.cocom.2016.10.001,False
Ga0.90V0.10As,240.0,,,Zincblende,Face-centered cubic,{'a': '5.653'},,,0.198 μB/cell,,,,10.1016/j.cocom.2016.10.001,False
Ga0.90Cr0.10As,621.0,,,Zincblende,Face-centered cubic,{'a': '5.653'},,,0.302 μB/cell,,,,10.1016/j.cocom.2016.10.001,False
Ga0.90Mn0.10As,392.0,,,Zincblende,Face-centered cubic,{'a': '5.653'},,,0.403 μB/cell,,,,10.1016/j.cocom.2016.10.001,False
Gd3Al2,284.0,,,Zr3Al2-type,,"{'a': '8.341 Å', 'c': '7.649 Å'}",P42nm,,,,,,10.1016/j.jallcom.2010.05.157,True
Gd2.7Dy0.3Al2,241.0,,,Zr3Al2-type,,"{'a': '8.305 Å', 'c': '7.630 Å'}",P42nm,,,,,,10.1016/j.jallcom.2010.05.157,True
Gd2.6Dy0.4Al2,225.0,,,Zr3Al2-type,,"{'a': '8.293 Å', 'c': '7.625 Å'}",P42nm,,,,,,10.1016/j.jallcom.2010.05.157,True
Gd2.5Dy0.5Al2,215.0,,,Zr3Al2-type,,"{'a': '8.274 Å', 'c': '7.612 Å'}",P42nm,,,,,,10.1016/j.jallcom.2010.05.157,True
Gd5Si4,335.0,,,,,,,,,,,,10.1016/j.jallcom.2003.10.016,True
Gd0.9Dy0.1Si4,318.0,,,Sm5Ge4-type,,,,,,,,,10.1016/j.jallcom.2003.10.016,True
Gd0.7Dy0.3Si4,280.0,,,Sm5Ge4-type,,,,,,,,,10.1016/j.jallcom.2003.10.016,True
Gd0.5Dy0.5Si4,242.0,,,Sm5Ge4-type,,,,,,,,,10.1016/j.jallcom.2003.10.016,True
Gd0.3Dy0.7Si4,198.0,,,Sm5Ge4-type,,,,,,,,,10.1016/j.jallcom.2003.10.016,True
Gd0.1Dy0.9Si4,160.0,,,Sm5Ge4-type,,,,,,,,,10.1016/j.jallcom.2003.10.016,True
Dy5Si4,140.0,,,Sm5Ge4-type,,,,,,,,,10.1016/j.jallcom.2003.10.016,True
GdCo2,405.0,,,Cubic,MgCu2,{'a': '7.2777 Å'},,,,,,,10.1016/j.ssc.2005.11.023,True
Gd0.8Tb0.2Co2,370.0,,,Cubic,MgCu2,{'a': '7.2565 Å'},,,,,,,10.1016/j.ssc.2005.11.023,True
Gd0.6Tb0.4Co2,347.0,,,Cubic,MgCu2,{'a': '7.2356 Å'},,,,,,,10.1016/j.ssc.2005.11.023,True
Gd0.5Tb0.5Co2,335.0,,,Cubic,MgCu2,{'a': '7.2314 Å'},,,,,,,10.1016/j.ssc.2005.11.023,True
Gd0.4Tb0.6Co2,302.0,,,Cubic,MgCu2,{'a': '7.2285 Å'},,,,,,,10.1016/j.ssc.2005.11.023,True
Gd0.3Tb0.7Co2,275.0,,,Cubic,MgCu2,{'a': '7.2268 Å'},,,,,,,10.1016/j.ssc.2005.11.023,True
Gd0.2Tb0.8Co2,232.0,,,Cubic,MgCu2,{'a': '7.2160 Å'},,,,,,,10.1016/j.ssc.2005.11.023,True
TbCo2,227.0,,,Cubic,MgCu2,{'a': '7.2106 Å'},,,,,,,10.1016/j.ssc.2005.11.023,True
Gd2PdSi3,,21.0,25 K,AlB2-type hexagonal,,,,,,,,,10.1016/S0038-1098(02)00818-9,True
Gd1.8Y0.2PdSi3,,15.0,17 K,AlB2-type hexagonal,,,,,,,,,10.1016/S0038-1098(02)00818-9,True
Gd1.5Y0.5PdSi3,,8.0,6 K,AlB2-type hexagonal,,,,,,,,,10.1016/S0038-1098(02)00818-9,True
Gd4Co3,215.0,,,,,,,Negligible,3.89 μB/magnetic atom,189 A m^2/kg,,,10.1016/j.jallcom.2012.11.086,True
Gd4Co3,220.0,,,Hexagonal Ho4Co3-type,,,P63/m,Negligible,3.85 μB/magnetic atom,,,,10.1016/j.jallcom.2012.11.086,True
Gd,293.0,,,,,,,,,,,,10.1016/j.jallcom.2012.11.086,False
Gd12Co7,160.8,,,,,,,,,,,,10.1016/j.jallcom.2012.11.086,False
Gd5Si2Ge2,275.0,,,,,,,,,,,,10.1016/j.jallcom.2012.11.086,False
Gd4Co3,220.0,,,Crystalline,,,,,,,,,10.1016/j.jmmm.2013.04.087,False
Gd4Co3,220.0,,,Crystalline,,,,,,,,,10.1016/j.jmmm.2013.04.087,False
Gd6Co4.85,219.0,,,Crystalline,,,,,,,,,10.1016/j.jmmm.2013.04.087,False
Gd12Co7,160.0,,,Crystalline,,,,,,,,,10.1016/j.jmmm.2013.04.087,False
Gd4Co3,208.0,,202 K,Amorphous,,,,81 Oe,26.5 μB,,,,10.1016/j.jmmm.2013.04.087,True
Gd4Co3Si0.05,198.0,,204 K,Amorphous,,,,22 Oe,24.2 μB,,,,10.1016/j.jmmm.2013.04.087,True
Gd4Co3Si0.10,213.0,,208 K,Amorphous,,,,,22.4 μB,,,,10.1016/j.jmmm.2013.04.087,True
Hf0.4Ti0.6Fe2,,200.0,,Hexagonal,Laves phase,,C14 (MgZn2-type),,,,,,10.1016/j.jmmm.2008.02.149,True
HfFe2,600.0,,,Hexagonal,Laves phase,,C14 (MgZn2-type),,,,,,10.1016/j.jmmm.2008.02.149,True
TiFe2,,280.0,,Hexagonal,Laves phase,,C14 (MgZn2-type),,,,,,10.1016/j.jmmm.2008.02.149,True
In0.52Al0.48Mn0.08As,20.0,,,Zincblende,Tetragonal,,,,,,,,10.1016/j.jcrysgro.2005.12.085,True
In0.52Al0.48Mn0.11As,25.0,,,Zincblende,Tetragonal,,,,,,,,10.1016/j.jcrysgro.2005.12.085,True
In0.61Al0.39Mn0.15As,30.0,,,Zincblende,Tetragonal,,,,,,,,10.1016/j.jcrysgro.2005.12.085,True
In0.63Al0.37Mn0.18As,40.0,,,Zincblende,Tetragonal,,,,,,,,10.1016/j.jcrysgro.2005.12.085,True
La0.57Gd0.10Sr0.33MnO3,358.4,,,Rhombohedral,Perovskite,,,,,,,,10.1016/j.jmmm.2009.03.046,True
La0.52Gd0.15Sr0.33MnO3,343.2,,,Rhombohedral,Perovskite,,,,,,,,10.1016/j.jmmm.2009.03.046,True
La0.47Gd0.20Sr0.33MnO3,285.9,,,Rhombohedral,Perovskite,,,,,,,,10.1016/j.jmmm.2009.03.046,True
La0.67Ca0.33MnO3,278.0,,,,,,,,,,,,10.1016/j.jmmm.2009.03.046,False
La0.9K0.10MnO3,287.4,,,,,,,,,,,,10.1016/j.jmmm.2009.03.046,False
La0.5Gd0.2Sr0.3MnO3,270.4,,,,,,,,,,,,10.1016/j.jmmm.2009.03.046,False
La0.67Ba0.33Mn0.85Sn0.15O3,288.0,,,,,,,,,,,,10.1016/j.jmmm.2009.03.046,False
La0.4Eu0.15Ca0.3Sr0.15MnO3,130.0,,,Orthorhombic,,,Pnma,,3.2 μB,,,,10.1016/j.jmmm.2006.10.168,True
La0.3Eu0.2Ca0.3Sr0.2MnO3,75.0,,,Orthorhombic,,,Pnma,,3.2 μB,,,,10.1016/j.jmmm.2006.10.168,True
La0.625Tb0.025Ca0.3Sr0.05MnO3,200.0,,,Distorted Orthorhombic,Orthorhombic,"{'a': '5.463', 'b': '7.718', 'c': '5.471'}",Pnma,,3.40 μB,,,,10.1016/j.jmmm.2003.09.041,True
La0.55Tb0.05Ca0.3Sr0.1MnO3,205.0,,,Distorted Orthorhombic,Orthorhombic,"{'a': '5.453', 'b': '7.698', 'c': '5.469'}",Pnma,,3.54 μB,,,,10.1016/j.jmmm.2003.09.041,True
La0.475Tb0.075Ca0.3Sr0.15MnO3,182.0,,,Distorted Orthorhombic,Orthorhombic,"{'a': '5.445', 'b': '7.684', 'c': '5.457'}",Pnma,,3.61 μB,,,,10.1016/j.jmmm.2003.09.041,True
La0.4Tb0.1Ca0.3Sr0.2MnO3,125.0,,,Distorted Orthorhombic,Orthorhombic,"{'a': '5.438', 'b': '7.669', 'c': '5.443'}",Pnma,,3.65 μB,,,,10.1016/j.jmmm.2003.09.041,True
La1.4Ca1.6Mn2O7,259.0,,,Tetragonal,Perovskite,,I4/mmm,,,,,,10.1016/j.physb.2013.02.021,True
La1.38Gd0.02Ca1.6Mn2O7,252.0,,,Tetragonal,Perovskite,,I4/mmm,,,,,,10.1016/j.physb.2013.02.021,True
La1.36Gd0.04Ca1.6Mn2O7,228.0,,,Tetragonal,Perovskite,,I4/mmm,,,,,,10.1016/j.physb.2013.02.021,True
La1.34Gd0.06Ca1.6Mn2O7,222.0,,,Tetragonal,Perovskite,,I4/mmm,,,,,,10.1016/j.physb.2013.02.021,True
La1.32Gd0.08Ca1.6Mn2O7,210.0,,,Tetragonal,Perovskite,,I4/mmm,,,,,,10.1016/j.physb.2013.02.021,True
La1.3Gd0.1Ca1.6Mn2O7,192.0,,,Tetragonal,Perovskite,,I4/mmm,,,,,,10.1016/j.physb.2013.02.021,True
Gd,294.0,,,,,,,,,,,,10.1016/j.physb.2013.02.021,False
FeCoCrZrB,325.0,,,,,,,,,,,,10.1016/j.physb.2013.02.021,False
Gd3Al2,249.5,,,,,,,,,,,,10.1016/j.physb.2013.02.021,False
La1.6Ca1.4Mn2O7,166.0,,,,,,,,,,,,10.1016/j.physb.2013.02.021,False
La1.4Ca1.6Mn2O7,270.0,,,,,,,,,,,,10.1016/j.physb.2013.02.021,False
La2.15K0.85Mn2O7,247.0,,,,,,,,,,,,10.1016/j.physb.2013.02.021,False
La0.85K0.15MnO3,238.0,,238K,Rhombohedral,Hexagonal,"{'a': '5.5285', 'b': '5.5285', 'c': '13.3568'}",R3̄c,,2.91 μB,,,,10.1016/j.ceramint.2016.09.070,True
La0.765Pr0.085K0.15MnO3,225.0,,224K,Rhombohedral,Hexagonal,"{'a': '5.5183', 'b': '5.5183', 'c': '13.3261'}",R3̄c,,3.10 μB,,,,10.1016/j.ceramint.2016.09.070,True
La0.595Pr0.255K0.15MnO3,183.0,,184K,Orthorhombic,,"{'a': '5.4799', 'b': '5.5226', 'c': '7.7542'}",Pbnm,,3.21 μB,,,,10.1016/j.ceramint.2016.09.070,True
La0.425Pr0.425K0.15MnO3,158.0,,162K,Orthorhombic,,"{'a': '5.5019', 'b': '5.4765', 'c': '7.7388'}",Pbnm,,3.18 μB,,,,10.1016/j.ceramint.2016.09.070,True
La0.6Tb0.1Ca0.3MnO3,180.0,,,,,,,,,,,,10.1016/S0921-4526(99)01248-X,True
Nd0.8Ce0.2Fe12Co2B,695.0,,,,,,,10.2 kOe,,,,,10.1016/j.jallcom.2016.01.194,True
Nd0.55Sr0.45MnO3,276.0,,,Orthorhombic,Pnma,"{'a': '5.4418 Å', 'b': '7.6385 Å', 'c': '5.4534 Å'}",Pnma,,,,,,10.1016/j.jmmm.2016.10.129,True
Pr0.55Ca0.45Mn0.97Cr0.03O3,160.0,,,Orthorhombic,Pnma,,Pnma,,,,,,10.1016/j.jallcom.2012.07.090,True
Pr0.55Ca0.45Mn0.94Cr0.06O3,160.0,,,Orthorhombic,Pnma,,Pnma,,,,,,10.1016/j.jallcom.2012.07.090,True
Pr0.55Ca0.45MnO3,,170.0,,Orthorhombic,Pnma,,Pnma,,,,,,10.1016/j.jallcom.2012.07.090,True
NdRu4P12,2.0,,,Filled skutterudite-type,Cubic,,Im3,,,,,,10.1016/S0921-4526(99)00826-1,False
Sr2FeMoO6,421.0,,,I4/m,,"{'a': '5.5711 Å', 'c': '7.8993 Å'}",I4/m,,,3.12 μB/f.u.,,,10.1016/j.physb.2009.12.013,True
Sr1.95Sm0.05FeMoO6,415.0,,,I4/m,,"{'a': '5.5694 Å', 'c': '7.9010 Å'}",I4/m,,,2.96 μB/f.u.,,,10.1016/j.physb.2009.12.013,True
Sr1.92Sm0.08FeMoO6,413.0,,,I4/m,,"{'a': '5.5688 Å', 'c': '7.9007 Å'}",I4/m,,,2.93 μB/f.u.,,,10.1016/j.physb.2009.12.013,True
Sr1.9Sm0.1FeMoO6,405.0,,,I4/m,,"{'a': '5.5679 Å', 'c': '7.8988 Å'}",I4/m,,,2.90 μB/f.u.,,,10.1016/j.physb.2009.12.013,True
Sr1.85Sm0.15FeMoO6,392.0,,,I4/m,,"{'a': '5.5677 Å', 'c': '7.8940 Å'}",I4/m,,,2.47 μB/f.u.,,,10.1016/j.physb.2009.12.013,True
Sr1.8Sm0.2FeMoO6,422.0,,,I4/m,,"{'a': '5.5671 Å', 'c': '7.8957 Å'}",I4/m,,,2.33 μB/f.u.,,,10.1016/j.physb.2009.12.013,True
Sr1.75Sm0.25FeMoO6,424.0,,,I4/m,,"{'a': '5.5679 Å', 'c': '7.8960 Å'}",I4/m,,,2.09 μB/f.u.,,,10.1016/j.physb.2009.12.013,True
Tb0.3Dy0.7Fe0.9Co0.1,723.15,,,Cubic Laves (C15),,,,1.5 kOe,,,,,10.1016/j.mee.2011.06.004,True
Tb0.3Dy0.7Fe0.6Co0.4,723.15,,,Cubic Laves (C15),,,,1.5 kOe,,,,,10.1016/j.mee.2011.06.004,True
Tb0.3Dy0.7Fe0.45Co0.55,723.15,,,Cubic Laves (C15),,,,1.5 kOe,,,,,10.1016/j.mee.2011.06.004,True
Tb0.3Dy0.7Fe0.4Co0.6,723.15,,,Cubic Laves (C15),,,,1.5 kOe,,,,,10.1016/j.mee.2011.06.004,True
UH3,167.5,,,Cubic,,,,,0.9 μB/U,,,,10.1016/j.jallcom.2014.12.258,True
U6FeH17,167.5,,,,,,,,,,,,10.1016/j.jallcom.2014.12.258,False
U6CoH18,167.5,,,,,,,,,,,,10.1016/j.jallcom.2014.12.258,False
Gd,294.0,,,,,,,,,,,,10.1016/j.ijrefrig.2008.01.004,True
Gd5Si1.7Ge1.8Sn0.5,264.0,,,P 1121/a Gd5Si2Ge2,Monoclinic,"{'a': '7.607', 'b': '14.866', 'c': '7.782'}",P 1121/a,,,,,,10.1016/j.jallcom.2005.11.077,True
Gd6Mn23,489.0,,,Th6Mn23-type,,{'a': '12.524 Å'},Fm-3m,,54.7 μB/f.u.,,,,10.1016/j.jallcom.2016.04.198,True
HoNiIn,20.0,,,ZrNiAl-type hexagonal,Hexagonal,"{'a': '7.4156 Å', 'c': '3.7504 Å'}",P -62m,,,,,,10.1016/j.jmmm.2013.10.036,True
HoNi0.9Cu0.1In,19.0,,,ZrNiAl-type hexagonal,Hexagonal,"{'a': '7.4312 Å', 'c': '3.7507 Å'}",P -62m,,,,,,10.1016/j.jmmm.2013.10.036,True
HoNi0.7Cu0.3In,,9.0,,ZrNiAl-type hexagonal,Hexagonal,"{'a': '7.4450 Å', 'c': '3.7526 Å'}",P -62m,0.15 T,8.99 μB per Ho atom,,,,10.1016/j.jmmm.2013.10.036,True
HoNi0.6Cu0.4In,14.0,9.0,,ZrNiAl-type hexagonal,Hexagonal,"{'a': '7.4637 Å', 'c': '3.7579 Å'}",P -62m,,7.01 μB per Ho atom,,,,10.1016/j.jmmm.2013.10.036,True
Nd2PdSi3,16.0,,,Hexagonal,AlB2-type,,,,,,,,10.1016/S0921-4526(02)01720-9,True
Tb2PdSi3,,23.0,,Hexagonal,AlB2-type,,,,,,,,10.1016/S0921-4526(02)01720-9,True
HoAgGa,16.0,,,Orthorhombic,TiNiSi-type,,,,,,,,10.1016/S0921-4526(02)01720-9,True
HoCoSi,13.0,,,Orthorhombic,TiNiSi-type,,,,,,,,10.1016/S0921-4526(02)01720-9,True
HoNiSi,,4.1,,Orthorhombic,TiNiSi-type,,,,,,,,10.1016/S0921-4526(02)01720-9,True
HoCoSn,,7.6,,Orthorhombic,TiNiSi-type,,,,,,,,10.1016/S0921-4526(02)01720-9,True
HoPdSn,,3.5,,Orthorhombic,TiNiSi-type,,,,,,,,10.1016/S0921-4526(02)01720-9,True
HoRhSi,,8.0,,Orthorhombic,TiNiSi-type,,,,,,,,10.1016/S0921-4526(02)01720-9,True
HoRhGe,,4.6,,Orthorhombic,TiNiSi-type,,,,,,,,10.1016/S0921-4526(02)01720-9,True
La0.65Eu0.05Sr0.3Mn0.95Cr0.05O3,338.0,,335 K,Rhombohedral,,"{'a': '5.5144 Å', 'c': '13.3779 Å'}",R-3C,,5.60 μB,,,,10.1016/j.jmmm.2014.09.053,True
La0.65Eu0.05Sr0.3Mn0.9Cr0.1O3,310.0,,312 K,Rhombohedral,,"{'a': '5.5123 Å', 'c': '13.3770 Å'}",R-3C,,4.94 μB,,,,10.1016/j.jmmm.2014.09.053,True
La0.65Eu0.05Sr0.3Mn0.85Cr0.15O3,278.0,,284 K,Rhombohedral,,"{'a': '5.5108 Å', 'c': '13.3704 Å'}",R-3C,,4.91 μB,,,,10.1016/j.jmmm.2014.09.053,True
La0.67Ba0.33Mn0.9Cr0.1O3,324.0,,,,,,,,,,,,10.1016/j.jmmm.2014.09.053,False
La0.67Ba0.33Mn0.99Sb0.01O3,326.0,,,Rhombohedral,Rhombohedric,"{'a': '5.5332 Å', 'c': '13.5105 Å'}",R-3c,,,39.9 emu/g,,,10.1016/j.ssc.2016.02.005,True
La0.67Ba0.33Mn0.97Sb0.03O3,316.0,,,Rhombohedral,Rhombohedric,"{'a': '5.5345 Å', 'c': '13.5290 Å'}",R-3c,,,35.99 emu/g,,,10.1016/j.ssc.2016.02.005,True
La0.67Ba0.33Mn0.93Sb0.07O3,296.0,,,Rhombohedral,Rhombohedric,,R-3c,,,32.65 emu/g,,,10.1016/j.ssc.2016.02.005,True
La0.67Ba0.33MnO3,350.0,,,,,,,,,,,,10.1016/j.ssc.2016.02.005,False
La0.7Sr0.3Mn0.93Fe0.07O3,296.0,,,,,,,,,,,,10.1016/j.ssc.2016.02.005,False
La0.8Ba0.2Mn0.9Fe0.1O3,193.0,,,,,,,,,,,,10.1016/j.ssc.2016.02.005,False
La0.67Pb0.23Ag0.1MnO3,316.53,,,Rhombohedral,,,R-3c,,,,,,10.1016/j.jmmm.2013.06.034,True
La0.67Pb0.18Ag0.15MnO3,288.25,,,Rhombohedral,,,R-3c,,,,,,10.1016/j.jmmm.2013.06.034,True
La0.7Pb0.3MnO3,346.0,,,,,,,,,,,,10.1016/j.jmmm.2013.06.034,False
La0.67Pb0.33Mn0.92Co0.08O3,316.65,,,,,,,,,,,,10.1016/j.jmmm.2013.06.034,False
La0.67Ba0.33MnO3,306.1,,,,,,,,,,,,10.1016/j.jmmm.2013.06.034,False
La0.67Pb0.33MnO3,360.0,,,,,,,,,,,,10.1016/j.jmmm.2013.06.034,False
Ni,627.4,,,,,,,,,,,,10.1016/j.jmmm.2013.06.034,False
LaMnO3.14,141.0,,,,,,,,,,,,10.1016/j.jmmm.2013.06.034,False
Pr0.77Pb0.33MnO3,167.0,,,,,,,,,,,,10.1016/j.jmmm.2013.06.034,False
La0.7Pb0.05Na0.25MnO3,334.54,,,,,,,,,,,,10.1016/j.jmmm.2013.06.034,False
La0.67Sr0.33MnO3,345.0,,,Rhombohedral,Perovskite,"{'a': '5.4993 Å', 'b': '5.4993 Å', 'c': '13.3515 Å'}",R-3c (167),,,27.50 emu/g,,,10.1016/j.ceramint.2016.11.210,True
La0.67Sr0.33Mn0.95Fe0.05O3,295.0,,,Rhombohedral,Perovskite,"{'a': '5.5004 Å', 'b': '5.5004 Å', 'c': '13.3625 Å'}",R-3c (167),,,15.70 emu/g,,,10.1016/j.ceramint.2016.11.210,True
La0.67Sr0.33Mn0.90Fe0.10O3,235.0,,,Rhombohedral,Perovskite,"{'a': '5.5012 Å', 'b': '5.5012 Å', 'c': '13.3626 Å'}",R-3c (167),,,4.33 emu/g,,,10.1016/j.ceramint.2016.11.210,True
La0.67Sr0.33Mn0.85Fe0.15O3,109.0,,,Rhombohedral,Perovskite,"{'a': '5.4807 Å', 'b': '5.4807 Å', 'c': '13.3496 Å'}",R-3c (167),,,1.79 emu/g,,,10.1016/j.ceramint.2016.11.210,True
La0.67Sr0.33MnO3,375.0,,,Rhombohedral,,"{'a': '5.491(3) Å', 'b': '5.491(3) Å', 'c': '13.327(2) Å'}",R 3̅ c,,,,,,10.1016/j.jmmm.2015.12.084,True
La0.37Bi0.3Sr0.33MnO3,,269.0,,Rhombohedral,,"{'a': '5.507(1) Å', 'b': '5.507(1) Å', 'c': '13.423(6) Å'}",R 3̅ c,,,,,,10.1016/j.jmmm.2015.12.084,True
La0.27Bi0.4Sr0.33MnO3,,185.0,,Orthorhombic,,"{'a': '5.769(1) Å', 'b': '5.482(9) Å', 'c': '14.023(8) Å'}",Pbnm,,,,,,10.1016/j.jmmm.2015.12.084,True
La0.17Bi0.5Sr0.33MnO3,,170.0,,Orthorhombic,,"{'a': '5.768(6) Å', 'b': '5.491(1) Å', 'c': '14.027(2) Å'}",Pbnm,,,,,,10.1016/j.jmmm.2015.12.084,True
La0.6Nd0.1Sr0.15Ca0.15MnO3,327.0,,,Orthorhombic,,,Pnma,,,,,,10.1016/j.physb.2014.11.022,True
La0.6Nd0.1Sr0.15Ca0.15Mn0.95Fe0.05O3,304.48,,,Orthorhombic,,,Pnma,,,,,,10.1016/j.physb.2014.11.022,True
La0.6Nd0.1Sr0.15Ca0.15Mn0.9Fe0.1O3,296.57,,,Orthorhombic,,,Pnma,,,,,,10.1016/j.physb.2014.11.022,True
LaMn0.9Ti0.1O3,145.3,,,,,,,,,,,,10.1016/j.physb.2014.11.022,
La0.7Ca0.3Mn0.9Zn0.1O3,206.75,,,,,,,,,,,,10.1016/j.physb.2014.11.022,
La0.7Sr0.3MnO3,363.0,,,,,,,,,,,,10.1016/j.physb.2014.11.022,
La0.67Ca0.33Mn0.9Cr0.1O3,232.5,,,,,,,,,,,,10.1016/j.physb.2014.11.022,
Pr0.6Sr0.4MnO3,320.0,,,,,,,,,,,,10.1016/j.physb.2014.11.022,
La0.9Pb0.1MnO3,162.0,,,,,,,,,,,,10.1016/j.physb.2014.11.022,
La0.57Nd0.1Sr0.28MnO3,349.0,,,,,,,,,,,,10.1016/j.physb.2014.11.022,
La0.6Nd0.1Sr0.15Ca0.15MnO3,326.0,,,Orthorhombic,,"{'a': '5.483 Å', 'b': '7.702 Å', 'c': '5.452 Å'}",Pnma,,,,,,10.1016/j.jmmm.2014.10.163,True
La0.6Nd0.1Sr0.15Ca0.15Mn0.95Fe0.05O3,306.0,,,Orthorhombic,,"{'a': '5.491 Å', 'b': '7.715 Å', 'c': '5.461 Å'}",Pnma,,,,,,10.1016/j.jmmm.2014.10.163,True
La0.6Nd0.1Sr0.15Ca0.15Mn0.9Fe0.1O3,296.0,,,Orthorhombic,,"{'a': '5.492 Å', 'b': '7.723 Å', 'c': '5.464 Å'}",Pnma,,,,,,10.1016/j.jmmm.2014.10.163,True
Gd,293.0,,,,,,,,,,,,10.1016/j.jmmm.2014.10.163,False
La0.7Sr0.3Mn0.93Fe0.07O3,296.0,,,,,,,,,,,,10.1016/j.jmmm.2014.10.163,False
La0.7Sr0.3Mn0.9Al0.1O3,310.0,,,,,,,,,,,,10.1016/j.jmmm.2014.10.163,False
La0.67Ca0.33Mn0.85V0.15O3,287.5,,,,,,,,,,,,10.1016/j.jmmm.2014.10.163,False
La0.57Nd0.1Sr0.23MnO3,339.0,,,,,,,,,,,,10.1016/j.jmmm.2014.10.163,False
La0.67Sr0.33MnO3,370.0,,,,,,,,,,,,10.1016/j.jmmm.2015.09.073,False
La0.7Ca0.3MnO3,260.0,,,,,,,,,,,,10.1016/j.jmmm.2015.09.073,False
La0.7Sr0.3Mn0.9Sn0.1O3,228.0,,,,,,,,,,,,10.1016/j.jmmm.2015.09.073,False
La0.7Sr0.3Mn0.9Ti0.1O3,210.0,,,,,,,,,,,,10.1016/j.jmmm.2015.09.073,False
La0.65Eu0.05Sr0.3Mn0.85Cr0.15O3,278.0,,,,,,,,,,,,10.1016/j.jmmm.2015.09.073,False
Ce0.67Sr0.33MnO3,43.0,,,,,,,,,,,,10.1016/j.jmmm.2015.09.073,False
La0.67Ba0.33Mn0.98Ti0.02O3,314.0,,,,,,,,,,,,10.1016/j.jmmm.2015.09.073,False
Gd,299.0,,,,,,,,,,,,10.1016/j.jmmm.2015.09.073,False
La0.8Ca0.2MnO3,230.0,,,,,,,,,,,,10.1016/j.physb.2009.05.026,
La1.5Ca0.5MnO3,267.0,,,,,,,,,,,,10.1016/j.physb.2009.05.026,
La0.75Ca0.08Sr0.17MnO3,334.22,,,Orthorhombic,,,Pnma,,,,,,10.1016/j.jmmm.2012.05.013,True
La0.75Ca0.08Sr0.17Mn0.95Ga0.05O3,280.59,,,Orthorhombic,,,Pnma,,,,,,10.1016/j.jmmm.2012.05.013,True
La0.75Ca0.08Sr0.17Mn0.9Ga0.1O3,232.4,,,Orthorhombic,,,Pnma,,,,,,10.1016/j.jmmm.2012.05.013,True
La0.7Ca0.1Sr0.2MnO3,326.0,,,,,,,,,,,,10.1016/j.jmmm.2012.05.013,
La0.67Ca0.33Mn0.9Ga0.1O3,116.0,,,,,,,,,,,,10.1016/j.jmmm.2012.05.013,
La0.7Sr0.3MnO3,360.0,,,,,,,,,,,,10.1016/j.jmmm.2012.05.013,
La0.7Pb0.05Na0.25MnO3,334.54,,,,,,,,,,,,10.1016/j.jmmm.2012.05.013,
La0.6Ca0.4MnO3,265.5,,,,,,,,,,,,10.1016/j.jmmm.2012.05.013,
La0.67Pb0.33Mn0.92Co0.08O3,316.65,,,,,,,,,,,,10.1016/j.jmmm.2012.05.013,
LaMn0.9Ti0.1O3,145.3,,,,,,,,,,,,10.1016/j.jmmm.2012.05.013,
La0.7Ca0.3MnO3,270.0,,,Perovskite,,,,,,,,,10.1016/j.jallcom.2008.02.009,True
La0.7Sr0.25Na0.05MnO3,363.0,,368 K,Rhombohedral,Rhombohedrally distorted,"{'a': '5.506 Å', 'c': '13.360 Å'}",R3̅c,,6.32 μB,,,,10.1016/j.jmmm.2015.07.050,True
La0.7Sr0.25Na0.05Mn0.9Ti0.1O3,155.0,,174 K,Rhombohedral,Rhombohedrally distorted,"{'a': '5.527 Å', 'c': '13.402 Å'}",R3̅c,,5.84 μB,,,,10.1016/j.jmmm.2015.07.050,True
La0.7Sr0.25Na0.05Mn0.8Ti0.2O3,125.0,,132 K,Rhombohedral,Rhombohedrally distorted,"{'a': '5.531 Å', 'c': '13.416 Å'}",R3̅c,,5.61 μB,,,,10.1016/j.jmmm.2015.07.050,True
La0.7Sr0.2Ag0.1MnO3,325.0,,,,,,,,,,,,10.1016/j.jmmm.2015.07.050,
La0.57Nd0.1Sr0.23MnO3,339.0,,,,,,,,,,,,10.1016/j.jmmm.2015.07.050,
La0.7Sr0.3Mn0.93Fe0.07O3,296.0,,,,,,,,,,,,10.1016/j.jmmm.2015.07.050,
La0.7Sr0.3Mn0.9Al0.1O3,310.0,,,,,,,,,,,,10.1016/j.jmmm.2015.07.050,
La0.7Sr0.3Mn0.9Ti0.1O3,210.0,,,,,,,,,,,,10.1016/j.jmmm.2015.07.050,
La0.67Ca0.33Mn0.9Co0.1O3,170.0,,,,,,,,,,,,10.1016/j.jmmm.2015.07.050,
