Repository: MaMMoS-project/ML-models

# ML-models
Collection of various ML models developed for the MaMMoS project

Models are organized in different folders of this repository:


- ./beyond-stoner-wolfarth:

   ML models to replace single-grain micromagnetics simulations by ML predictions for:

   -- ./beyond-stoner-wolfarth/single-grain-easy-axis-model:
      where the H and K1 vector are aligned along the z-axis of the simulation cube
      This model predicts Mr, Hc, and BHmax from a, k1, and Ms
      Current model version: v1.0

   -- ./inverse-beyond-stoner-wolfarth/single-grain-easy-axis-model:
      where the H and K1 vector are aligned along the z-axis of the simulation cube

File: compound-to-experimental-tc/data/MagneticMaterials_All.csv (part 44 of 94)
Material_Name,Curie,Neel,Curie_Weiss,Crystal_Structure,Lattice_Structure,Lattice_Parameters,Space_Group,Coercivity,Magnetic_Moment,Magnetization,Remanence,Susceptibility,DOI,Experimental
La0.67Sr0.33Mn0.9Cr0.1O3,328.0,,,,,,,,,,,,10.1016/j.jmmm.2015.07.050,
La0.7Sr0.3MnO3,369.0,,,,,,,,,,,,10.1016/j.jmmm.2015.07.050,
La0.8Na0.2MnO3,330.0,,334 K,Rhombohedral,R-3C,"{'a': '5.4905 Å', 'b': '5.4905 Å', 'c': '13.3263 Å'}",R-3C,0.031 T,5.14 μB,,26.21 emu/g,,10.1016/j.jallcom.2017.05.269,True
La0.8Na0.2Mn0.97Bi0.03O3,320.0,,324 K,Rhombohedral,R-3C,"{'a': '5.4924 Å', 'b': '5.4924 Å', 'c': '13.3278 Å'}",R-3C,0.026 T,5.34 μB,,27.43 emu/g,,10.1016/j.jallcom.2017.05.269,True
La0.8Na0.2Mn0.94Bi0.06O3,310.0,,317 K,Rhombohedral,R-3C,"{'a': '5.5014 Å', 'b': '5.5014 Å', 'c': '13.3384 Å'}",R-3C,0.032 T,5.39 μB,,30.41 emu/g,,10.1016/j.jallcom.2017.05.269,True
Gd,293.0,,,,,,,,,,,,10.1016/j.jallcom.2017.05.269,
La0.7Sr0.25Na0.05MnO3,363.0,,,,,,,,,,,,10.1016/j.jallcom.2017.05.269,
La0.7Sr0.25Na0.05Mn0.8Ti0.2O3,125.0,,,,,,,,,,,,10.1016/j.jallcom.2017.05.269,
Nd0.6Sr0.3Ca0.1Mn0.975Fe0.025O3,230.0,,,,,,,,,,,,10.1016/j.jallcom.2017.05.269,
Pr0.67Ba0.33Mn0.95Fe0.05O3,128.0,,,,,,,,,,,,10.1016/j.jallcom.2017.05.269,
La0.67Ba0.33Mn0.95Fe0.05O3,271.0,,,,,,,,,,,,10.1016/j.jallcom.2017.05.269,
La0.6Sr0.3Ca0.1Mn0.975Fe0.025O3,312.0,,,,,,,,,,,,10.1016/j.jallcom.2017.05.269,
La0.8Sr0.2Co0.85Fe0.15O3,195.0,,,Perovskite,,,,,,,,,10.1016/j.jmmm.2007.08.002,True
La0.8Sr0.2Co0.8Fe0.2O3,195.0,,,Perovskite,,,,,,,,,10.1016/j.jmmm.2007.08.002,True
La0.8Sr0.2Co0.7Fe0.3O3,195.0,,,Perovskite,,,,,,,,,10.1016/j.jmmm.2007.08.002,True
La1.2Sr1.8Mn2O7,135.0,,,Tetragonal,,"{'a': '3.87 Å', 'b': '3.87 Å'}",I4/mmm,,,,,,10.1016/S0304-8853(99)00660-5,True
La1.2Ca1.8Mn2O7,242.0,,,Tetragonal,,,I4/mmm,,,,,,10.1016/S0304-8853(99)00660-5,True
La1.4Sr1.6Mn2O7,241.0,,,Tetragonal,Perovskite,"{'a': '3.8762 Å', 'c': '20.2075 Å'}",I4/mmm,,,,,,10.1016/j.jallcom.2008.02.021,True
La1.4Sr0.6Ca1.0Mn2O7,320.0,,,Orthorhombic,Perovskite,,Pbnm,,,,,,10.1016/j.jallcom.2008.02.021,True
La1.4Sr0.2Ca1.4Mn2O7,268.0,,,Orthorhombic,Perovskite,,Pbnm,,,,,,10.1016/j.jallcom.2008.02.021,True
La1.4Ca1.6Mn2O7,215.0,,,Orthorhombic,Perovskite,,Pbnm,,,,,,10.1016/j.jallcom.2008.02.021,True
La0.70Ca0.30MnO3,227.0,,,,,,,,,,,,10.1016/j.jallcom.2008.02.021,False
La0.5Ca0.35Sr0.15MnO3,273.0,,,,,,,,,,,,10.1016/j.jallcom.2008.02.021,False
LaFe11.5Si1.5,186.0,,,NaZn13-type,Cubic,,,,,,,,10.1016/j.jallcom.2004.09.021,True
La0.7Nd0.3Fe11.5Si1.5,192.0,,,NaZn13-type,Cubic,,,,,,,,10.1016/j.jallcom.2004.09.021,True
La0.5Nd0.5Fe11.5Si1.5,196.0,,,NaZn13-type,Cubic,,,,,,,,10.1016/j.jallcom.2004.09.021,True
La0.75Sr0.25CoO3,230.0,,,,,,,,,,,,10.1016/S0304-8853(02)01080-6,True
La0.65Sr0.35CoO3,230.0,,,,,,,,,,,,10.1016/S0304-8853(02)01080-6,True
La0.8Sr0.2CoO3,215.0,,,Rhombohedral,Perovskite,,,,,,,,10.1016/S0925-8388(01)01236-1,True
La0.7Sr0.3CoO3,215.0,,,Rhombohedral,Perovskite,,,0.5 kOe,,,,,10.1016/S0925-8388(01)01236-1,True
La0.6Sr0.4CoO3,215.0,,,Rhombohedral,Perovskite,,,,,,,,10.1016/S0925-8388(01)01236-1,True
La0.75Sr0.25MnO3,340.0,,,Orthorhombic,,,Pnma,,,,,,10.1016/j.jmmm.2015.04.070,False
La0.8Sr0.2MnO3,290.0,,,Orthorhombic,,,Pnma,,,,,,10.1016/j.jmmm.2015.04.070,False
La0.5Sr0.5MnO3,310.0,,,Orthorhombic,,,Pnma,,,,,,10.1016/j.jmmm.2015.04.070,False
LaMnO3,,150.0,,Cubic,,,Pm-3m,,,,,,10.1016/j.jmmm.2015.04.070,False
LaSrMn2O5,365.0,,363.3 K,Orthorhombic,Pnma,,Pnma,,2.78 μB,,,,10.1016/j.jmmm.2014.02.066,True
LaSrMn1.9Fe0.1O5,355.0,,363 K,Orthorhombic,Pnma,,Pnma,,2.61 μB,,,,10.1016/j.jmmm.2014.02.066,True
LaSrMn1.8Fe0.2O5,345.0,,362 K,Orthorhombic,Pnma,,Pnma,,2.52 μB,,,,10.1016/j.jmmm.2014.02.066,True
LaSrMn1.7Fe0.3O5,335.0,,348 K,Orthorhombic,Pnma,,Pnma,,3.05 μB,,,,10.1016/j.jmmm.2014.02.066,True
LaSrMn1.6Fe0.4O5,332.0,,341 K,Orthorhombic,Pnma,,Pnma,,2.9 μB,,,,10.1016/j.jmmm.2014.02.066,True
LaSrMn1.5Fe0.5O5,330.0,,336 K,Orthorhombic,Pnma,,Pnma,,2.81 μB,,,,10.1016/j.jmmm.2014.02.066,True
LiMn1.5Zn0.5O4,21.0,,,Spinel,Cubic,,P213,,4.48 μB,,,,10.1016/j.jmmm.2009.12.033,True
LiMn1.5Ni0.5O4,146.0,,,Spinel,Cubic,,,,3.40 μB,,,,10.1016/j.jmmm.2009.12.033,True
LiMn1.5Mg0.5O4,23.0,,,Spinel,Cubic,,P4332,,4.68 μB,,,,10.1016/j.jmmm.2009.12.033,True
Mn0.98Cr0.018Fe0.002As,280.0,,,Orthorhombic,,"{'a': '5.7062 Å', 'b': '3.6499 Å', 'c': '6.3487 Å'}",,,,,,,10.1016/j.jmmm.2017.04.030,True
Mn0.98Cr0.015Fe0.005As,268.0,,,Orthorhombic,,"{'a': '5.7026 Å', 'b': '3.6478 Å', 'c': '6.3467 Å'}",,,,,,,10.1016/j.jmmm.2017.04.030,True
Mn0.98Cr0.01Fe0.01As,265.0,,,Orthorhombic,,"{'a': '5.7015 Å', 'b': '3.6467 Å', 'c': '6.3455 Å'}",,,,,,,10.1016/j.jmmm.2017.04.030,True
PrMn1.4Fe0.6Ge2,25.5,,,,,,,,,,,,10.1016/j.jmmm.2017.04.030,
Gd5Si2Ge2,276.0,,,,,,,,,,,,10.1016/j.jmmm.2017.04.030,
Sm0.6Sr0.4MnO3,126.0,,,,,,,,,,,,10.1016/j.jmmm.2017.04.030,
Ni46Mn43Sn11,288.0,,,,,,,,,,,,10.1016/j.jmmm.2017.04.030,
MnFeP0.63Ge0.12Si0.25,300.0,,,,,,,,,,,,10.1016/j.jmmm.2017.04.030,
Fe88Zr7B4Cu1,295.0,,,,,,,,,,,,10.1016/j.jmmm.2017.04.030,
Mn0.85Cr0.15CoGe,345.0,,,Orthorhombic,Orthorhombic,"{'a': '5.955 Å', 'b': '3.830 Å', 'c': '7.065 Å'}",Pnma,,,,,,10.1016/j.matchar.2014.03.011,True
Mn0.88Fe0.12CoGe,285.0,,,Hexagonal,Ni2In-type,"{'a': '4.097 Å', 'c': '5.292 Å'}",,,,,,,10.1016/j.jmmm.2012.10.040,True
Mn0.87Fe0.13CoGe,285.0,,,Hexagonal,Ni2In-type,"{'a': '4.092 Å', 'c': '5.284 Å'}",,,,,,,10.1016/j.jmmm.2012.10.040,True
MnCoGe,345.0,,,Orthorhombic,TiNiSi-type,,,,,,,,10.1016/j.jmmm.2012.10.040,False
Mn50Fe35Sn15,300.0,,,β-Mn-type cubic A13 and Mn3Sn-type hexagonal DO19,,,,,,,,,10.1016/j.jmmm.2016.04.022,True
Mn50Fe30Sn20,300.0,,,β-Mn-type cubic A13 and Mn3Sn-type hexagonal DO19,,,,,,,,,10.1016/j.jmmm.2016.04.022,True
Mn3Sn,,420.0,,Hexagonal,,,,,,,,,10.1016/j.jmmm.2016.04.022,False
Fe3Sn,725.0,,,Hexagonal,,,,,,,,,10.1016/j.jmmm.2016.04.022,False
Mn52Al46Ti2,668.0,,,P4/mmm,Tetragonal,"{'a': '3.94 Å', 'c': '3.56 Å'}",123,"0.82 kOe (4K), 0.69 kOe (300K)",,"116 Am^2/Kg (4K), 87.60 Am^2/Kg (300K)","19.51 Am^2/Kg (4K), 14.60 Am^2/Kg (300K)",,10.1016/j.intermet.2016.11.012,True
Mn50Al46Ti4,668.0,,,P4/mmm,Tetragonal,"{'a': '3.99 Å', 'c': '3.45 Å'}",123,"0.76 kOe (4K), 0.34 kOe (300K)",,"90.70 Am^2/Kg (4K), 83.10 Am^2/Kg (300K)","16.16 Am^2/Kg (4K), 8.52 Am^2/Kg (300K)",,10.1016/j.intermet.2016.11.012,True
Mn54Al46,645.0,,,P4/mmm,Tetragonal,"{'a': '3.93 Å', 'c': '3.57 Å'}",123,,,"112 Am^2/Kg (4K), 109 Am^2/Kg (300K)",21 Am^2/Kg (300K),,10.1016/j.intermet.2016.11.012,True
Mn4.4Fe0.6GeSi2,182.0,,,Mn5Si3-type,Hexagonal,"{'a': '0.70104 nm', 'b': '0.48733 nm', 'c': '0.20741 nm'}",P63/mcm,,,,,,10.1016/j.jmmm.2016.09.007,True
Mn4.3Fe0.7GeSi2,200.0,,,Mn5Si3-type,Hexagonal,"{'a': '0.70104 nm', 'b': '0.48711 nm', 'c': '0.20732 nm'}",P63/mcm,,,,,,10.1016/j.jmmm.2016.09.007,True
Mn4.2Fe0.8GeSi2,196.0,,,Mn5Si3-type,Hexagonal,"{'a': '0.70088 nm', 'b': '0.48688 nm', 'c': '0.20712 nm'}",P63/mcm,,,,,,10.1016/j.jmmm.2016.09.007,True
Mn4.1Fe0.9GeSi2,211.0,,,Mn5Si3-type,Hexagonal,"{'a': '0.70089 nm', 'b': '0.48657 nm', 'c': '0.20700 nm'}",P63/mcm,,,,,,10.1016/j.jmmm.2016.09.007,True
Mn3.5Fe1.5GeSi2,218.0,,,Mn5Si3-type,Hexagonal,"{'a': '0.69840 nm', 'b': '0.48407 nm', 'c': '0.20448 nm'}",P63/mcm,,,,,,10.1016/j.jmmm.2016.09.007,True
Mn3Fe2GeSi2,224.0,,,Mn5Si3-type,Hexagonal,"{'a': '0.69783 nm', 'b': '0.48265 nm', 'c': '0.20355 nm'}",P63/mcm,,,,,,10.1016/j.jmmm.2016.09.007,True
Mn5Ge3,298.0,,,Mn5Si3-type,Hexagonal,,P63/mcm,,,,,,10.1016/j.jmmm.2016.09.007,False
MnFeGe,159.0,,,,,,,,,,,,10.1016/j.jmmm.2016.09.007,False
MnFe0.3Co0.7Ge,249.0,,,,,,,,,,,,10.1016/j.jmmm.2016.09.007,False
MnNiGe0.915Al0.085,213.0,,,,,,,,,,,,10.1016/j.jmmm.2016.09.007,False
Mn4FeGe2Si,318.0,,,,,,,,,,,,10.1016/j.jmmm.2016.09.007,False
MnC2O4·3H2O,,2.82,-20.36 K,Orthorhombic,Pcca,"{'a': '9.747 Å', 'b': '6.594 Å', 'c': '10.482 Å'}",Pcca,,5.77 μB,,,0.1062 cm³/mol at 12 K,10.1016/j.inoche.2005.05.007,True
MnFeAs,190.0,470.0,,Tetragonal,Fe2As-type,"{'a': '3.7429 Å', 'c': '5.9947 Å'}",P4/nmm,,"3.36 μB (Mn), 0.03 μB (Fe)",,,,10.1016/S0925-8388(00)01347-5,True
MnFeAs,190.0,,,Hexagonal,Fe2P-type,"{'a': '6.263 Å', 'c': '3.5440 Å'}",P-62m,,"3.14 μB (Mn), 1.54 μB (Fe)",4.5 μB/f.u.,,,10.1016/S0925-8388(00)01347-5,True
Bi2Se3,,,-18 K,Rhombohedral,Hexagonal,"{'a': '4.143 Å', 'c': '28.70 Å'}",R-3m,,,,,,10.1016/j.jallcom.2016.06.006,True
Nd0.67Ba0.33MnO3,145.0,,,Orthorhombic,,,Imma,,,,,,10.1016/j.ceramint.2014.09.135,True
Nd0.67Ba0.33Mn0.98Fe0.02O3,134.0,,,Orthorhombic,,,Imma,,,,,,10.1016/j.ceramint.2014.09.135,True
Nd0.5Sr0.5MnO3,239.0,,,Orthorhombic,,,,,,,,,10.1016/j.ceramint.2014.09.135,False
Nd0.85Pb0.15MnO3,109.0,,,Tetragonal,,,,,,,,,10.1016/j.ceramint.2014.09.135,False
Nd0.7Pb0.3MnO3,148.0,,,Tetragonal,,,,,,,,,10.1016/j.ceramint.2014.09.135,False
Nd0.6Pb0.4MnO3,156.0,,,Tetragonal,,,,,,,,,10.1016/j.ceramint.2014.09.135,False
La0.7Sr0.3MnO3,360.0,,,Rhombohedral,,,,,,,,,10.1016/j.ceramint.2014.09.135,False
La0.7Sr0.3Mn0.94Co0.06O3,310.0,,,Rhombohedral,,,,,,,,,10.1016/j.ceramint.2014.09.135,False
La0.7Sr0.3Mn0.92Co0.08O3,297.0,,,Rhombohedral,,,,,,,,,10.1016/j.ceramint.2014.09.135,False
La0.7Sr0.3Mn0.1Co0.1O3,281.0,,,Rhombohedral,,,,,,,,,10.1016/j.ceramint.2014.09.135,False
La0.67Ca0.33Mn0.95Fe0.05O3,162.0,,,Orthorhombic,,,,,,,,,10.1016/j.ceramint.2014.09.135,False
La0.67Ca0.33Mn0.8Fe0.2O3,92.0,,,Orthorhombic,,,,,,,,,10.1016/j.ceramint.2014.09.135,False
La0.67Ca0.33Mn0.9Cr0.1O3,215.0,,,Orthorhombic,,,,,,,,,10.1016/j.ceramint.2014.09.135,False
La0.67Ca0.33Mn0.75Cr0.25O3,189.0,,,Orthorhombic,,,,,,,,,10.1016/j.ceramint.2014.09.135,False
La0.7Sr0.3Mn0.99Ni0.01O3,357.3,,,Rhombohedral,,,,,,,,,10.1016/j.ceramint.2014.09.135,False
La0.7Sr0.3Mn0.98Ni0.02O3,352.6,,,Rhombohedral,,,,,,,,,10.1016/j.ceramint.2014.09.135,False
La0.7Sr0.3Mn0.97Ni0.03O3,342.7,,,Rhombohedral,,,,,,,,,10.1016/j.ceramint.2014.09.135,False
Nd0.95Sr0.05CrO3,,220.0,302 K,Orthorhombic,Perovskite,"{'a': '5.4254 Å', 'b': '5.4687 Å', 'c': '7.6889 Å'}",Pbnm (no. 62),,"3.19 μB (Cr), 3.0 μB (Nd)",,,,10.1016/j.jmmm.2014.02.018,True
Nd0.9Sr0.1CrO3,,220.0,340 K,Orthorhombic,Perovskite,"{'a': '5.4248 Å', 'b': '5.4664 Å', 'c': '7.6852 Å'}",Pbnm (no. 62),,"2.77 μB (Cr), 2.39 μB (Nd)",,,,10.1016/j.jmmm.2014.02.018,True
Nd0.85Sr0.15CrO3,,220.0,,Orthorhombic,Perovskite,"{'a': '5.4196 Å', 'b': '5.4666 Å', 'c': '7.6841 Å'}",Pbnm (no. 62),,"2.57 μB (Cr), 2.2 μB (Nd)",,,,10.1016/j.jmmm.2014.02.018,True
Nd0.67Sr0.33Mn0.94Cr0.06O3,250.0,,,Orthorhombic,Pbnm,,Pbnm,,,,,,10.1016/S0304-8853(01)00571-6,True
Nd0.5Sr0.5Mn0.95Cr0.05O3,250.0,,,Orthorhombic,Pbnm,,Pbnm,,,,,,10.1016/S0304-8853(01)00571-6,True
Nd0.5Sr0.5Mn0.9Cr0.1O3,240.0,,,Orthorhombic,Pbnm,,Pbnm,,,,,,10.1016/S0304-8853(01)00571-6,True
Nd9Fe85B6,586.15,,,,,,,4266.5 Oe,,133.5 emu/g,0.70,,10.1016/j.jmmm.2003.11.379,True
Nd9Fe83Mn2B6,564.15,,,,,,,3977 Oe,,121.4 emu/g,0.68,,10.1016/j.jmmm.2003.11.379,True
NdMn1.9Fe0.1Ge2,313.0,410.0,,ThCr2Si2-type,Tetragonal,,I4/mmm,,,,,,10.1016/S0304-8853(01)00927-1,True
NdMn1.8Fe0.2Ge2,300.0,,,ThCr2Si2-type,Tetragonal,,I4/mmm,,,,,,10.1016/S0304-8853(01)00927-1,True
NdMn1.7Fe0.3Ge2,269.0,,,ThCr2Si2-type,Tetragonal,,I4/mmm,,,,,,10.1016/S0304-8853(01)00927-1,True
NdMn1.6Fe0.4Ge2,240.0,,,ThCr2Si2-type,Tetragonal,,I4/mmm,,,,,,10.1016/S0304-8853(01)00927-1,True
NdMn1.5Fe0.5Ge2,,228.0,,ThCr2Si2-type,Tetragonal,,I4/mmm,,,,,,10.1016/S0304-8853(01)00927-1,True
NdMn1.4Fe0.6Ge2,,230.0,,ThCr2Si2-type,Tetragonal,,I4/mmm,,,,,,10.1016/S0304-8853(01)00927-1,True
NdMn1.3Fe0.7Ge2,,229.0,,ThCr2Si2-type,Tetragonal,,I4/mmm,,,,,,10.1016/S0304-8853(01)00927-1,True
NdMn1.2Fe0.8Ge2,,220.0,,ThCr2Si2-type,Tetragonal,,I4/mmm,,,,,,10.1016/S0304-8853(01)00927-1,True
NdMn1.1Fe0.9Ge2,,218.0,,ThCr2Si2-type,Tetragonal,,I4/mmm,,,,,,10.1016/S0304-8853(01)00927-1,True
NdMnFeGe2,95.0,219.0,,ThCr2Si2-type,Tetragonal,,I4/mmm,,,,,,10.1016/S0304-8853(01)00927-1,True
Ni0.8Zn0.2Fe2O4,750.0,,,Cubic Spinel,Cubic,{'a': '8.37-8.4e-10 m'},,,,45-55 J T^-1 kg^-1,,,10.1016/j.jmmm.2004.11.250,True
Ni0.75Zn0.2Cu0.05Fe2O4,750.0,,,Cubic Spinel,Cubic,{'a': '8.37-8.4e-10 m'},,,,45-55 J T^-1 kg^-1,,,10.1016/j.jmmm.2004.11.250,True
Ni0.65Zn0.2Cu0.15Fe2O4,750.0,,,Cubic Spinel,Cubic,{'a': '8.37-8.4e-10 m'},,,,45-55 J T^-1 kg^-1,,,10.1016/j.jmmm.2004.11.250,True
Ni0.55Zn0.2Cu0.25Fe2O4,750.0,,,Cubic Spinel,Cubic,{'a': '8.37-8.4e-10 m'},,,,45-55 J T^-1 kg^-1,,,10.1016/j.jmmm.2004.11.250,True
Ni0.38Zn0.2Cu0.42Fe2O4,750.0,,,Cubic Spinel,Cubic,{'a': '8.37-8.4e-10 m'},,,,45-55 J T^-1 kg^-1,,,10.1016/j.jmmm.2004.11.250,True
Ni0.35Zn0.2Cu0.45Fe2O4,750.0,,,Cubic Spinel,Cubic,{'a': '8.37-8.4e-10 m'},,,,45-55 J T^-1 kg^-1,,,10.1016/j.jmmm.2004.11.250,True
Ni0.3Zn0.2Cu0.5Fe2O4,750.0,,,Cubic Spinel,Cubic,{'a': '8.37-8.4e-10 m'},,,,45-55 J T^-1 kg^-1,,,10.1016/j.jmmm.2004.11.250,True
Ni0.25Zn0.2Cu0.55Fe2O4,750.0,,,Cubic Spinel,Cubic,{'a': '8.37-8.4e-10 m'},,,,45-55 J T^-1 kg^-1,,,10.1016/j.jmmm.2004.11.250,True
Ni0.2Zn0.2Cu0.6Fe2O4,750.0,,,Cubic Spinel,Cubic,{'a': '8.37-8.4e-10 m'},,,,45-55 J T^-1 kg^-1,,,10.1016/j.jmmm.2004.11.250,True
NiCr2O4,75.0,29.0,,Tetragonal,,"{'a': '5.828 Å', 'b': '5.828 Å', 'c': '8.415 Å'}",I41/amd,,0.3 μB/f.u.,,,,10.1016/j.jmmm.2016.11.076,True
Ni2Mn0.75Cu0.25Ga,321.5,,,Cubic (austenitic) and Tetragonal (martensitic),Mixed,,,,,,,,10.1016/j.jallcom.2008.05.021,True
Ni2Mn0.7425Cu0.25Ga,321.5,,,Cubic (austenitic) and Tetragonal (martensitic),Mixed,,,,,,,,10.1016/j.jallcom.2008.05.021,True
Ni2Mn0.705Cu0.25Ga,321.5,,,Cubic (austenitic) and Tetragonal (martensitic),Mixed,,,,,,,,10.1016/j.jallcom.2008.05.021,True
Ni2Mn0.675Cu0.25Ga,321.5,,,Cubic (austenitic) and Tetragonal (martensitic),Mixed,,,,,,,,10.1016/j.jallcom.2008.05.021,True
Ni2Mn0.705Cu0.25Ga,321.5,,,Cubic (austenitic) and Tetragonal (martensitic),Mixed,,,,,,,,10.1016/j.jallcom.2008.05.021,True
Ni49Fe1Mn36Sn14,322.0,,,L21,Cubic,{'a': '5.931'},,,,,,,10.1016/j.ssc.2015.05.012,True
Ni48Fe2Mn36Sn14,322.0,,,L21,Cubic,{'a': '5.940'},,,,,,,10.1016/j.ssc.2015.05.012,True
Ni47Fe3Mn36Sn14,322.0,,,L21,Cubic,{'a': '6.016'},,,,,,,10.1016/j.ssc.2015.05.012,True
Ni46Fe4Mn36Sn14,322.0,,,L21,Cubic,{'a': '6.026'},,,,,,,10.1016/j.ssc.2015.05.012,True
NiO,,56.0,24 K,Cubic (NaCl-type),Cubic,{'a': '4.1766 Å'},Fm-3m,,2.87 μB per NiO unit,,,,10.1016/j.jallcom.2015.06.027,True
Amorphous NiO,,3.5,,,,,,,,,,,10.1016/j.jallcom.2015.06.027,False
NiO,,573.0,,,,,,193.6 Oe,1.8×10^4 μB,2.5 emu/g,,,10.1016/S0025-5408(03)00139-9,True
NiO,,573.0,,,,,,124.5 Oe,,0.2923 emu/g,,21.8×10^−6 emu/g,10.1016/S0025-5408(03)00139-9,True
NiO,,573.0,,,,,,131.4 Oe,,0.3316 emu/g,,22.4×10^−6 emu/g,10.1016/S0025-5408(03)00139-9,True
Pr0.8Sr0.2MnO3,158.0,,,,,,,,,,,,10.1016/j.jallcom.2007.11.046,True
Pr0.74Sr0.26MnO3,204.0,,,,,,,,,,,,10.1016/j.jallcom.2007.11.046,True
Pr0.7Sr0.3MnO3,250.0,,,,,,,,,,,,10.1016/j.jallcom.2007.11.046,True
Pr0.4Bi0.2Sr0.4MnO3,264.0,174.0,,Orthorhombic,,"{'a': '5.497 Å', 'b': '7.652 Å', 'c': '5.451 Å'}",Pnma,,,,,,10.1016/j.physb.2017.03.033,True
Pr0.35Bi0.25Sr0.4MnO3,241.0,209.0,,Orthorhombic,,"{'a': '5.436 Å', 'b': '7.628 Å', 'c': '5.477 Å'}",Pnma,,,,,,10.1016/j.physb.2017.03.033,True
Pr0.67Ba0.33MnO3,201.0,,,Orthorhombic,,,Imma,,,,,,10.1016/j.jmmm.2015.10.061,True
Pr0.67Ba0.33Mn0.95Fe0.05O3,128.0,,,Orthorhombic,,,Imma,,,,,,10.1016/j.jmmm.2015.10.061,True
La0.8Sr0.2MnO3,315.0,,,,,,,,,,,,10.1016/j.jmmm.2015.10.061,False
La0.67Ba0.33MnO3,306.0,,,,,,,,,,,,10.1016/j.jmmm.2015.10.061,False
La0.67Ba0.33Mn0.98Ti0.02O3,310.0,,,,,,,,,,,,10.1016/j.jmmm.2015.10.061,False
La0.67Ba0.33Mn0.9Cr0.1O3,324.0,,,,,,,,,,,,10.1016/j.jmmm.2015.10.061,False
La0.7Ca0.3Mn0.95Ti0.05O3,136.0,,,,,,,,,,,,10.1016/j.jmmm.2015.10.061,False
La0.7Ca0.3Mn0.9Ti0.1O3,90.0,,,,,,,,,,,,10.1016/j.jmmm.2015.10.061,False
La0.7Ca0.05Sr0.25MnO3,344.0,,,,,,,,,,,,10.1016/j.jmmm.2015.10.061,False
La0.7Ca0.1Sr0.2MnO3,326.0,,,,,,,,,,,,10.1016/j.jmmm.2015.10.061,False
La0.7Ca0.2Sr0.1MnO3,289.0,,,,,,,,,,,,10.1016/j.jmmm.2015.10.061,False
La0.9Te0.1MnO3,239.0,,,,,,,,,,,,10.1016/j.jmmm.2015.10.061,False
LaMnO3.14,141.0,,,,,,,,,,,,10.1016/j.jmmm.2015.10.061,False
Nd0.5Sr0.5MnO3,239.0,,,,,,,,,,,,10.1016/j.jmmm.2015.10.061,False
Nd0.85Pb0.15MnO3,109.0,,,,,,,,,,,,10.1016/j.jmmm.2015.10.061,False
Nd0.7Pb0.3MnO3,148.0,,,,,,,,,,,,10.1016/j.jmmm.2015.10.061,False
Pr0.86LaCe0.14Cu0.99Zn0.01O4,,5.0,,,,,,,,,,,10.1016/j.physc.2005.02.046,True
Pr0.86LaCe0.14Cu0.98Zn0.02O4,,5.0,,,,,,,,,,,10.1016/j.physc.2005.02.046,True
Pr0.86LaCe0.14Cu0.95Zn0.05O4,,5.0,,,,,,,,,,,10.1016/j.physc.2005.02.046,True
Pr0.86LaCe0.14Cu0.99Ni0.01O4,,5.0,,,,,,,,,,,10.1016/j.physc.2005.02.046,True
Pr0.86LaCe0.14Cu0.98Ni0.02O4,,5.0,,,,,,,,,,,10.1016/j.physc.2005.02.046,True
Pr0.86LaCe0.14Cu0.95Ni0.05O4,,5.0,,,,,,,,,,,10.1016/j.physc.2005.02.046,True
Pr0.9K0.1MnO3,125.0,,,Orthorhombic,Perovskite,"{'a': '5.4645 Å', 'b': '5.5002 Å', 'c': '7.7231 Å'}",Pbnm,,,,,,10.1016/j.jallcom.2007.07.048,True
Pr0.94K0.06MnO3,68.0,,74 K,Orthorhombic,Pbnm,"{'a': '5.4441 Å', 'b': '5.6692 Å', 'c': '7.6272 Å'}",Pbnm,,1.6 μB/Mn,3.9 μB/Mn at 5 K under 8 T,,,10.1016/S0925-8388(01)01704-2,True
Pr0.87K0.13MnO3,150.0,,160 K,Orthorhombic,Pbnm,"{'a': '5.4441 Å', 'b': '5.6492 Å', 'c': '7.6362 Å'}",Pbnm,,3.85 μB/Mn at 20 K under 8 T,,,,10.1016/S0925-8388(01)01704-2,True
Pr0.92Na0.08MnO3,100.0,,,Orthorhombic,Pbnm,"{'a': '5.4287 Å', 'b': '5.6343 Å', 'c': '7.6024 Å'}",Pbnm,,,,,,10.1016/S0925-8388(01)01704-2,True
Pr0.85Na0.15MnO3,136.0,,137 K,Orthorhombic,Pbnm,"{'a': '5.4433 Å', 'b': '5.4655 Å', 'c': '7.7124 Å'}",Pbnm,,3.80 μB/Mn at 20 K under 8 T,,,,10.1016/S0925-8388(01)01704-2,True
Pr0.81Na0.19MnO3,127.0,,128 K,Orthorhombic,Pbnm,"{'a': '5.4391 Å', 'b': '5.4412 Å', 'c': '7.6901 Å'}",Pbnm,,,,,,10.1016/S0925-8388(01)01704-2,True
La0.95K0.05MnO3,286.0,,,,,,,,,,,,10.1016/S0925-8388(01)01704-2,False
La0.9K0.1MnO3,294.0,,,,,,,,,,,,10.1016/S0925-8388(01)01704-2,False
La0.85K0.15MnO3,303.0,,,,,,,,,,,,10.1016/S0925-8388(01)01704-2,False
La0.8K0.2MnO3,308.0,,,,,,,,,,,,10.1016/S0925-8388(01)01704-2,False
La0.85Na0.15MnO3,333.0,,,,,,,,,,,,10.1016/S0925-8388(01)01704-2,False
Pr0.7Ca0.3MnO3,,140.0,,,,,,,,,,,10.1016/j.radphyschem.2009.05.004,True
Pr0.5Ca0.5MnO3,,170.0,,,,,,,,,,,10.1016/j.radphyschem.2009.05.004,True
Pt0.9Gd0.1Sb2,10.5,,,pyrite,cubic,{'a': '0.644 nm'},,,0.008 μB per formula unit,,,,10.1016/j.jallcom.2005.03.047,True
Pt0.9Ce0.1Sb2,19.0,,,pyrite,cubic,{'a': '0.644 nm'},,,,,,,10.1016/j.jallcom.2005.03.047,True
RuSr2GdCu2O8,135.0,,,Tetragonal,,"{'a': '3.81 Å', 'c': '11.43 Å'}",P4/mmm,,,,,,10.1016/j.physc.2005.04.026,True
Ru2MnGe,,316.0,,L21 full Heusler,fcc,,,,3 μB/Mn,,,,10.1016/j.jallcom.2016.09.017,True
Ru2FeSi,,270.0,-32.8K,B2,Cubic,{'a': '5.88'},,,5.2 μB,0.65 emu/g,,,10.1016/j.jmmm.2013.07.058,True
Ru2FeGe,460.0,,493.5K,B2,Cubic,{'a': '5.97'},,69.5 Oe,4.6 μB,45.43 emu/g,1.43 emu/g,,10.1016/j.jmmm.2013.07.058,True
SmFe12,555.0,,,ThMn12,,,,,,1.64 T,,,10.1016/j.scriptamat.2017.05.029,True
Sm12Co60Fe19Cu6Zr3B0,737.65,,,TbCu7-type,,,,,,,,,10.1016/j.mseb.2010.01.053,True
Sm12Co59Fe19Cu6Zr3B1,,,,TbCu7-type,,,,3.6 kOe,,,35 emu/g,,10.1016/j.mseb.2010.01.053,True
Sm12Co58Fe19Cu6Zr3B2,,,,TbCu7-type,,,,3.7 kOe,,,34.8 emu/g,,10.1016/j.mseb.2010.01.053,True
Sm12Co57Fe19Cu6Zr3B3,,,,TbCu7-type,,,,2.3 kOe,,,73.7 emu/g,,10.1016/j.mseb.2010.01.053,True
Sm1.6Sr1.4Mn2O7,135.0,55.0,,Tetragonal,,"{'a': '3.8433 Å', 'c': '19.9946 Å'}",I4/mmm,,,,,,10.1016/j.matchemphys.2007.04.042,True
Sm1.2Sr1.8Mn2O7,75.0,,,Tetragonal,,"{'a': '3.8335 Å', 'c': '19.9871 Å'}",I4/mmm,,,,,,10.1016/j.matchemphys.2007.04.042,True
Sm5Fe17,416.0,,,Hexagonal,,"{'a': '20.52 Å', 'c': '12.29 Å'}",P63/mcm,,1.39 μB,25.0 μB/f.u.,,,10.1016/j.jallcom.2008.06.041,True
Nd5Fe17,503.0,,,Hexagonal,,,P63/mcm,,2.1 μB,,,,10.1016/j.jallcom.2008.06.041,False
SmFeO3,,230.0,,Orthorhombic,Pbnm,"{'a': '5.3970 Å', 'b': '5.5918 Å', 'c': '7.7043 Å'}",Pbnm,,"0.14 μB/f.u at 1 kOe, 0.206 μB/f.u at 10 kOe","0.21 μB/f.u at 300 K, 0.288 μB/f.u at 10 K",,,10.1016/j.mseb.2010.05.024,True
SmFe0.9Ni0.1O3,,134.0,,Orthorhombic,Pbnm,"{'a': '5.3960 Å', 'b': '5.5904 Å', 'c': '7.6998 Å'}",Pbnm,,0.018 μB/f.u at 10 Oe,,,,10.1016/j.mseb.2010.05.024,True
SmFe0.8Ni0.2O3,,130.0,,Orthorhombic,Pbnm,"{'a': '5.3928 Å', 'b': '5.5916 Å', 'c': '7.6893 Å'}",Pbnm,,0.0101 μB/f.u at 10 Oe,,,,10.1016/j.mseb.2010.05.024,True
SmFe0.5Ni0.5O3,,112.0,,Orthorhombic,Pbnm,"{'a': '5.3820 Å', 'b': '5.5809 Å', 'c': '7.6521 Å'}",Pbnm,,0.0051 μB/f.u at 10 Oe,0.056 μB/f.u at 300 K,,,10.1016/j.mseb.2010.05.024,True
SmFe10.3Si0.2B0.1,477.68,,,TbCu7-type,Hexagonal,"{'a': '4.8818', 'b': '4.8818', 'c': '4.219'}",P6/mmm,,,,,,10.1016/j.jmmm.2015.12.080,True
Sr0.82La0.18Fe12O19,731.0,,,Magnetoplumbite,Hexagonal,"{'a': '5.8903 Å', 'c': '23.0765 Å'}",,5.52 kOe,,75.00 emu/g,44.12 emu/g,,10.1016/j.jallcom.2013.06.099,True
Sr0.82Pr0.18Fe12O19,732.0,,,Magnetoplumbite,Hexagonal,"{'a': '5.8897 Å', 'c': '23.0781 Å'}",,5.97 kOe,,58.81 emu/g,34.83 emu/g,,10.1016/j.jallcom.2013.06.099,True
SrRuO3,162.0,,161 K,Orthorhombic,Pbnm,,Pbnm,0.52 T,0.922 μB,,0.64 μB,9.0 x 10^-4 emu mol^-1 Oe^-1,10.1016/j.solidstatesciences.2010.04.011,True
Sr0.91Na0.09RuO3,138.0,,146 K,Orthorhombic,Pbnm,,Pbnm,0.28 T,0.914 μB,,0.67 μB,5.7 x 10^-4 emu mol^-1 Oe^-1,10.1016/j.solidstatesciences.2010.04.011,True
Sr0.84Na0.16RuO3,123.0,,136 K,Orthorhombic,Pbnm,,Pbnm,0.24 T,0.798 μB,,0.62 μB,6.6 x 10^-4 emu mol^-1 Oe^-1,10.1016/j.solidstatesciences.2010.04.011,True
Sr0.81Na0.19RuO3,111.0,,129 K,Orthorhombic,Pbnm,,Pbnm,0.27 T,0.754 μB,,0.60 μB,6.6 x 10^-4 emu mol^-1 Oe^-1,10.1016/j.solidstatesciences.2010.04.011,True
SrFe12O19,467.0,,,Hexagonal,,"{'a': '5.8814 Å', 'b': '5.8814 Å', 'c': '23.0324 Å'}",P63/mmc,154.8 Oe,,68.8 emu/g,,,10.1016/j.ceramint.2015.12.130,True
Sr0.95Sm0.05Fe12O19,467.0,,,Hexagonal,,"{'a': '5.8820 Å', 'b': '5.8820 Å', 'c': '23.0180 Å'}",P63/mmc,,,,,,10.1016/j.ceramint.2015.12.130,True
Sr2FeMoO6,408.0,,,Double Perovskite,,,,,20.04 e.m.u./g,,,,10.1016/j.jallcom.2007.06.024,True
SrRu0.4Mn0.6O3,,250.0,180K,Tetragonal,,,I4/mcm,,,,,,10.1016/j.jmmm.2006.10.411,True
SrRu0.5Mn0.5O3,,215.0,,Tetragonal,,,I4/mcm,,,,,,10.1016/j.jmmm.2006.10.411,True
SrRuO3,160.0,,,,,,,,1.1 μB,,,,10.1016/j.jmmm.2006.10.411,False
SrMnO3,,260.0,,,,,,,,,,,10.1016/j.jmmm.2006.10.411,False
SrFe12O19,743.15,,,Hexagonal,,,,452.8 kA/m,,63.3 emu/g,,,10.1016/j.jmmm.2005.06.001,True
BaFe12O19,723.15,,,Hexagonal,,,,428.1 kA/m,,63.8 emu/g,,,10.1016/j.jmmm.2005.06.001,True
Mn3O4,42.0,,,,,,,,,,,,10.1016/j.jallcom.2011.04.072,False
UGa2,125.0,,125.4 K,AlB2 type,Hexagonal,"{'a': '4.210 Å', 'c': '4.019 Å'}",,,2.73 μB,,,,10.1016/S0304-8853(00)01386-X,True
UPd2Ge2,,140.0,,Body centered tetragonal,Tetragonal,,I4/mmm,,,,,,10.1016/S0921-4526(00)00393-8,False
Y0.8Gd0.2Co2,74.0,,,Cubic Laves phase,MgCu2-type,{'a': '7.215 Å'},Fd-3m,,,0.25 emu/g at 150 K,,,10.1016/j.jallcom.2017.01.181,True
Y0.6Gd0.4Co2,204.0,,197 K,Cubic Laves phase,MgCu2-type,,Fd-3m,,,,,,10.1016/j.jallcom.2017.01.181,True
Y0.4Gd0.6Co2,282.0,,278 K,Cubic Laves phase,MgCu2-type,,Fd-3m,,,,,,10.1016/j.jallcom.2017.01.181,True
Y0.2Gd0.8Co2,350.0,,345 K,Cubic Laves phase,MgCu2-type,,Fd-3m,,,,,,10.1016/j.jallcom.2017.01.181,True
GdCo2,407.0,,,Cubic Laves phase,MgCu2-type,{'a': '7.250 Å'},Fd-3m,,"7.30 μB (Gd), -0.67 μB (Co)",,,,10.1016/j.jallcom.2017.01.181,True
Yb13.86Tm0.08Mn1.01Sb11.03,56.0,,54.1 K,Ca14AlSb11,,"{'a': '16.586 Å', 'c': '21.911 Å'}",,,3.81 μB,,,0.0048 emu/mol,10.1016/j.jssc.2013.12.023,True
Yb13.43Tm0.45Mn1.00Sb11.11,39.0,,34.8 K,Ca14AlSb11,,"{'a': '16.588 Å', 'c': '21.945 Å'}",,,7.08 μB,,,0.0036 emu/mol,10.1016/j.jssc.2013.12.023,True
Yb14MnSb11,56.0,,54.1 K,Ca14AlSb11,,"{'a': '16.586 Å', 'c': '21.911 Å'}",,,3.81 μB,,,0.0048 emu/mol,10.1016/j.jssc.2013.12.023,True
Zn0.9066Cr0.0934S,300.0,,,Wurtzite,Hexagonal,"{'a': '3.820 Å', 'c': '6.257 Å'}",,93.404 Oe,,8.6492 (10^-3 emu/g),,,10.1016/j.jcrysgro.2013.02.021,True
Zn0.8830Cr0.1170S,300.0,,,Wurtzite,Hexagonal,"{'a': '3.820 Å', 'c': '6.257 Å'}",,51.533 Oe,,5.6750 (10^-3 emu/g),,,10.1016/j.jcrysgro.2013.02.021,True
Zn0.9759Cr0.0241S,300.0,,,Wurtzite,Hexagonal,"{'a': '3.820 Å', 'c': '6.257 Å'}",,110.201 Oe,,1.7659 (10^-3 emu/g),,,10.1016/j.jcrysgro.2013.02.021,True
Zn0.9377Cr0.0623S,300.0,,,Wurtzite,Hexagonal,"{'a': '3.820 Å', 'c': '6.257 Å'}",,58.633 Oe,,4.6829 (10^-3 emu/g),,,10.1016/j.jcrysgro.2013.02.021,True
Zn0.95Cr0.05Te,300.0,,,Cubic,,,,,,,,,10.1016/j.matlet.2012.07.042,True
Zn0.92Fe0.08O,340.0,,,Wurtzite,Hexagonal,,,,0.065 μB per Fe atom,,,,10.1016/j.matchemphys.2008.07.004,True
ZrFe2,630.0,,,Cubic C15 Laves phase,Cubic,{'a': '7.064'},,,,,,,10.1016/j.jallcom.2011.02.013,True
Fe0.6Co0.4)0.75Si0.05B0.20)96Nb4,676.0,,,,,,,,,,,,10.1016/j.jallcom.2017.02.098,True
Fe0.6Co0.4)0.75Si0.05B0.20)95Nb4Zr1,658.0,,,,,,,,,,,,10.1016/j.jallcom.2017.02.098,True
Fe0.6Co0.4)0.75Si0.05B0.20)95Nb4Mo1,660.0,,,,,,,,,,,,10.1016/j.jallcom.2017.02.098,True
Fe0.6Co0.4)0.75Si0.05B0.20)95Nb4Y1,622.0,,,,,,,,,,,,10.1016/j.jallcom.2017.02.098,True
Fe0.6Co0.4)0.75Si0.05B0.20)94Nb4Y2,625.0,,,,,,,,,,,,10.1016/j.jallcom.2017.02.098,True
Fe0.6Co0.4)0.75Si0.05B0.20)95Nb4Gd1,666.0,,,,,,,,,,,,10.1016/j.jallcom.2017.02.098,True
Fe0.6Co0.4)0.75Si0.05B0.20)94Nb4Gd2,624.0,,,,,,,,,,,,10.1016/j.jallcom.2017.02.098,True
BaTi0.98Cr0.02O3,404.0,,,Tetragonal,Perovskite,"{'a': '3.99907 Å', 'b': '3.99907 Å', 'c': '4.02751 Å'}",P4mm,79 Oe,77.1 × 10^-4 emu/g,,,,10.1016/j.jssc.2023.124436,True
BaTi0.96Cr0.04O3,405.0,,,Tetragonal,Perovskite,"{'a': '3.99812 Å', 'b': '3.99812 Å', 'c': '4.02883 Å'}",P4mm,90.6 Oe,90.6 × 10^-4 emu/g,,,,10.1016/j.jssc.2023.124436,True
BaTi0.94Cr0.06O3,413.0,,,Tetragonal,Perovskite,"{'a': '3.99406 Å', 'b': '3.99406 Å', 'c': '4.03512 Å'}",P4mm,110.87 Oe,79.2 × 10^-4 emu/g,,,,10.1016/j.jssc.2023.124436,True
BaTi0.7Fe0.3O3,462.0,,,Tetragonal and Hexagonal,,"{'a': '3.9901 Å', 'b': '3.9901 Å', 'c': '3.9957 Å'}",P4mm and P63/mmc,,0.03 μB/Fe ion,,,,10.1016/j.physb.2014.03.069,True
Be2Fe0.43Os0.57,350.0,,364 K,Hexagonal,C14,"{'a': '4.2882', 'c': '6.9822'}",P 63/mmc,,1.27 μB,,,,10.1016/j.jallcom.2023.171911,True
Be2Fe0.48Ru0.52,340.0,,353.5 K,Cubic,C15,{'a': '6.0612'},Fd-3m,,2.25 μB,,,,10.1016/j.jallcom.2023.171911,True
Bi0.3Ca0.7MnO3,,31.0,,Orthorhombic,Pnma,"{'a': '5.42990 Å', 'b': '7.52120 Å', 'c': '5.39050 Å'}",Pnma,,,,,,10.1016/j.physb.2023.415410,True
La0.1Bi0.2Ca0.7MnO3,220.0,17.0,,Orthorhombic,Pnma,"{'a': '5.39960 Å', 'b': '7.55090 Å', 'c': '5.36230 Å'}",Pnma,,,,,,10.1016/j.physb.2023.415410,True
Bi0.3Ca0.7MnO3,,133.0,95 K,Orthorhombic,Pnma,"{'a': '5.3816 Å', 'b': '7.5334 Å', 'c': '5.3452 Å'}",Pnma,,,,,,10.1016/j.jallcom.2009.04.015,True
Bi0.3Ca0.7Mn0.98V0.02O3,,,148 K,Orthorhombic,Pnma,"{'a': '5.3924 Å', 'b': '7.5224 Å', 'c': '5.3547 Å'}",Pnma,,,,,,10.1016/j.jallcom.2009.04.015,True
Bi0.3Ca0.7Mn0.95V0.05O3,,,128 K,Orthorhombic,Pnma,"{'a': '5.4102 Å', 'b': '7.4990 Å', 'c': '5.3754 Å'}",Pnma,,,,,,10.1016/j.jallcom.2009.04.015,True
Bi0.3Ca0.7Mn0.9V0.1O3,,,143 K,Orthorhombic,Pnma,"{'a': '5.4231 Å', 'b': '7.5110 Å', 'c': '5.3856 Å'}",Pnma,,,,,,10.1016/j.jallcom.2009.04.015,True
Bi0.5Ca0.5Mn0.88Cr0.12O3,72.6,,,Triclinic,,,,,1.36 μB at 4.5 kOe,,,,10.1016/j.physb.2009.06.063,True
Bi0.5Ca0.5MnO3,,130.0,,Triclinic,,,,,,,,,10.1016/j.physb.2009.06.063,True
Bi0.5Ca0.5MnO3,,150.0,,Orthorhombic,Pnma,,Pnma,,,,,,10.1016/j.ceramint.2014.12.026,True
Bi0.7Sr0.3MnO3,100.0,,,Monoclinic,,,,,,,,,10.1016/j.ceramint.2020.08.216,True
La0.7Sr0.3MnO3,370.0,,,Orthorhombic,,,,,,,,,10.1016/j.ceramint.2020.08.216,True
Bi0.6La0.1Sr0.3MnO3,,120.0,,Orthorhombic,,"{'a': '5.50397', 'b': '7.75262', 'c': '5.53432'}",Pnma,,,,,,10.1016/j.ceramint.2020.08.216,True
Bi0.5La0.2Sr0.3MnO3,,150.0,,Orthorhombic,,"{'a': '5.50229', 'b': '7.74890', 'c': '5.53214'}",Pnma,,,,,,10.1016/j.ceramint.2020.08.216,True
La0.6Bi0.1Sr0.3MnO3,295.0,,,Rhombohedral,,,,,,,,,10.1016/j.ceramint.2020.08.216,True
La0.5Bi0.2Sr0.3MnO3,370.0,,,Rhombohedral,,,,,,,,,10.1016/j.ceramint.2020.08.216,True
Bi0.90Nd0.10FeO3,,640.0,,Rhombohedral,R 3 c,"{'a': '5.5716 Å', 'c': '13.8123 Å'}",R 3 c,200.81 Oe,,,2.05 memu/g,,10.1016/j.jallcom.2018.04.042,True
Bi0.92La0.05Lu0.03FeO3,,662.15,,Rhombohedral,Perovskite,"{'a': '5.5740 Å', 'c': '13.8691 Å'}",R3c,,,,,,10.1016/j.jallcom.2012.11.189,True
Bi0.90La0.05Lu0.05FeO3,,656.15,,Rhombohedral,Perovskite,"{'a': '5.5735 Å', 'c': '13.8516 Å'}",R3c,,,,,,10.1016/j.jallcom.2012.11.189,True
Bi0.88La0.05Lu0.07FeO3,,653.15,,Rhombohedral,Perovskite,"{'a': '5.5730 Å', 'c': '13.8506 Å'}",R3c,,,,,,10.1016/j.jallcom.2012.11.189,True
Bi0.7Sr0.3Mn0.95Cr0.05O3,,152.5,,,,,,,,,,,10.1016/j.jssc.2006.05.045,True
Bi0.5Sr0.5MnO3,,150.0,,Orthorhombic,,,Imma,,,,,,10.1016/j.jssc.2006.08.021,True
Bi0.25Sr0.75MnO3,,120.0,,Ibmm,,,,,,,,,10.1016/j.jssc.2006.08.021,True
Bi1.56Sb1.48Co0.96O7,,,-16.5 K,Pyrochlore,Cubic,,Fd-3m,,5.19 μB,,,,10.1016/j.jallcom.2009.12.059,True
Bi1.56Nb1.48Co0.96O7,,,-16.5 K,Pyrochlore,Cubic,,Fd-3m,,5.16 μB,,,,10.1016/j.jallcom.2009.12.059,True
Bi0.7Ca0.3MnO3,,,102 K,Triclinic,Monoclinic,,,,5.65 μB,,,,10.1016/j.physb.2014.03.060,True
Bi0.6Ca0.4MnO3,,,140 K,Orthorhombic,,,Pnma,,5.92 μB,,,,10.1016/j.physb.2014.03.060,True
Bi0.5Ca0.5MnO3,,150.0,134 K,Orthorhombic,,,Pnma,,5.59 μB,,,,10.1016/j.physb.2014.03.060,True
Bi0.4Ca0.6MnO3,,,141 K,Orthorhombic,,,Pnma,,5.10 μB,,,,10.1016/j.physb.2014.03.060,True
Bi0.35Ca0.65MnO3,,,109 K,Orthorhombic,,,Pnma,,5.06 μB,,,,10.1016/j.physb.2014.03.060,True
Bi0.3Ca0.7MnO3,,,75 K,Orthorhombic,,,Pnma,,5.17 μB,,,,10.1016/j.physb.2014.03.060,True
Bi0.25Ca0.75MnO3,,,61 K,Orthorhombic,,,Pnma,,4.92 μB,,,,10.1016/j.physb.2014.03.060,True
Bi0.2Ca0.8MnO3,,,57 K,Orthorhombic,,,Pnma,,4.90 μB,,,,10.1016/j.physb.2014.03.060,True
Bi0.15Ca0.85MnO3,,,-14 K,Orthorhombic,,,Pnma,,4.76 μB,,,,10.1016/j.physb.2014.03.060,True
Bi0.1Ca0.9MnO3,,,-156 K,Orthorhombic,,,Pnma,,5.41 μB,,,,10.1016/j.physb.2014.03.060,True
Bi0.95Nd0.05FeO3,,653.15,,Triclinic,,,P1,,,,,,10.1016/j.jallcom.2011.12.025,True
Bi0.90Nd0.10FeO3,,653.15,,Triclinic,,,P1,,,,,,10.1016/j.jallcom.2011.12.025,True
Bi0.85Nd0.15FeO3,,653.15,,Triclinic,,,P1,,,,,,10.1016/j.jallcom.2011.12.025,True
Bi0.95Tb0.05FeO3,,648.15,,R3c,Hexagonal,"{'a': '5.57263', 'c': '13.8409'}",R3c,,3.75 μB,,,,10.1016/j.jssc.2011.04.028,True
Bi0.90Tb0.10FeO3,,648.15,,R3c,Hexagonal,"{'a': '5.56616', 'c': '13.8170'}",R3c,,3.98 μB,,,,10.1016/j.jssc.2011.04.028,True
Bi0.85Tb0.15FeO3,,648.15,,R3c,Hexagonal,"{'a': '5.56034', 'c': '13.7937'}",R3c,,4.0 μB,,,,10.1016/j.jssc.2011.04.028,True
Bi0.80Tb0.20FeO3,,638.15,,Pnma,Orthorhombic,"{'a': '5.62644', 'b': '7.80144', 'c': '5.43049'}",Pnma,,3.79 μB,,,,10.1016/j.jssc.2011.04.028,True
Bi0.9Y0.1FeO3,,681.15,,Rhombohedral,Distorted Perovskite,"{'a': '5.5669 Å', 'c': '13.8328 Å'}",R3c,0.7219 kOe,,1.919 emu/g,1.1359 emu/g,,10.1016/j.ceramint.2016.12.028,True
Bi0.9Y0.1MnO3,,68.0,+22.3 K,GdFeO3-type perovskite,Orthorhombic,"{'a': '5.9065 Å', 'b': '7.5529 Å', 'c': '5.3987 Å'}",Pnma,17 kOe,5.015 μB/f.u.,,,,10.1016/j.jssc.2016.10.025,True
Bi0.8Y0.2MnO3,,58.0,+12.3 K,GdFeO3-type perovskite,Orthorhombic,"{'a': '5.9037 Å', 'b': '7.5282 Å', 'c': '5.3798 Å'}",Pnma,18 kOe,5.058 μB/f.u.,,,,10.1016/j.jssc.2016.10.025,True
Bi0.7Y0.3MnO3,,46.0,+6.6 K,GdFeO3-type perovskite,Orthorhombic,"{'a': '5.8950 Å', 'b': '7.5049 Å', 'c': '5.3628 Å'}",Pnma,12 kOe,4.986 μB/f.u.,,,,10.1016/j.jssc.2016.10.025,True
Bi0.5Y0.5MnO3,,44.0,-9.3 K,GdFeO3-type perovskite,Orthorhombic,"{'a': '5.8787 Å', 'b': '7.4578 Å', 'c': '5.3278 Å'}",Pnma,,4.924 μB/f.u.,,,,10.1016/j.jssc.2016.10.025,True
Bi0.4Y0.6MnO3,,44.0,-9.0 K,GdFeO3-type perovskite,Orthorhombic,"{'a': '5.8672 Å', 'b': '7.4349 Å', 'c': '5.3113 Å'}",Pnma,,4.906 μB/f.u.,,,,10.1016/j.jssc.2016.10.025,True
Bi0.3Y0.7MnO3,,44.0,-17.7 K,GdFeO3-type perovskite,Orthorhombic,"{'a': '5.8550 Å', 'b': '7.4132 Å', 'c': '5.2958 Å'}",Pnma,,4.817 μB/f.u.,,,,10.1016/j.jssc.2016.10.025,True
Bi0.2Y0.8MnO3,,44.0,-31.3 K,GdFeO3-type perovskite,Orthorhombic,"{'a': '5.8429 Å', 'b': '7.3922 Å', 'c': '5.2815 Å'}",Pnma,,4.929 μB/f.u.,,,,10.1016/j.jssc.2016.10.025,True
Bi0.1Y0.9MnO3,,44.0,-37.7 K,GdFeO3-type perovskite,Orthorhombic,"{'a': '5.8351 Å', 'b': '7.3728 Å', 'c': '5.2696 Å'}",Pnma,,4.928 μB/f.u.,,,,10.1016/j.jssc.2016.10.025,True
Ca0.7Sr0.3Mn0.96Mo0.04O3,,100.0,+30 K,Orthorhombic,Pnma,"{'a': '5.3338 Å', 'b': '7.5343 Å', 'c': '5.3249 Å'}",Pnma,,3.74-3.96 μB/f.u.,,,,10.1016/j.jssc.2005.01.025,True
Ca0.4Sr0.6Mn0.96Mo0.04O3,,,-130 K,Tetragonal,I4/mcm,"{'a': '5.3417 Å', 'c': '7.6355 Å'}",I4/mcm,,3.74-3.96 μB/f.u.,,,,10.1016/j.jssc.2005.01.025,True
Ca0.97Y0.03MnO3,,123.0,,Orthorhombic,Pnma,,,,1 μB,,,,10.1016/S0921-4526(02)00624-5,True
Ca0.95Y0.05MnO3,,123.0,,Orthorhombic,Pnma,,,,,,,,10.1016/S0921-4526(02)00624-5,True
Ca0.90Y0.10MnO3,,123.0,,Orthorhombic,Pnma,,,,7 μB,,,,10.1016/S0921-4526(02)00624-5,True
Ca2FeGaO5,,400.0,,Pnma,Orthorhombic,"{'a': '5.3986', 'b': '14.7040', 'c': '5.6041'}",Pnma,,,,,,10.1016/j.jssc.2018.05.032,True
Ca2Fe2O5,,725.0,,Pnma,Orthorhombic,"{'a': '5.429', 'b': '14.771', 'c': '5.559'}",Pnma,,,,,,10.1016/j.jssc.2018.05.032,True
Ca2PrCr2NbO9,110.0,,,Orthorhombic,,,Pbnm,,,,,,10.1016/j.ceramint.2022.01.187,False
Ca3Co1.3Fe0.7O6,,,0 K,Rhombohedral,,,R-3c,,,,,,10.1016/j.jallcom.2011.09.010,True
Ca3Co0.9Fe1.1O6,,7.0,,Triclinic,,"{'a': '8.0038', 'b': '5.7029', 'c': '12.5536'}",P-1,,,,,,10.1016/j.jallcom.2011.09.010,True
Ca3CoMnO6,,12.0,-50.3 K,Rhombohedral,K4CdCl6,"{'a': '9.1320 Å', 'c': '10.5801 Å'}",,,6.25 μB,,,,10.1016/j.jssc.2023.124021,True
Ca3CoMn0.95Cr0.05O6,,,-42.7 K,Rhombohedral,K4CdCl6,"{'a': '9.1306 Å', 'c': '10.5757 Å'}",,,6.15 μB,,,,10.1016/j.jssc.2023.124021,True
Ca3CoMn0.9Cr0.1O6,,,-42.1 K,Rhombohedral,K4CdCl6,"{'a': '9.1239 Å', 'c': '10.5710 Å'}",,,6.09 μB,,,,10.1016/j.jssc.2023.124021,True
Ca3CoMn0.85Cr0.15O6,,,-38.8 K,Rhombohedral,K4CdCl6,"{'a': '9.1248 Å', 'c': '10.5636 Å'}",,,5.90 μB,,,,10.1016/j.jssc.2023.124021,True
Ca4Fe2.08Mn0.92O8Cl2,,,-14 K,Tetragonal,I4/mmm,,I4/mmm,,5.96 μB,,,,10.1016/j.jssc.2010.03.019,True
Ca4Fe1.81Mn1.19O8Cl2,,,-39 K,Tetragonal,I4/mmm,,I4/mmm,,6.31 μB,,,,10.1016/j.jssc.2010.03.019,True
Ca4Fe1.72Mn1.28O8Cl2,,,-55 K,Tetragonal,I4/mmm,,I4/mmm,,6.73 μB,,,,10.1016/j.jssc.2010.03.019,True
Ca4Fe1.64Mn1.36O8Cl2,,,-80 K,Tetragonal,I4/mmm,,I4/mmm,,6.25 μB,,,,10.1016/j.jssc.2010.03.019,True
Ca4Fe1.47Mn1.53O8Cl2,,,-134 K,Tetragonal,I4/mmm,,I4/mmm,,7.14 μB,,,,10.1016/j.jssc.2010.03.019,True
Ca4Fe1.21Mn1.79O8Cl2,,,-138 K,Tetragonal,I4/mmm,,I4/mmm,,6.56 μB,,,,10.1016/j.jssc.2010.03.019,True
CaAl7.922Fe4.078O19,130.0,,,P63/mmc,Hexagonal,"{'a': '5.6732', 'c': '22.2957'}",P63/mmc,,,,,,10.1016/j.jssc.2020.121650,True
CaAl7.013Fe4.987O19,310.0,,,P63/mmc,Hexagonal,"{'a': '5.6967', 'c': '22.3732'}",P63/mmc,,,,,,10.1016/j.jssc.2020.121650,True
Ca0.58La0.51Fe11.91Co0.42O19,702.0,,,Hexagonal,,"{'a': '5.889 Å', 'c': '22.925 Å'}",P 63/mmc,10.41 kOe,,,,,10.1016/j.jssc.2018.11.036,True
Ca0.58La0.52Fe11.83Co0.35O19,703.0,,,Hexagonal,,"{'a': '5.891 Å', 'c': '22.929 Å'}",P 63/mmc,15.26 kOe,,,,,10.1016/j.jssc.2018.11.036,True
Ca0.55La0.52Fe11.83Co0.35O19,699.0,,,Hexagonal,,"{'a': '5.889 Å', 'c': '22.923 Å'}",P 63/mmc,17.35 kOe,,,,,10.1016/j.jssc.2018.11.036,True
Ca0.53La0.56Fe11.74Co0.30O19,700.0,,,Hexagonal,,"{'a': '5.889 Å', 'c': '22.919 Å'}",P 63/mmc,23.15 kOe,,,,,10.1016/j.jssc.2018.11.036,True
Ca0.62La0.48Fe11.74Co0.22O19,697.0,,,Hexagonal,,"{'a': '5.889 Å', 'c': '22.917 Å'}",P 63/mmc,25.65 kOe,,,,,10.1016/j.jssc.2018.11.036,True
Ca0.51La0.59Fe11.64Co0.25O19,690.0,,,Hexagonal,,"{'a': '5.890 Å', 'c': '22.920 Å'}",P 63/mmc,28.31 kOe,,,,,10.1016/j.jssc.2018.11.036,True
Ca0.77La0.37Fe11.70Co0.09O19,691.0,,,Hexagonal,,"{'a': '5.890 Å', 'c': '22.926 Å'}",P 63/mmc,26.89 kOe,,,,,10.1016/j.jssc.2018.11.036,True
Ca0.52La0.56Fe11.56Co0.36O19,691.0,,,Hexagonal,,"{'a': '5.890 Å', 'c': '22.923 Å'}",P 63/mmc,31.54 kOe,,,,,10.1016/j.jssc.2018.11.036,True
Ca0.66La0.43Fe11.91O19,703.0,,,Magnetoplumbite-type,Hexagonal,"{'a': '5.890 Å', 'c': '22.931 Å'}",P63/mmc,,,19.82 μB/f.u. at 5 K,,,10.1016/j.jssc.2016.09.028,True
Ca0.58La0.51Fe11.91O19,703.0,,,Magnetoplumbite-type,Hexagonal,"{'a': '5.889 Å', 'c': '22.925 Å'}",P63/mmc,,,19.74 μB/f.u. at 5 K,,,10.1016/j.jssc.2016.09.028,True
Ca0.41La0.67Fe11.92O19,701.0,,,Magnetoplumbite-type,Hexagonal,"{'a': '5.890 Å', 'c': '22.922 Å'}",P63/mmc,,,19.87 μB/f.u. at 5 K,,,10.1016/j.jssc.2016.09.028,True
Cd0.99Fe0.01O,560.0,,,Cubic,NaCl type,{'a': '0.46956 nm'},Fm3m,"80 mT at 5 K, 17.9 mT at 300 K","2.5 μB/Fe at 5 K, 0.09 μB/Fe at 300 K","476 x 10^-3 A m^2/kg at 5 K, 17.9 x 10^-3 A m^2/kg at 300 K",,,10.1016/j.jallcom.2017.07.255,True
Cd0.975Fe0.025O,560.0,,,Cubic,NaCl type,{'a': '0.46946 nm'},Fm3m,"58 mT at 5 K, 139 mT at 300 K","1.68 μB/Fe at 5 K, 0.29 μB/Fe at 300 K","810 x 10^-3 A m^2/kg at 5 K, 139 x 10^-3 A m^2/kg at 300 K",,,10.1016/j.jallcom.2017.07.255,True
Cd0.95Fe0.05O,560.0,,,Cubic,NaCl type,{'a': '0.46941 nm'},Fm3m,"46 mT at 5 K, 1.2 mT at 300 K","1.54 μB/Fe at 5 K, 0.51 μB/Fe at 300 K","1520 x 10^-3 A m^2/kg at 5 K, 502 x 10^-3 A m^2/kg at 300 K",,,10.1016/j.jallcom.2017.07.255,True
Cd0.93Fe0.07O,560.0,,,Cubic,NaCl type,{'a': '0.46934 nm'},Fm3m,"45 mT at 5 K, 2.2 mT at 300 K","1.74 μB/Fe at 5 K, 0.64 μB/Fe at 300 K","2446 x 10^-3 A m^2/kg at 5 K, 905 x 10^-3 A m^2/kg at 300 K",,,10.1016/j.jallcom.2017.07.255,True
CdFe2O4,773.0,,,Cubic Spinel,FCC,{'a': '8.726 Å'},,,,,,,10.1016/j.ceramint.2020.05.079,True
Cd0.875Y0.125Fe2O4,773.0,,,Cubic Spinel,FCC,{'a': '8.725 Å'},,,,,,,10.1016/j.ceramint.2020.05.079,True
Cd0.75Y0.25Fe2O4,823.0,,,Cubic Spinel,FCC,{'a': '8.715 Å'},,,,,,,10.1016/j.ceramint.2020.05.079,True
Cd0.625Y0.375Fe2O4,823.0,,,Cubic Spinel,FCC,{'a': '8.705 Å'},,,,,,,10.1016/j.ceramint.2020.05.079,True
Cd0.5Y0.5Fe2O4,823.0,,,Cubic Spinel,FCC,{'a': '8.701 Å'},,,,,,,10.1016/j.ceramint.2020.05.079,True
Cd0.96Mn0.04Te,3.0,,,,,,,,,,,,10.1016/S0022-0248(02)02365-5,True
Cd0.65Zn0.08Mg0.27Te,2.5,,,,,,,,,,,,10.1016/S0022-0248(02)02365-5,True
CePdAl,,2.7,,Hexagonal,ZrNiAl type,,,,2.54 μB,,,,10.1016/j.physb.2006.01.293,True
Ce0.2Gd0.8Mn2Si2,60.0,465.0,,ThCr2Si2-type,Tetragonal,,I4/mmm,,,,,,10.1016/j.jallcom.2004.05.013,True
Pr0.2Gd0.8Mn2Si2,52.0,365.0,,ThCr2Si2-type,Tetragonal,,I4/mmm,,,,,,10.1016/j.jallcom.2004.05.013,True
GdMn2Si2,65.0,465.0,,ThCr2Si2-type,Tetragonal,,I4/mmm,,,,,,10.1016/j.jallcom.2004.05.013,True
PrMn2Si2,,365.0,,ThCr2Si2-type,Tetragonal,,I4/mmm,,,,,,10.1016/j.jallcom.2004.05.013,True
CeMn2Si2,,465.0,,ThCr2Si2-type,Tetragonal,,I4/mmm,,,,,,10.1016/j.jallcom.2004.05.013,True
Ce0.5Sm0.5Fe10Ti1V1,531.15,,,ThMn12,Tetragonal,"{'a': '8.541 Å', 'c': '4.784 Å'}",,425 kA/m,,,,,10.1016/j.actamat.2019.04.006,True
Ce1Fe10Ti1V1,457.15,,,ThMn12,Tetragonal,"{'a': '8.529 Å', 'c': '4.776 Å'}",,2.0 kA/m,,,,,10.1016/j.actamat.2019.04.006,True
Sm1Fe11Ti1,583.15,,,ThMn12,Tetragonal,,,,,,,,10.1016/j.actamat.2019.04.006,False
Ce0.5Sm0.5Fe11Ti1,542.15,,,ThMn12,Tetragonal,"{'a': '8.544 Å', 'c': '4.788 Å'}",,6.0 kA/m,,,,,10.1016/j.actamat.2019.04.006,True
Ce2Fe14B,425.0,,,Tetragonal,,"{'a': '8.767 Å', 'c': '12.126 Å'}",,6.3 kOe,,,4.6 kG,,10.1016/j.jallcom.2013.05.101,True
Ce2Fe13CoB,474.0,,,Tetragonal,,"{'a': '8.754 Å', 'c': '12.101 Å'}",,5.4 kOe,,,5.1 kG,,10.1016/j.jallcom.2013.05.101,True
Ce2Fe12Co2B,516.0,,,Tetragonal,,"{'a': '8.747 Å', 'c': '12.082 Å'}",,4.9 kOe,,,5.2 kG,,10.1016/j.jallcom.2013.05.101,True
Ce2Fe11Co3B,560.0,,,Tetragonal,,"{'a': '8.739 Å', 'c': '12.069 Å'}",,4.2 kOe,,,5.0 kG,,10.1016/j.jallcom.2013.05.101,True
Ce2Fe10Co4B,607.0,,,Tetragonal,,"{'a': '8.736 Å', 'c': '12.053 Å'}",,3.3 kOe,,,4.7 kG,,10.1016/j.jallcom.2013.05.101,True
Ce2Fe9Co5B,658.0,,,Tetragonal,,"{'a': '8.730 Å', 'c': '12.039 Å'}",,1.7 kOe,,,3.6 kG,,10.1016/j.jallcom.2013.05.101,True
Ce2Fe5Al12,,,Negative,Th2Zn17,Rhombohedral,,,,,,,,10.1016/S0921-4526(99)02542-9,True
Ce2Fe4Al13,,,Negative,Th2Zn17,Rhombohedral,,,,,,,,10.1016/S0921-4526(99)02542-9,True
Ce2Fe16.67Co0.33,261.9,,,Rhombohedral,Th2Zn17-type,"{'a': '8.4466 Å', 'c': '12.5404 Å'}",R-3m,,28.15 μB/f.u.,127.52 Am^2/kg,,,10.1016/j.jallcom.2022.168060,True
Ce2Fe16.33Co0.67,301.1,,,Rhombohedral,Th2Zn17-type,"{'a': '8.4419 Å', 'c': '12.5472 Å'}",R-3m,,27.97 μB/f.u.,126.42 Am^2/kg,,,10.1016/j.jallcom.2022.168060,True
Ce2Fe16Co1,335.6,,,Rhombohedral,Th2Zn17-type,"{'a': '8.4399 Å', 'c': '12.5529 Å'}",R-3m,,27.76 μB/f.u.,125.15 Am^2/kg,,,10.1016/j.jallcom.2022.168060,True
Ce2Fe17,94.4,204.0,,Rhombohedral,Th2Zn17 type,,,,30.8 μB at 4 K,,,,10.1016/j.jallcom.2011.04.043,True
Ce2Fe16.65Mn0.35,22.0,209.0,,Rhombohedral,Th2Zn17 type,,,,29.1 μB at 4 K,,,,10.1016/j.jallcom.2011.04.043,True
Ce2Fe16.5Mn0.5,,208.0,,Rhombohedral,Th2Zn17 type,,,,28.2 μB at 4 K,,,,10.1016/j.jallcom.2011.04.043,True
