Repository: MaMMoS-project/ML-models

# ML-models
Collection of various ML models developed for the MaMMoS project

Models are organized in different folders of this repository:


- ./beyond-stoner-wolfarth:

   ML models to replace single-grain micromagnetics simulations by ML predictions for:

   -- ./beyond-stoner-wolfarth/single-grain-easy-axis-model:
      where the H and K1 vector are aligned along the z-axis of the simulation cube
      This model predicts Mr, Hc, and BHmax from a, k1, and Ms
      Current model version: v1.0

   -- ./inverse-beyond-stoner-wolfarth/single-grain-easy-axis-model:
      where the H and K1 vector are aligned along the z-axis of the simulation cube

File: compound-to-experimental-tc/data/MagneticMaterials_All.csv (part 45 of 94)
Material_Name,Curie,Neel,Curie_Weiss,Crystal_Structure,Lattice_Structure,Lattice_Parameters,Space_Group,Coercivity,Magnetic_Moment,Magnetization,Remanence,Susceptibility,DOI,Experimental
Ce2Fe16.25Mn0.75,,206.0,,Rhombohedral,Th2Zn17 type,,,,27.3 μB at 4 K,,,,10.1016/j.jallcom.2011.04.043,True
Ce2Fe16Mn,,198.0,,Rhombohedral,Th2Zn17 type,,,,25.9 μB at 4 K,,,,10.1016/j.jallcom.2011.04.043,True
Ce2Fe15.7Mn1.3,9.0,188.0,,Rhombohedral,Th2Zn17 type,,,,23.7 μB at 4 K,,,,10.1016/j.jallcom.2011.04.043,True
Ce2Fe15.3Mn1.7,54.6,180.6,,Rhombohedral,Th2Zn17 type,,,,23.0 μB at 4 K,,,,10.1016/j.jallcom.2011.04.043,True
Ce2Fe15Mn2,80.0,168.0,,Rhombohedral,Th2Zn17 type,,,,21.0 μB at 4 K,,,,10.1016/j.jallcom.2011.04.043,True
Ce8Pd24Al0.96,,4.5,,Cubic,BCC,,,,,,,,10.1016/j.physb.2006.01.313,True
Ce8Pd24Al1,,4.7,,Cubic,BCC,,,,,,,,10.1016/j.physb.2006.01.313,True
Ce8Pd24Al2,,2.2,,Cubic,BCC,,,,,,,,10.1016/j.physb.2006.01.313,True
CeCrO3,,260.0,,Orthorhombic,Distorted Perovskite,"{'a': '5.4743', 'b': '7.7340', 'c': '5.4802'}",Pnma,,,,,,10.1016/j.jssc.2021.122537,True
CeCr0.94Fe0.06O3,,253.0,,Orthorhombic,Distorted Perovskite,"{'a': '5.4797', 'b': '7.7382', 'c': '5.4828'}",Pnma,,,,,,10.1016/j.jssc.2021.122537,True
CeCr0.93Fe0.07O3,,251.0,,Orthorhombic,Distorted Perovskite,"{'a': '5.4817', 'b': '7.7384', 'c': '5.4835'}",Pnma,,,,,,10.1016/j.jssc.2021.122537,True
CeCr0.92Fe0.08O3,,250.0,,Orthorhombic,Distorted Perovskite,"{'a': '5.4820', 'b': '7.7395', 'c': '5.4844'}",Pnma,,,,,,10.1016/j.jssc.2021.122537,True
CeCr0.91Fe0.09O3,,245.0,,Orthorhombic,Distorted Perovskite,"{'a': '5.4837', 'b': '7.7411', 'c': '5.4852'}",Pnma,,,,,,10.1016/j.jssc.2021.122537,True
CeCr0.90Fe0.10O3,,244.0,,Orthorhombic,Distorted Perovskite,"{'a': '5.4837', 'b': '7.7417', 'c': '5.4857'}",Pnma,,,,,,10.1016/j.jssc.2021.122537,True
CeCu4Al8,,6.0,,ThMn12-type,Tetragonal,,,,,,,,10.1016/S0921-4526(99)02535-1,True
CeCu4.5Al7.5,,4.0,,ThMn12-type,Tetragonal,,,,,,,,10.1016/S0921-4526(99)02535-1,True
CeCu4.55Al7.45,,2.7,,ThMn12-type,Tetragonal,,,,,,,,10.1016/S0921-4526(99)02535-1,True
CeCu5.8Ag0.2,,1.0,,,,,,,,,,,10.1016/S0921-4526(02)00838-4,True
CeCuAl2.5Ga0.5,,2.2,-6.8 K,BaNiSn3-type,Tetragonal,,I4mm,,2.56 μB,,,,10.1016/j.jallcom.2014.09.188,True
CeCuAl2Ga,,1.9,-5.6 K,BaNiSn3-type,Tetragonal,,I4mm,,2.56 μB,,,,10.1016/j.jallcom.2014.09.188,True
CeCuAlGa2,,1.9,-5.7 K,BaNiSn3-type,Tetragonal,,I4mm,,2.56 μB,,,,10.1016/j.jallcom.2014.09.188,True
CeCuGa3,,2.0,-6.8 K,BaNiSn3-type,Tetragonal,,I4mm,,2.56 μB,,,,10.1016/j.jallcom.2014.09.188,True
CeCuAl3,,2.8,,BaAl4-type,,"{'a': '4.26 Å', 'c': '10.66 Å'}",,,,,,,10.1016/S0921-4526(98)00777-7,True
CeCu0.9Ag0.1Al3,,4.0,,BaAl4-type,,,,,,,,,10.1016/S0921-4526(98)00777-7,True
CeNiGe2,,3.5,,Orthorhombic,,,,,,,,,10.1016/j.physb.2006.01.302,True
CeNi0.7Co0.3Ge2,,,,Orthorhombic,,,,,,,,,10.1016/j.physb.2006.01.302,True
CeNi0.8Cu0.2,1.0,,,,,,,,,,,,10.1016/S0921-4526(98)00950-8,True
CeNi0.4Cu0.6,1.0,,,,,,,,,,,,10.1016/S0921-4526(98)00950-8,True
CeNi0.922Cu0.078Sn,,0.39,,,,,,,,,,,10.1016/S0921-4526(99)02282-6,True
CeNi0.9Cu0.1Sn,,0.86,,,,,,,,,,,10.1016/S0921-4526(99)02282-6,False
CeNi0.8Cu0.2Sn,,3.53,,,,,,,,,,,10.1016/S0921-4526(99)02282-6,False
CeNi0.87Cu0.13Sn,,1.4,,,,,,,,,,,10.1016/S0921-4526(99)02282-6,False
CeNi0.92Cu0.08Sn,,0.5,,,,,,,,,,,10.1016/S0921-4526(99)02282-6,False
CeNi0.94Cu0.06Sn,,1.3,,,,,,,,,,,10.1016/S0921-4526(99)02282-6,False
PrNi1.97P2,13.2,,+1.5 K,Tetragonal,Body-centered,"{'a': '3.951 Å', 'c': '9.466 Å'}",I4/mmm (No. 139),,3.65 μB,,,,10.1016/j.jssc.2009.03.014,True
PrNi1.89P2,13.5,,+3 K,Tetragonal,Body-centered,"{'a': '3.953 Å', 'c': '9.462 Å'}",I4/mmm (No. 139),,3.59 μB,,,,10.1016/j.jssc.2009.03.014,True
PrNi1.47P2,18.0,,-36 K,Tetragonal,Body-centered,"{'a': '3.960 Å', 'c': '9.246 Å'}",I4/mmm (No. 139),,3.50 μB,,,,10.1016/j.jssc.2009.03.014,True
CeNiGe2,,3.9,,orthorhombic,,,Cmcm,,,,,,10.1016/S0921-4526(02)02211-1,True
CeNiGe1.8Si0.2,,3.3,,orthorhombic,,,Cmcm,,,,,,10.1016/S0921-4526(02)02211-1,True
CePd0.2Ga3.8,3.7,,,Tetragonal,BaAl4-type,,I4/mmm,,,,,,10.1016/j.jallcom.2015.07.007,True
CePd0.6Ga3.4,2.3,,,Tetragonal,BaAl4-type,,I4/mmm,,,,,,10.1016/j.jallcom.2015.07.007,True
CePd0.8Ga3.2,,1.3,,Tetragonal,BaAl4-type,,I4/mmm,,,,,,10.1016/j.jallcom.2015.07.007,True
CePt,6.0,,,Orthorhombic,CrB-type,,Cmcm,,2.5 ± 0.1 μB,,,,10.1016/j.physb.2007.10.128,True
CePt0.2Rh0.8,,,-180 K,Orthorhombic,CrB-type,,Cmcm,,2.5 ± 0.1 μB,,,T^-1 + λ with λ ∼ 0.4,10.1016/j.physb.2007.10.128,True
CeRhIn5,,3.8,,,,,,,,,,,10.1016/j.physb.2006.01.053,True
CeRhIn4.65Sn0.35,,0.35,,,,,,,,,,χ(T) ∼ T - 0.1 for x = 0.4,10.1016/j.physb.2006.01.053,True
CeZn0.8Cu0.2,,26.0,,Cubic CsCl-type,,,,,,,,,10.1016/S0921-4526(01)01108-5,True
CeZn0.6Cu0.4,8.0,22.0,,Cubic CsCl-type,,,,,,,,,10.1016/S0921-4526(01)01108-5,True
CeZn,,30.0,,Cubic CsCl-type,,,,,,,,,10.1016/S0921-4526(01)01108-5,True
CeZn,,30.0,,Cubic,CsCl-type,,,,1.91 μB,,,,10.1016/S0921-4526(99)01118-7,True
CeZn0.92Ga0.10,,26.3,,Cubic,CsCl-type,,,,,,,,10.1016/S0921-4526(99)01118-7,True
CeZn0.80Ga0.20,,21.5,,Cubic,CsCl-type,,,,,,,,10.1016/S0921-4526(99)01118-7,True
CeZn0.76Ga0.22,,20.8,,Cubic,CsCl-type,,,,,,,,10.1016/S0921-4526(99)01118-7,True
CeZn0.70Ga0.30,14.0,,,Cubic,CsCl-type,,,,,,,,10.1016/S0921-4526(99)01118-7,True
CeZn0.62Ga0.41,14.0,,,Cubic,CsCl-type,,,,,,,,10.1016/S0921-4526(99)01118-7,True
Co0.5Zn0.5Fe2O4,607.15,,,Cubic spinel,Cubic,{'a': '8.4304'},,,,,,,10.1016/j.ceramint.2018.11.141,True
Co0.25Ni0.25Zn0.5Fe2O4,517.15,,,Cubic spinel,Cubic,{'a': '8.4121'},,,,,,,10.1016/j.ceramint.2018.11.141,True
Co0.50Ni0.50Fe2O4,858.0,,,Cubic,Spinel,{'a': '8.3467 Å'},Fd-3m,315 Oe,,64.92 emu/g,18.62 emu/g,,10.1016/j.jallcom.2024.173708,True
Co0.50Ni0.50La0.05Fe1.95O4,843.0,,,Cubic,Spinel,{'a': '8.3489 Å'},Fd-3m,325 Oe,,60.05 emu/g,18.13 emu/g,,10.1016/j.jallcom.2024.173708,True
Co0.50Ni0.50La0.10Fe1.90O4,816.0,,,Cubic,Spinel,{'a': '8.3498 Å'},Fd-3m,342 Oe,,56.49 emu/g,14.55 emu/g,,10.1016/j.jallcom.2024.173708,True
Co0.50Ni0.50La0.15Fe1.85O4,795.0,,,Cubic,Spinel,{'a': '8.3536 Å'},Fd-3m,356 Oe,,52.36 emu/g,14.48 emu/g,,10.1016/j.jallcom.2024.173708,True
Co0.50Ni0.50La0.20Fe1.80O4,762.0,,,Cubic,Spinel,{'a': '8.3537 Å'},Fd-3m,420 Oe,,48.21 emu/g,14.35 emu/g,,10.1016/j.jallcom.2024.173708,True
Co0.6Mn0.4Fe2O4,773.0,,,Cubic,Spinel,{'a': '0.8410 nm'},,985.21 Oe,0.35 nB,59.20 emu/g,18.31 emu/g,,10.1016/j.ceramint.2021.09.136,True
Co0.6Mn0.4Gd0.033Fe1.967O4,770.0,,,Cubic,Spinel,{'a': '0.8397 nm'},,344.37 Oe,0.39 nB,56.11 emu/g,14.09 emu/g,,10.1016/j.ceramint.2021.09.136,True
Co0.6Mn0.4Gd0.066Fe1.934O4,779.0,,,Cubic,Spinel,{'a': '0.8417 nm'},,288.51 Oe,0.44 nB,52.30 emu/g,13.34 emu/g,,10.1016/j.ceramint.2021.09.136,True
Co0.6Mn0.4Gd0.10Fe1.90O4,778.0,,,Cubic,Spinel,{'a': '0.8414 nm'},,254.11 Oe,0.51 nB,49.71 emu/g,12.77 emu/g,,10.1016/j.ceramint.2021.09.136,True
Co60Fe40,1261.15,,,bcc,,{'a': '2.8501'},Im-3m,40.8 Oe,,223.7 emu/g,,,10.1016/j.jallcom.2020.153817,True
Co40Fe60,1261.15,,,bcc,,{'a': '2.8501'},Im-3m,40.8 Oe,,223.7 emu/g,,,10.1016/j.jallcom.2020.153817,True
Ni60Fe40,831.15,,,fcc,,{'a': '3.5543'},,6.2 Oe,,165.6 emu/g,,,10.1016/j.jallcom.2020.153817,True
Ni40Fe60,831.15,,,fcc,,{'a': '3.5543'},,6.2 Oe,,165.6 emu/g,,,10.1016/j.jallcom.2020.153817,True
Co0.8Pd0.2,1251.0,,,,,,,,,,,,10.1016/S0921-4526(00)00375-6,True
Co2As,,,"-680 K (α phase), -430 K (β phase)",Hexagonal,Hexagonal,,P6_3/mmc,,"0.06 - 0.08 μB/Co (α phase), 0.29 - 0.43 μB/Co (β phase)",,,,10.1016/j.physb.2015.11.016,True
Co2As0.94P0.06,70.0,,,Hexagonal,Hexagonal,,P6_3/mmc,,0.33 μB/Co,,,,10.1016/j.physb.2015.11.016,True
Co2As0.6P0.4,120.0,,,Hexagonal,Hexagonal,,P6_3/mmc,,0.43 μB/Co,,,,10.1016/j.physb.2015.11.016,True
Co2As0.15P0.85,70.0,,,Hexagonal,Hexagonal,,P6_3/mmc,,0.29 μB/Co,,,,10.1016/j.physb.2015.11.016,True
Co1.59ZrSn,192.0,,203.2 K,Rock Salt,Cubic,,Fm-3m (No. 225),20 Oe,2.37 μB/f.u.,0.57 μB/f.u. at 2 K,,,10.1016/j.jallcom.2021.161118,True
Co3Sn2S2,174.0,,,Shandite,Hexagonal,"{'a': '5.37066 Å', 'c': '13.18435 Å'}",R3̄m,,0.26 μB/Co,,,,10.1016/j.jcrysgro.2015.06.017,True
Co71.4Er8.6B20,640.0,,,Amorphous,,,,,,,,,10.1016/j.physb.2007.11.018,True
CoFe2O4,802.0,,,Cubic Spinel,Cubic,{'a': '8.382 Å'},Fd3m,2183 Oe,3.63 Bohr Magneton/f.u,86.5 emu/g,53.4 emu/g,1.32 x10^-2 emu/g.Oe,10.1016/j.jallcom.2016.07.030,True
CoFe1.9Al0.1O4,754.0,,,Cubic Spinel,Cubic,{'a': '8.370 Å'},Fd3m,2179 Oe,3.22 Bohr Magneton/f.u,77.8 emu/g,46.5 emu/g,1.17 x10^-2 emu/g.Oe,10.1016/j.jallcom.2016.07.030,True
CoFe1.8Al0.2O4,701.0,,,Cubic Spinel,Cubic,{'a': '8.356 Å'},Fd3m,1775 Oe,3.13 Bohr Magneton/f.u,76.6 emu/g,44.5 emu/g,1.14 x10^-2 emu/g.Oe,10.1016/j.jallcom.2016.07.030,True
CoFe1.7Al0.3O4,672.0,,,Cubic Spinel,Cubic,{'a': '8.343 Å'},Fd3m,1496 Oe,2.84 Bohr Magneton/f.u,70.4 emu/g,41.6 emu/g,1.17 x10^-2 emu/g.Oe,10.1016/j.jallcom.2016.07.030,True
CoFe1.6Al0.4O4,630.0,,,Cubic Spinel,Cubic,{'a': '8.332 Å'},Fd3m,1468 Oe,2.52 Bohr Magneton/f.u,63.3 emu/g,32.3 emu/g,1.45 x10^-2 emu/g.Oe,10.1016/j.jallcom.2016.07.030,True
CoFe1.5Al0.5O4,582.0,,,Cubic Spinel,Cubic,{'a': '8.321 Å'},Fd3m,1300 Oe,2.38 Bohr Magneton/f.u,60.4 emu/g,33.0 emu/g,1.37 x10^-2 emu/g.Oe,10.1016/j.jallcom.2016.07.030,True
CoFe1.4Al0.6O4,554.0,,,Cubic Spinel,Cubic,{'a': '8.305 Å'},Fd3m,931 Oe,1.89 Bohr Magneton/f.u,48.8 emu/g,26.1 emu/g,1.49 x10^-2 emu/g.Oe,10.1016/j.jallcom.2016.07.030,True
CoFe1.3Al0.7O4,518.0,,,Cubic Spinel,Cubic,{'a': '8.291 Å'},Fd3m,972 Oe,1.76 Bohr Magneton/f.u,46.0 emu/g,23.3 emu/g,1.40 x10^-2 emu/g.Oe,10.1016/j.jallcom.2016.07.030,True
CoFe1.2Al0.8O4,476.0,,,Cubic Spinel,Cubic,{'a': '8.282 Å'},Fd3m,672 Oe,1.59 Bohr Magneton/f.u,42.0 emu/g,17.6 emu/g,1.60 x10^-2 emu/g.Oe,10.1016/j.jallcom.2016.07.030,True
CoFe1.1Al0.9O4,442.0,,,Cubic Spinel,Cubic,{'a': '8.267 Å'},Fd3m,617 Oe,1.18 Bohr Magneton/f.u,31.7 emu/g,12.3 emu/g,1.19 x10^-2 emu/g.Oe,10.1016/j.jallcom.2016.07.030,True
CoFe2O4,792.0,,,Spinel,FCC,{'a': '0.8390 nm'},Fd-3m,1200 G,3.52 μB/f.u.,84 emu/g,,,10.1016/j.jssc.2010.09.004,True
CoFe1.9Sc0.1O4,748.0,,,Spinel,FCC,{'a': '0.8404 nm'},Fd-3m,6500 G,2.73 μB/f.u.,,,,10.1016/j.jssc.2010.09.004,True
CoFe1.8Sc0.2O4,695.0,,,Spinel,FCC,{'a': '0.8424 nm'},Fd-3m,4922 G,2.17 μB/f.u.,49 emu/g,,,10.1016/j.jssc.2010.09.004,True
CoFe1.75Sc0.25O4,660.0,,,Spinel,FCC,{'a': '0.8434 nm'},Fd-3m,3305 G,,,,,10.1016/j.jssc.2010.09.004,True
CoFe1.66Sc0.34O4,643.0,,,Spinel,FCC,{'a': '0.8432 nm'},Fd-3m,4278 G,,,,,10.1016/j.jssc.2010.09.004,True
CoFe1.59Sc0.41O4,612.0,,,Spinel,FCC,{'a': '0.8440 nm'},Fd-3m,4870 G,,,,,10.1016/j.jssc.2010.09.004,True
CoFe1.52Sc0.48O4,569.0,,,Spinel,FCC,{'a': '0.8451 nm'},Fd-3m,3984 G,,,,,10.1016/j.jssc.2010.09.004,True
CoFe1.42Sc0.58O4,496.0,,,Spinel,FCC,{'a': '0.8463 nm'},Fd-3m,6418 G,,,,,10.1016/j.jssc.2010.09.004,True
CoFe1.44Sc0.56O4,462.0,,,Spinel,FCC,{'a': '0.8436 nm'},Fd-3m,7194 G,,,,,10.1016/j.jssc.2010.09.004,True
CoMnSn0.98Cu0.02,145.5,,146.5 K,Hexagonal,Ni2In-type,"{'a': '4.2584 Å', 'c': '5.3624 Å'}",P63/mmc,,,,,,10.1016/j.jallcom.2018.11.017,True
CoMnSn0.96Cu0.04,149.0,,149.9 K,Hexagonal,Ni2In-type,"{'a': '4.2599 Å', 'c': '5.3507 Å'}",P63/mmc,,,,,,10.1016/j.jallcom.2018.11.017,True
CoMnSn0.94Cu0.06,150.3,,151.5 K,Hexagonal,Ni2In-type,"{'a': '4.2607 Å', 'c': '5.3436 Å'}",P63/mmc,,,,,,10.1016/j.jallcom.2018.11.017,True
CoMnSn0.92Cu0.08,155.1,,155.4 K,Hexagonal,Ni2In-type,"{'a': '4.2620 Å', 'c': '5.3351 Å'}",P63/mmc,,,,,,10.1016/j.jallcom.2018.11.017,True
CoMnSn0.90Cu0.10,158.5,,159.8 K,Hexagonal,Ni2In-type,"{'a': '4.2634 Å', 'c': '5.3210 Å'}",P63/mmc,,,,,,10.1016/j.jallcom.2018.11.017,True
Gd,292.0,,,,,,,,,,,,10.1016/j.jallcom.2018.11.017,False
Gd5Si2Ge2,276.0,,,,,,,,,,,,10.1016/j.jallcom.2018.11.017,False
MnCoGe0.7Si0.3,365.0,,,,,,,,,,,,10.1016/j.jallcom.2018.11.017,False
MnCoGe0.97Al0.03,269.0,,,,,,,,,,,,10.1016/j.jallcom.2018.11.017,False
Mn0.98Fe0.02CoGe,295.0,,,,,,,,,,,,10.1016/j.jallcom.2018.11.017,False
Mn0.89Cr0.11NiGe,274.0,,,,,,,,,,,,10.1016/j.jallcom.2018.11.017,False
Mn0.9Co0.1NiGe,236.0,,,,,,,,,,,,10.1016/j.jallcom.2018.11.017,False
MnNi0.8Fe0.2Ge,291.0,,,,,,,,,,,,10.1016/j.jallcom.2018.11.017,False
MnCoGe0.995In0.005,320.0,,,,,,,,,,,,10.1016/j.jallcom.2018.11.017,False
La0.67Ca0.33MnO3,252.0,,,,,,,,,,,,10.1016/j.jallcom.2018.11.017,False
Ni50Mn37Sn13,307.0,,,,,,,,,,,,10.1016/j.jallcom.2018.11.017,False
Ni40Co10Mn40Sn10,276.0,,,,,,,,,,,,10.1016/j.jallcom.2018.11.017,False
Ni2Mn0.75Cu0.25Ga,308.0,,,,,,,,,,,,10.1016/j.jallcom.2018.11.017,False
CoFe2O4,717.15,,,Mixed Spinel,Cubic,{'a': '8.37176 Å'},Fd-3m,1165 Oe,3.8 μB,84 emu/g,46 emu/g,,10.1016/j.jallcom.2016.08.223,True
CoFe1.69Y0.27O4,647.15,,,Mixed Spinel,Cubic,{'a': '8.35022 Å'},Fd-3m,1060 Oe,2.3 μB,51 emu/g,18 emu/g,,10.1016/j.jallcom.2016.08.223,True
CoFe2O4,793.15,,,Cubic,Inverse Spinel,{'a': '8.391'},Fd-3m,4.3 kOe,,80 emu/g,,,10.1016/j.ceramint.2023.12.318,True
Cr,,312.9,,,,,,,,,,,10.1016/j.physb.2006.01.049,True
Cr0.985V0.015,,180.5,,,,,,,,,,,10.1016/j.physb.2006.01.049,True
Cr0.965V0.035,,38.5,,,,,,,,,,,10.1016/j.physb.2006.01.049,True
Cr2.9Co0.1Si,320.0,,,A15-type,,{'a': '4.56'},,,,,,,10.1016/j.jallcom.2006.09.156,True
Cr2.8Co0.2Si,320.0,,,A15-type,,{'a': '4.56'},,,,,,,10.1016/j.jallcom.2006.09.156,True
CrTe,340.3,,335 K,NiAs,Hexagonal,,P63/mmc (194),,3.65 μB,,,,10.1016/j.physb.2023.415072,True
CrTe0.98Se0.02,329.0,,,NiAs,Hexagonal,,P63/mmc (194),,,,,,10.1016/j.physb.2023.415072,True
CrTe0.96Se0.04,329.1,,,NiAs,Hexagonal,,P63/mmc (194),,,,,,10.1016/j.physb.2023.415072,True
CrTe0.94Se0.06,317.1,,,NiAs,Hexagonal,,P63/mmc (194),,,,,,10.1016/j.physb.2023.415072,True
CrTe0.92Se0.08,310.0,,,NiAs,Hexagonal,,P63/mmc (194),,,,,,10.1016/j.physb.2023.415072,True
CrTe0.90Se0.10,298.2,,,NiAs,Hexagonal,,P63/mmc (194),,,,,,10.1016/j.physb.2023.415072,True
CrTe,343.0,,,Hexagonal NiAs-type,Hexagonal,"{'a': '3.999 Å', 'c': '6.240 Å'}",,,2.5 μB,,,,10.1016/S0925-8388(99)00244-3,True
CrSb,,700.0,,Hexagonal NiAs-type,Hexagonal,"{'a': '4.129 Å', 'c': '5.470 Å'}",,,2.7 μB,,,,10.1016/S0925-8388(99)00244-3,True
CrTe0.6Sb0.4,250.0,,,Hexagonal NiAs-type,Hexagonal,,,,,,,,10.1016/S0925-8388(99)00244-3,True
CsNi0.967Mg0.033Cl3,,3.0,,,,,,,,,,2.5 χ_pure,10.1016/S0921-4526(99)02808-2,True
CsNi0.93Mg0.07Cl3,,3.0,,,,,,,,,,4 χ_pure,10.1016/S0921-4526(99)02808-2,True
Cu0.4Cd0.2Ni0.4Fe2O4,680.15,,,Cubic Spinel,Cubic,,Fd3m,,,,,,10.1016/j.jallcom.2013.03.029,True
Cu0.35Cd0.2Ni0.45Fe1.75O4,751.15,,,Cubic Spinel,Cubic,,Fd3m,,,,,,10.1016/j.jallcom.2013.03.029,True
Cu0.3Cd0.2Ni0.5Fe1.5O4,782.15,,,Cubic Spinel,Cubic,,Fd3m,,,,,,10.1016/j.jallcom.2013.03.029,True
Cu0.8Zn0.2Fe2O4,448.0,,,Cubic,Spinel,,,,,,,,10.1016/j.jallcom.2008.01.070,True
Cu0.6Zn0.2Ni0.2Fe2O4,466.0,,,Cubic,Spinel,,,,,,,,10.1016/j.jallcom.2008.01.070,True
Cu0.4Zn0.2Ni0.4Fe2O4,483.0,,,Cubic,Spinel,,,,,,,,10.1016/j.jallcom.2008.01.070,True
Cu0.2Zn0.2Ni0.6Fe2O4,497.0,,,Cubic,Spinel,,,,,,,,10.1016/j.jallcom.2008.01.070,True
Zn0.2Ni0.8Fe2O4,559.0,,,Cubic,Spinel,,,,,,,,10.1016/j.jallcom.2008.01.070,True
Cu1.01Cr1.53Sb0.48Se3.99,,,"68K, 45K",Spinel,Cubic,{'a': '10.505'},,,2.35 μB/ion,,,,10.1016/j.jallcom.2006.05.135,True
Cu0.99Cr1.70Sb0.42Se4.04,,,"68K, 45K",Spinel,Cubic,{'a': '10.488'},,,2.35 μB/ion,,,,10.1016/j.jallcom.2006.05.135,True
Cu0.98Cr1.66Sb0.38Se4.08,,,"68K, 45K",Spinel,Cubic,{'a': '10.484'},,,2.35 μB/ion,,,,10.1016/j.jallcom.2006.05.135,True
Cu0.99Cr1.73Sb0.36Se4.05,,,"68K, 45K",Spinel,Cubic,{'a': '10.474'},,,2.35 μB/ion,,,,10.1016/j.jallcom.2006.05.135,True
Cu0.99Cr1.85Sb0.30Se4.03,,,"68K, 45K",Spinel,Cubic,{'a': '10.463'},,,2.35 μB/ion,,,,10.1016/j.jallcom.2006.05.135,True
Cu1.00Cr1.64Sb0.33Se3.99,,,"68K, 45K",Spinel,Cubic,{'a': '10.471'},,,2.35 μB/ion,,,,10.1016/j.jallcom.2006.05.135,True
CuCr2S4,375.0,,,,,,,,5 μB per formula unit,,,,10.1016/j.physb.2006.01.539,True
Cu0.97Ho0.03FeO2,,6.0,-394.13 K,Delafossite,Layered,,R-3m,,,,,,10.1016/j.ceramint.2023.02.006,True
Cu0.95Ho0.05FeO2,,6.5,-318.95 K,Delafossite,Layered,,R-3m,,,,,,10.1016/j.ceramint.2023.02.006,True
Cu0.92Ho0.08FeO2,,7.0,-135.75 K,Delafossite,Layered,,R-3m,,,,,,10.1016/j.ceramint.2023.02.006,True
CuFeO2,,5.75,-394.13 K,Delafossite,Layered,,R-3m,,,,,,10.1016/j.ceramint.2023.02.006,True
CuCr2Se4,450.0,,,Spinel,,,,,,,,,10.1016/S0921-4526(02)02018-5,True
ZnCr2Se4,,20.0,,Spinel,,,,,,,,,10.1016/S0921-4526(02)02018-5,True
CuFe2O4,650.0,,,Tetragonal,,"{'a': '5.9694 Å', 'c': '8.2245 Å'}",,,,,,,10.1016/j.physb.2009.04.044,True
Cu0.9Zn0.1Ga0.3Fe1.7O4,433.0,,,,,{'a': '8.3685 Å'},,,,,,,10.1016/j.physb.2009.04.044,True
Cu0.8Zn0.2Ga0.3Fe1.7O4,402.0,,,,,{'a': '8.3838 Å'},,,,,,,10.1016/j.physb.2009.04.044,True
Cu0.7Zn0.3Ga0.3Fe1.7O4,373.0,,,,,{'a': '8.3850 Å'},,,,,,,10.1016/j.physb.2009.04.044,True
Cu0.6Zn0.4Ga0.3Fe1.7O4,333.0,,,,,{'a': '8.3998 Å'},,,,,,,10.1016/j.physb.2009.04.044,True
Cu0.5Zn0.5Ga0.3Fe1.7O4,309.0,,,,,{'a': '8.4074 Å'},,,,,,,10.1016/j.physb.2009.04.044,True
CuFeO2,,11.5,,Rhombohedral,Hexagonal,{'c': '17.1688 Å'},R-3m,,,,,,10.1016/j.jssc.2009.11.023,True
CuFe0.92Rh0.08O2,,8.1,,Rhombohedral,Hexagonal,{'c': '17.1868 Å'},R-3m,,,,,,10.1016/j.jssc.2009.11.023,True
CuFe0.85Rh0.15O2,,5.9,,Rhombohedral,Hexagonal,{'c': '17.1868 Å'},R-3m,,,,,,10.1016/j.jssc.2009.11.023,True
CuMnSb,,55.0,,Cubic,FCC,{'a': '0.608 nm'},,,,,,,10.1016/j.jallcom.2004.06.063,True
Dy0.55Sr0.45Mn0.4Fe0.6O3,,100.0,,Orthorhombic,,"{'a': '5.534 Å', 'b': '7.626 Å', 'c': '5.322 Å'}",Pnma,,,,,,10.1016/j.jallcom.2019.04.018,True
Dy0.55Sr0.45Mn0.2Fe0.8O3,,75.0,,Orthorhombic,,"{'a': '5.539 Å', 'b': '7.641 Å', 'c': '5.304 Å'}",Pnma,,,,,,10.1016/j.jallcom.2019.04.018,True
Dy0.55Sr0.45MnFeO3,,55.0,,Orthorhombic,,"{'a': '5.589 Å', 'b': '7.633 Å', 'c': '5.311 Å'}",Pnma,,,,,,10.1016/j.jallcom.2019.04.018,True
DyFe1.9,636.15,,,Cubic Laves,MgCu2-type,{'a': '0.7324 nm'},,364 Oe,,86 emu/g,,,10.1016/j.jallcom.2010.07.117,True
Dy0.8Pr0.2Fe1.9,606.15,,,Cubic Laves,MgCu2-type,{'a': '0.7343 nm'},,456 Oe,,44 emu/g,,,10.1016/j.jallcom.2010.07.117,True
Dy0.6Pr0.4Fe1.9,585.15,,,Cubic Laves,MgCu2-type,{'a': '0.7381 nm'},,913 Oe,,23 emu/g,,,10.1016/j.jallcom.2010.07.117,True
Dy0.4Pr0.6Fe1.9,556.15,,,Cubic Laves,MgCu2-type,{'a': '0.7419 nm'},,600 Oe,,26 emu/g,,,10.1016/j.jallcom.2010.07.117,True
Dy0.2Pr0.8Fe1.9,540.15,,,Cubic Laves,MgCu2-type,{'a': '0.7443 nm'},,110 Oe,,56 emu/g,,,10.1016/j.jallcom.2010.07.117,True
PrFe1.9,521.15,,,Cubic Laves,MgCu2-type,{'a': '0.7478 nm'},,50 Oe,,88 emu/g,,,10.1016/j.jallcom.2010.07.117,True
Dy2Co17,1183.0,,,Th2Ni17,Hexagonal,"{'a': '8.351 Å', 'c': '8.124 Å'}",,,10.9 μB,6.98 μB f.u.−1,,,10.1016/S0925-8388(97)00230-2,True
Dy2Co16Ga1,1058.0,,,Th2Ni17,Hexagonal,"{'a': '8.378 Å', 'c': '8.146 Å'}",,,10.0 μB,4.31 μB f.u.−1,,,10.1016/S0925-8388(97)00230-2,True
Dy2Co15Ga2,923.0,,,Th2Ni17,Hexagonal,"{'a': '8.410 Å', 'c': '8.175 Å'}",,,10.0 μB,1.23 μB f.u.−1,,,10.1016/S0925-8388(97)00230-2,True
Dy2Co14Ga3,763.0,,,Th2Ni17,Hexagonal,"{'a': '8.441 Å', 'c': '8.213 Å'}",,,9.9 μB,-1.24 μB f.u.−1,,,10.1016/S0925-8388(97)00230-2,True
Dy2Co13Ga4,618.0,,,Th2Zn17,Rhombohedral,"{'a': '8.476 Å', 'c': '12.365 Å'}",,,9.1 μB,-3.92 μB f.u.−1,,,10.1016/S0925-8388(97)00230-2,True
Dy2Co12Ga5,423.0,,,Th2Zn17,Rhombohedral,"{'a': '8.507 Å', 'c': '12.394 Å'}",,,8.6 μB,-6.30 μB f.u.−1,,,10.1016/S0925-8388(97)00230-2,True
Dy2Co11Ga6,313.0,,,Th2Zn17,Rhombohedral,"{'a': '8.534 Å', 'c': '12.382 Å'}",,,8.1 μB,-7.90 μB f.u.−1,,,10.1016/S0925-8388(97)00230-2,True
DyCo5,973.0,,,Hexagonal,CaCu5 type,"{'a': '4.929 Å', 'b': '4.929 Å', 'c': '3.986 Å'}",P6/mmm,,,"30.6 emu/g (5K), 40.1 emu/g (RT)",,,10.1016/j.physb.2006.01.434,True
DyCo4Cu,800.0,,,Hexagonal,CaCu5 type,"{'a': '4.951 Å', 'b': '4.951 Å', 'c': '4.002 Å'}",P6/mmm,,,"50.9 emu/g (5K), 21.0 emu/g (RT)",,,10.1016/j.physb.2006.01.434,True
DyCo3Cu2,650.0,,,Hexagonal,CaCu5 type,"{'a': '4.962 Å', 'b': '4.962 Å', 'c': '4.019 Å'}",P6/mmm,,,"53.0 emu/g (5K), 8.6 emu/g (RT)",,,10.1016/j.physb.2006.01.434,True
DyCo4.15Ga0.85,595.0,,,CaCu5-type,Hexagonal,"{'a': '0.49499 nm', 'c': '0.40432 nm'}",P6/mmm,,,,,,10.1016/j.jallcom.2009.10.225,True
DyCo3.55Ga1.45,367.0,,,CaCu5-type,Hexagonal,"{'a': '0.49860 nm', 'c': '0.40638 nm'}",P6/mmm,,,,,,10.1016/j.jallcom.2009.10.225,True
DyFe10Si2,564.0,,,Tetragonal,ThMn12-type,"{'a': '8.398 Å', 'b': '8.398 Å', 'c': '4.748 Å'}",I4/mmm,,,,,,10.1016/j.jallcom.2005.03.067,True
DyFe9Ni1Si2,584.0,,,Tetragonal,ThMn12-type,"{'a': '8.388 Å', 'b': '8.388 Å', 'c': '4.735 Å'}",I4/mmm,,,,,,10.1016/j.jallcom.2005.03.067,True
DyFe8Ni2Si2,590.0,,,Tetragonal,ThMn12-type,"{'a': '8.372 Å', 'b': '8.372 Å', 'c': '4.729 Å'}",I4/mmm,,,,,,10.1016/j.jallcom.2005.03.067,True
DyFe7Ni3Si2,578.0,,,Tetragonal,ThMn12-type,"{'a': '8.368 Å', 'b': '8.368 Å', 'c': '4.719 Å'}",I4/mmm,,,,,,10.1016/j.jallcom.2005.03.067,True
DyFe6Ni4Si2,541.0,,,Tetragonal,ThMn12-type,"{'a': '8.353 Å', 'b': '8.353 Å', 'c': '4.710 Å'}",I4/mmm,,,,,,10.1016/j.jallcom.2005.03.067,True
DyFe4Ni6Si2,218.0,,,Tetragonal,ThMn12-type,"{'a': '8.320 Å', 'b': '8.320 Å', 'c': '4.696 Å'}",I4/mmm,,,,,,10.1016/j.jallcom.2005.03.067,True
DyFe1Ni9Si2,30.0,,,Tetragonal,ThMn12-type,"{'a': '8.250 Å', 'b': '8.250 Å', 'c': '4.661 Å'}",I4/mmm,,,,,,10.1016/j.jallcom.2005.03.067,True
DyFe11Mo1,490.0,,,ThMn12-type,Tetragonal,,,,,,,,10.1016/S0925-8388(99)00220-0,True
DyFe10.75Mo1.25,474.0,,,ThMn12-type,Tetragonal,,,,,,,,10.1016/S0925-8388(99)00220-0,True
DyFe10.5Mo1.5,449.0,,,ThMn12-type,Tetragonal,,,,,,,,10.1016/S0925-8388(99)00220-0,True
DyFe10.25Mo1.75,423.0,,,ThMn12-type,Tetragonal,,,,,,,,10.1016/S0925-8388(99)00220-0,True
DyFe10Mo2,373.0,,,ThMn12-type,Tetragonal,,,,,,,,10.1016/S0925-8388(99)00220-0,True
DyFe9.75Mo2.25,350.0,,,ThMn12-type,Tetragonal,,,,,,,,10.1016/S0925-8388(99)00220-0,True
DyFe9.5Mo2.5,311.0,,,ThMn12-type,Tetragonal,,,,,,,,10.1016/S0925-8388(99)00220-0,True
DyFe9.25Mo2.75,236.0,,,ThMn12-type,Tetragonal,,,,,,,,10.1016/S0925-8388(99)00220-0,True
DyFe9Mo3,156.0,,,ThMn12-type,Tetragonal,,,,,,,,10.1016/S0925-8388(99)00220-0,True
DyMnO3,,41.0,-75.8 K,Orthorhombic,Pnma,,Pnma,0.06 T,11.7 μB,,,,10.1016/j.physb.2017.10.037,True
DyMn0.99Fe0.01O3,,37.7,-75.7 K,Orthorhombic,Pnma,,Pnma,0.04 T,11.7 μB,,,,10.1016/j.physb.2017.10.037,True
DyMn0.98Fe0.02O3,,35.9,-77.4 K,Orthorhombic,Pnma,,Pnma,0.015 T,12.3 μB,,,,10.1016/j.physb.2017.10.037,True
DyMn0.95Fe0.05O3,,34.7,,Orthorhombic,Pnma,,Pnma,,,,,,10.1016/j.physb.2017.10.037,True
DyMn0.9Fe0.1O3,,33.0,,Orthorhombic,Pnma,,Pnma,,,,,,10.1016/j.physb.2017.10.037,True
Dy0.06TiSe2,,4.5,-6.08 K,Hexagonal,Trigonal,"{'a': '3.5396', 'b': '3.5396', 'c': '6.0031'}",P-3m1 (164),,2.76 μB,,,,10.1016/j.jssc.2022.123782,True
Dy0.08TiSe2,,4.5,-5.96 K,Hexagonal,Trigonal,"{'a': '3.5396', 'b': '3.5396', 'c': '6.0031'}",P-3m1 (164),,2.98 μB,,,,10.1016/j.jssc.2022.123782,True
ErNi2B2C,,6.5,,,,,,,,,,,10.1016/S0921-4526(99)01733-0,True
TbNi2B2C,,15.0,,,,,,,,,,,10.1016/S0921-4526(99)01733-0,True
Er0.7Tb0.3Ni2B2C,,6.5,,,,,,,,,,,10.1016/S0921-4526(99)01733-0,True
Er3Fe29,316.0,,,Disordered Th2Ni17-type,Hexagonal,"{'a': '8.425 Å', 'c': '8.317 Å'}",P63/mmc,,1.99 μB,80.9 A m^2/kg,,,10.1016/j.jallcom.2005.01.017,True
Er3Fe28Cr,393.0,,,Disordered Th2Ni17-type,Hexagonal,"{'a': '8.423 Å', 'c': '8.321 Å'}",P63/mmc,,1.88 μB,67.3 A m^2/kg,,,10.1016/j.jallcom.2005.01.017,True
Er3Fe27Cr2,401.0,,,Disordered Th2Ni17-type,Hexagonal,"{'a': '8.416 Å', 'c': '8.325 Å'}",P63/mmc,,1.78 μB,55.8 A m^2/kg,,,10.1016/j.jallcom.2005.01.017,True
Er3Fe26Cr3,390.0,,,Disordered Th2Ni17-type,Hexagonal,"{'a': '8.414 Å', 'c': '8.329 Å'}",P63/mmc,,1.64 μB,41.1 A m^2/kg,,,10.1016/j.jallcom.2005.01.017,True
Er3Fe25Cr4,356.0,,,Disordered Th2Ni17-type,Hexagonal,"{'a': '8.392 Å', 'c': '8.345 Å'}",P63/mmc,,1.57 μB,33.9 A m^2/kg,,,10.1016/j.jallcom.2005.01.017,True
YMn1.8Fe0.2,210.0,,,Cubic C15,Cubic,{'a': '7.630 Å'},Fd-3m,,,0.007 μB/f.u.,,,10.1016/j.jssc.2010.12.017,True
YMn1.8Fe0.2D6,,,-29.0 K,Cubic,Cubic,{'a': '6.697 Å'},Fm3m,,,0.074 μB/f.u.,,,10.1016/j.jssc.2010.12.017,True
ErMn1.8Fe0.2,34.4,,22.6 K,Hexagonal C14,Hexagonal,"{'a': '5.2783 Å', 'c': '8.6233 Å'}",P63/mmc,,,8.2 μB/f.u.,,,10.1016/j.jssc.2010.12.017,True
ErMn1.8Fe0.2D6,,,-23.3 K,Cubic,Cubic,{'a': '6.6514 Å'},Fm3m,,,4.1 μB/f.u.,,,10.1016/j.jssc.2010.12.017,True
ErPrFe15Ga3.5,528.0,,,Hexagonal,Th2Ni17,,,,,99 emu/g,,,10.1016/S0925-8388(02)01365-8,True
ErPrFe15Si3.5,537.0,,,Hexagonal,Th2Ni17,,,,,92 emu/g,,,10.1016/S0925-8388(02)01365-8,True
ErRu2Si2,,6.0,,Body Centered Tetragonal,ThCr2Si2 type,,I 4/mmm,,,,,,10.1016/j.physb.2019.07.052,True
CeMn2Ge2,,318.0,,,,,,,,,,,10.1016/j.physb.2019.07.052,False
ErCr2Si2,,4.5,,,,,,,,,,,10.1016/j.physb.2019.07.052,False
TbMn2Si2,,64.0,,,,,,,,,,,10.1016/j.physb.2019.07.052,False
TbMn2Ge2,,97.5,,,,,,,,,,,10.1016/j.physb.2019.07.052,False
HoMn2Si2,,9.0,,,,,,,,,,,10.1016/j.physb.2019.07.052,False
PrFe2Si2,,8.5,,,,,,,,,,,10.1016/j.physb.2019.07.052,False
NdFe2Si2,,15.5,,,,,,,,,,,10.1016/j.physb.2019.07.052,False
DyMn2Si2,,38.0,,,,,,,,,,,10.1016/j.physb.2019.07.052,False
EuCrO3,,180.0,,Orthorhombic,Perovskite,"{'a': '0.5529 nm', 'b': '0.7643 nm', 'c': '0.5348 nm'}",Pnma,,,,,,10.1016/j.jallcom.2017.07.018,True
Eu0.90Fe0.10CrO3,,175.7,,Orthorhombic,Perovskite,"{'a': '0.5511 nm', 'b': '0.7627 nm', 'c': '0.5335 nm'}",Pnma,2.20 kOe,,,0.22 emu/g,,10.1016/j.jallcom.2017.07.018,True
EuAl4,,6.0,13 K,BaAl4-type,Tetragonal,"{'a': '4.409', 'c': '11.200'}",I4/mmm,,,,,,10.1016/j.jssc.2013.06.023,True
EuAl3.68Ge0.32,,11.0,16 K,BaAl4-type,Tetragonal,"{'a': '4.397', 'c': '10.990'}",I4/mmm,,7 μB,,,,10.1016/j.jssc.2013.06.023,True
EuCrO3,,181.0,,Orthorhombic,Perovskite,"{'a': '5.342626 Å', 'b': '5.508873 Å', 'c': '7.626153 Å'}",Pbnm,,,,,,10.1016/j.jallcom.2019.02.138,True
EuCr0.45Fe0.55O3,,,-216 K,Orthorhombic,Perovskite,"{'a': '5.361218 Å', 'b': '5.562022 Å', 'c': '7.661083 Å'}",Pbnm,,,,,,10.1016/j.jallcom.2019.02.138,True
EuTi0.9375Ta0.0625O3,,5.5,,Cubic Perovskite,Cubic,,Pm3m,,,,,,10.1016/j.ceramint.2024.03.098,True
EuTi0.875Ta0.125O3,,7.5,,Cubic Perovskite,Cubic,,Pm3m,,,,,,10.1016/j.ceramint.2024.03.098,True
EuTi0.8125Ta0.1875O3,,8.5,,Cubic Perovskite,Cubic,,Pm3m,,,,,,10.1016/j.ceramint.2024.03.098,True
EuTi0.75Ta0.25O3,,8.5,,Cubic Perovskite,Cubic,,Pm3m,,,,,,10.1016/j.ceramint.2024.03.098,True
EuTiO3,,5.5,,Cubic Perovskite,Cubic,,Pm3m,,5.65 μB/f.u.,,,,10.1016/j.ceramint.2024.03.098,True
Si0.99Mn0.01C,205.0,,112.8 K,,,{'a': '4.3607 Å'},,,2.05 μB,,,,10.1016/j.ceramint.2019.01.167,True
Si0.97Mn0.03C,220.0,,153.5 K,,,{'a': '4.3612 Å'},,,1.19 μB,,,,10.1016/j.ceramint.2019.01.167,True
Si0.95Mn0.05C,252.0,,260.3 K,,,{'a': '4.3619 Å'},,,0.90 μB,,,,10.1016/j.ceramint.2019.01.167,True
Si0.9Mn0.1C,250.0,,238.9 K,,,{'a': '4.3628 Å'},,,0.89 μB,,,,10.1016/j.ceramint.2019.01.167,True
Si0.95Fe0.05C,270.0,,,,,,,,,,,,10.1016/j.ceramint.2019.01.167,True
Si0.95Mn0.05C,250.0,,,,,,,,,,,,10.1016/j.ceramint.2019.01.167,True
Si0.95Ni0.05C,50.0,,,,,,,,,,,,10.1016/j.ceramint.2019.01.167,True
Si0.95Cr0.05C,859.0,,,,,,,,,,,,10.1016/j.ceramint.2019.01.167,False
Fe1.087Te,,67.0,,Cu2Sb,Tetragonal,"{'a': '3.826', 'c': '6.273'}",P 4/nmm,,,,,,10.1016/j.jssc.2010.01.024,True
Fe1.053Te0.73Se0.27,,5.0,,Cu2Sb,Tetragonal,"{'a': '3.807', 'c': '6.153'}",P 4/nmm,,,,,,10.1016/j.jssc.2010.01.024,True
Fe1.049Te0.79Se0.21,,14.0,,Cu2Sb,Tetragonal,"{'a': '3.815', 'c': '6.187'}",P 4/nmm,,,,,,10.1016/j.jssc.2010.01.024,True
Fe86Al14,1012.15,,,A2,Body-centered cubic,,,2.1 Oe,,1244 emu/cm³,,,10.1016/j.jallcom.2020.156086,True
Fe81Al19,903.15,,,A2,Body-centered cubic,,,3.5 Oe,,1100 emu/cm³,,,10.1016/j.jallcom.2020.156086,True
Fe77Al23,743.15,,,A2 + D03,Body-centered cubic + D03,,,7.5 Oe,,955 emu/cm³,,,10.1016/j.jallcom.2020.156086,True
Fe76.6Cr23.4,662.0,,,bcc,,{'a': '2.8747'},Im3m,16.1,,,0.91,,10.1016/j.jallcom.2005.08.046,True
Fe66.3Cr33.7,570.0,,,bcc,,{'a': '2.8736'},Im3m,18.2,,,0.94,,10.1016/j.jallcom.2005.08.046,True
Fe52.3Cr47.7,388.0,,,bcc,,{'a': '2.8744'},Im3m,13.2,,,0.36,,10.1016/j.jallcom.2005.08.046,True
Fe86V14,1115.0,,,bcc,,,,,,,,,10.1016/j.jallcom.2004.04.051,True
Fe0.5Cu0.5Cr2S4,340.0,,,Spinel,,,,,,,,,10.1016/j.physb.2004.12.033,True
Fe3Si,840.0,,,,,{'a': '0.564'},,,,,,,10.1016/j.tsf.2017.09.025,False
Fe0.9B0.1,1066.15,,,Amorphous,,,,,,,,,10.1016/S0022-3093(97)00462-6,True
Fe0.8B0.2,1063.15,,,Amorphous,,,,,,,,,10.1016/S0022-3093(97)00462-6,True
Fe0.7B0.3,1065.15,,,Amorphous + Fe2B,,,,,,,,,10.1016/S0022-3093(97)00462-6,True
Fe0.6B0.4,1058.15,,,Amorphous + FeB + traces of Fe2B,,,,,,,,,10.1016/S0022-3093(97)00462-6,True
Fe0.5B0.5,1020.15,,,Fe2B,,,,,,,,,10.1016/S0022-3093(97)00462-6,True
Fe2.5V1.0Al0.5,129.0,,,L21,fct,{'a': '5.846 Å'},Fm3m,,,0.103 T,,,10.1016/j.jallcom.2007.03.017,True
Fe2.4V1.1Al0.5,118.0,,,L21,fct,{'a': '5.778 Å'},Fm3m,,,0.072 T,,,10.1016/j.jallcom.2007.03.017,True
Fe3Si,830.0,,,DO3,Cubic,,,,5 μB,,,,10.1016/S0921-4526(98)00443-8,True
Fe1.8Mn1.2Si,188.0,,,DO3,Cubic,,,,1.82 μB,,,,10.1016/S0921-4526(98)00443-8,True
Fe1.5Mn1.5Si,157.0,,,DO3,Cubic,,,,1.33 μB,,,,10.1016/S0921-4526(98)00443-8,True
Fe50Mn25Al25,248.7,,250.2 K,L21,FCT,"{'a': '5.827 Å', 'c': '4.925 Å'}",Fm-3m,,50.86 μeff/f.u. at 10 K,74.85 emu/g at 40 K,,,10.1016/j.jallcom.2020.156756,True
Fe50Mn25Al20Ga5,194.1,,195.5 K,L21,,{'a': '5.840 Å'},Fm-3m,,58.65 μeff/f.u. at 10 K,56.85 emu/g at 40 K,,,10.1016/j.jallcom.2020.156756,True
Fe50Mn25Al15Ga10,176.2,,180.7 K,L21,FCT,"{'a': '5.846 Å', 'c': '4.927 Å'}",Fm-3m,,,42.35 emu/g at 40 K,,,10.1016/j.jallcom.2020.156756,True
Fe5Si0.95Ge0.05B2,790.0,,,Mo5SiB2-type,Tetragonal,"{'a': '5.5518 Å', 'c': '10.3388 Å'}",I4/mcm,Near zero,,"146 Am^2/kg (10 K), 134 Am^2/kg (RT)",Near zero,,10.1016/j.jssc.2022.123576,True
Fe5Si0.90Ge0.10B2,790.0,,,Mo5SiB2-type,Tetragonal,"{'a': '5.5552 Å', 'c': '10.3491 Å'}",I4/mcm,Near zero,,"152 Am^2/kg (10 K), 128 Am^2/kg (RT)",Near zero,,10.1016/j.jssc.2022.123576,True
Fe5Si0.85Ge0.15B2,790.0,,,Mo5SiB2-type,Tetragonal,"{'a': '5.5581 Å', 'c': '10.3546 Å'}",I4/mcm,Near zero,,"157 Am^2/kg (10 K), 131 Am^2/kg (RT)",Near zero,,10.1016/j.jssc.2022.123576,True
Fe5Si0.80Ge0.20B2,790.0,,,Mo5SiB2-type,Tetragonal,"{'a': '5.5588 Å', 'c': '10.3547 Å'}",I4/mcm,Near zero,,"148 Am^2/kg (10 K), 129 Am^2/kg (RT)",Near zero,,10.1016/j.jssc.2022.123576,True
Fe68Cr12Si8B12,360.0,,,Amorphous,,,,< 40 Oe,0.99 μB,99.74 emu/g,,,10.1016/j.jnoncrysol.2020.120437,True
Fe56Ni14Zr10B20,1040.0,,,bcc α-Fe solid solution,,{'a': '0.2026-0.2033 nm'},,,,M's decreases steadily with increasing annealing temperature,,,10.1016/S1359-6454(02)00118-0,True
Fe72.5Cu1Nb2Mo1.5Si14B9,615.0,,,DO3,Cubic,{'a': '0.284 nm'},,,,,,,10.1016/j.jcrysgro.2019.125256,True
Fe68.5Ni4Cu1Nb2Mo1.5Si14B9,580.0,,,DO3,Cubic,{'a': '0.284 nm'},,,,,,,10.1016/j.jcrysgro.2019.125256,True
Fe64Ni8.5Cu1Nb2Mo1.5Si14B9,565.0,,,DO3,Cubic,{'a': '0.284 nm'},,,,,,,10.1016/j.jcrysgro.2019.125256,True
Fe60Ni12.5Cu1Nb2Mo1.5Si14B9,560.0,,,DO3,Cubic,{'a': '0.283 nm'},,,,,,,10.1016/j.jcrysgro.2019.125256,True
Fe73.5Cu1Mo3Si13.5B9,617.0,,,Amorphous,,,,,,145 emu/g,,,10.1016/j.jnoncrysol.2007.01.030,True
Fe73.5Si15.5Nb3Cu1B7P0,300.0,,,Amorphous,,,,"0.12 Oe (as-cast), 0.02 Oe (annealed)",,"6800 G (as-cast), 10,100 G (annealed)",,"μi: 1000 (as-cast), 56,000 (annealed); μm: 16,000 (as-cast), 70,000 (annealed)",10.1016/S0921-4526(02)01741-6,True
Fe73.5Si15.5Nb3Cu1B6P1,300.0,,,Amorphous,,,,"0.15 Oe (as-cast), 0.04 Oe (annealed)",,"6100 G (as-cast), 9300 G (annealed)",,"μi: 9700 (as-cast), 41,000 (annealed); μm: 13,000 (as-cast), 53,000 (annealed)",10.1016/S0921-4526(02)01741-6,True
Fe73.5Si15.5Nb3Cu1B5P2,300.0,,,Amorphous,,,,"0.196 Oe (as-cast), 0.038 Oe (annealed)",,"4800 G (as-cast), 7800 G (annealed)",,"μi: 2500 (as-cast), 39,000 (annealed); μm: 15,000 (as-cast), 42,000 (annealed)",10.1016/S0921-4526(02)01741-6,True
Fe73.5Si15.5Nb3Cu1B4P3,300.0,,,Amorphous,,,,"0.32 Oe (as-cast), 0.035 Oe (annealed)",,"7100 G (as-cast), 6700 G (annealed)",,"μi: 6400 (as-cast), 33,000 (annealed); μm: 10,000 (as-cast), 37,000 (annealed)",10.1016/S0921-4526(02)01741-6,True
Fe73.5Si15.5Nb3Cu1B3P4,300.0,,,Amorphous,,,,"0.235 Oe (as-cast), 0.08 Oe (annealed)",,"3300 G (as-cast), 6900 G (annealed)",,"μi: 1700 (as-cast), 40,000 (annealed); μm: 12,000 (as-cast), 43,000 (annealed)",10.1016/S0921-4526(02)01741-6,True
Fe65Nb10B25,374.0,,,Amorphous,,,,,,,,,10.1016/j.jnoncrysol.2006.12.052,True
Fe70Nb10B20,366.0,,,Amorphous,,,,,,,,,10.1016/j.jnoncrysol.2006.12.052,True
Fe75Nb10B15,325.0,,,Amorphous,,,,,,,,,10.1016/j.jnoncrysol.2006.12.052,True
Fe76B7C7P7Si3Mo0,665.0,,,Glassy,,,,0.9 A/m,,1.50 T,,,10.1016/j.jnoncrysol.2024.122868,True
Fe75B7C7P7Si3Mo1,632.0,,,Glassy,,,,1.5 A/m,,1.41 T,,,10.1016/j.jnoncrysol.2024.122868,True
Fe74B7C7P7Si3Mo2,591.0,,,Glassy,,,,2.1 A/m,,1.33 T,,,10.1016/j.jnoncrysol.2024.122868,True
Fe73B7C7P7Si3Mo3,583.0,,,Glassy,,,,1.9 A/m,,1.26 T,,,10.1016/j.jnoncrysol.2024.122868,True
Fe72B7C7P7Si3Mo4,573.0,,,Glassy,,,,1.7 A/m,,1.16 T,,,10.1016/j.jnoncrysol.2024.122868,True
Fe71B7C7P7Si3Mo5,553.0,,,Glassy,,,,3.5 A/m,,1.04 T,,,10.1016/j.jnoncrysol.2024.122868,True
Fe84Zr6B10,427.0,,,Amorphous,,,,,,,,,10.1016/j.jallcom.2013.12.150,True
Fe82Ni2Zr6B10,465.0,,,Amorphous,,,,,,,,,10.1016/j.jallcom.2013.12.150,True
Fe80Ni4Zr6B10,473.0,,,Amorphous,,,,,,,,,10.1016/j.jallcom.2013.12.150,True
Fe78Ni6Zr6B10,482.0,,,Amorphous,,,,,,,,,10.1016/j.jallcom.2013.12.150,True
Fe79Ni1Si7B8P4Cu1,624.65,,,Amorphous,,,,2.48 A/m,,1.58 T,,16400,10.1016/j.jallcom.2023.172116,True
Fe78Ni2Si7B8P4Cu1,624.65,,,Amorphous,,,,,,1.56 T,,12900,10.1016/j.jallcom.2023.172116,True
Fe77Ni3Si7B8P4Cu1,624.65,,,Amorphous,,,,,,1.55 T,,13500,10.1016/j.jallcom.2023.172116,True
Fe76Ni4Si7B8P4Cu1,624.65,,,Amorphous,,,,,,1.54 T,,12100,10.1016/j.jallcom.2023.172116,True
Fe80Si7B8P4Cu1,624.65,,,Amorphous,,,,,,1.60 T,,13100,10.1016/j.jallcom.2023.172116,True
Fe80Co2Mn4Zr8Nb2B4,271.0,,,Amorphous,,,,,,,,,10.1016/j.jallcom.2016.09.105,True
Fe78Co4Mn4Zr8Nb2B4,306.0,,,Amorphous,,,,,,,,,10.1016/j.jallcom.2016.09.105,True
Fe76Co6Mn4Zr8Nb2B4,332.0,,,Amorphous,,,,,,,,,10.1016/j.jallcom.2016.09.105,True
Fe74Co8Mn4Zr8Nb2B4,363.0,,,Amorphous,,,,,,,,,10.1016/j.jallcom.2016.09.105,True
Fe83.2B10C6Cu0.8,600.15,,,Amorphous,,,,12.90 A/m,1.785 μB,1.61 T,,,10.1016/j.jallcom.2020.157071,True
Fe79.2Co4B10C6Cu0.8,648.15,,,Amorphous,,,,13.82 A/m,1.840 μB,1.69 T,,,10.1016/j.jallcom.2020.157071,True
Fe77.2Co6B10C6Cu0.8,726.15,,,Amorphous,,,,13.55 A/m,1.955 μB,1.77 T,,,10.1016/j.jallcom.2020.157071,True
Fe75.2Co8B10C6Cu0.8,742.15,,,Amorphous,,,,17.02 A/m,1.860 μB,1.73 T,,,10.1016/j.jallcom.2020.157071,True
Fe73.2Co10B10C6Cu0.8,749.15,,,Amorphous,,,,19.13 A/m,1.755 μB,1.62 T,,,10.1016/j.jallcom.2020.157071,True
Fe80Co5P13C7,625.15,,,,,,,,,1.55 T,,,10.1016/j.jallcom.2020.157071,False
Fe60Co20P14B6,729.15,,,,,,,,,1.53 T,,,10.1016/j.jallcom.2020.157071,False
Fe67Co17Nb7B9,593.15,,,bcc,,{'a': '0.2873 nm'},,,,,,,10.1016/j.physb.2010.03.071,True
Fe59Co25Nb7B9,624.15,,,bcc,,{'a': '0.2868 nm'},,,,,,,10.1016/j.physb.2010.03.071,True
Fe76Si11B9Nb3Cu1,576.15,,,Amorphous,,{'a': '2.827 Å'},,0.18 Oe,,,,,10.1016/j.jallcom.2013.08.047,True
Fe74Si13B9Nb3Cu1,576.15,,,Amorphous,,{'a': '2.824 Å'},,,,,,,10.1016/j.jallcom.2013.08.047,True
Fe69Si18B9Nb3Cu1,576.15,,,Amorphous,,{'a': '2.8295 Å'},,0.03 Oe,,,,,10.1016/j.jallcom.2013.08.047,True
Fe67Si20B9Nb3Cu1,576.15,,,Amorphous,,{'a': '2.822 Å'},,,,,,,10.1016/j.jallcom.2013.08.047,True
Fe62Si25B9Nb3Cu1,539.15,,,Amorphous,,{'a': '2.815 Å'},,,,,,,10.1016/j.jallcom.2013.08.047,True
Fe88.4Zr11.6H0,224.0,,,Amorphous,,,,2.656 T,,142.823 Am2/kg,,,10.1016/j.jnoncrysol.2021.120876,True
Fe88.4Zr11.6H16,302.0,,,Amorphous,,,,1.058 T,,163.527 Am2/kg,,,10.1016/j.jnoncrysol.2021.120876,True
FeAl2,,32.0,,Triclinic,,,,,2.8 μB,,,,10.1016/j.jallcom.2018.12.249,True
FeAl1.9Ga0.1,,34.0,,Triclinic,,,,,,,,,10.1016/j.jallcom.2018.12.249,True
FeAl1.8Ga0.2,,36.0,,Triclinic,,,,,,,,,10.1016/j.jallcom.2018.12.249,True
FeAl1.7Ga0.3,,38.0,,Triclinic,,,,,,,,,10.1016/j.jallcom.2018.12.249,True
FeAl1.6Ga0.4,,40.0,,Triclinic,,,,,,,,,10.1016/j.jallcom.2018.12.249,True
FeAl1.5Ga0.5,,41.0,,Triclinic,,,,,,,,,10.1016/j.jallcom.2018.12.249,True
FeCr0.2In1.8S4,156.0,,-32 K,Spinel,Cubic,{'a': '10.612 Å'},,,4.27 μB,,,,10.1016/S0921-4526(99)01230-2,True
FeCr0.6In1.4S4,156.0,,-32 K,Spinel,Cubic,{'a': '10.603 Å'},,,4.27 μB,,,,10.1016/S0921-4526(99)01230-2,True
Fe0.04Si0.96,26.0,,,,,,,,,,,,10.1016/j.jcrysgro.2008.11.014,True
Fe0.07Si0.93,26.0,,,,,,,,,,,,10.1016/j.jcrysgro.2008.11.014,True
Mn0.006Ge0.994,25.0,,,,,,,,,,,,10.1016/j.jcrysgro.2008.11.014,False
Mn0.035Ge0.965,116.0,,,,,,,,,,,,10.1016/j.jcrysgro.2008.11.014,False
Fe0.05Ge0.95,233.0,,,,,,,,,,,,10.1016/j.jcrysgro.2008.11.014,False
Fe0.4Ge0.6,300.0,,,,,,,,,,,,10.1016/j.jcrysgro.2008.11.014,False
Mn0.1Si0.9,70.0,,,,,,,,,,,,10.1016/j.jcrysgro.2008.11.014,False
Ga0.875V0.125N,300.0,,,Hexagonal,Wurtzite,"{'a': '3.13', 'c': '5.12'}",,,2.00 μB,,,,10.1016/j.jssc.2021.122606,False
Ga0.95Cr0.05As,,,13.0 K,Zinc-blend,,,,,4.7 μB,,,,10.1016/S0022-0248(01)02169-8,True
GaFe0.9Cr0.1O3,170.0,,,Orthorhombic,Pna2_1,"{'a': '5.0762 Å', 'b': '8.7307 Å', 'c': '9.3765 Å'}",Pna2_1,,,13.5 emu/g,6.5 emu/g,,10.1016/j.jssc.2011.07.006,True
GaFe0.9Mn0.1O3,162.0,,,Orthorhombic,Pna2_1,"{'a': '5.0832 Å', 'b': '8.7379 Å', 'c': '9.3848 Å'}",Pna2_1,,,,,,10.1016/j.jssc.2011.07.006,True
Ga0.9Mn0.1FeO3,201.0,,,Orthorhombic,Pna2_1,"{'a': '5.0833 Å', 'b': '8.7412 Å', 'c': '9.3892 Å'}",Pna2_1,,,,,,10.1016/j.jssc.2011.07.006,True
Ga0.96Mn0.04As,80.0,,,Single crystalline,,,,,,,,,10.1016/j.physb.2003.09.113,True
Ga0.96Mn0.04P,23.0,,,Single crystalline,,,,,,,,,10.1016/j.physb.2003.09.113,True
Ga0.93Mn0.07As,64.0,,,Single crystalline,,,,,2.3 μB,,,,10.1016/j.physb.2003.09.113,True
Ga0.99Mn0.01N,300.0,,,Single phase,,,,"40 Oe at 5 K, 20 Oe at 300 K",1.6 μB,6.5 emu/cm^3,,,10.1016/j.jcrysgro.2007.04.029,True
Ga0.97Mn0.03N,300.0,,,Single phase,,,,,0.2 μB,2.1 emu/cm^3,,,10.1016/j.jcrysgro.2007.04.029,True
Ga1.2Fe0.8O3,,160.0,,Orthorhombic,,"{'a': '8.7215', 'b': '9.4671', 'c': '5.0534'}",Pc21n,0.045 T,,0.16 μB/Fe,,,10.1016/j.jallcom.2013.12.159,True
GaFeO3,,220.0,,Orthorhombic,,"{'a': '8.7367', 'b': '9.4805', 'c': '5.0628'}",Pc21n,0.043 T,,0.46 μB/Fe,,,10.1016/j.jallcom.2013.12.159,True
Ga0.8Fe1.2O3,,275.0,,Orthorhombic,,"{'a': '8.7482', 'b': '9.4914', 'c': '5.0789'}",Pc21n,0.037 T,,1.40 μB/Fe,,,10.1016/j.jallcom.2013.12.159,True
GaCFe3,510.0,,,Cubic,Antiperovskite,,Pm3m,,,,,,10.1016/j.jallcom.2015.12.156,True
GaCFe2.7Co0.3,635.0,,,Cubic,Antiperovskite,,Pm3m,,,,,,10.1016/j.jallcom.2015.12.156,True
GaCFe2.5Co0.5,635.0,,,Cubic,Antiperovskite,,Pm3m,,,,,,10.1016/j.jallcom.2015.12.156,True
GdCrO3,,171.0,-25 K,Orthorhombic,Pbnm,"{'a': '5.31431 Å', 'b': '5.52109 Å', 'c': '7.60452 Å'}",Pbnm,,110 emu/mol,,,,10.1016/j.ceramint.2020.12.208,True
Gd0.9Ca0.1CrO3,,,-23 K,Orthorhombic,Pbnm,"{'a': '5.31211 Å', 'b': '5.50334 Å', 'c': '7.59019 Å'}",Pbnm,,250 emu/mol,,,,10.1016/j.ceramint.2020.12.208,True
Gd0.8Ca0.2CrO3,,136.0,-42 K,Orthorhombic,Pbnm,"{'a': '5.31233 Å', 'b': '5.48292 Å', 'c': '7.57761 Å'}",Pbnm,,300 emu/mol,,,,10.1016/j.ceramint.2020.12.208,True
Gd0.7Ca0.3CrO3,,168.0,-28 K,Orthorhombic,Pbnm,"{'a': '5.31449 Å', 'b': '5.47374 Å', 'c': '7.57273 Å'}",Pbnm,,80 emu/mol,,,,10.1016/j.ceramint.2020.12.208,True
Gd96.2Fe3.8,291.0,,,hcp-Gd,,,,,,,,,10.1016/j.jallcom.2010.11.185,True
Gd96Fe4,291.0,,,hcp-Gd,,,,,,,,,10.1016/j.jallcom.2010.11.185,True
Gd87.3Fe12.7,291.0,,,hcp-Gd,,,,,,,,,10.1016/j.jallcom.2010.11.185,True
Gd70Fe30,291.0,,,hcp-Gd,,,,,,,,,10.1016/j.jallcom.2010.11.185,True
Gd60Fe40,289.0,,,Amorphous,,,,,,,,,10.1016/j.jallcom.2010.11.185,True
GdMnO3,,42.0,-52 K,Orthorhombic,Pbnm (O'-type),"{'a': '5.3381 Å', 'b': '5.7913 Å', 'c': '7.4673 Å'}",Pbnm,710 Oe,9.99 μB,3.68 emu/g,,,10.1016/j.jallcom.2023.170155,True
Gd0.85Ba0.15MnO3,,42.0,35 K,Orthorhombic,Pbnm (O'-type),"{'a': '5.3596 Å', 'b': '5.7269 Å', 'c': '7.5312 Å'}",Pbnm,1800 Oe,8.33 μB,8.32 emu/g,,,10.1016/j.jallcom.2023.170155,True
Gd0.82Ba0.18MnO3,,42.0,66.5 K,Orthorhombic,Pbnm (O-type),"{'a': '5.4712 Å', 'b': '5.4936 Å', 'c': '7.7364 Å'}",Pbnm,610 Oe,9.46 μB,8.12 emu/g,,,10.1016/j.jallcom.2023.170155,True
Gd0.75Ba0.25MnO3,,42.0,71 K,Orthorhombic,Pbnm (O-type),"{'a': '5.4669 Å', 'b': '5.4725 Å', 'c': '7.7381 Å'}",Pbnm,1000 Oe,8.14 μB,5.43 emu/g,,,10.1016/j.jallcom.2023.170155,True
GdCo2,384.0,,,Cubic Laves phase,,,,,,,,45.2×10^-9 m^3/mol,10.1016/S0921-4526(03)00033-4,True
Gd0.9Dy0.1Co2,370.0,,,Cubic Laves phase,,,,,,,,45.5×10^-9 m^3/mol,10.1016/S0921-4526(03)00033-4,True
Gd0.8Dy0.2Co2,342.0,,,Cubic Laves phase,,,,,,,,45.8×10^-9 m^3/mol,10.1016/S0921-4526(03)00033-4,True
Gd0.7Dy0.3Co2,327.0,,,Cubic Laves phase,,,,,,,,46.2×10^-9 m^3/mol,10.1016/S0921-4526(03)00033-4,True
