Repository: MaMMoS-project/ML-models

# ML-models
Collection of various ML models developed for the MaMMoS project

Models are organized in different folders of this repository:


- ./beyond-stoner-wolfarth:

   ML models to replace single-grain micromagnetics simulations by ML predictions for:

   -- ./beyond-stoner-wolfarth/single-grain-easy-axis-model:
      where the H and K1 vector are aligned along the z-axis of the simulation cube
      This model predicts Mr, Hc, and BHmax from a, k1, and Ms
      Current model version: v1.0

   -- ./inverse-beyond-stoner-wolfarth/single-grain-easy-axis-model:
      where the H and K1 vector are aligned along the z-axis of the simulation cube

File: compound-to-experimental-tc/data/MagneticMaterials_All.csv (part 46 of 94)
Material_Name,Curie,Neel,Curie_Weiss,Crystal_Structure,Lattice_Structure,Lattice_Parameters,Space_Group,Coercivity,Magnetic_Moment,Magnetization,Remanence,Susceptibility,DOI,Experimental
Gd0.6Dy0.4Co2,302.0,,,Cubic Laves phase,,,,,,,,46.6×10^-9 m^3/mol,10.1016/S0921-4526(03)00033-4,True
Gd0.5Dy0.5Co2,282.0,,,Cubic Laves phase,,,,,,,,45.9×10^-9 m^3/mol,10.1016/S0921-4526(03)00033-4,True
Gd0.4Dy0.6Co2,259.0,,,Cubic Laves phase,,,,,,,,45.1×10^-9 m^3/mol,10.1016/S0921-4526(03)00033-4,True
Gd0.3Dy0.7Co2,231.0,,,Cubic Laves phase,,,,,,,,44.0×10^-9 m^3/mol,10.1016/S0921-4526(03)00033-4,True
Gd0.2Dy0.8Co2,205.0,,,Cubic Laves phase,,,,,,,,42.9×10^-9 m^3/mol,10.1016/S0921-4526(03)00033-4,True
Gd0.1Dy0.9Co2,174.0,,,Cubic Laves phase,,,,,,,,41.4×10^-9 m^3/mol,10.1016/S0921-4526(03)00033-4,True
DyCo2,145.0,,,Cubic Laves phase,,,,,,,,39.6×10^-9 m^3/mol,10.1016/S0921-4526(03)00033-4,True
Gd0.99In0.01,285.0,,,Hexagonal,,,,,,,,,10.1016/j.jallcom.2004.12.004,True
Gd0.98In0.02,274.0,,,Hexagonal,,,,,,,,,10.1016/j.jallcom.2004.12.004,True
Gd0.97In0.03,268.0,,,Hexagonal,,,,,,,,,10.1016/j.jallcom.2004.12.004,True
GdMn2Si2,63.0,477.0,,ThCr2Si2-type,Body-centered tetragonal,"{'a': '3.9469 Å', 'c': '10.4696 Å'}",I4/mmm,,,,,,10.1016/j.jallcom.2003.09.149,True
Gd0.8Pr0.2Mn2Si2,54.0,453.0,,ThCr2Si2-type,Body-centered tetragonal,"{'a': '3.9618 Å', 'c': '10.4869 Å'}",I4/mmm,,,,,,10.1016/j.jallcom.2003.09.149,True
Gd0.6Pr0.4Mn2Si2,42.0,432.0,,ThCr2Si2-type,Body-centered tetragonal,"{'a': '3.9768 Å', 'c': '10.5024 Å'}",I4/mmm,,,,,,10.1016/j.jallcom.2003.09.149,True
Gd0.4Pr0.6Mn2Si2,29.0,409.0,,ThCr2Si2-type,Body-centered tetragonal,"{'a': '3.9938 Å', 'c': '10.5151 Å'}",I4/mmm,,,,,,10.1016/j.jallcom.2003.09.149,True
Gd0.2Pr0.8Mn2Si2,,384.0,,ThCr2Si2-type,Body-centered tetragonal,"{'a': '4.0097 Å', 'c': '10.5389 Å'}",I4/mmm,,,,,,10.1016/j.jallcom.2003.09.149,True
PrMn2Si2,,354.0,,ThCr2Si2-type,Body-centered tetragonal,"{'a': '4.0259 Å', 'c': '10.5513 Å'}",I4/mmm,,,,,,10.1016/j.jallcom.2003.09.149,True
Gd2Co15.83Cr1.17,1001.0,,,Th2Zn17-type,Rhombohedral,"{'a': '0.8361 nm', 'c': '1.2171 nm'}",,,9.00 μB/f.u.,9.51 μB/f.u.,,,10.1016/j.jallcom.2006.05.089,True
Gd2Co15.24Cr1.76,905.0,,,Th2Zn17-type,Rhombohedral,"{'a': '0.8358 nm', 'c': '1.2188 nm'}",,,6.40 μB/f.u.,6.80 μB/f.u.,,,10.1016/j.jallcom.2006.05.089,True
Gd2Co14.66Cr2.34,757.0,,,Th2Zn17-type,Rhombohedral,"{'a': '0.8364 nm', 'c': '1.2192 nm'}",,,4.13 μB/f.u.,4.85 μB/f.u.,,,10.1016/j.jallcom.2006.05.089,True
Gd2Co14Cr3,581.0,,,Th2Zn17-type,Rhombohedral,"{'a': '0.8379 nm', 'c': '1.2182 nm'}",,,1.18 μB/f.u.,1.96 μB/f.u.,,,10.1016/j.jallcom.2006.05.089,True
Gd2Co17,1202.0,,,Rhombohedral,Th2Zn17-type,"{'a': '8.379 Å', 'c': '12.19 Å'}",,,13.7 μB,,,,10.1016/S0925-8388(01)01260-9,True
Gd2Co16Mn1,1123.0,,,Rhombohedral,Th2Zn17-type,"{'a': '8.394 Å', 'c': '12.22 Å'}",,23 kOe,15.67 μB,,,,10.1016/S0925-8388(01)01260-9,True
Gd2Co15Mn2,1102.0,,,Rhombohedral,Th2Zn17-type,"{'a': '8.405 Å', 'c': '12.24 Å'}",,,15.66 μB,,,,10.1016/S0925-8388(01)01260-9,True
Gd2Co14Mn3,1031.0,,,Rhombohedral,Th2Zn17-type,"{'a': '8.416 Å', 'c': '12.26 Å'}",,40 kOe,15.38 μB,,,,10.1016/S0925-8388(01)01260-9,True
Gd2Co13Mn4,837.0,,,Rhombohedral,Th2Zn17-type,"{'a': '8.435 Å', 'c': '12.29 Å'}",,44 kOe,13.14 μB,,,,10.1016/S0925-8388(01)01260-9,True
Gd2NiMnO6,128.0,,128.5 K,Monoclinic,Double Perovskite,"{'a': '5.30182 Å', 'b': '5.52634 Å', 'c': '9.24152 Å'}",P121/c1,,"7.54 μB (Ni2+/Mn4+), 11.21 μB (Gd3+)",15.5 μB/f.u at 5 K,,,10.1016/j.ceramint.2022.10.091,True
Gd2NiMn0.8Ti0.2O6,111.0,,115.2 K,Monoclinic,Double Perovskite,"{'a': '5.30549 Å', 'b': '5.53814 Å', 'c': '9.24748 Å'}",P121/c1,,"7.05 μB (Ni2+/Mn4+), 11.49 μB (Gd3+)",,,,10.1016/j.ceramint.2022.10.091,True
Gd2NiMn0.6Ti0.4O6,84.0,,108.5 K,Monoclinic,Double Perovskite,"{'a': '5.31611 Å', 'b': '5.55635 Å', 'c': '9.26493 Å'}",P121/c1,,"4.92 μB (Ni2+/Mn4+), 11.10 μB (Gd3+)",,,,10.1016/j.ceramint.2022.10.091,True
Gd2NiMn0.4Ti0.6O6,52.0,,93.5 K,Monoclinic,Double Perovskite,"{'a': '5.32271 Å', 'b': '5.56998 Å', 'c': '9.27914 Å'}",P121/c1,,"4.10 μB (Ni2+/Mn4+), 11.17 μB (Gd3+)",,,,10.1016/j.ceramint.2022.10.091,True
Gd2NiMn0.2Ti0.8O6,,,70.9 K,Monoclinic,Double Perovskite,"{'a': '5.33458 Å', 'b': '5.58059 Å', 'c': '9.30398 Å'}",P121/c1,,"3.46 μB (Ni2+/Mn4+), 11.49 μB (Gd3+)",,,,10.1016/j.ceramint.2022.10.091,True
Gd2NiTiO6,,,3.5 K,Monoclinic,Double Perovskite,"{'a': '5.33727 Å', 'b': '5.61033 Å', 'c': '9.31515 Å'}",P121/c1,,"2.97 μB (Ni2+/Mn4+), 11.73 μB (Gd3+)",,,,10.1016/j.ceramint.2022.10.091,True
Gd5Si1.8Ge2.2,242.8,,,Monoclinic,M,"{'a': '7.5842 Å', 'b': '14.8054 Å', 'c': '7.7841 Å'}",P 1121/a,,,,,,10.1016/j.actamat.2017.12.024,True
Gd4.9Sc0.1Si1.8Ge2.2,248.4,,,Monoclinic,M,"{'a': '7.5668 Å', 'b': '14.7854 Å', 'c': '7.7762 Å'}",P 1121/a,,,,,,10.1016/j.actamat.2017.12.024,True
Gd4.8Sc0.2Si1.8Ge2.2,266.3,,,Monoclinic,M,"{'a': '7.5474 Å', 'b': '14.7631 Å', 'c': '7.7697 Å'}",P 1121/a,,,,,,10.1016/j.actamat.2017.12.024,True
Gd4.7Sc0.3Si1.8Ge2.2,260.3,,,Orthorhombic,O-I,"{'a': '7.4676 Å', 'b': '14.7337 Å', 'c': '7.7885 Å'}",Pnma,,,,,,10.1016/j.actamat.2017.12.024,True
Gd4.5Sc0.5Si1.8Ge2.2,239.4,,,Orthorhombic,O-I,"{'a': '7.4384 Å', 'b': '14.6929 Å', 'c': '7.773 Å'}",Pnma,,,,,,10.1016/j.actamat.2017.12.024,True
Gd60Co40,193.0,,,Amorphous,,,,,,,,,10.1016/j.jallcom.2018.07.332,True
Gd60Co35Fe5,222.0,,,Amorphous,,,,,,,,,10.1016/j.jallcom.2018.07.332,True
Gd60Co30Fe10,239.0,,,Amorphous,,,,,,,,,10.1016/j.jallcom.2018.07.332,True
Gd60Co25Fe15,217.0,,,Amorphous,,,,,,,,,10.1016/j.jallcom.2018.07.332,True
Gd60Co20Fe20,210.0,,,Amorphous,,,,,,,,,10.1016/j.jallcom.2018.07.332,True
Gd50Co45Fe5,289.5,,,Amorphous,,,,,,,,,10.1016/j.jallcom.2018.07.332,False
Gd55Fe25Al20,230.0,,,Amorphous,,,,,,,,,10.1016/j.jallcom.2018.07.332,False
Fe91Zr7B2,230.0,,,Amorphous,,,,,,,,,10.1016/j.jallcom.2018.07.332,False
Gd,294.0,,,Crystalline,,,,,,,,,10.1016/j.jallcom.2018.07.332,False
Gd5Si1.72Ge2.28,242.0,,,Crystalline,,,,,,,,,10.1016/j.jallcom.2018.07.332,False
GdAl2.9Ge0.1,,24.0,-96 K,Ni3Sn,Hexagonal,"{'a': '6.3115 Å', 'c': '4.6052 Å'}",P63/mmc (#194),,7.90 BM,,,,10.1016/S0925-8388(00)01411-0,True
TbAl2.7Ge0.3,,18.8,-43 K,BaPb3,Trigonal,"{'a': '6.1956 Å', 'c': '21.025 Å'}",R-3m (#166),,9.72 BM,,,,10.1016/S0925-8388(00)01411-0,True
HoAl2.8Ge0.2,,5.93,-20 K,BaPb3,Trigonal,"{'a': '6.1579 Å', 'c': '21.062 Å'}",R-3m (#166),,10.6 BM,,,,10.1016/S0925-8388(00)01411-0,True
GdFe10Cr2,580.0,,,ThMn12-type,Tetragonal,"{'a': '8.480 Å', 'c': '4.755 Å'}",I4/mmm,3.3 T,2.28 μB,97.4 Am2/kg,,,10.1016/j.jssc.2021.122019,True
GdFe9.5Cr2.5,565.0,,,ThMn12-type,Tetragonal,"{'a': '8.485 Å', 'c': '4.756 Å'}",I4/mmm,3.1 T,2.11 μB,85.0 Am2/kg,,,10.1016/j.jssc.2021.122019,True
GdFe9Cr3,549.0,,,ThMn12-type,Tetragonal,"{'a': '8.487 Å', 'c': '4.757 Å'}",I4/mmm,2.9 T,1.94 μB,78.2 Am2/kg,,,10.1016/j.jssc.2021.122019,True
GdFe2,800.0,,,Cubic Cu2Mg type,Cubic Laves phase,{'a': '7.392 Å'},,,3.71 μB/f.u.,77 emu/g,,,10.1016/j.jallcom.2003.11.029,True
GdFe1.7Hf0.3,590.0,,,Cubic Cu2Mg type,Cubic Laves phase,,,,6.11 μB/f.u.,111.5 emu/g,,,10.1016/j.jallcom.2003.11.029,True
Gd,293.0,,,,,,,,,,,,10.1016/j.jallcom.2004.01.045,True
600Gd,294.0,,,,,,,,,,,,10.1016/j.jallcom.2004.01.045,True
600GdHx,312.0,,,,,,,,,,,,10.1016/j.jallcom.2004.01.045,True
GdI2,141.0,,450(6) K,Hexagonal MoS2-type,Hexagonal,"{'a': '4.0750(8) Å', 'c': '15.049(3) Å'}",,,7.30 μB,,,,10.1016/j.jssc.2005.05.026,True
GdI2H0.19,110.0,,>250 K,Hexagonal MoS2-type,Hexagonal,"{'a': '4.0705(5) Å', 'c': '15.100(3) Å'}",,,6.76 μB,,,,10.1016/j.jssc.2005.05.026,True
GdI2H0.24,90.0,,380(5) K,Hexagonal MoS2-type,Hexagonal,"{'a': '4.0700(5) Å', 'c': '15.105(3) Å'}",,,6.44 μB,,,,10.1016/j.jssc.2005.05.026,True
GdI2H0.34,42.5,,>260 K,Hexagonal MoS2-type,Hexagonal,"{'a': '4.0643(5) Å', 'c': '15.162(3) Å'}",,,5.42 μB,,,,10.1016/j.jssc.2005.05.026,True
GdI2H0.42,,,>180 K,Hexagonal MoS2-type,Hexagonal,"{'a': '4.0596(8) Å', 'c': '15.204(4) Å'}",,,5.40 μB,,,,10.1016/j.jssc.2005.05.026,True
GdI2H0.56,,,>170 K,Hexagonal MoS2-type,Hexagonal,"{'a': '4.0510(8) Å', 'c': '15.254(5) Å'}",,,5.37 μB,,,,10.1016/j.jssc.2005.05.026,True
GdI2H0.69,,,>60 K,Hexagonal MoS2-type,Hexagonal,"{'a': '4.0367(5) Å', 'c': '15.326(3) Å'}",,,5.53 μB,,,,10.1016/j.jssc.2005.05.026,True
GdI2H0.97,,,27(1) K,Hexagonal MoS2-type,Hexagonal,"{'a': '4.0232(8) Å', 'c': '15.394(5) Å'}",,,5.43 μB,,,,10.1016/j.jssc.2005.05.026,True
GdMnO3,,40.0,,Orthorhombic,Perovskite,,Pbnm,,,,9.1 emu/g,,10.1016/j.ceramint.2021.02.072,True
GdMnSi,310.0,,,Tetragonal,PbFCl-type,"{'a': '4.017 Å', 'c': '7.157 Å'}",,,6.9 μB/f.u.,160 A m²/kg,,,10.1016/S0925-8388(97)00309-5,True
GdMn0.8Co0.2Si,270.0,,,Tetragonal,PbFCl-type,"{'a': '4.009 Å', 'c': '7.080 Å'}",,,,,,,10.1016/S0925-8388(97)00309-5,True
GdMn0.6Co0.4Si,230.0,,,Tetragonal,PbFCl-type,"{'a': '3.983 Å', 'c': '7.010 Å'}",,,,,,,10.1016/S0925-8388(97)00309-5,True
GdMn0.4Co0.6Si,191.0,,,Tetragonal,PbFCl-type,"{'a': '3.981 Å', 'c': '6.919 Å'}",,,,,,,10.1016/S0925-8388(97)00309-5,True
GdCoSi,170.0,,,Tetragonal,PbFCl-type,"{'a': '3.986 Å', 'c': '6.709 Å'}",,,,,,,10.1016/S0925-8388(97)00309-5,True
Gd6Mn23,468.0,,,,,,,,,,,,10.1016/S0925-8388(97)00309-5,False
Ge0.02Mn0.98Te,130.0,,,NaCl,Cubic,,,468 Oe,,18 emu/cm^3,,,10.1016/j.tsf.2005.10.023,True
Pb0.9Sn0.1Mn0.1Te,4.0,,,,,,,,,,,,10.1016/j.tsf.2005.10.023,False
Sn0.9Mn0.1Te,6.0,,,,,,,,,,,,10.1016/j.tsf.2005.10.023,False
Ge0.9Cr0.1Te,25.0,,,,,,,,,,,,10.1016/j.tsf.2005.10.023,False
Ge0.757Pb0.220Cr0.043Te,66.4,,,NaCl type with rhombohedral distortion,Rhombohedral,{'a': '5.8775 Å'},,1277 Oe,,,0.8 emu/g,,10.1016/j.jallcom.2016.05.334,True
Ge0.755Pb0.207Cr0.038Te,56.0,,,NaCl type with rhombohedral distortion,Rhombohedral,{'a': '5.8852 Å'},,,,,,,10.1016/j.jallcom.2016.05.334,True
Ge0.232Pb0.019Mn0.019Te,,,137 K,Rock-salt,Distorted rhombohedral,{'a': '5.98 Å'},,,,,,,10.1016/j.jallcom.2015.06.208,True
Ge0.196Pb0.055Mn0.055Te,,,80 K,Rock-salt,Distorted rhombohedral,{'a': '5.98 Å'},,,,,,,10.1016/j.jallcom.2015.06.208,True
Ge0.196Pb0.061Mn0.061Te,,,82 K,Rock-salt,Distorted rhombohedral,{'a': '5.98 Å'},,,,,,,10.1016/j.jallcom.2015.06.208,True
Ge0.254Pb0.074Mn0.074Te,,,68 K,Rock-salt,Distorted rhombohedral,{'a': '5.98 Å'},,,,,,,10.1016/j.jallcom.2015.06.208,True
Ge0.183Pb0.074Mn0.074Te,,,95 K,Rock-salt,Distorted rhombohedral,{'a': '5.98 Å'},,,,,,,10.1016/j.jallcom.2015.06.208,True
Ge0.180Pb0.074Mn0.074Te,,,49 K,Rock-salt,Distorted rhombohedral,{'a': '5.98 Å'},,,,,,,10.1016/j.jallcom.2015.06.208,True
Ge0.311Pb0.081Mn0.081Te,,,72 K,Rock-salt,Distorted rhombohedral,{'a': '5.98 Å'},,,,,,,10.1016/j.jallcom.2015.06.208,True
Ge0.294Pb0.136Mn0.136Te,,,45 K,Rock-salt,Distorted rhombohedral,{'a': '5.98 Å'},,,,,,,10.1016/j.jallcom.2015.06.208,True
Hf75Fe25,,,5 K,,,,,,3 μB per Fe atom,,,,10.1016/j.jallcom.2011.12.085,True
Hg0.92Cr0.02Mn0.06Se,106.0,,,Spinel,,,,,,,,,10.1016/j.jcrysgro.2003.10.057,True
Hg0.90Cr0.02Mn0.08Se,106.0,,,Spinel,,,,,,,,,10.1016/j.jcrysgro.2003.10.057,True
HoCrO3,,142.0,,Orthorhombic,Distorted,"{'a': '5.5182 Å', 'b': '7.5347 Å', 'c': '5.2465 Å'}",Pnma,,,,,,10.1016/j.ceramint.2019.06.293,True
Ho0.8Ba0.2CrO3,,142.0,,Orthorhombic,Distorted,"{'a': '5.5223 Å', 'b': '7.5469 Å', 'c': '5.2569 Å'}",Pnma,,,,,,10.1016/j.ceramint.2019.06.293,True
Ho0.7Ba0.3CrO3,,143.0,,Orthorhombic,Distorted,"{'a': '5.5251 Å', 'b': '7.5563 Å', 'c': '5.2658 Å'}",Pnma,,,,,,10.1016/j.ceramint.2019.06.293,True
HoMnO3,,12.0,,,,,,,,,,,10.1016/j.ceramint.2019.06.293,False
SmMnO3,,57.0,,,,,,,,,,,10.1016/j.ceramint.2019.06.293,False
YCr0.85Mn0.15O3,,39.0,,,,,,,,,,,10.1016/j.ceramint.2019.06.293,False
HoB2,16.0,,,AlB2-type,Hexagonal,"{'a': '3.2742 Å', 'c': '3.8174 Å'}",P6/mmm,,10.6 μB,227 emu/g at 5 K,,,10.1016/j.jallcom.2021.158757,True
Ho0.6Dy0.4B2,28.0,,,AlB2-type,Hexagonal,"{'a': '3.2771 Å', 'c': '3.8305 Å'}",P6/mmm,,,240 emu/g at 5 K,,,10.1016/j.jallcom.2021.158757,True
Ho0.2Dy0.8B2,43.0,,,AlB2-type,Hexagonal,"{'a': '3.2843 Å', 'c': '3.8467 Å'}",P6/mmm,,10.5 μB,223 emu/g at 4 K,,,10.1016/j.jallcom.2021.158757,True
Ho0.9Gd0.1B2,19.0,,,AlB2-type,Hexagonal,,P6/mmm,,,,,,10.1016/j.jallcom.2021.158881,True
Ho0.8Gd0.2B2,22.0,,,AlB2-type,Hexagonal,,P6/mmm,,,,,,10.1016/j.jallcom.2021.158881,True
Ho0.7Gd0.3B2,27.0,,,AlB2-type,Hexagonal,,P6/mmm,,,,,,10.1016/j.jallcom.2021.158881,True
Ho0.6Gd0.4B2,30.0,,,AlB2-type,Hexagonal,,P6/mmm,,,,,,10.1016/j.jallcom.2021.158881,True
ErMn2Si2,,4.5,,,,,,,,,,,10.1016/j.jallcom.2021.158881,False
Gd2ZnMnO6,,6.4,,,,,,,,,,,10.1016/j.jallcom.2021.158881,False
TmZn,,8.0,,,,,,,,,,,10.1016/j.jallcom.2021.158881,False
GdCo2B2C,17.2,,,,,,,,,,,,10.1016/j.jallcom.2021.158881,False
DyNi2,21.0,,,,,,,,,,,,10.1016/j.jallcom.2021.158881,False
HoAl2,30.0,,,,,,,,,,,,10.1016/j.jallcom.2021.158881,False
Ho2Co16Ga1,1070.0,,,Hexagonal,,"{'a': '8.350', 'c': '8.143'}",,,5.0 µB at 5 K,,,,10.1016/S0925-8388(97)00567-7,True
Ho2Co14Ga3,750.0,,,Hexagonal,,"{'a': '8.397', 'c': '8.182'}",,,1.9 µB at 5 K,,,,10.1016/S0925-8388(97)00567-7,True
Ho2Co12Ga5,390.0,,,Rhombohedral,,"{'a': '8.483', 'c': '12.351'}",,,6.5 µB at 5 K,,,,10.1016/S0925-8388(97)00567-7,True
Ho2Co10Ga7,70.0,,,Rhombohedral,,"{'a': '8.595', 'c': '12.301'}",,,9.9 µB at 5 K,,,,10.1016/S0925-8388(97)00567-7,True
Ho2Co17,1195.0,,,Hexagonal,,"{'a': '0.8340 nm', 'c': '0.8133 nm'}",,,,8.91 μB/f.u.,,,10.1016/S0925-8388(98)00950-5,True
Ho2Co16.5Si0.5,1106.0,,,Rhombohedral,,"{'a': '0.8339 nm', 'c': '1.2176 nm'}",,,,5.17 μB/f.u.,,,10.1016/S0925-8388(98)00950-5,True
Ho2Co16Si1,1027.0,,,Rhombohedral,,"{'a': '0.8330 nm', 'c': '1.2176 nm'}",,,,3.88 μB/f.u.,,,10.1016/S0925-8388(98)00950-5,True
Ho2Co15.5Si1.5,938.0,,,Rhombohedral,,"{'a': '0.8322 nm', 'c': '1.2176 nm'}",,,,1.43 μB/f.u.,,,10.1016/S0925-8388(98)00950-5,True
Ho2Co15Si2,829.0,,,Rhombohedral,,"{'a': '0.8318 nm', 'c': '1.2169 nm'}",,,,0.79 μB/f.u.,,,10.1016/S0925-8388(98)00950-5,True
Ho2Co14Si3,585.0,,,Rhombohedral,,"{'a': '0.8326 nm', 'c': '1.2114 nm'}",,,,4.53 μB/f.u.,,,10.1016/S0925-8388(98)00950-5,True
HoCo12B6,147.0,,,Rhombohedral,SrNi12B6-type,"{'a': '9.451 Å', 'c': '7.454 Å'}",R-3m,,0.53 μB/TM,3.69 μB/f.u. @4 K,,,10.1016/j.jallcom.2019.07.030,True
HoCo11.5Fe0.5B6,138.0,,,Rhombohedral,SrNi12B6-type,"{'a': '9.458 Å', 'c': '7.457 Å'}",R-3m,,"0.57 μB/TM, 1.43 μB/Fe",3.19 μB/f.u. @4 K,,,10.1016/j.jallcom.2019.07.030,True
HoCo11Fe1B6,126.0,,,Rhombohedral,SrNi12B6-type,"{'a': '9.462 Å', 'c': '7.458 Å'}",R-3m,,"0.60 μB/TM, 1.33 μB/Fe",2.84 μB/f.u. @4 K,,,10.1016/j.jallcom.2019.07.030,True
HoCo10Fe2B6,105.0,,,Rhombohedral,SrNi12B6-type,"{'a': '9.469 Å', 'c': '7.461 Å'}",R-3m,,"0.62 μB/TM, 1.04 μB/Fe",2.62 μB/f.u. @4 K,,,10.1016/j.jallcom.2019.07.030,True
HoCrO3,,142.0,,Orthorhombic,Perovskite,"{'a': '5.25103 Å', 'b': '5.52444 Å', 'c': '7.54702 Å'}",Pbnm,,,,,,10.1016/j.jallcom.2021.160863,True
HoCr0.9Ga0.1O3,,141.1,,Orthorhombic,Perovskite,"{'a': '5.25027 Å', 'b': '5.52372 Å', 'c': '7.54389 Å'}",Pbnm,,,,,,10.1016/j.jallcom.2021.160863,True
HoCr0.8Ga0.2O3,,140.4,,Orthorhombic,Perovskite,"{'a': '5.24921 Å', 'b': '5.52188 Å', 'c': '7.54034 Å'}",Pbnm,,,,,,10.1016/j.jallcom.2021.160863,True
HoCr0.7Ga0.3O3,,138.1,,Orthorhombic,Perovskite,"{'a': '5.25171 Å', 'b': '5.52338 Å', 'c': '7.54124 Å'}",Pbnm,,,,,,10.1016/j.jallcom.2021.160863,True
HoCr0.6Ga0.4O3,,136.1,,Orthorhombic,Perovskite,"{'a': '5.25377 Å', 'b': '5.52490 Å', 'c': '7.54212 Å'}",Pbnm,,,,,,10.1016/j.jallcom.2021.160863,True
HoCr0.5Ga0.5O3,,132.1,,Orthorhombic,Perovskite,"{'a': '5.25384 Å', 'b': '5.52505 Å', 'c': '7.54099 Å'}",Pbnm,,,,,,10.1016/j.jallcom.2021.160863,True
InGaCoO4,,,-123.72 K,Layered,Trigonal,{'c': '25.868 Å'},R3̄m,,5.02 μB,,,,10.1016/j.jssc.2022.123700,True
InGaCuO4,,,-68.7 K,LnFe2O4-type,Trigonal,,R-3m,,1.99 μB,,,,10.1016/j.jssc.2019.03.049,True
La0.4Bi0.6Mn0.99Al0.01O3,103.2,,116.4 K,Orthorhombic,Pnma,"{'a': '5.53814 Å', 'b': '7.83025 Å', 'c': '5.71031 Å'}",Pnma,,4.21 μB,,,,10.1016/j.jallcom.2016.04.168,True
La0.4Bi0.6Mn0.95Al0.05O3,97.45,,114.1 K,Orthorhombic,Pnma,"{'a': '5.52801 Å', 'b': '7.80101 Å', 'c': '5.59254 Å'}",Pnma,,4.01 μB,,,,10.1016/j.jallcom.2016.04.168,True
La0.4Bi0.6Mn0.9Al0.1O3,89.22,,108.8 K,Orthorhombic,Pnma,"{'a': '5.51848 Å', 'b': '7.79031 Å', 'c': '5.57849 Å'}",Pnma,,3.91 μB,,,,10.1016/j.jallcom.2016.04.168,True
La0.5Ca0.5MnO3,225.0,155.0,,Orthorhombic,,"{'a': '5.41918 Å', 'b': '7.6429 Å', 'c': '5.43974 Å'}",Pnma,,,,,,10.1016/j.ceramint.2020.01.063,True
La0.5Ca0.5MnO3,250.0,,218 K,Orthorhombic,Pnma,"{'a': '5.3954 Å', 'b': '7.6593 Å', 'c': '5.3983 Å'}",Pnma,,5.816 μB,,,,10.1016/j.ceramint.2024.01.053,True
La0.45Eu0.05Ca0.483Ba0.017MnO3,90.0,,179 K,Orthorhombic,Pnma,"{'a': '5.4008 Å', 'b': '7.6664 Å', 'c': '5.4010 Å'}",Pnma,,6.178 μB,,,,10.1016/j.ceramint.2024.01.053,True
La0.4Eu0.1Ca0.466Ba0.034MnO3,85.0,,210 K,Orthorhombic,Pnma,"{'a': '5.4218 Å', 'b': '7.6254 Å', 'c': '5.4088 Å'}",Pnma,,7.405 μB,,,,10.1016/j.ceramint.2024.01.053,True
La0.5Ca0.5MnO3,220.0,150.0,,Orthorhombic,,"{'a': '5.4173 Å', 'b': '7.6632 Å', 'c': '5.4560 Å'}",Pnma,,,,,,10.1016/j.jssc.2023.123967,True
La0.45Ho0.05Ca0.5MnO3,210.0,,,Orthorhombic,,"{'a': '5.4094 Å', 'b': '7.6501 Å', 'c': '5.4400 Å'}",Pnma,,,,,,10.1016/j.jssc.2023.123967,True
La0.4Ho0.1Ca0.5MnO3,173.0,,,Orthorhombic,,"{'a': '5.3859 Å', 'b': '7.6594 Å', 'c': '5.3930 Å'}",Pnma,,,,,,10.1016/j.jssc.2023.123967,True
La0.35Ho0.15Ca0.5MnO3,130.0,,,Orthorhombic,,"{'a': '5.3774 Å', 'b': '7.6334 Å', 'c': '5.3954 Å'}",Pnma,,,,,,10.1016/j.jssc.2023.123967,True
La0.55Ca0.45MnO3,255.0,,,Orthorhombic,,,Pnma,,,100.4 emu/g,,,10.1016/j.jallcom.2023.170076,True
La0.55Pr0.1Sr0.35MnO3,310.0,,313 K,Rhombohedral,R3̄c,"{'a': '5.4605 Å', 'b': '5.4605 Å', 'c': '13.3650 Å'}",R3̄c,,,,,,10.1016/j.jssc.2021.122046,True
La0.55Pr0.1Sr0.35Mn0.95Ti0.05O3,288.0,,293 K,Rhombohedral,R3̄c,"{'a': '5.4605 Å', 'b': '5.4605 Å', 'c': '13.4445 Å'}",R3̄c,,,,,,10.1016/j.jssc.2021.122046,True
La0.6Sr0.2Na0.2MnO3,309.0,,,,,,,,,,,,10.1016/j.jssc.2021.122046,
La0.75Eu0.05Sr0.2MnO3,305.0,,,,,,,,,,,,10.1016/j.jssc.2021.122046,
Pr0.75Bi0.05Sr0.1Ba0.1Mn0.96Ti0.04O3,98.0,,,,,,,,,,,,10.1016/j.jssc.2021.122046,
La0.7Sr0.25Na0.05Mn0.9Ti0.1O3,155.0,,,,,,,,,,,,10.1016/j.jssc.2021.122046,
La0.57Nd0.1Sr0.23MnO3,339.0,,,,,,,,,,,,10.1016/j.jssc.2021.122046,
La0.65Eu0.05Sr0.3Mn0.95Cr0.05O3,338.0,,,,,,,,,,,,10.1016/j.jssc.2021.122046,
La0.5Ca0.5MnO3,95.8,,,Orthorhombic,Perovskite,"{'a': '5.46 Å', 'b': '5.42 Å', 'c': '7.68 Å'}",Pnma,197 Oe,,0.75 emu/g,,,10.1016/j.ceramint.2016.04.133,True
La0.5Ca0.5Mn0.7Fe0.3O3,118.0,,,Orthorhombic,Perovskite,"{'a': '5.46 Å', 'b': '5.44 Å', 'c': '7.71 Å'}",Pnma,852 Oe,,0.22 emu/g,,,10.1016/j.ceramint.2016.04.133,True
La0.5Ca0.5Mn0.5Fe0.5O3,300.0,,,Orthorhombic,Perovskite,"{'a': '5.46 Å', 'b': '5.47 Å', 'c': '7.70 Å'}",Pnma,251 Oe,,0.16 emu/g,,,10.1016/j.ceramint.2016.04.133,True
La0.5Sm0.1Sr0.4MnO3,310.0,,317 K,Rhombohedral,R3̄c,"{'a': '5.477 Å', 'c': '13.374 Å'}",R3̄c,,4.92 μB,,,,10.1016/j.jallcom.2016.08.268,True
La0.5Sm0.1Sr0.4Mn0.95In0.05O3,294.0,,295 K,Rhombohedral,R3̄c,"{'a': '5.492 Å', 'c': '13.357 Å'}",R3̄c,,4.77 μB,,,,10.1016/j.jallcom.2016.08.268,True
La0.5Sm0.1Sr0.4Mn0.9In0.1O3,251.0,,252 K,Rhombohedral,R3̄c,"{'a': '5.518 Å', 'c': '13.358 Å'}",R3̄c,,4.64 μB,,,,10.1016/j.jallcom.2016.08.268,True
Gd,293.0,,,,,,,,,,,,10.1016/j.jallcom.2016.08.268,False
La0.7Sr0.3Mn0.95Ti0.05O3,308.0,,,,,,,,,,,,10.1016/j.jallcom.2016.08.268,False
La0.7Sr0.3Mn0.9Fe0.1O3,260.0,,,,,,,,,,,,10.1016/j.jallcom.2016.08.268,False
La0.67Sr0.33Mn0.9Cr0.1O3,328.0,,,,,,,,,,,,10.1016/j.jallcom.2016.08.268,False
La0.5Sr0.5CoO3,243.0,,249 K,Rhombohedral,R 3̅ c,"{'a': '5.425 Å', 'b': '5.425 Å', 'c': '13.2364 Å'}",R 3̅ c,650 Oe,4.29 μB,5378 emu/mol,4180 emu/mol,,10.1016/j.ceramint.2020.01.217,True
La0.5Sr0.5Co0.95Mn0.05O3,241.0,,246 K,Rhombohedral,R 3̅ c,"{'a': '5.426 Å', 'b': '5.426 Å', 'c': '13.233 Å'}",R 3̅ c,400 Oe,4.49 μB,6193 emu/mol,4350 emu/mol,,10.1016/j.ceramint.2020.01.217,True
La0.5Sr0.5Co0.9Mn0.1O3,235.0,,237 K,Rhombohedral,R 3̅ c,"{'a': '5.427 Å', 'b': '5.427 Å', 'c': '13.24 Å'}",R 3̅ c,460 Oe,4.57 μB,6588 emu/mol,5750 emu/mol,,10.1016/j.ceramint.2020.01.217,True
Gd,294.0,,,,,,,,,,,,10.1016/j.ceramint.2020.01.217,False
La0.7Ca0.3MnO3,227.0,,,,,,,,,,,,10.1016/j.ceramint.2020.01.217,False
La0.7Sr0.3MnO3,365.0,,,,,,,,,,,,10.1016/j.ceramint.2020.01.217,False
La0.8Ba0.2MnO3,295.0,,,,,,,,,,,,10.1016/j.ceramint.2020.01.217,False
La0.6Sr0.4CoO3,230.0,,,,,,,,,,,,10.1016/j.ceramint.2020.01.217,False
La0.45Bi0.15Sr0.4CoO3,190.0,,,,,,,,,,,,10.1016/j.ceramint.2020.01.217,False
Pr0.6Sr0.4CoO3,204.0,,,,,,,,,,,,10.1016/j.ceramint.2020.01.217,False
Pr0.5Sr0.5CoO3,218.0,,,,,,,,,,,,10.1016/j.ceramint.2020.01.217,False
Eu0.5Sr0.5CoO3,154.0,,,,,,,,,,,,10.1016/j.ceramint.2020.01.217,False
La0.5Sr0.5Co0.975Ru0.025O3,234.0,,244 K,Rhombohedral,Rhombohedral,,R-3c,,3.795 μB,,,,10.1016/j.physb.2005.07.004,True
La0.5Sr0.5Co0.95Ru0.05O3,200.0,,226 K,Rhombohedral,Rhombohedral,,R-3c,,3.55 μB,,,,10.1016/j.physb.2005.07.004,True
La0.5Sr0.5Co0.9Ru0.1O3,174.0,,193 K,Rhombohedral,Rhombohedral,,R-3c,,3.32 μB,,,,10.1016/j.physb.2005.07.004,True
La0.5Sr0.5MnO3,352.0,,367 K,Tetragonal,Distorted Perovskite,"{'a': '5.4512 Å', 'c': '7.6748 Å'}",I4/mcm,,2.84 μB/f.u.,,,,10.1016/j.physb.2016.02.007,True
La0.5Sr0.5Mn0.9Ti0.1O3,348.0,,345 K,Rhombohedral,Distorted Perovskite,"{'a': '5.4660 Å', 'c': '13.3151 Å'}",R3̄c,,2.77 μB/f.u.,,,,10.1016/j.physb.2016.02.007,True
La0.5Sr0.5Mn0.7Ti0.3O3,265.0,,296 K,Rhombohedral,Distorted Perovskite,"{'a': '5.4998 Å', 'c': '13.3787 Å'}",R3̄c,,2.16 μB/f.u.,,,,10.1016/j.physb.2016.02.007,True
La0.5Sr0.5Mn0.5Ti0.5O3,80.0,,170 K,Rhombohedral,Distorted Perovskite,"{'a': '5.5400 Å', 'c': '13.5048 Å'}",R3̄c,,1.63 μB/f.u.,,,,10.1016/j.physb.2016.02.007,True
La0.65Ca0.35MnO3,248.0,,,Orthorhombic,Pbnm,"{'a': '5.469(8) Å', 'b': '5.432(5) Å', 'c': '7.740(6) Å'}",Pbnm,,,,,,10.1016/j.physb.2008.01.011,True
La0.65Ca0.15Na0.20MnO3,315.0,,,Rhombohedral,R3̄c,"{'a': '5.472(3) Å', 'b': '5.472(3) Å', 'c': '13.300(6) Å'}",R3̄c,,,,,,10.1016/j.physb.2008.01.011,True
La0.60Eu0.05Sr0.35MnO3,352.0,,,Hexagonal Perovskite,,"{'a': '5.501 Å', 'c': '13.342 Å'}",R-3c,,,,,,10.1016/j.ceramint.2007.11.004,True
La0.55Eu0.10Sr0.35MnO3,343.0,,,Hexagonal Perovskite,,"{'a': '5.489 Å', 'c': '13.341 Å'}",R-3c,,,,,,10.1016/j.ceramint.2007.11.004,True
La0.50Eu0.15Sr0.35MnO3,324.0,,,Hexagonal Perovskite,,"{'a': '5.486 Å', 'c': '13.334 Å'}",R-3c,,,,,,10.1016/j.ceramint.2007.11.004,True
La0.45Eu0.20Sr0.35MnO3,305.0,,,Hexagonal Perovskite,,"{'a': '5.468 Å', 'c': '13.350 Å'}",R-3c,,,,,,10.1016/j.ceramint.2007.11.004,True
La0.35Eu0.30Sr0.35MnO3,242.0,,,Hexagonal Perovskite,,"{'a': '5.459 Å', 'c': '13.358 Å'}",R-3c,,,,,,10.1016/j.ceramint.2007.11.004,True
La0.66Ca0.33MnO3,258.0,,263.46 K,Orthorhombic,Pbnm,"{'a': '5.50211 Å', 'b': '5.46278 Å', 'c': '7.72612 Å'}",Pbnm,,5.17 μB,12.65 emu/g (2 K),,,10.1016/j.ceramint.2023.04.058,True
La0.61Ca0.33Mn1.05O3,272.0,,274.25 K,Orthorhombic,Pbnm,"{'a': '5.48586 Å', 'b': '5.4699 Å', 'c': '7.73412 Å'}",Pbnm,,4.82 μB,12.22 emu/g (2 K),,,10.1016/j.ceramint.2023.04.058,True
La0.56Ca0.33Mn1.1O3,262.0,,267.74 K,Orthorhombic,Pbnm,"{'a': '5.47592 Å', 'b': '5.46047 Å', 'c': '7.73954 Å'}",Pbnm,,4.29 μB,10.57 emu/g (2 K),,,10.1016/j.ceramint.2023.04.058,True
La0.66Ca0.28Mn1.05O3,266.0,,261.41 K,Orthorhombic,Pbnm,"{'a': '5.50095 Å', 'b': '5.46097 Å', 'c': '7.72652 Å'}",Pbnm,,6.26 μB,12.26 emu/g (2 K),,,10.1016/j.ceramint.2023.04.058,True
La0.66Ca0.23Mn1.1O3,278.0,,277.64 K,Orthorhombic,Pbnm,"{'a': '5.50774 Å', 'b': '5.46081 Å', 'c': '7.73579 Å'}",Pbnm,,4.50 μB,11.52 emu/g (2 K),,,10.1016/j.ceramint.2023.04.058,True
La0.65Nd0.02Ca0.13Ba0.2MnO3,308.0,,316 K,Rhombohedral,,"{'a': '5.5176 Å', 'b': '5.5176 Å', 'c': '13.4224 Å'}",R3̄c,,,,,,10.1016/j.physb.2019.04.008,True
La0.61Nd0.06Ca0.13Ba0.2MnO3,296.0,,306 K,Orthorhombic,,"{'a': '5.4945 Å', 'b': '5.5283 Å', 'c': '7.7609 Å'}",Ibmm,,,,,,10.1016/j.physb.2019.04.008,True
La0.57Nd0.1Ca0.13Ba0.2MnO3,280.0,,295 K,Orthorhombic,,"{'a': '5.4931 Å', 'b': '5.5270 Å', 'c': '7.7590 Å'}",Ibmm,,,,,,10.1016/j.physb.2019.04.008,True
La0.67Ca0.33MnO3,260.0,,,,,,,,,,,,10.1016/j.physb.2019.04.008,False
La0.67Ba0.33MnO3,337.0,,,,,,,,,,,,10.1016/j.physb.2019.04.008,False
La0.7Sr0.3MnO3,370.0,,,,,,,,,,,,10.1016/j.physb.2019.04.008,False
La0.7Ca0.18Ba0.12MnO3,298.0,,,,,,,,,,,,10.1016/j.physb.2019.04.008,False
La0.67Ba0.22Sr0.11MnO3,344.0,,353 K,Orthorhombic,Pnma,"{'a': '5.49299 Å', 'b': '7.79671 Å', 'c': '5.52697 Å'}",Pnma,,5.42 μB,90 emu/g,,,10.1016/j.ceramint.2015.03.039,True
La0.67Ba0.22Sr0.11Mn0.9Ti0.1O3,267.0,,294 K,Orthorhombic,Pnma,"{'a': '5.54314 Å', 'b': '7.82714 Å', 'c': '5.50221 Å'}",Pnma,,3.92 μB,60 emu/g,,,10.1016/j.ceramint.2015.03.039,True
La0.67Ba0.22Sr0.11Mn0.8Ti0.2O3,,,289 K,Orthorhombic,Pnma,"{'a': '5.52553 Å', 'b': '7.82296 Å', 'c': '5.55885 Å'}",Pnma,,3.76 μB,58 emu/g,,,10.1016/j.ceramint.2015.03.039,True
La0.67Ba0.22Sr0.11Mn0.7Ti0.3O3,,,299 K,Orthorhombic,Pnma,"{'a': '5.53496 Å', 'b': '7.83161 Å', 'c': '5.56791 Å'}",Pnma,,3.02 μB,50 emu/g,,,10.1016/j.ceramint.2015.03.039,True
La0.67Ba0.33Mn1.00O3,335.0,,340.25 K,Rhombohedral,R3̄c,"{'a': '5.5382 Å', 'b': '5.5382 Å', 'c': '13.555 Å'}",R3̄c,,5.663 μB,,,,10.1016/j.jallcom.2017.09.148,True
La0.67Ba0.33Mn0.96O3,330.0,,336.16 K,Rhombohedral,R3̄c,"{'a': '5.5364 Å', 'b': '5.5364 Å', 'c': '13.554 Å'}",R3̄c,,5.443 μB,,,,10.1016/j.jallcom.2017.09.148,True
La0.67Ba0.33Mn0.92O3,216.0,,227.14 K,Rhombohedral,R3̄c,"{'a': '5.5369 Å', 'b': '5.5369 Å', 'c': '13.551 Å'}",R3̄c,,6.726 μB,,,,10.1016/j.jallcom.2017.09.148,True
La0.67Pb0.33MnO3,363.0,,374 K,Rhombohedral,R-3c,"{'a': '5.5303 Å', 'c': '13.4650 Å'}",R-3c,,5.25 μB,,,,10.1016/j.jallcom.2015.07.023,True
La0.67Pb0.28Na0.05MnO3,328.0,,344 K,Rhombohedral,R-3c,"{'a': '5.5086 Å', 'c': '13.4638 Å'}",R-3c,,4.97 μB,,,,10.1016/j.jallcom.2015.07.023,True
La0.67Pb0.23Na0.10MnO3,305.0,,323 K,Rhombohedral,R-3c,"{'a': '5.5001 Å', 'c': '13.4630 Å'}",R-3c,,4.87 μB,,,,10.1016/j.jallcom.2015.07.023,True
La0.67Pb0.18Na0.15MnO3,285.0,,280 K,Rhombohedral,R-3c,"{'a': '5.4966 Å', 'c': '13.4622 Å'}",R-3c,,4.84 μB,,,,10.1016/j.jallcom.2015.07.023,True
La0.67Sr0.33Mn0.90O3,379.0,,327 K,Rhombohedral,R 3 - c,"{'a': '5.489 Å', 'b': '5.489 Å', 'c': '13.344 Å'}",R 3 - c,,1.45 μB,36.94 emu/g,,,10.1016/j.ceramint.2022.01.148,True
La0.67Sr0.33Mn0.95O3,381.0,,351 K,Rhombohedral,R 3 - c,"{'a': '5.479 Å', 'b': '5.479 Å', 'c': '13.355 Å'}",R 3 - c,,1.97 μB,49.66 emu/g,,,10.1016/j.ceramint.2022.01.148,True
La0.67Sr0.33Mn1.00O3,383.0,,365 K,Rhombohedral,R 3 - c,"{'a': '5.485 Å', 'b': '5.485 Å', 'c': '13.354 Å'}",R 3 - c,,1.71 μB,42.44 emu/g,,,10.1016/j.ceramint.2022.01.148,True
La0.67Sr0.33Mn1.05O3,381.0,,410 K,Rhombohedral,R 3 - c,"{'a': '5.487 Å', 'b': '5.487 Å', 'c': '13.357 Å'}",R 3 - c,,1.94 μB,47.45 emu/g,,,10.1016/j.ceramint.2022.01.148,True
La0.67Sr0.33Mn1.10O3,386.0,,337 K,Rhombohedral,R 3 - c,"{'a': '5.504 Å', 'b': '5.504 Å', 'c': '13.340 Å'}",R 3 - c,,1.13 μB,27.33 emu/g,,,10.1016/j.ceramint.2022.01.148,True
La0.67Sr0.33MnO3,355.0,,,Rhombohedral,,"{'a': '5.465 Å', 'c': '13.449 Å'}",R-3c,,,,,,10.1016/j.ceramint.2016.08.138,True
La0.67Sr0.33Mn0.95Fe0.05O3,280.0,,,Rhombohedral,,"{'a': '5.469 Å', 'c': '13.449 Å'}",R-3c,,,,,,10.1016/j.ceramint.2016.08.138,True
La0.67Sr0.33Mn0.9Fe0.1O3,210.0,,,Rhombohedral,,"{'a': '5.468 Å', 'c': '13.450 Å'}",R-3c,,,,,,10.1016/j.ceramint.2016.08.138,True
La0.67Sr0.33Mn0.8Fe0.2O3,100.0,,,Rhombohedral,,"{'a': '5.483 Å', 'c': '13.493 Å'}",R-3c,,,,,,10.1016/j.ceramint.2016.08.138,True
La0.67Sr0.33MnO3,349.5,,,Rhombohedral,,,R-3c,,,,,,10.1016/j.jssc.2014.03.045,True
La0.67Sr0.33Mn0.95V0.05O3,326.0,,,Rhombohedral,,,R-3c,,,,,,10.1016/j.jssc.2014.03.045,True
La0.67Sr0.33Mn0.90V0.10O3,301.0,,,Rhombohedral,,,R-3c,,,,,,10.1016/j.jssc.2014.03.045,True
La0.67Sr0.33Mn0.85V0.15O3,289.5,,,Rhombohedral,,,R-3c,,,,,,10.1016/j.jssc.2014.03.045,True
Nd0.7Pb0.3MnO3,148.0,,,,,,,,,,,,10.1016/j.jssc.2014.03.045,False
La0.7Sr0.3MnO3,354.0,,,,,,,,,,,,10.1016/j.jssc.2014.03.045,False
Pr0.5Sr0.50MnO3,261.4,,,,,,,,,,,,10.1016/j.jssc.2014.03.045,False
La0.6Ca0.4MnO3,265.5,,,,,,,,,,,,10.1016/j.jssc.2014.03.045,False
La0.8Ba0.2Mn0.8Fe0.2O3,125.0,,,,,,,,,,,,10.1016/j.jssc.2014.03.045,False
La0.67Ca0.33MnO3,267.0,,,Perovskite,Orthorhombic,,,,,,,,10.1016/j.jallcom.2004.04.076,True
La0.65Ca0.33MnO3,277.0,,,Perovskite,Orthorhombic,,,,,,,,10.1016/j.jallcom.2004.04.076,True
La0.61Ca0.33MnO3,281.0,,,Perovskite,Orthorhombic,,,,,,,,10.1016/j.jallcom.2004.04.076,True
La0.57Ca0.33MnO3,283.4,,,Perovskite,Orthorhombic,,,,,,,,10.1016/j.jallcom.2004.04.076,True
La0.6Gd0.1Sr0.3MnO3,335.0,,333 K,Rhombohedric,Rhombohedral,"{'a': '54.982 Å', 'b': '54.982 Å', 'c': '13.3654 Å'}",R3̅c,,3.98 μB,105.5 emu/g,,,10.1016/j.ceramint.2016.03.215,True
La0.6Gd0.1Sr0.3Mn0.95In0.05O3,309.0,,307 K,Rhombohedric,Rhombohedral,"{'a': '54.932 Å', 'b': '54.932 Å', 'c': '13.3376 Å'}",R3̅c,,3.72 μB,98.79 emu/g,,,10.1016/j.ceramint.2016.03.215,True
La0.6Gd0.1Sr0.3Mn0.9In0.1O3,280.0,,278 K,Rhombohedric,Rhombohedral,"{'a': '54.900 Å', 'b': '54.900 Å', 'c': '13.3056 Å'}",R3̅c,,3.54 μB,84.02 emu/g,,,10.1016/j.ceramint.2016.03.215,True
La0.6Gd0.1Sr0.3MnO3,350.0,,,Rhombohedral,Hexagonal,"{'a': '5.4947 Å', 'c': '13.3423 Å'}",R-3c,,3.52 μB,,,,10.1016/j.jallcom.2016.12.277,True
La0.6Gd0.1Sr0.3Mn0.95Si0.05O3,330.0,,,Rhombohedral,Hexagonal,"{'a': '5.4882 Å', 'c': '13.2832 Å'}",R-3c,,3.35 μB,,,,10.1016/j.jallcom.2016.12.277,True
La0.6Gd0.1Sr0.3Mn0.9Si0.1O3,294.0,,,Rhombohedral,Hexagonal,"{'a': '5.4788 Å', 'c': '13.2215 Å'}",R-3c,,3.28 μB,,,,10.1016/j.jallcom.2016.12.277,True
La0.6Gd0.1Sr0.3Mn0.85Si0.15O3,278.0,,,Rhombohedral,Hexagonal,"{'a': '5.4725 Å', 'c': '13.2052 Å'}",R-3c,,3.1 μB,,,,10.1016/j.jallcom.2016.12.277,True
La0.7Sr0.1Ag0.2MnO3,245.0,,,,,,,,,,,,10.1016/j.jallcom.2016.12.277,
La0.8Ca0.2MnO3,250.0,,,,,,,,,,,,10.1016/j.jallcom.2016.12.277,
La0.7Sr0.3Mn0.9Sn0.1O3,225.0,,,,,,,,,,,,10.1016/j.jallcom.2016.12.277,
La0.67Sr0.33Mn0.9Cr0.1O3,340.0,,,,,,,,,,,,10.1016/j.jallcom.2016.12.277,
Pr0.5Sr0.4MnO3,211.0,,,,,,,,,,,,10.1016/j.jallcom.2016.12.277,
La0.57Ca0.03Ba0.4CoO3,181.0,120.0,197,Cubic,Pm-3m,,Pm-3m,1558,1.37,,,,10.1016/j.jssc.2014.04.007,True
La0.56Ca0.04Ba0.4CoO3,194.0,167.0,199,Cubic,Pm-3m,,Pm-3m,2555,1.55,,,,10.1016/j.jssc.2014.04.007,True
La0.55Ca0.05Ba0.4CoO3,189.0,158.0,184,Cubic,Pm-3m,,Pm-3m,1404,1.73,,,,10.1016/j.jssc.2014.04.007,True
La0.525Ca0.075Ba0.4CoO3,170.0,112.0,198,Cubic,Pm-3m,,Pm-3m,4241,0.82,,,,10.1016/j.jssc.2014.04.007,True
La0.5Ca0.1Ba0.4CoO3,176.0,110.0,167,Cubic,Pm-3m,,Pm-3m,3855,0.40,,,,10.1016/j.jssc.2014.04.007,True
La0.45Ca0.15Ba0.4CoO3,188.0,163.0,121,Cubic,Pm-3m,,Pm-3m,737,0.09,,,,10.1016/j.jssc.2014.04.007,True
La0.6Sr0.4MnO3,374.0,,,Rhombohedral,R3̄c,"{'a': '5.4843', 'c': '13.3594'}",R3̄c,,,,,,10.1016/j.jssc.2004.03.017,True
La0.57Pr0.03Sr0.4MnO3,368.0,,,Rhombohedral,R3̄c,"{'a': '5.4832', 'c': '13.3438'}",R3̄c,,,,,,10.1016/j.jssc.2004.03.017,True
La0.0Pr0.6Sr0.4MnO3,,150.0,,Orthorhombic,Pnma,"{'a': '5.4483', 'b': '7.6681', 'c': '5.4786'}",Pnma,,,,,,10.1016/j.jssc.2004.03.017,True
La0.6Sr0.36Ca0.04MnO3,363.0,,,,,,,,,,,,10.1016/j.jssc.2004.03.017,
La0.2Nd0.4Pb0.4MnO3,270.0,,,,,,,,,,,,10.1016/j.jssc.2004.03.017,
La0.7Nd0.1Sr0.2Mn0.95Ni0.05O3,271.0,,276 K,Rhombohedral,R-3c,"{'a': '5.509532 Å', 'b': '5.509532 Å', 'c': '13.362875 Å'}",167,,6.61 μB,,,,10.1016/j.ceramint.2023.07.235,True
La0.65Nd0.1Sr0.2K0.05Mn0.95Ni0.05O3,297.0,,307 K,Rhombohedral,R-3c,"{'a': '5.517572 Å', 'b': '5.517572 Å', 'c': '13.360183 Å'}",167,,6.02 μB,,,,10.1016/j.ceramint.2023.07.235,True
La0.6Nd0.1Sr0.2K0.1Mn0.95Ni0.05O3,303.0,,313 K,Rhombohedral,R-3c,"{'a': '5.517677 Å', 'b': '5.517677 Å', 'c': '13.379497 Å'}",167,,5.77 μB,,,,10.1016/j.ceramint.2023.07.235,True
La0.62Nd0.18Sr0.2MnO3,300.0,,,,,,,,,,,,10.1016/j.ceramint.2023.07.235,False
La0.7Sr0.2Sm0.1MnO3,303.0,,,,,,,,,,,,10.1016/j.ceramint.2023.07.235,False
La0.75K0.05Sr0.2Mn0.95Ni0.05O3,305.0,,,,,,,,,,,,10.1016/j.ceramint.2023.07.235,False
Pr0.5Sr0.5MnO3,268.0,,,,,,,,,,,,10.1016/j.ceramint.2023.07.235,False
Pr0.5Sr0.3Ag0.2MnO3,305.0,,,,,,,,,,,,10.1016/j.ceramint.2023.07.235,False
La0.6Pr0.2Sr0.2MnO3,244.0,,,,,,,,,,,,10.1016/j.ceramint.2023.07.235,False
La0.69Dy0.01Sr0.3MnO3,315.0,,,,,,,,,,,,10.1016/j.ceramint.2023.07.235,False
La0.6Bi0.1Sr0.2Ca0.1Mn0.9Cu0.1O3,275.0,,,,,,,,,,,,10.1016/j.ceramint.2023.07.235,False
La0.6Bi0.1Sr0.15Ca0.15Mn0.9Cu0.1O3,235.0,,,,,,,,,,,,10.1016/j.ceramint.2023.07.235,False
Pr0.75Bi0.05Sr0.1Ba0.1Mn0.96Ti0.04O3,275.0,,,,,,,,,,,,10.1016/j.ceramint.2023.07.235,False
Gd,294.0,,,,,,,,,,,,10.1016/j.ceramint.2023.07.235,False
La0.75Bi0.25Fe0.9Cr0.1O3,,700.0,,Orthorhombic,Pnma,"{'a': '5.5489 Å', 'b': '7.8335 Å', 'c': '5.5399 Å'}",Pnma,,,,,,10.1016/j.jssc.2017.06.031,True
La0.75Bi0.25Fe0.75Cr0.25O3,,500.0,,Orthorhombic,Pnma,"{'a': '5.5380 Å', 'b': '7.8144 Å', 'c': '5.5332 Å'}",Pnma,,,,,,10.1016/j.jssc.2017.06.031,True
La0.75Bi0.25Fe0.5Cr0.5O3,,350.0,,Orthorhombic,Pnma,"{'a': '5.5164 Å', 'b': '7.7907 Å', 'c': '5.5209 Å'}",Pnma,,,,,,10.1016/j.jssc.2017.06.031,True
La0.75Bi0.25Fe0.25Cr0.75O3,,300.0,,Orthorhombic,Pnma,"{'a': '5.5258 Å', 'b': '7.7985 Å', 'c': '5.5266 Å'}",Pnma,,,,,,10.1016/j.jssc.2017.06.031,True
LaFeO3,,760.0,,Orthorhombic,Pnma,,Pnma,,,,~0.02 μB/f.u. (10 K),,10.1016/j.jssc.2017.06.031,False
LaCrO3,,285.0,,Orthorhombic,Pnma,,Pnma,,,,0 μB/f.u. (10 K),,10.1016/j.jssc.2017.06.031,False
LaFe0.5Cr0.5O3,,265.0,,Orthorhombic,Pnma,,Pnma,,,,0.04 μB/f.u. (10 K),,10.1016/j.jssc.2017.06.031,False
La0.7Bi0.3CrO3,,230.0,,Orthorhombic,Pnma,,Pnma,,,,0.02 μB/f.u. (10 K),,10.1016/j.jssc.2017.06.031,False
La0.75Ca0.25MnO3,93.0,,,Perovskite,Orthorhombic,,,,"0.52 μB (below 240 K), 0.39 μB (above 240 K)",,,,10.1016/j.jallcom.2006.07.086,True
Gd0.75Ca0.25MnO3,,56.0,,Perovskite,Orthorhombic,,,,,,,High between 30 and 100 K,10.1016/j.jallcom.2006.07.086,True
La0.77Mg0.23MnO3,140.82,,148.3 K,Orthorhombic,Pnma,"{'a': '5.52292 Å', 'b': '7.79533 Å', 'c': '5.52892 Å'}",Pnma,,,,,,10.1016/j.jallcom.2017.12.189,True
La0.77Mg0.18□0.05MnO3,138.0,,143.7 K,Orthorhombic,Pnma,"{'a': '5.52488 Å', 'b': '7.80264 Å', 'c': '5.52925 Å'}",Pnma,,,,,,10.1016/j.jallcom.2017.12.189,True
La0.77Mg0.13□0.1MnO3,134.8,,140.2 K,Orthorhombic,Pnma,"{'a': '5.52625 Å', 'b': '7.81322 Å', 'c': '5.52941 Å'}",Pnma,,,,,,10.1016/j.jallcom.2017.12.189,True
La0.77Mg0.08□0.15MnO3,130.6,,162.5 K,Orthorhombic,Pnma,"{'a': '5.53494 Å', 'b': '7.81352 Å', 'c': '5.53222 Å'}",Pnma,,,,,,10.1016/j.jallcom.2017.12.189,True
La0.77Mg0.03□0.2MnO3,128.2,,128.5 K,Orthorhombic,Pnma,"{'a': '5.54698 Å', 'b': '7.81522 Å', 'c': '5.54175 Å'}",Pnma,,,,,,10.1016/j.jallcom.2017.12.189,True
La0.77Sr0.23MnO3,360.0,,361 K,Rhombohedral,R-3c,"{'a': '5.508 Å', 'b': '5.508 Å', 'c': '13.370 Å'}",R-3c,,5.95 μB/fu,80 emu/g,,,10.1016/j.jallcom.2008.01.048,True
La0.77Sr0.23Mn0.9Cu0.1O3,320.0,,337 K,Rhombohedral,R-3c,"{'a': '5.509 Å', 'b': '5.509 Å', 'c': '13.367 Å'}",R-3c,,4.50 μB/fu,52 emu/g,,,10.1016/j.jallcom.2008.01.048,True
La0.77Sr0.23Mn0.8Cu0.2O3,290.0,,325 K,Rhombohedral,R-3c,"{'a': '5.511 Å', 'b': '5.511 Å', 'c': '13.355 Å'}",R-3c,,3.23 μB/fu,31 emu/g,,,10.1016/j.jallcom.2008.01.048,True
La0.77Sr0.23Mn0.7Cu0.3O3,238.0,,260 K,Orthorhombic,Pmna,"{'a': '13.309 Å', 'b': '9.510 Å', 'c': '5.490 Å'}",Pmna,,1.81 μB/fu,2.28 emu/g,,,10.1016/j.jallcom.2008.01.048,True
La0.77Sr0.23Mn0.6Cu0.4O3,,,300 K,Orthorhombic,Pmna,"{'a': '13.312 Å', 'b': '9.507 Å', 'c': '5.492 Å'}",Pmna,,2.14 μB/fu,2.5 emu/g,,,10.1016/j.jallcom.2008.01.048,True
La0.77Sr0.23Mn0.5Cu0.5O3,,,106 K,Orthorhombic,Pmna,"{'a': '13.314 Å', 'b': '9.506 Å', 'c': '5.496 Å'}",Pmna,,3.10 μB/fu,1.5 emu/g,,,10.1016/j.jallcom.2008.01.048,True
La0.7Ba0.2Ca0.1MnO3,310.0,,,,,,,,,,,,10.1016/j.physb.2018.02.006,True
La0.7Ba0.2Ca0.1Mn0.9Sn0.1O3,290.0,,,,,,,,,,,,10.1016/j.physb.2018.02.006,True
La0.6Nd0.1Ca0.15Sr0.15Mn0.9Fe0.1O3,298.0,,,,,,,,,,,,10.1016/j.physb.2018.02.006,False
La0.67Sr0.33MnO3,348.0,,,,,,,,,,,,10.1016/j.physb.2018.02.006,False
La0.57Nd0.1Sr0.23MnO3,339.0,,,,,,,,,,,,10.1016/j.physb.2018.02.006,False
La0.67Ba0.33Mn0.9Cr0.1O3,324.0,,,,,,,,,,,,10.1016/j.physb.2018.02.006,False
La0.6Pr0.1Ba0.3MnO3,215.0,,,,,,,,,,,,10.1016/j.physb.2018.02.006,False
Gd,293.0,,,,,,,,,,,,10.1016/j.physb.2018.02.006,False
La0.7Ba0.3MnO3,352.0,,360.62 K,Orthorhombic,Pnma,,Pnma,,3.67 μB/f.u,,,,10.1016/j.jallcom.2020.157831,True
La0.7Ba0.3Mn0.98Ti0.02O3,301.11,,310.09 K,Orthorhombic,Pnma,,Pnma,,3.56 μB/f.u,,,,10.1016/j.jallcom.2020.157831,True
La0.7Ba0.3Mn0.95Ti0.05O3,246.94,,256.29 K,Orthorhombic,Pnma,,Pnma,,3.45 μB/f.u,,,,10.1016/j.jallcom.2020.157831,True
La0.7Ba0.3Mn0.9Ti0.1O3,170.01,,194.19 K,Orthorhombic,Pnma,,Pnma,,2.83 μB/f.u,,,,10.1016/j.jallcom.2020.157831,True
La0.7Ba0.3Mn0.8Ti0.2O3,96.03,,129.86 K,Rhombohedral,R3c,,R3c,,2.40 μB/f.u,,,,10.1016/j.jallcom.2020.157831,True
La0.7Ba0.3Mn0.7Ti0.3O3,34.64,,75.17 K,Rhombohedral,R3c,,R3c,,1.73 μB/f.u,,,,10.1016/j.jallcom.2020.157831,True
La0.7Ca0.2Sr0.1MnO3,294.0,,301 K,Rhombohedral,R3̄c,"{'a': '5.4836 Å', 'c': '13.3929 Å'}",R3̄c,,3.52 μB,,,,10.1016/j.jallcom.2014.08.117,True
La0.7Ca0.2Sr0.1Mn0.95Cr0.05O3,280.0,,287 K,Rhombohedral,R3̄c,"{'a': '5.4807 Å', 'c': '13.3812 Å'}",R3̄c,,3.29 μB,,,,10.1016/j.jallcom.2014.08.117,True
La0.7Ca0.2Sr0.1Mn0.9Cr0.1O3,255.0,,267 K,Rhombohedral,R3̄c,"{'a': '5.4802 Å', 'c': '13.3759 Å'}",R3̄c,,2.9 μB,,,,10.1016/j.jallcom.2014.08.117,True
La0.67Ca0.33MnO3,252.0,,,,,,,,,,,,10.1016/j.jallcom.2014.08.117,False
La0.67Ca0.33Mn0.85V0.15O3,287.5,,,,,,,,,,,,10.1016/j.jallcom.2014.08.117,False
La0.57Nd0.1Sr0.23MnO3,339.0,,,,,,,,,,,,10.1016/j.jallcom.2014.08.117,False
La0.67Sr0.33MnO3,348.0,,,,,,,,,,,,10.1016/j.jallcom.2014.08.117,False
La0.7Sr0.3Mn0.93Fe0.07O3,296.0,,,,,,,,,,,,10.1016/j.jallcom.2014.08.117,False
La0.7Sr0.3Mn0.9Al0.1O3,310.0,,,,,,,,,,,,10.1016/j.jallcom.2014.08.117,False
La0.8Ba0.2MnO3,295.0,,,,,,,,,,,,10.1016/j.jallcom.2014.08.117,False
La0.7Ca0.3MnO3,227.0,,,,,,,,,,,,10.1016/j.jallcom.2014.08.117,False
La0.67Ba0.33MnO3,292.0,,,,,,,,,,,,10.1016/j.jallcom.2014.08.117,False
La0.7Ca0.25Sr0.05MnO3,275.0,,,,,,,,,,,,10.1016/j.jallcom.2014.08.117,False
Pr0.5Sr0.5MnO3,160.0,,,,,,,,,,,,10.1016/j.jallcom.2014.08.117,False
La0.7Ca0.3MnO3,266.0,,,Orthorhombic,Polycrystalline,"{'a': '5.47352 Å', 'b': '5.45979 Å', 'c': '7.71999 Å'}",,,,,,,10.1016/j.physb.2017.02.007,True
La0.7Ca0.3Mn0.998Nb0.002O3,274.0,,,Orthorhombic,Polycrystalline,"{'a': '5.46905 Å', 'b': '5.46220 Å', 'c': '7.73326 Å'}",,,,,,,10.1016/j.physb.2017.02.007,True
La0.7Ca0.3Mn0.99Nb0.01O3,245.0,,,Orthorhombic,Polycrystalline,"{'a': '5.48703 Å', 'b': '5.47639 Å', 'c': '7.72885 Å'}",,,,,,,10.1016/j.physb.2017.02.007,True
La0.7Ca0.3MnO3,258.0,,,Orthorhombic,Pnma,"{'a': '5.4734 Å', 'b': '5.4807 Å', 'c': '7.7615 Å'}",Pnma,,3.66 μB/Mn,96.70 emu/g,,,10.1016/j.jallcom.2006.09.059,True
La0.7Ca0.25K0.05MnO3,270.0,,,Orthorhombic,Pnma,"{'a': '5.4648 Å', 'b': '5.4829 Å', 'c': '7.7301 Å'}",Pnma,,3.61 μB/Mn,94.56 emu/g,,,10.1016/j.jallcom.2006.09.059,True
La0.7Ca0.225K0.075MnO3,280.0,,,Orthorhombic,Pnma,"{'a': '5.4617 Å', 'b': '5.4620 Å', 'c': '7.7333 Å'}",Pnma,,3.53 μB/Mn,93.56 emu/g,,,10.1016/j.jallcom.2006.09.059,True
La0.7Ca0.2K0.1MnO3,273.0,,,Rhombohedral,R-3c,{'a': '5.4662 Å'},R-3c,,3.46 μB/Mn,91.74 emu/g,,,10.1016/j.jallcom.2006.09.059,True
La0.7Ca0.3MnO3,250.0,,,Orthorhombic,Pnma,"{'a': '5.4550 Å', 'b': '5.4775 Å', 'c': '7.7229 Å'}",Pnma,,,,,,10.1016/j.physb.2015.03.022,True
La0.7Ca0.275Pb0.025MnO3,263.0,,,Orthorhombic,Pnma,"{'a': '5.4650 Å', 'b': '5.4758 Å', 'c': '7.7260 Å'}",Pnma,,,,,,10.1016/j.physb.2015.03.022,True
La0.7Ca0.25Pb0.05MnO3,273.0,,,Orthorhombic,Pnma,"{'a': '5.4781 Å', 'b': '5.4721 Å', 'c': '7.7350 Å'}",Pnma,,,,,,10.1016/j.physb.2015.03.022,True
La0.7Ca0.225Pb0.075MnO3,285.0,,,Orthorhombic,Pnma,"{'a': '5.4826 Å', 'b': '5.4814 Å', 'c': '7.7384 Å'}",Pnma,,,,,,10.1016/j.physb.2015.03.022,True
La0.7Ca0.2Pb0.1MnO3,296.0,,,Orthorhombic,Pnma,"{'a': '5.5069 Å', 'b': '5.4803 Å', 'c': '7.7379 Å'}",Pnma,,,,,,10.1016/j.physb.2015.03.022,True
La0.7Ca0.15Pb0.15MnO3,321.0,,,Monoclinic,Pc/2,"{'a': '5.4679 Å', 'b': '5.5078 Å', 'c': '7.7549 Å'}",Pc/2,,,,,,10.1016/j.physb.2015.03.022,True
La0.7Ca0.1Pb0.2MnO3,330.0,,,Monoclinic,Pc/2,"{'a': '5.4728 Å', 'b': '5.5087 Å', 'c': '7.7665 Å'}",Pc/2,,,,,,10.1016/j.physb.2015.03.022,True
La0.7Ca0.05Pb0.25MnO3,342.0,,,Monoclinic,Pc/2,"{'a': '5.4814 Å', 'b': '5.5133 Å', 'c': '7.7784 Å'}",Pc/2,,,,,,10.1016/j.physb.2015.03.022,True
