Repository: MaMMoS-project/ML-models

# ML-models
Collection of various ML models developed for the MaMMoS project

Models are organized in different folders of this repository:


- ./beyond-stoner-wolfarth:

   ML models to replace single-grain micromagnetics simulations by ML predictions for:

   -- ./beyond-stoner-wolfarth/single-grain-easy-axis-model:
      where the H and K1 vector are aligned along the z-axis of the simulation cube
      This model predicts Mr, Hc, and BHmax from a, k1, and Ms
      Current model version: v1.0

   -- ./inverse-beyond-stoner-wolfarth/single-grain-easy-axis-model:
      where the H and K1 vector are aligned along the z-axis of the simulation cube

File: compound-to-experimental-tc/data/MagneticMaterials_All.csv (part 47 of 94)
Material_Name,Curie,Neel,Curie_Weiss,Crystal_Structure,Lattice_Structure,Lattice_Parameters,Space_Group,Coercivity,Magnetic_Moment,Magnetization,Remanence,Susceptibility,DOI,Experimental
La0.7Pb0.3MnO3,350.0,,,Monoclinic,Pc/2,"{'a': '5.4845 Å', 'b': '5.5276 Å', 'c': '7.7821 Å'}",Pc/2,,,,,,10.1016/j.physb.2015.03.022,True
La0.7Nd0.3Fe11.8Si1.2,181.0,,,Cubic NaZn13-type,Cubic,{'a': '11.45 Å'},,,2.05 μB/Fe atom,26.3 μB/f.u. at 5 K,,,10.1016/j.jssc.2012.01.030,True
La0.7Nd0.3Fe11.6Si1.4,188.0,,,Cubic NaZn13-type,Cubic,{'a': '11.46 Å'},,,2.05 μB/Fe atom,,,,10.1016/j.jssc.2012.01.030,True
La0.7Nd0.3Fe11.4Si1.6,197.0,,,Cubic NaZn13-type,Cubic,{'a': '11.45 Å'},,,2.05 μB/Fe atom,,,,10.1016/j.jssc.2012.01.030,True
La0.7Nd0.3Fe11.2Si1.8,213.0,,,Cubic NaZn13-type,Cubic,{'a': '11.45 Å'},,,2.05 μB/Fe atom,23.7 μB/f.u. at 5 K,,,10.1016/j.jssc.2012.01.030,True
La0.7Pb0.3MnO3,350.0,,,,,,,,3.6 μB,,,,10.1016/j.physb.2005.11.016,True
La0.7Pb0.3MnO3,298.8,,,Rhombohedral,,"{'a': '5.5389 Å', 'b': '5.5389 Å', 'c': '13.407 Å'}",R-3c,0.0021 T,,37.27 emu/g,1.17 emu/g,,10.1016/j.jallcom.2023.173225,True
La0.7Pb0.3Mn0.98V0.02O3,293.8,,,Rhombohedral,,"{'a': '5.5334 Å', 'b': '5.5334 Å', 'c': '13.417 Å'}",R-3c,0.0021 T,,60.64 emu/g,3.58 emu/g,,10.1016/j.jallcom.2023.173225,True
La0.7Pb0.3Mn0.96V0.04O3,284.7,,,Rhombohedral,,"{'a': '5.5289 Å', 'b': '5.5289 Å', 'c': '13.404 Å'}",R-3c,0.0021 T,,61.52 emu/g,3.75 emu/g,,10.1016/j.jallcom.2023.173225,True
La0.7Pb0.3Mn0.94V0.06O3,280.4,,,Rhombohedral,,"{'a': '5.5268 Å', 'b': '5.5268 Å', 'c': '13.423 Å'}",R-3c,0.0021 T,,62.97 emu/g,3.84 emu/g,,10.1016/j.jallcom.2023.173225,True
La0.7Pb0.3Mn0.92V0.08O3,277.1,,,Rhombohedral,,"{'a': '5.5182 Å', 'b': '5.5182 Å', 'c': '13.402 Å'}",R-3c,0.0021 T,,63.45 emu/g,4.55 emu/g,,10.1016/j.jallcom.2023.173225,True
La0.7Pb0.3Mn0.9V0.1O3,274.8,,,Rhombohedral,,"{'a': '5.5186 Å', 'b': '5.5186 Å', 'c': '13.403 Å'}",R-3c,0.0021 T,,78.64 emu/g,4.99 emu/g,,10.1016/j.jallcom.2023.173225,True
La0.7Pr0.3Fe11.5Si1.5C0.2H0,189.0,,,Cubic,NaZn13-type,,,,,,,,10.1016/j.jallcom.2012.01.042,True
La0.7Pr0.3Fe11.5Si1.5C0.2H1.2,321.0,,,Cubic,NaZn13-type,,,,,,,,10.1016/j.jallcom.2012.01.042,True
La0.7Sr0.25Na0.05MnO3,362.0,,365 K,Rhombohedral,Perovskite,"{'a': '5.5048 Å', 'c': '13.3603 Å'}",R-3c,,6.05 μB,,,,10.1016/j.ceramint.2017.11.021,True
La0.7Sr0.25Na0.05Mn0.95Cu0.05O3,350.0,,352 K,Rhombohedral,Perovskite,"{'a': '5.5059 Å', 'c': '13.3551 Å'}",R-3c,,5.57 μB,,,,10.1016/j.ceramint.2017.11.021,True
La0.7Sr0.25Na0.05Mn0.9Cu0.1O3,320.0,,325 K,Rhombohedral,Perovskite,"{'a': '5.5084 Å', 'c': '13.3535 Å'}",R-3c,,5.03 μB,,,,10.1016/j.ceramint.2017.11.021,True
La0.7Sr0.25Na0.05Mn0.85Cu0.15O3,274.0,,287 K,Rhombohedral,Perovskite,"{'a': '5.5078 Å', 'c': '13.3456 Å'}",R-3c,,5.45 μB,,,,10.1016/j.ceramint.2017.11.021,True
La0.7Sr0.25Na0.05Mn0.8Cu0.2O3,167.0,,240 K,Rhombohedral,Perovskite,"{'a': '5.5047 Å', 'c': '13.3356 Å'}",R-3c,,5.13 μB,,,,10.1016/j.ceramint.2017.11.021,True
La0.7Sr0.3MnO3,369.0,,,,,,,,,,,,10.1016/j.ceramint.2017.11.021,False
La0.67Sr0.33MnO3,370.0,,,,,,,,,,,,10.1016/j.ceramint.2017.11.021,False
La0.7Sr0.25Na0.05Mn0.9Ti0.1O3,155.0,,,,,,,,,,,,10.1016/j.ceramint.2017.11.021,False
La0.7Sr0.3Mn0.95Cu0.05O3,350.0,,,,,,,,,,,,10.1016/j.ceramint.2017.11.021,False
La0.7Sr0.3Mn0.9Cu0.1O3,350.0,,,,,,,,,,,,10.1016/j.ceramint.2017.11.021,False
La0.77Sr0.23Mn0.9Cu0.1O3,325.0,,,,,,,,,,,,10.1016/j.ceramint.2017.11.021,False
La0.77Sr0.23Mn0.8Cu0.2O3,293.0,,,,,,,,,,,,10.1016/j.ceramint.2017.11.021,False
Nd0.5Sr0.5Mn0.9Cu0.1O3,260.0,,,,,,,,,,,,10.1016/j.ceramint.2017.11.021,False
La0.7Sr0.2Nd0.1Mn0.95Ni0.05O3,280.0,,286 K,Rhombohedral,R-3c,"{'a': '5.51257 Å', 'b': '5.51257 Å', 'c': '13.33762 Å'}",R-3c,,5.75 μB,,,,10.1016/j.physb.2022.413985,True
La0.7Sr0.2Nd0.1Mn0.90Ni0.10O3,238.0,,250 K,Rhombohedral,R-3c,"{'a': '5.51003 Å', 'b': '5.51003 Å', 'c': '13.32925 Å'}",R-3c,,7.67 μB,,,,10.1016/j.physb.2022.413985,True
La0.7Sr0.2Nd0.1Mn0.85Ni0.15O3,220.0,,225 K,Rhombohedral,R-3c,"{'a': '5.50077 Å', 'b': '5.50077 Å', 'c': '13.32512 Å'}",R-3c,,13.93 μB,,,,10.1016/j.physb.2022.413985,True
La0.7Sr0.3Mn0.9Fe0.1O3,260.0,,,,,,,,,,,,10.1016/j.physb.2022.413985,
La0.7Sr0.3Mn0.6Cr0.4O3,242.0,,,,,,,,,,,,10.1016/j.physb.2022.413985,
La0.7Sr0.3Mn0.8Cr0.2O3,286.0,,,,,,,,,,,,10.1016/j.physb.2022.413985,
La0.67Sr0.33Mn0.9Ni0.1O3,290.0,,,,,,,,,,,,10.1016/j.physb.2022.413985,
La0.7Sr0.3Mn0.925Ni0.075O3,256.0,,,,,,,,,,,,10.1016/j.physb.2022.413985,
La0.7Sr0.3Mn0.875Ni0.125O3,180.0,,,,,,,,,,,,10.1016/j.physb.2022.413985,
La0.55Pr0.1Sr0.35Mn0.95Ti0.05O3,288.0,,,,,,,,,,,,10.1016/j.physb.2022.413985,
Pr0.5Sr0.5MnO3,268.0,,,,,,,,,,,,10.1016/j.physb.2022.413985,
Pr0.75Bi0.05Sr0.1Ba0.1Mn0.96Ti0.04O3,275.0,,,,,,,,,,,,10.1016/j.physb.2022.413985,
La0.6Bi0.1Sr0.15Ca0.15Mn0.9Cu0.1O3,235.0,,,,,,,,,,,,10.1016/j.physb.2022.413985,
Gd,294.0,,,,,,,,,,,,10.1016/j.physb.2022.413985,
La0.8Cd0.15K0.05MnO3,260.0,,265 K,Rhombohedral,Hexagonal,"{'a': '5.541 Å', 'c': '13.5302 Å'}",R-3c,,3.9 μB,,,,10.1016/j.jallcom.2009.09.063,True
La0.8Cd0.125K0.075MnO3,273.0,,279 K,Rhombohedral,Hexagonal,"{'a': '5.545 Å', 'c': '13.5355 Å'}",R-3c,,3.73 μB,,,,10.1016/j.jallcom.2009.09.063,True
La0.8Cd0.1K0.1MnO3,282.0,,285 K,Rhombohedral,Hexagonal,"{'a': '5.547 Å', 'c': '13.5401 Å'}",R-3c,,4.05 μB,,,,10.1016/j.jallcom.2009.09.063,True
La0.8Ce0.2Fe11.4Si1.6,177.0,,,Cubic,NaZn13-type,{'a': '11.4565'},,,,,,,10.1016/j.jallcom.2009.09.028,True
La0.8Ce0.2Fe11.1Mn0.3Si1.6,121.0,,,Cubic,NaZn13-type,{'a': '11.4600'},,,,,,,10.1016/j.jallcom.2009.09.028,True
La0.8K0.15Pb0.05MnO3,318.0,,312 K,Rhombohedral,,"{'a': '5.513 Å', 'c': '13.383 Å'}",R3̅c,0.0127 T,,86.4 emu/g,8.81 emu/g,,10.1016/j.ceramint.2022.02.239,True
La0.8K0.1Pb0.1MnO3,307.0,,295 K,Rhombohedral,,"{'a': '5.516 Å', 'c': '13.380 Å'}",R3̅c,0.0097 T,,,4.99 emu/g,,10.1016/j.ceramint.2022.02.239,True
La0.8K0.05Pb0.15MnO3,279.0,,280 K,Rhombohedral,,"{'a': '5.521 Å', 'c': '13.376 Å'}",R3̅c,0.0061 T,,,2.59 emu/g,,10.1016/j.ceramint.2022.02.239,True
La0.8Pb0.2MnO3,220.0,,237 K,Rhombohedral,,"{'a': '5.525 Å', 'c': '13.372 Å'}",R3̅c,0.0055 T,,75.3 emu/g,1.88 emu/g,,10.1016/j.ceramint.2022.02.239,True
La0.81Dy0.09Pb0.1MnO3,172.0,,,,,,,,,,,,10.1016/j.ceramint.2022.02.239,
La0.72Dy0.08Pb0.2MnO3,249.0,,,,,,,,,,,,10.1016/j.ceramint.2022.02.239,
La0.63Dy0.07Pb0.3MnO3,322.0,,,,,,,,,,,,10.1016/j.ceramint.2022.02.239,
La0.8K0.1Na0.1MnO3,330.0,,,,,,,,,,,,10.1016/j.ceramint.2022.02.239,
La0.8K0.1Ag0.1MnO3,310.0,,,,,,,,,,,,10.1016/j.ceramint.2022.02.239,
La0.67Sr0.33MnO3,355.6,,,,,,,,,,,,10.1016/j.ceramint.2022.02.239,
La0.67Sr0.23K0.10MnO3,365.3,,,,,,,,,,,,10.1016/j.ceramint.2022.02.239,
La0.67Sr0.23Pb0.10MnO3,361.9,,,,,,,,,,,,10.1016/j.ceramint.2022.02.239,
La0.7Pb0.3MnO3,336.0,,,,,,,,,,,,10.1016/j.ceramint.2022.02.239,
La0.7Pb0.3Mn0.9Ru0.1O3,313.0,,,,,,,,,,,,10.1016/j.ceramint.2022.02.239,
La0.7Pb0.3Mn0.8Ru0.2O3,335.0,,,,,,,,,,,,10.1016/j.ceramint.2022.02.239,
La0.8Na0.2MnO3,325.0,,,Rhombohedral,R 3̄c,,R 3̄c,,,,,,10.1016/j.jssc.2004.09.004,True
La0.8Na0.2Mn0.96Co0.04O3,298.0,,,Rhombohedral,R 3̄c,,R 3̄c,,,,,,10.1016/j.jssc.2004.09.004,True
La0.8Na0.2Mn0.9Co0.1O3,246.0,,,Rhombohedral,R 3̄c,,R 3̄c,,,,,,10.1016/j.jssc.2004.09.004,True
La0.8Na0.2Mn0.8Co0.2O3,198.0,,,Rhombohedral,R 3̄c,,R 3̄c,,,,,,10.1016/j.jssc.2004.09.004,True
La0.6Sr0.4MnO3,370.0,,,Rhombohedral,R 3̄c,,R 3̄c,,,,,,10.1016/j.jssc.2004.09.004,False
La0.8Na0.2MnO3,330.0,,328.4K,Rhombohedral,Distorted Rhombohedral,"{'a': '5.483', 'b': '5.483', 'c': '13.314'}",R3̄c,,3.66 μB,3.37 μB/Mn,,,10.1016/j.jallcom.2010.04.167,True
La0.8Na0.15K0.05MnO3,330.0,,330.1K,Rhombohedral,Distorted Rhombohedral,"{'a': '5.485', 'b': '5.485', 'c': '13.326'}",R3̄c,,3.46 μB,3.32 μB/Mn,,,10.1016/j.jallcom.2010.04.167,True
La0.8Na0.1K0.1MnO3,330.0,,329.1K,Rhombohedral,Distorted Rhombohedral,"{'a': '5.493', 'b': '5.493', 'c': '13.342'}",R3̄c,,3.87 μB,3.37 μB/Mn,,,10.1016/j.jallcom.2010.04.167,True
La0.8Na0.05K0.15MnO3,330.0,,329.6K,Rhombohedral,Distorted Rhombohedral,"{'a': '5.497', 'b': '5.497', 'c': '13.357'}",R3̄c,,3.94 μB,3.41 μB/Mn,,,10.1016/j.jallcom.2010.04.167,True
La0.8K0.2MnO3,330.0,,330.5K,Rhombohedral,Distorted Rhombohedral,"{'a': '5.505', 'b': '5.505', 'c': '13.378'}",R3̄c,,3.28 μB,2.73 μB/Mn,,,10.1016/j.jallcom.2010.04.167,True
La0.76Eu0.04Sr0.2MnO3,261.0,,,Orthorhombic,,,Pnma,,,,,,10.1016/j.physb.2006.01.219,True
La0.72Eu0.08Sr0.2MnO3,226.0,,,Orthorhombic,,,Pnma,,,,,,10.1016/j.physb.2006.01.219,True
La0.64Eu0.16Sr0.2MnO3,187.0,,,Orthorhombic,,,Pnma,,,,,,10.1016/j.physb.2006.01.219,True
La0.48Eu0.32Sr0.2MnO3,224.0,,,Orthorhombic,,,Pnma,,,,,,10.1016/j.physb.2006.01.219,True
La0.8Sr0.2MnO3,309.0,,,,,,,,,,,,10.1016/j.physb.2006.01.219,False
LaMn2Si2,300.0,,,ThCr2Si2-type,Tetragonal,,I4/mmm,Low,2.9 μB,,,,10.1016/j.jallcom.2018.08.068,True
La0.8Gd0.2Mn2Si2,300.0,,,ThCr2Si2-type,Tetragonal,,I4/mmm,Low,,,,,10.1016/j.jallcom.2018.08.068,True
LaMnO3,,140.0,,Rhombohedral,,"{'a': '5.5324', 'b': '5.5324', 'c': '13.3598'}",R-3c,,,,,,10.1016/j.ceramint.2020.08.145,True
La0.99Na0.01MnO3,237.0,,,Rhombohedral,,"{'a': '5.5324', 'b': '5.5324', 'c': '13.3598'}",R-3c,,3.96 μB/f.u.,,,,10.1016/j.ceramint.2020.08.145,True
La0.95Na0.05MnO3,254.0,,,Rhombohedral,,"{'a': '5.5269', 'b': '5.5269', 'c': '13.3539'}",R-3c,,3.72 μB/f.u.,,,,10.1016/j.ceramint.2020.08.145,True
La0.9Pb0.1MnO3,275.0,,,Trigonal,R-3C,"{'a': '5.5153 Å', 'b': '5.5153 Å', 'c': '13.3617 Å'}",R-3C,,,"6.14 emu/g at 300 K, 43.37 emu/g at 80 K",,,10.1016/j.ceramint.2017.05.099,True
La0.8Pb0.2MnO3,314.0,,,Trigonal,R-3C,"{'a': '5.5150 Å', 'b': '5.5150 Å', 'c': '13.3778 Å'}",R-3C,,,"37.06 emu/g at 300 K, 54.4 emu/g at 80 K",,,10.1016/j.ceramint.2017.05.099,True
La0.7Pb0.3MnO3,358.81,,,Trigonal,R-3C,"{'a': '5.5119 Å', 'b': '5.5119 Å', 'c': '13.3870 Å'}",R-3C,,,"44.5 emu/g at 300 K, 59.87 emu/g at 80 K",,,10.1016/j.ceramint.2017.05.099,True
La0.6Pb0.4MnO3,343.64,,,Trigonal,R-3C,"{'a': '5.5047 Å', 'b': '5.5047 Å', 'c': '13.3933 Å'}",R-3C,,,"30.7 emu/g at 300 K, 58.12 emu/g at 80 K",,,10.1016/j.ceramint.2017.05.099,True
La0.5Pb0.5MnO3,320.03,,,Orthorhombic,Pbnm,"{'a': '5.4720 Å', 'b': '5.5169 Å', 'c': '7.7434 Å'}",Pbnm,,,"18.2 emu/g at 300 K, 44.98 emu/g at 80 K",,,10.1016/j.ceramint.2017.05.099,True
La0.8Sr0.2CoO3,182.0,,,Rhombohedral,,,R-3c,,,,,,10.1016/j.ceramint.2018.05.216,True
La0.7Sr0.3CoO3,229.0,,,Rhombohedral,,,R-3c,,,,,,10.1016/j.ceramint.2018.05.216,True
La0.6Sr0.4CoO3,237.0,,,Rhombohedral,,,R-3c,,,,,,10.1016/j.ceramint.2018.05.216,True
La0.5Sr0.5CoO3,253.0,,,Rhombohedral,,,R-3c,,,,,,10.1016/j.ceramint.2018.05.216,True
Pr0.6Sr0.4CoO3,204.0,,,,,,,,,,,,10.1016/j.ceramint.2018.05.216,False
Pr0.5Sr0.5CoO3,218.0,,,,,,,,,,,,10.1016/j.ceramint.2018.05.216,False
Pr0.7Sr0.3CoO3,158.0,,,,,,,,,,,,10.1016/j.ceramint.2018.05.216,False
Pr0.4Sr0.6CoO3,212.0,,,,,,,,,,,,10.1016/j.ceramint.2018.05.216,False
LaFeO3,,740.0,,Orthorhombic,Pnma,"{'a': '5.55926 Å', 'b': '5.5783 Å', 'c': '7.89057 Å'}",Pnma,,,,,,10.1016/j.ceramint.2017.09.150,True
La1.4Ca1.6Mn2O7,265.0,,265.33 K,Tetragonal,Bilayer,"{'a': '3.85628 Å', 'b': '3.85628 Å', 'c': '19.2454 Å'}",I4/mmm,,,,,,10.1016/j.jallcom.2020.156218,True
La1.3Pr0.1Ca1.6Mn2O7,254.0,,245.8 K,Tetragonal,Bilayer,"{'a': '3.85539 Å', 'b': '3.85539 Å', 'c': '19.2312 Å'}",I4/mmm,,,,,,10.1016/j.jallcom.2020.156218,True
La1.2Pr0.2Ca1.6Mn2O7,247.0,,236.61 K,Tetragonal,Bilayer,"{'a': '3.85487 Å', 'b': '3.85487 Å', 'c': '19.2271 Å'}",I4/mmm,,,,,,10.1016/j.jallcom.2020.156218,True
La1.1Pr0.3Ca1.6Mn2O7,232.0,,221.34 K,Tetragonal,Bilayer,"{'a': '3.85400 Å', 'b': '3.85400 Å', 'c': '19.2290 Å'}",I4/mmm,,,,,,10.1016/j.jallcom.2020.156218,True
La1.0Pr0.4Ca1.6Mn2O7,221.0,,210.25 K,Tetragonal,Bilayer,"{'a': '3.85182 Å', 'b': '3.85182 Å', 'c': '19.2252 Å'}",I4/mmm,,,,,,10.1016/j.jallcom.2020.156218,True
LaMnO3,269.0,,,Rhombohedral/Hexagonal,Hexagonal,"{'a': '5.5092 Å', 'b': '5.5092 Å', 'c': '13.3249 Å'}",R3̅c,63.75 Oe,4.9 μB,75.38 emu/g,6.54 emu/g,,10.1016/j.jallcom.2020.158570,True
La0.97Ag0.03MnO3,272.0,,,Rhombohedral/Hexagonal,Hexagonal,"{'a': '5.5193 Å', 'b': '5.5193 Å', 'c': '13.3472 Å'}",R3̅c,63.69 Oe,4.84 μB,79.36 emu/g,5.07 emu/g,,10.1016/j.jallcom.2020.158570,True
La0.94Ag0.06MnO3,278.0,,,Rhombohedral/Hexagonal,Hexagonal,"{'a': '5.5260 Å', 'b': '5.5260 Å', 'c': '13.3556 Å'}",R3̅c,64.04 Oe,4.78 μB,79.20 emu/g,6.50 emu/g,,10.1016/j.jallcom.2020.158570,True
La0.91Ag0.09MnO3,287.0,,,Rhombohedral/Hexagonal,Hexagonal,"{'a': '5.5243 Å', 'b': '5.5243 Å', 'c': '13.1197 Å'}",R3̅c,63.86 Oe,4.73 μB,60.60 emu/g,7.74 emu/g,,10.1016/j.jallcom.2020.158570,True
LaFeO3,,750.0,,Orthorhombic,Pnma,"{'a': '5.493 Å', 'b': '5.542 Å', 'c': '7.840 Å'}",Pbnm,,,0.194 Am^2/kg,,9.641 × 10^-8 m^3/kg,10.1016/j.physb.2022.414190,True
La0.8Bi0.2FeO3,,810.0,,Orthorhombic,Pnma,"{'a': '5.538 Å', 'b': '7.811 Å', 'c': '5.561 Å'}",Pnma,3.434 × 10^-3 A/m,,0.130 Am^2/kg,,9.118 × 10^-8 m^3/kg,10.1016/j.physb.2022.414190,True
La0.9Ca0.1Mn0.9Li0.1O3,190.0,,155-162 K,Orthorhombic,,,,,,,,,10.1016/S0925-8388(01)01365-2,True
La0.8Ca0.2Mn0.9Li0.1O3,270.0,,140 K,Orthorhombic,,,,,,,,,10.1016/S0925-8388(01)01365-2,True
La0.7Ca0.3Mn0.9Li0.1O3,270.0,,70 K,Orthorhombic,,,,,,,,,10.1016/S0925-8388(01)01365-2,True
La0.5Ca0.5Mn0.9Li0.1O3,180.0,,,Orthorhombic,,,,,,,,,10.1016/S0925-8388(01)01365-2,True
CaMnO3,123.0,,,Orthorhombic,,,,,,,,,10.1016/j.physb.2014.08.033,False
La0.9Cd0.1MnO3,219.0,,,Rhombohedral,R3̄c,"{'a': '5.529 Å', 'c': '13.554 Å'}",R3̄c,,,,,,10.1016/j.jallcom.2006.10.112,True
La0.8Cd0.2MnO3,230.0,,,Rhombohedral,R3̄c,"{'a': '5.524 Å', 'c': '13.522 Å'}",R3̄c,,,,,,10.1016/j.jallcom.2006.10.112,True
La0.7Cd0.3MnO3,245.0,,,Rhombohedral,R3̄c,"{'a': '5.519 Å', 'c': '13.446 Å'}",R3̄c,,,,,,10.1016/j.jallcom.2006.10.112,True
La0.6Cd0.4MnO3,260.0,,,Rhombohedral,R3̄c,"{'a': '5.508 Å', 'c': '13.345 Å'}",R3̄c,,,,,,10.1016/j.jallcom.2006.10.112,True
La0.5Cd0.5MnO3,270.0,,,Rhombohedral,R3̄c,"{'a': '5.501 Å', 'c': '13.290 Å'}",R3̄c,,,,,,10.1016/j.jallcom.2006.10.112,True
La0.95K0.05MnO3,260.45,,,,,"{'a': '5.510 AU', 'b': '5.510 AU', 'c': '13.376 AU'}",,,,,,,10.1016/j.physb.2006.01.499,True
La0.90K0.10MnO3,287.43,,,,,"{'a': '5.520 AU', 'b': '5.520 AU', 'c': '13.372 AU'}",,,,,,,10.1016/j.physb.2006.01.499,True
La0.85K0.15MnO3,309.76,,,,,"{'a': '5.524 AU', 'b': '5.524 AU', 'c': '13.375 AU'}",,,,,,,10.1016/j.physb.2006.01.499,True
La0.9Na0.1MnO3,293.0,,,Pseudocubic,,,,,,,,,10.1016/j.jcrysgro.2005.12.092,True
La0.85Na0.15MnO3,303.0,,,Pseudocubic,,,,,,,,,10.1016/j.jcrysgro.2005.12.092,True
La0.7Na0.3MnO3,307.0,,,Pseudocubic,,,,,,,,,10.1016/j.jcrysgro.2005.12.092,True
LaMn0.5Cr0.5O3,108.0,,120 K,Orthorhombic,Pbnm,"{'a': '5.5230 Å', 'b': '5.4869 Å', 'c': '7.7709 Å'}",Pbnm,,4.428 B.M.,,,,10.1016/j.jallcom.2015.04.180,True
La0.7Nd0.3Mn0.5Cr0.5O3,99.0,,104 K,Orthorhombic,Pbnm,"{'a': '5.4892 Å', 'b': '5.4846 Å', 'c': '7.7610 Å'}",Pbnm,,4.836 B.M.,,,,10.1016/j.jallcom.2015.04.180,True
La0.4Nd0.6Mn0.5Cr0.5O3,95.0,,78 K,Orthorhombic,Pbnm,"{'a': '5.4625 Å', 'b': '5.4960 Å', 'c': '7.7336 Å'}",Pbnm,,5.212 B.M.,,,,10.1016/j.jallcom.2015.04.180,True
La0.1Nd0.9Mn0.5Cr0.5O3,89.0,,66 K,Orthorhombic,Pbnm,"{'a': '5.4308 Å', 'b': '5.5231 Å', 'c': '7.6969 Å'}",Pbnm,,5.573 B.M.,,,,10.1016/j.jallcom.2015.04.180,True
La0.75Pb0.25MnO3,285.0,,,Pseudo-cubic perovskite,,,,,,,,,10.1016/S0040-6090(00)01168-8,True
LaTiO3,,140.0,,Orthorhombic,Perovskite,,GdFeO3 type,,,,,,10.1016/S0921-4526(98)01079-5,True
NdTiO3,,90.0,,Orthorhombic,Perovskite,,GdFeO3 type,,,,,,10.1016/S0921-4526(98)01079-5,True
La0.75Sm0.25TiO3,,100.0,,Orthorhombic,Perovskite,,GdFeO3 type,,,,,60-90 K,10.1016/S0921-4526(98)01079-5,True
La0.875Sr1.125MnO4,,70.0,,,,,,,,,,,10.1016/S0022-0248(02)02104-8,True
La1Sr1MnO4,,130.0,,,,,,,,,,,10.1016/S0022-0248(02)02104-8,True
La0.5Sr1.5MnO4,,110.0,,,,,,,,,,,10.1016/S0022-0248(02)02104-8,True
LaCuO2.5,,117.5,,,,,,,,,,,10.1016/S0921-4526(00)00351-3,True
La0.975Sr0.025CuO2.5,,125.0,,,,,,,,,,,10.1016/S0921-4526(00)00351-3,True
La0.95Sr0.05CuO2.5,,125.0,,,,,,,,,,,10.1016/S0921-4526(00)00351-3,True
La0.9Sr0.1CuO2.5,,125.0,,,,,,,,,,,10.1016/S0921-4526(00)00351-3,True
La0.85Sr0.15CuO2.5,,125.0,,,,,,,,,,,10.1016/S0921-4526(00)00351-3,True
La0.82Sr0.18CuO2.5,,12.5,,,,,,,,,,,10.1016/S0921-4526(00)00351-3,True
La0.8Sr0.2CuO2.5,,12.5,,,,,,,,,,,10.1016/S0921-4526(00)00351-3,True
LaMn0.5Co0.5O3,215.0,,,Orthorhombic,Pnma,,Pnma,,,,,,10.1016/j.ceramint.2017.09.239,True
La0.95Sr0.05Mn0.5Co0.5O3,147.0,,,Rhombohedral,R3̄c,,R3̄c,,,,,,10.1016/j.ceramint.2017.09.239,True
La0.5Sr0.5Mn0.5Co0.5O3,250.0,,,Rhombohedral,R3̄c,"{'a': '5.441', 'b': '5.441', 'c': '13.238'}",R3̄c,,,,,,10.1016/j.ceramint.2017.09.239,True
La0.25Sr0.75Mn0.5Co0.5O3,260.0,,,Cubic,Pm3̄m,"{'a': '3.834', 'b': '3.834', 'c': '3.834'}",Pm3̄m,,0.5 μB,,,,10.1016/j.ceramint.2017.09.239,True
La0.65Ca0.35MnO3,300.0,,,,,,,,,,,,10.1016/S0921-4526(02)00619-1,True
La0.5Ca0.5MnO3,225.0,,,,,,,,,,,,10.1016/S0921-4526(02)00619-1,True
La1.95Ba0.05CuSnO6,174.0,,,Layered double perovskite,Monoclinic,"{'a': '8.4995 Å', 'b': '7.8146 Å', 'c': '7.8175 Å'}",P21/m,,,,,,10.1016/j.jallcom.2023.172493,True
La1.90Ba0.10CuSnO6,154.0,,,Layered double perovskite,Monoclinic,"{'a': '8.4926 Å', 'b': '7.8232 Å', 'c': '7.8254 Å'}",P21/m,,,,,,10.1016/j.jallcom.2023.172493,True
La1.85Ba0.15CuSnO6,142.0,,,Layered double perovskite,Monoclinic,"{'a': '8.4894 Å', 'b': '7.8304 Å', 'c': '7.8308 Å'}",P21/m,,,,,,10.1016/j.jallcom.2023.172493,True
La1.80Ba0.20CuSnO6,136.0,,,Layered double perovskite,Monoclinic,"{'a': '8.4891 Å', 'b': '7.8369 Å', 'c': '7.8354 Å'}",P21/m,,,,,,10.1016/j.jallcom.2023.172493,True
La2NiMnO6,268.8,,267.0 K,Monoclinic,P 21/n,"{'a': '5.5128 Å', 'b': '5.4557 Å', 'c': '7.7399 Å'}",P 21/n,332 Oe,,3.4 μB/f.u.,0.26 μB/f.u.,,10.1016/j.jallcom.2021.162713,True
La1.94Bi0.06NiMnO6,277.0,,272.4 K,Monoclinic,P 21/n,"{'a': '5.5099 Å', 'b': '5.4588 Å', 'c': '7.7379 Å'}",P 21/n,223 Oe,,3.9 μB/f.u.,0.78 μB/f.u.,,10.1016/j.jallcom.2021.162713,True
La2CoMnO6,224.0,,,,,,,,,,,,10.1016/j.jallcom.2021.162713,False
Nd2NiMnO6,192.91,,,,,,,,,,,,10.1016/j.jallcom.2021.162713,False
Y2CoMnO6,75.85,,,,,,,,,,,,10.1016/j.jallcom.2021.162713,False
La2CuTiO6,,,115 K,Orthorhombic,Pnma,,Pnma,,0.48 μB/formula,,,,10.1016/j.jssc.2022.123050,True
La2CuMnO6,23.0,,,Monoclinic,P21/n,,P21/n,,2.30 μB/formula,,,,10.1016/j.jssc.2022.123050,True
Sr2CrReO6,635.0,,,,,,,,,,,,10.1016/j.physb.2018.04.018,False
Sr2CrOsO6,725.0,,,,,,,,,,,,10.1016/j.physb.2018.04.018,False
La2NiMn0.9Ru0.1O6,242.0,23.0,,Pbnm,Orthorhombic,"{'a': '5.52361 Å', 'b': '5.47412 Å', 'c': '7.76675 Å'}",Pbnm,,2.97 μB/f.u.,,,,10.1016/j.ceramint.2020.02.185,True
La2NiMn0.7Ru0.3O6,,35.0,,Pbnm,Orthorhombic,"{'a': '5.53897 Å', 'b': '5.48907 Å', 'c': '7.80013 Å'}",Pbnm,,,,,,10.1016/j.ceramint.2020.02.185,True
La2NiMn0.5Ru0.5O6,,35.0,,P21/n,Monoclinic,"{'a': '5.55872 Å', 'b': '5.50829 Å', 'c': '7.82134 Å'}",P21/n,,2.4 μB/f.u.,,,,10.1016/j.ceramint.2020.02.185,True
La2NiMn0.3Ru0.7O6,,38.0,,P21/n,Monoclinic,"{'a': '5.57592 Å', 'b': '5.52502 Å', 'c': '7.84523 Å'}",P21/n,,,,,,10.1016/j.ceramint.2020.02.185,True
La2NiMn0.2Ru0.8O6,38.0,28.0,,P21/n,Monoclinic,"{'a': '5.58476 Å', 'b': '5.53362 Å', 'c': '7.85239 Å'}",P21/n,,,,,,10.1016/j.ceramint.2020.02.185,True
La2NiMn0.1Ru0.9O6,,24.0,,P21/n,Monoclinic,"{'a': '5.59358 Å', 'b': '5.54220 Å', 'c': '7.86557 Å'}",P21/n,,,,,,10.1016/j.ceramint.2020.02.185,True
La2NiRuO6,,23.0,,P21/n,Monoclinic,"{'a': '5.60556 Å', 'b': '5.55385 Å', 'c': '7.86918 Å'}",P21/n,,,,,,10.1016/j.ceramint.2020.02.185,True
La2NiMnO6,280.0,,,"R-3c, Pbnm",Orthorhombic,,"R-3c, Pbnm",,,,,,10.1016/j.ceramint.2020.02.185,False
La1.67Sr0.33CoO4,,,-277 K,K2NiF4-type,,,I4/mmm,,4.26 μB,,,,10.1016/j.physb.2017.10.081,True
La1.4Sr0.6CoO4,,,-96 K,K2NiF4-type,,,I4/mmm,,3.67 μB,,,,10.1016/j.physb.2017.10.081,True
La1.25Sr0.75CoO4,,,-38 K,K2NiF4-type,,,I4/mmm,,2.95 μB,,,,10.1016/j.physb.2017.10.081,True
La1.5Ca0.5CoO4,,67.0,,Tetragonal,,,I4/mmm,,4.0 μB,,,,10.1016/j.physb.2006.01.423,True
La1.875Sr0.125Cu0.99Zn0.01O4,,7.0,,,,,,,,,,,10.1016/S0921-4526(00)00408-7,True
La2CuO4,,325.0,,,,,,,,,,,10.1016/j.physb.2005.11.054,True
La1.875Ba0.125CuO4,,34.0,,,,,,,,,,,10.1016/j.physb.2005.11.054,
La1.875Sr0.125CuO4,,34.0,,,,,,,,,,,10.1016/j.physb.2005.11.054,
La3Ni1.75Cu0.25SbO9,130.0,,+169 K,Perovskite-like,Monoclinic,"{'a': '5.5890 Å', 'b': '5.6516 Å', 'c': '7.9194 Å'}",P21/n,0.2 kOe,1.22 μB,,0.38 μB,,10.1016/j.jssc.2019.05.006,True
La3Ni1.75Cu0.25TaO9,110.0,,+161 K,Perovskite-like,Monoclinic,"{'a': '5.5890 Å', 'b': '5.6516 Å', 'c': '7.9194 Å'}",P21/n,0.32 kOe,1.15 μB,,0.18 μB,,10.1016/j.jssc.2019.05.006,True
La3Ni1.75Cu0.25NbO9,90.0,,+156 K,Perovskite-like,Monoclinic,"{'a': '5.5890 Å', 'b': '5.6516 Å', 'c': '7.9194 Å'}",P21/n,0.35 kOe,0.94 μB,,0.42 μB,,10.1016/j.jssc.2019.05.006,True
La3Ni1.5Cu0.5NbO9,110.0,,+165 K,Perovskite-like,Monoclinic,"{'a': '5.5915 Å', 'b': '5.6617 Å', 'c': '7.9203 Å'}",P21/n,0.2 kOe,0.83 μB,,0.3 μB,,10.1016/j.jssc.2019.05.006,True
LaCrO3,,288.0,1240 K,Orthorhombic,GdFeO3-type perovskite,"{'a': '5.477 Å', 'b': '7.757 Å', 'c': '5.514 Å'}",Pnma,,4.85 μB,,,,10.1016/j.ceramint.2019.07.311,True
LaCr0.95Mn0.05O3,,260.0,622 K,Orthorhombic,GdFeO3-type perovskite,"{'a': '5.479 Å', 'b': '7.760 Å', 'c': '5.515 Å'}",Pnma,2940 Oe,4.39 μB,,150 emu/mol,,10.1016/j.ceramint.2019.07.311,True
LaCr0.9Mn0.1O3,,226.0,123 K,Orthorhombic,GdFeO3-type perovskite,"{'a': '5.481 Å', 'b': '7.763 Å', 'c': '5.516 Å'}",Pnma,1300 Oe,3.63 μB,,650 emu/mol,,10.1016/j.ceramint.2019.07.311,True
La0.67Ba0.33Mn0.95Fe0.05O3,,271.0,,,,,,,,,,,10.1016/j.ceramint.2019.07.311,False
La0.7Sr0.3Mn0.8Cr0.2O3,,286.0,,,,,,,,,,,10.1016/j.ceramint.2019.07.311,False
La0.7Sr0.3Mn0.6Cr0.4O3,,242.0,,,,,,,,,,,10.1016/j.ceramint.2019.07.311,False
SmCrO3,,190.0,,,,,,,,,,,10.1016/j.ceramint.2019.07.311,False
LaCr0.8Mn0.2O3,,226.0,,,,,,,,,,,10.1016/j.ceramint.2019.07.311,False
LaFe10.6Co1.0Si1.4,305.0,,,NaZn13-type,Cubic,{'a': '1.1528 nm'},Fm-3c,,2.16 μB,168.7 emu/g,,,10.1016/j.actamat.2023.119312,True
LaFe11.6Si1.4,198.0,,,NaZn13-type,Cubic,{'a': '1.1528 nm'},Fm-3c,,2.18 μB,176.8 emu/g,,,10.1016/j.actamat.2023.119312,True
LaFe11.6Si1.4B0.1,190.6,,,Cubic NaZn13-type,Cubic,{'a': '11.465 Å'},,,,,,,10.1016/j.jallcom.2010.11.144,True
LaFe11.6Si1.4B0.3,193.3,,,Cubic NaZn13-type,Cubic,{'a': '11.466 Å'},,,,,,,10.1016/j.jallcom.2010.11.144,True
LaFe11.6Si1.4B0.5,198.3,,,Cubic NaZn13-type,Cubic,{'a': '11.468 Å'},,,,,,,10.1016/j.jallcom.2010.11.144,True
LaFe2Si,154.0,,,Cubic,Face-centered cubic,{'a': '11.484 Å'},Fm-3c,,2.1 μB/atom,,,,10.1016/j.actamat.2021.117083,True
LaFe11.8Si1.2,192.0,,,Cubic,Face-centered cubic,{'a': '11.484 Å'},Fm-3c,,2.1 μB/atom,,,,10.1016/j.actamat.2021.117083,True
LaFe11.5Si1.5H1.19,329.8,,,NaZn13,,{'a': '11.5951 Å'},,,,,,,10.1016/j.jssc.2015.10.016,True
LaFe11.5Si1.5D0.7,264.3,,,NaZn13,,{'a': '11.5077 Å'},,,,160.9 emu/g,,,10.1016/j.jssc.2015.10.016,True
LaFe11.5Si1.5D1.49,321.0,,,NaZn13,,{'a': '11.5560 Å'},,,,,,,10.1016/j.jssc.2015.10.016,True
LaFe11.4Si1.6H0.21,234.5,,225.4 K,,,,,,1.17 μB/Fe atom,164.2 emu/g,,,10.1016/j.jssc.2015.10.016,True
LaFe11.4Si1.6H0.41,266.6,,260.7 K,,,,,,1.17 μB/Fe atom,,,,10.1016/j.jssc.2015.10.016,True
LaFe11.4Si1.6H0.86,281.7,,279.8 K,,,,,,1.12 μB/Fe atom,,,,10.1016/j.jssc.2015.10.016,True
LaFe11.5Si1.5C0.7,321.3,,,NaZn13,,{'a': '11.6452 Å'},,,"2.52 μB (Fe96i), 1.91 μB (Fe8b)",,,,10.1016/j.jssc.2015.10.016,True
LaFe10.8Si2.2C0.5,321.3,,,NaZn13,,,,,,138.0 emu/g,,,10.1016/j.jssc.2015.10.016,True
LaMn0.95Ti0.05O3,175.0,,,Rhombohedral,,"{'a': '5.5281 Å', 'b': '5.5281 Å', 'c': '13.3716 Å'}",R-3c,,,,,,10.1016/j.physb.2014.09.018,True
LaMn0.90Ti0.10O3,146.0,,,Rhombohedral,,"{'a': '5.5325 Å', 'b': '5.5325 Å', 'c': '13.4323 Å'}",R-3c,,,,,,10.1016/j.physb.2014.09.018,True
LaMn0.85Ti0.15O3,113.0,,,Rhombohedral,,"{'a': '5.5472 Å', 'b': '5.5472 Å', 'c': '13.4187 Å'}",R-3c,,,,,,10.1016/j.physb.2014.09.018,True
LaMn0.80Ti0.20O3,94.0,,,Rhombohedral,,"{'a': '5.5503 Å', 'b': '5.5503 Å', 'c': '13.4289 Å'}",R-3c,,,,,,10.1016/j.physb.2014.09.018,True
LaNi4.5Fe0.5,14.6,,,Hexagonal,CaCu5 type,,,,1 μB,,,,10.1016/j.jallcom.2008.10.008,True
LaMnO3,115.0,140.0,,Orthorhombic,Perovskite,,,,,,,,10.1016/j.ceramint.2024.01.214,True
La0.94MnO3,114.0,,,Monoclinic,Perovskite,,,,,,,,10.1016/j.ceramint.2024.01.214,True
Li0.25Zn0.5Fe2.25O4,574.15,,,Cubic Fd-3m,Spinel,{'a': '8.3929 Å'},Fd-3m,18 Oe,,66.8 emu/g,3.9 emu/g,,10.1016/j.jallcom.2019.07.173,True
Li0.3167Zn0.5Fe2.15Ti0.1333O4,489.15,,,Cubic Fd-3m,Spinel,{'a': '8.3875 Å'},Fd-3m,27 Oe,,60.6 emu/g,3.5 emu/g,,10.1016/j.jallcom.2019.07.173,True
Li0.3833Zn0.5Fe2.05Ti0.2667O4,406.15,,,Cubic Fd-3m,Spinel,{'a': '8.3842 Å'},Fd-3m,28 Oe,,38.6 emu/g,4.5 emu/g,,10.1016/j.jallcom.2019.07.173,True
Li0.45Zn0.5Fe1.95Ti0.4O4,329.15,,,Cubic Fd-3m,Spinel,{'a': '8.3824 Å'},Fd-3m,29 Oe,,20.5 emu/g,4.8 emu/g,,10.1016/j.jallcom.2019.07.173,True
Li0.4Zn0.2Cr0.0Fe2.4O4,782.0,,,Cubic Spinel,Cubic,{'a': '8.355 Å'},,30.87 G,3.01 μB,78.60 emu/g,1.96 emu/g,,10.1016/j.ceramint.2022.01.309,True
Li0.4Zn0.2Cr0.1Fe2.3O4,753.0,,,Cubic Spinel,Cubic,{'a': '8.350 Å'},,34.63 G,2.76 μB,72.17 emu/g,3.19 emu/g,,10.1016/j.ceramint.2022.01.309,True
Li0.4Zn0.2Cr0.2Fe2.2O4,733.0,,,Cubic Spinel,Cubic,{'a': '8.346 Å'},,37.11 G,2.48 μB,64.80 emu/g,3.33 emu/g,,10.1016/j.ceramint.2022.01.309,True
Li0.4Zn0.2Cr0.3Fe2.1O4,703.0,,,Cubic Spinel,Cubic,{'a': '8.342 Å'},,39.45 G,2.17 μB,56.98 emu/g,3.41 emu/g,,10.1016/j.ceramint.2022.01.309,True
Li0.4Zn0.2Cr0.4Fe2.0O4,683.0,,,Cubic Spinel,Cubic,{'a': '8.337 Å'},,42.29 G,1.96 μB,51.65 emu/g,4.27 emu/g,,10.1016/j.ceramint.2022.01.309,True
Li0.4Zn0.2Cr0.5Fe1.9O4,653.0,,,Cubic Spinel,Cubic,{'a': '8.333 Å'},,44.65 G,1.67 μB,44.05 emu/g,3.77 emu/g,,10.1016/j.ceramint.2022.01.309,True
Li0.5Fe2.5O4,873.15,,,Spinel,Cubic,{'a': '8.3331 Å'},Fd3m,,,,,,10.1016/j.ceramint.2023.07.056,True
Li0.4Mg0.2Fe2.4O4,857.15,,,Spinel,Cubic,{'a': '8.374 Å'},Fd3m,,,,,,10.1016/j.ceramint.2023.07.056,True
Li0.3Mg0.4Fe2.3O4,838.15,,,Spinel,Cubic,{'a': '8.4705 Å'},Fd3m,,,,,,10.1016/j.ceramint.2023.07.056,True
Li0.2Mg0.6Fe2.2O4,829.15,,,Spinel,Cubic,{'a': '8.4773 Å'},Fd3m,,,,,,10.1016/j.ceramint.2023.07.056,True
Li0.1Mg0.8Fe2.1O4,809.15,,,Spinel,Cubic,{'a': '8.484 Å'},Fd3m,,,,,,10.1016/j.ceramint.2023.07.056,True
MgFe2O4,765.15,,,Spinel,Cubic,{'a': '8.4916 Å'},Fd3m,,,,,,10.1016/j.ceramint.2023.07.056,True
Li0.5Zn0.0Fe2.5O4,916.0,,,Cubic Spinel,Cubic,{'a': '0.834 nm'},,118 G,2.21 μB,57.23 emu/g,13.32 emu/g,,10.1016/j.jallcom.2020.155227,True
Li0.275Cd0.45Fe2.275O4,483.15,,,Cubic,Spinel,,,,,10.45 to 35.23 emu/g,,,10.1016/j.tsf.2005.10.032,True
Li0.225Cd0.55Fe2.225O4,648.15,,,Cubic,Spinel,,,,,10.45 to 35.23 emu/g,,,10.1016/j.tsf.2005.10.032,True
Li0.15Cd0.7Fe2.15O4,498.15,,,Cubic,Spinel,,,,,10.45 to 35.23 emu/g,,,10.1016/j.tsf.2005.10.032,True
Li0.2Zn0.6Fe1.9O4,460.0,,,spinel,,{'a': '8.377'},,,,,,,10.1016/j.physb.2010.01.062,True
Li0.1Zn0.8Fe1.7O4,88.0,,,spinel,,{'a': '8.409'},,,,,,,10.1016/j.physb.2010.01.062,True
Li0.95Zn1.92Mo3O8,,160.0,,R-3m,Hexagonal,"{'a': '5.7843 Å', 'c': '31.053 Å'}",166,,,,,,10.1016/j.jssc.2018.12.064,True
Li1.2Zn0.4Ho0.00Fe2.00O4,848.0,,,,,,,2491 Oe,,47.54 emu/g,,,10.1016/j.ceramint.2022.07.168,True
Li1.2Zn0.4Ho0.03Fe1.97O4,835.0,,,,,,,2466 Oe,,33.53 emu/g,,,10.1016/j.ceramint.2022.07.168,True
Li1.2Zn0.4Ho0.06Fe1.94O4,824.0,,,,,,,2436 Oe,,28.54 emu/g,,,10.1016/j.ceramint.2022.07.168,True
Li1.2Zn0.4Ho0.09Fe1.91O4,814.0,,,,,,,2383 Oe,,23.57 emu/g,,,10.1016/j.ceramint.2022.07.168,True
Li1.2Zn0.4Ho0.12Fe1.88O4,810.0,,,,,,,2165 Oe,,20.21 emu/g,,,10.1016/j.ceramint.2022.07.168,True
Li1.2Zn0.4Ho0.15Fe1.85O4,806.0,,,,,,,2000 Oe,,16.85 emu/g,,,10.1016/j.ceramint.2022.07.168,True
Li2RhO3,,,50 K,Monoclinic,Layered,"{'a': '5.1155', 'b': '8.8375', 'c': '5.0976'}",C2/m,,2.2 μB,,,,10.1016/j.jssc.2019.121061,True
LiInCr4O8,,15.9,-309.87 K,Cubic,F-43m,{'a': '8.4057 Å'},F-43m,37 Oe,7.84 μB/f.u.,,,,10.1016/j.jallcom.2021.162098,True
LiInCr3.8Mn0.2O8,,4.9,-251.40 K,Cubic,F-43m,{'a': '8.4120 Å'},F-43m,540 Oe,7.45 μB/f.u.,,,,10.1016/j.jallcom.2021.162098,True
LiInCr3.6Mn0.4O8,,7.8,-279.08 K,Cubic,F-43m,{'a': '8.4141 Å'},F-43m,1654 Oe,8.29 μB/f.u.,,,,10.1016/j.jallcom.2021.162098,True
LiInCr3.5Mn0.5O8,,9.4,-318.19 K,Cubic,F-43m,{'a': '8.4116 Å'},F-43m,2599 Oe,8.65 μB/f.u.,,,,10.1016/j.jallcom.2021.162098,True
LiGaCr4O8,,11.0,,Cubic,,,,,,,,,10.1016/j.jallcom.2021.162098,False
LiInCr4O8,,15.9,,Cubic,,,,,,,,,10.1016/j.jallcom.2021.162098,False
Li3EuC4,225.0,44.0,"175 K (parallel to c-axis), 187 K (parallel to ab-plane)",Poly-layered intercalated sheets,,{'c': '803 pm'},,,7.94 μB,,,,10.1016/j.jssc.2008.07.024,True
EuC6,,40.0,,,,,,,,,,,10.1016/j.jssc.2008.07.024,False
Lu2Fe17,278.0,,,Th2Ni17,Hexagonal,"{'a': '839.5 pm', 'c': '829.3 pm'}",P63/mmc,,2.00 μB per Fe atom,,,,10.1016/j.jallcom.2004.04.004,True
Lu2Fe16Si,355.0,,,Th2Ni17,Hexagonal,"{'a': '838.7 pm', 'c': '828.3 pm'}",P63/mmc,,1.98 μB per Fe atom,,,,10.1016/j.jallcom.2004.04.004,True
Lu2Fe15Si2,415.0,,,Th2Ni17,Hexagonal,"{'a': '837.1 pm', 'c': '827.6 pm'}",P63/mmc,,1.92 μB per Fe atom,,,,10.1016/j.jallcom.2004.04.004,True
Lu2Fe14Si3,460.0,,,Th2Ni17,Hexagonal,"{'a': '836.1 pm', 'c': '826.1 pm'}",P63/mmc,,1.78 μB per Fe atom,,,,10.1016/j.jallcom.2004.04.004,True
Lu2Fe13.6Si3.4,470.0,,,Th2Ni17,Hexagonal,"{'a': '836.7 pm', 'c': '823.9 pm'}",P63/mmc,,1.68 μB per Fe atom,,,,10.1016/j.jallcom.2004.04.004,True
LuMn6Sn5.92In0.08,,391.0,,HfFe6Ge6-type,,"{'a': '5.508', 'c': '9.002'}",,,1 μB,,,,10.1016/S0925-8388(02)00783-1,True
LuMn6Sn5.83In0.17,,370.0,,HfFe6Ge6-type,,"{'a': '5.507', 'c': '9.004'}",,,,,,,10.1016/S0925-8388(02)00783-1,True
LuMn6Sn5.66In0.34,,334.0,,HfFe6Ge6-type,,"{'a': '5.504', 'c': '9.016'}",,,1.5 μB,,,,10.1016/S0925-8388(02)00783-1,True
LuMn6Sn5.52In0.48,,313.0,,HfFe6Ge6-type,,"{'a': '5.505', 'c': '9.023'}",,,,,,,10.1016/S0925-8388(02)00783-1,True
Ga0.95Mn0.05N0.82O0.18,,,-38 K,Hexagonal,Wurtzite,"{'a': '0.3195 nm', 'c': '0.5188 nm'}",,,4.25 μB,,,,10.1016/j.jallcom.2006.10.111,True
Ga0.91Mn0.09N,940.0,,,,,,,,,,,,10.1016/j.jallcom.2006.10.111,False
Mg0.5Zn0.5Cr0.0Fe2.0O4,725.0,,,Cubic Spinel,Cubic,{'a': '8.412 Å'},,12.2 Oe,,23.26 emu/g,,25.82 emu/g,10.1016/j.physb.2012.07.030,True
Mg0.5Zn0.5Cr0.2Fe1.8O4,691.0,,,Cubic Spinel,Cubic,{'a': '8.405 Å'},,16.5 Oe,,21.80 emu/g,,,10.1016/j.physb.2012.07.030,True
Mg0.5Zn0.5Cr0.4Fe1.6O4,658.0,,,Cubic Spinel,Cubic,{'a': '8.401 Å'},,31.9 Oe,,18.87 emu/g,,20.32 emu/g,10.1016/j.physb.2012.07.030,True
Mg0.5Zn0.5Cr0.6Fe1.4O4,618.0,,,Cubic Spinel,Cubic,{'a': '8.396 Å'},,49.1 Oe,,13.96 emu/g,,,10.1016/j.physb.2012.07.030,True
Mg0.5Zn0.5Cr0.8Fe1.2O4,598.0,,,Cubic Spinel,Cubic,{'a': '8.389 Å'},,85.9 Oe,,8.58 emu/g,,,10.1016/j.physb.2012.07.030,True
Mg0.5Zn0.5Cr1.0Fe1.0O4,582.0,,,Cubic Spinel,Cubic,{'a': '8.381 Å'},,125.0 Oe,,6.31 emu/g,,8.65 emu/g,10.1016/j.physb.2012.07.030,True
Zn2CrV3O11,,11.0,-22.98 K,Triclinic,,,,,4.938 μB,,,,10.1016/j.jssc.2005.04.033,True
Mg2CrV3O11,,10.0,-4.08 K,Triclinic,,,,,4.979 μB,,,,10.1016/j.jssc.2005.04.033,True
Mg2FeV3O11,,,-50 K,Triclinic,,"{'a': '0.64437 nm', 'b': '0.68146 nm', 'c': '1.0109 nm'}",,,5.40 μB,,,,10.1016/j.jnoncrysol.2006.07.009,True
Zn2FeV3O11,,,-58 K,,,,,,,,,,10.1016/j.jnoncrysol.2006.07.009,False
MgFe2O4,699.0,,,Cubic Spinel,Cubic,{'a': '8.382 Å'},,,0.0307 μB,,,,10.1016/j.physb.2013.12.005,True
MgAl0.2Fe1.8O4,683.0,,,Cubic Spinel,Cubic,{'a': '8.344 Å'},,,0.0280 μB,,,,10.1016/j.physb.2013.12.005,True
MgAl0.4Fe1.6O4,607.0,,,Cubic Spinel,Cubic,{'a': '8.335 Å'},,,0.0311 μB,,,,10.1016/j.physb.2013.12.005,True
MgAl0.6Fe1.4O4,571.0,,,Cubic Spinel,Cubic,{'a': '8.296 Å'},,,0.0142 μB,,,,10.1016/j.physb.2013.12.005,True
MgAl0.8Fe1.2O4,528.0,,,Cubic Spinel,Cubic,{'a': '8.294 Å'},,,0.0090 μB,,,,10.1016/j.physb.2013.12.005,True
MgAlFeO4,508.0,,,Cubic Spinel,Cubic,{'a': '8.279 Å'},,,0.0053 μB,,,,10.1016/j.physb.2013.12.005,True
Mg0.1Zn0.7Co0.2Fe2O4,309.85,,,Cubic Spinel,Face-centered cubic,{'a': '8.411 Å'},,Close to zero,,35.5 emu·g−1,Close to zero,,10.1016/j.jallcom.2020.156907,True
Mg0.15Zn0.65Co0.2Fe2O4,330.55,,,Cubic Spinel,Face-centered cubic,{'a': '8.400 Å'},,Close to zero,,41.4 emu·g−1,Close to zero,,10.1016/j.jallcom.2020.156907,True
Mg0.2Zn0.6Co0.2Fe2O4,363.85,,,Cubic Spinel,Face-centered cubic,{'a': '8.423 Å'},,Close to zero,,53.3 emu·g−1,Close to zero,,10.1016/j.jallcom.2020.156907,True
Mg0.3Zn0.5Co0.2Fe2O4,373.35,,,Cubic Spinel,Face-centered cubic,{'a': '8.419 Å'},,Close to zero,,53.6 emu·g−1,Close to zero,,10.1016/j.jallcom.2020.156907,True
Mg0.4Zn0.4Co0.2Fe2O4,441.35,,,Cubic Spinel,Face-centered cubic,{'a': '8.399 Å'},,Close to zero,,51.4 emu·g−1,Close to zero,,10.1016/j.jallcom.2020.156907,True
Mg0.5Zn0.3Co0.2Fe2O4,516.05,,,Cubic Spinel,Face-centered cubic,{'a': '8.423 Å'},,Close to zero,,54.9 emu·g−1,Close to zero,,10.1016/j.jallcom.2020.156907,True
Mg0.75Zn0.25AlFeO4,,45.0,,Spinel,,,,,,,,4.85×10^−5 emu/g Oe,10.1016/j.physb.2011.12.042,True
Mg0.5Zn0.5AlFeO4,,20.0,,Spinel,,,,,,,,2.91×10^−5 emu/g Oe,10.1016/j.physb.2011.12.042,True
Mg0.25Zn0.75AlFeO4,,13.0,,Spinel,,,,,,,,1.61×10^−5 emu/g Oe,10.1016/j.physb.2011.12.042,True
Mn0.5Fe0.5NiSi0.955Al0.045,475.0,,,Orthorhombic,TiNiSi-type,,,,0.76 μB/atom,,,,10.1016/j.actamat.2019.09.023,True
MnNiSi,622.0,,,Orthorhombic,TiNiSi-type,,,,9.974 μB/cell,,,,10.1016/j.actamat.2019.09.023,False
Mn0.5Zn0.5Fe2O4,466.15,,,Cubic Spinel,Cubic,{'a': '8.4540 Å'},,13.504 Gauss,1.4601 μB,34.57 emu/gm,0.350 emu/gm,,10.1016/j.ceramint.2019.07.341,True
Mn0.5Zn0.5La0.05Fe1.95O4,441.15,,,Cubic Spinel,Cubic,{'a': '8.4435 Å'},,5.222 Gauss,0.9812 μB,22.83 emu/gm,0.087 emu/gm,,10.1016/j.ceramint.2019.07.341,True
Mn0.5Zn0.5La0.1Fe1.9O4,420.15,,,Cubic Spinel,Cubic,{'a': '8.4430 Å'},,2.647 Gauss,0.6704 μB,15.34 emu/gm,0.034 emu/gm,,10.1016/j.ceramint.2019.07.341,True
Mn0.7Zn0.3Fe2O4,,465.0,,fcc,,{'a': '8.465'},Fd3m,24.2 Oe,2.60 μB,62.1 emu/gm,0.28 emu/gm,,10.1016/j.physb.2020.412302,True
Mn0.8Zn0.3Si0.1Fe1.8O4,,410.0,,fcc,,{'a': '8.488'},Fd3m,15.9 Oe,2.76 μB,66.7 emu/gm,0.62 emu/gm,,10.1016/j.physb.2020.412302,True
Mn0.9Zn0.3Si0.2Fe1.6O4,,385.0,,fcc,,{'a': '8.497'},Fd3m,15.9 Oe,2.14 μB,52.5 emu/gm,1.13 emu/gm,,10.1016/j.physb.2020.412302,True
Mn1.0Zn0.3Si0.3Fe1.4O4,,370.0,,fcc,,{'a': '8.505'},Fd3m,19.1 Oe,2.02 μB,50.2 emu/gm,2.38 emu/gm,,10.1016/j.physb.2020.412302,True
Mn0.85Co0.3Ni0.85Si0.9Ga0.1,542.0,,,Orthorhombic,,,Pnma,,,,,,10.1016/j.jallcom.2017.10.295,True
Mn0.85Co0.3Ni0.85Si0.88Ga0.12,520.0,,,Orthorhombic,,,Pnma,,,,,,10.1016/j.jallcom.2017.10.295,True
Mn0.85Co0.3Ni0.85Si0.82Ga0.18,239.0,,,Orthorhombic,,,Pnma,,,,,,10.1016/j.jallcom.2017.10.295,True
MnFe2O4,608.0,,,Spinel,Cubic,{'a': '8.517 Å'},,64 Oe,,66.73 emu/g,5.8 emu/g,,10.1016/j.physb.2018.09.004,True
Mn0.9Zn0.1Fe2O4,560.0,,,Spinel,Cubic,{'a': '8.477 Å'},,59 Oe,,61.36 emu/g,4.3 emu/g,,10.1016/j.physb.2018.09.004,True
Mn0.7Zn0.3Fe2O4,490.0,,,Spinel,Cubic,{'a': '8.473 Å'},,56 Oe,,49.07 emu/g,2.1 emu/g,,10.1016/j.physb.2018.09.004,True
Mn0.5Zn0.5Fe2O4,370.0,,,Spinel,Cubic,{'a': '8.437 Å'},,25 Oe,,45.34 emu/g,0.2 emu/g,,10.1016/j.physb.2018.09.004,True
Mn0.3Zn0.7Fe2O4,306.0,,,Spinel,Cubic,{'a': '8.432 Å'},,12 Oe,,29.87 emu/g,0.1 emu/g,,10.1016/j.physb.2018.09.004,True
Mn1.06Te,,400.0,,Hexagonal,,,,,,,,,10.1016/j.jallcom.2018.11.066,True
Mn1.03Sn0.03Te,,400.0,,Hexagonal,,,,,,,,,10.1016/j.jallcom.2018.11.066,True
Mn1.025Sn0.035Te,,400.0,,Hexagonal,,,,,,,,,10.1016/j.jallcom.2018.11.066,True
Mn1.02Sn0.04Te,,400.0,,Hexagonal,,,,,,,,,10.1016/j.jallcom.2018.11.066,True
Mn1.015Sn0.045Te,,400.0,,Hexagonal,,,,,,,,,10.1016/j.jallcom.2018.11.066,True
Mn1.2Fe0.8P0.74Ge0.26,277.4,,,Fe2P-type,Hexagonal,"{'a': '6.10993 Å', 'c': '3.45147 Å'}",P6̄2m,,,,,,10.1016/j.jallcom.2015.01.141,True
Mn1.2Fe0.8P0.74Ge0.26Al0.004,287.2,,,Fe2P-type,Hexagonal,"{'a': '6.11874 Å', 'c': '3.44714 Å'}",P6̄2m,,,,,,10.1016/j.jallcom.2015.01.141,True
Mn1.2Fe0.8P0.74Ge0.26Al0.008,288.6,,,Fe2P-type,Hexagonal,"{'a': '6.11887 Å', 'c': '3.44663 Å'}",P6̄2m,,,,,,10.1016/j.jallcom.2015.01.141,True
Mn1.2Fe0.8P0.74Ge0.26Al0.010,292.2,,,Fe2P-type,Hexagonal,"{'a': '6.12230 Å', 'c': '3.44472 Å'}",P6̄2m,,,,,,10.1016/j.jallcom.2015.01.141,True
Mn1.2Fe0.8P0.74Ge0.26Al0.012,294.4,,,Fe2P-type,Hexagonal,"{'a': '6.12983 Å', 'c': '3.44235 Å'}",P6̄2m,,,,,,10.1016/j.jallcom.2015.01.141,True
Mn1.2Fe0.8P0.75Ge0.25,276.5,,,Fe2P-type,Hexagonal,"{'a': '6.10508 Å', 'c': '3.45281 Å'}",P6̄2m,,,,,,10.1016/j.jallcom.2015.01.141,True
Mn1.2Fe0.8P0.75Ge0.25Al0.010,282.4,,,Fe2P-type,Hexagonal,"{'a': '6.10896 Å', 'c': '3.45134 Å'}",P6̄2m,,,,,,10.1016/j.jallcom.2015.01.141,True
Mn1.2Fe0.8P0.76Ge0.24,260.8,,,Fe2P-type,Hexagonal,"{'a': '6.09130 Å', 'c': '3.45730 Å'}",P6̄2m,,,,,,10.1016/j.jallcom.2015.01.141,True
Mn1.2Fe0.8P0.76Ge0.24Al0.010,271.1,,,Fe2P-type,Hexagonal,"{'a': '6.09798 Å', 'c': '3.45460 Å'}",P6̄2m,,,,,,10.1016/j.jallcom.2015.01.141,True
Mn99.99Ni0.01,,90.0,,Cubic,Body-centered cubic,{'a': '8.91 Å'},,,"{'Site I': '1.9 μB', 'Site II': '1.7 μB', 'Site III': '0.6 μB', 'Site IV': '0.2 μB'}",,,,10.1016/S1359-6454(01)00049-0,True
Mn99.98Ni0.02,,95.0,,Cubic,Body-centered cubic,{'a': '8.91 Å'},,,"{'Site I': '1.9 μB', 'Site II': '1.7 μB', 'Site III': '0.6 μB', 'Site IV': '0.2 μB'}",,,,10.1016/S1359-6454(01)00049-0,True
Mn99.95Ni0.05,,100.0,,Cubic,Body-centered cubic,{'a': '8.91 Å'},,,"{'Site I': '1.9 μB', 'Site II': '1.7 μB', 'Site III': '0.6 μB', 'Site IV': '0.2 μB'}",,,,10.1016/S1359-6454(01)00049-0,True
MnWO4,,13.5,,Monoclinic,,"{'a': '4.8178', 'b': '5.7442', 'c': '4.9853'}",P2/c,,,,,,10.1016/j.jssc.2014.07.039,True
MnAs,313.0,,,"Hexagonal (ferromagnetic phase), Orthorhombic (paramagnetic phase)",,,,,,,,,10.1016/j.jallcom.2015.01.151,
Mn0.999Cr0.001As,267.0,,,,,,,,,,,,10.1016/j.jallcom.2015.01.151,
Mn2Sb0.96Bi0.04,550.0,,,Tetragonal,Cu2Sb-type,"{'a': '3.94 Å', 'c': '6.44 Å'}",P 4/nmm,,"2.3 μB (Mn-I), -3.4 μB (Mn-II)",,,,10.1016/j.jallcom.2021.158963,True
Mn2Sb0.9Sn0.1,502.0,,,Tetragonal Cu2Sb-type,Tetragonal,,,0.09 T,,35 emu/g,,,10.1016/j.jallcom.2018.08.004,True
Mn2Sb0.8Sn0.2,483.0,,,Tetragonal Cu2Sb-type,Tetragonal,,,0.14 T,,30 emu/g,,,10.1016/j.jallcom.2018.08.004,True
Mn2Sb0.7Sn0.3,464.0,,,Tetragonal Cu2Sb-type,Tetragonal,,,,,21 emu/g,,,10.1016/j.jallcom.2018.08.004,True
Mn2Sb,550.0,,,Tetragonal Cu2Sb,,,,,"2.1 μB (Mn1), 3.9 μB (Mn2)",,,,10.1016/S0921-4526(01)01471-5,True
Mn3CuN0.95C0.05,143.0,,,Cubic,Primitive,,Pm-3m,,,30 Am^2/kg,,,10.1016/j.jallcom.2018.03.311,True
Mn3CuN0.9C0.1,149.0,,,Cubic,Primitive,,Pm-3m,,,30 Am^2/kg,,,10.1016/j.jallcom.2018.03.311,True
Mn3CuN0.8C0.2,153.0,,,Cubic,Primitive,,Pm-3m,,,36 Am^2/kg,,,10.1016/j.jallcom.2018.03.311,True
Mn3CuN0.75C0.25,160.0,,,Cubic,Primitive,,Pm-3m,,,35 Am^2/kg,,,10.1016/j.jallcom.2018.03.311,True
Mn3CuN0.7C0.3,163.0,,,Cubic,Primitive,,Pm-3m,,,32 Am^2/kg,,,10.1016/j.jallcom.2018.03.311,True
Mn3CuN0.55C0.45,165.0,,,Cubic,Primitive,,Pm-3m,,,34 Am^2/kg,,,10.1016/j.jallcom.2018.03.311,True
Mn3ZnN,,181.0,,Cubic,Antiperovskite,,Pm-3m (No. 221),,,,,,10.1016/j.physb.2016.02.010,True
Mn2.9Cr0.1ZnN,,172.0,-101 K,Cubic,Antiperovskite,,Pm-3m (No. 221),,,,,,10.1016/j.physb.2016.02.010,True
Mn2.8Cr0.2ZnN,,146.0,-92 K,Cubic,Antiperovskite,,Pm-3m (No. 221),,,,,,10.1016/j.physb.2016.02.010,True
Mn2.7Cr0.3ZnN,,127.0,-56 K,Cubic,Antiperovskite,,Pm-3m (No. 221),,,,,,10.1016/j.physb.2016.02.010,True
Mn2.6Cr0.4ZnN,,147.0,-25 K,Cubic,Antiperovskite,,Pm-3m (No. 221),,,,,,10.1016/j.physb.2016.02.010,True
Mn2.5Cr0.5ZnN,,234.0,32 K,Cubic,Antiperovskite,,Pm-3m (No. 221),,,,,,10.1016/j.physb.2016.02.010,True
Mn55Bi45,633.0,,,NiAs-type (LTP),Hexagonal,,,1.43 T,,60.7 Am2/kg,,,10.1016/j.jallcom.2018.07.311,True
Mn55Bi44Ga1,635.0,,,NiAs-type (LTP),Hexagonal,,,,,,,,10.1016/j.jallcom.2018.07.311,True
Mn55Bi40Ga5,658.0,,,NiAs-type (LTP),Hexagonal,,,1.66 T,,45.1 Am2/kg,,,10.1016/j.jallcom.2018.07.311,True
MnAs0.95Sb0.05,300.5,,355–400 K,Hexagonal,,,P 63/mmc,0,3.21 μB,,,,10.1016/j.jallcom.2020.158322,True
MnAs0.9Sb0.1,288.0,,335–400 K,Hexagonal,,,P 63/mmc,0,3.18 μB,,,,10.1016/j.jallcom.2020.158322,True
MnAs0.85Sb0.15,282.5,,330–400 K,Hexagonal,,,P 63/mmc,0,3.22 μB,,,,10.1016/j.jallcom.2020.158322,True
MnAs0.8Sb0.2,275.9,,320–400 K,Hexagonal,,,P 63/mmc,0,3.16 μB,,,,10.1016/j.jallcom.2020.158322,True
MnAs0.75Sb0.25,262.7,,315–400 K,Hexagonal,,,P 63/mmc,0,3.18 μB,,,,10.1016/j.jallcom.2020.158322,True
MnAs0.7Sb0.3,242.1,,310–400 K,Hexagonal,,,P 63/mmc,0,3.22 μB,,,,10.1016/j.jallcom.2020.158322,True
MnCo0.8Fe0.2Ge0.8Si0.2,273.0,,,Austenitic hexagonal,Hexagonal,,P63/mmc,,,,,,10.1016/j.jallcom.2024.173787,True
