Repository: MaMMoS-project/ML-models

# ML-models
Collection of various ML models developed for the MaMMoS project

Models are organized in different folders of this repository:


- ./beyond-stoner-wolfarth:

   ML models to replace single-grain micromagnetics simulations by ML predictions for:

   -- ./beyond-stoner-wolfarth/single-grain-easy-axis-model:
      where the H and K1 vector are aligned along the z-axis of the simulation cube
      This model predicts Mr, Hc, and BHmax from a, k1, and Ms
      Current model version: v1.0

   -- ./inverse-beyond-stoner-wolfarth/single-grain-easy-axis-model:
      where the H and K1 vector are aligned along the z-axis of the simulation cube

File: compound-to-experimental-tc/data/MagneticMaterials_All.csv (part 48 of 94)
Material_Name,Curie,Neel,Curie_Weiss,Crystal_Structure,Lattice_Structure,Lattice_Parameters,Space_Group,Coercivity,Magnetic_Moment,Magnetization,Remanence,Susceptibility,DOI,Experimental
MnCo0.8Fe0.2Ge0.7Si0.3,278.0,,,Austenitic hexagonal,Hexagonal,,P63/mmc,,,,,,10.1016/j.jallcom.2024.173787,True
MnCo0.8Fe0.2Ge0.6Si0.4,278.0,,,Austenitic hexagonal,Hexagonal,,P63/mmc,,,,,,10.1016/j.jallcom.2024.173787,True
MnCo0.8Fe0.2Ge0.4Si0.6,305.0,,,"Austenitic hexagonal, Martensitic orthorhombic","Hexagonal, Orthorhombic","{'a': '5.700 Å', 'b': '3.786 Å', 'c': '7.091 Å'}","P63/mmc, Pnma",,,,,,10.1016/j.jallcom.2024.173787,True
MnCo0.8Fe0.2Ge,272.0,,,Austenitic hexagonal,Hexagonal,,P63/mmc,,,,,,10.1016/j.jallcom.2024.173787,True
MnCo0.94Fe0.06Ge,279.0,,,Austenitic hexagonal,Hexagonal,,P63/mmc,,,,,,10.1016/j.jallcom.2024.173787,True
MnCo0.97Fe0.03Ge,275.0,,,Austenitic hexagonal,Hexagonal,,P63/mmc,,,,,,10.1016/j.jallcom.2024.173787,True
MnCoGe0.5Si0.5,373.0,,,,,,,,,,,,10.1016/j.jallcom.2024.173787,False
Mn0.97Y0.03CoGe,296.0,,,,,,,,,,,,10.1016/j.jallcom.2024.173787,False
Mn0.98Al0.02CoGe,270.5,,,,,,,,,,,,10.1016/j.jallcom.2024.173787,False
Mn0.975Ni0.025CoGe,270.0,,,,,,,,,,,,10.1016/j.jallcom.2024.173787,False
MnCo0.96Cd0.04Ge,330.0,,,,,,,,,,,,10.1016/j.jallcom.2024.173787,False
MnCo0.98Cu0.02Ge,271.0,,,,,,,,,,,,10.1016/j.jallcom.2024.173787,False
Mn0.96Cr0.04CoGe,322.0,,,,,,,,,,,,10.1016/j.jallcom.2024.173787,False
MnCo0.96Gd0.04Ge,300.5,,,,,,,,,,,,10.1016/j.jallcom.2024.173787,False
MnFe0.35Co0.65P,553.0,,,Orthorhombic,Co2P-type,"{'a': '5.9370 Å', 'b': '3.5190 Å', 'c': '6.7215 Å'}",Pnma,,,80 emu/g,,,10.1016/j.jallcom.2015.08.194,True
MnFe0.20Co0.65Ni0.15P,453.0,,,Orthorhombic,Co2P-type,"{'a': '5.9405 Å', 'b': '3.5125 Å', 'c': '6.7350 Å'}",Pnma,,,110 emu/g,,,10.1016/j.jallcom.2015.08.194,True
MnFe0.35Co0.50Ni0.15P,400.0,,,Orthorhombic,Co2P-type,"{'a': '5.9557 Å', 'b': '3.5350 Å', 'c': '6.7659 Å'}",Pnma,,,,,,10.1016/j.jallcom.2015.08.194,True
MnFe0.91Ni0.04P0.45Si0.55,304.0,,,Hexagonal,Fe2P-type,,P6̅2m,,,,,,10.1016/j.jallcom.2022.167008,True
MnFe0.93Ni0.02P0.55Si0.45,318.0,,,Hexagonal,Fe2P-type,,P6̅2m,,,,,,10.1016/j.jallcom.2022.167008,True
MnFe0.95Ni0.01P0.50Si0.50,307.8,,,Hexagonal,Fe2P-type,,P6̅2m,,,,,,10.1016/j.jallcom.2022.167008,True
MnFe0.89Ni0.06P0.50Si0.50,276.7,,,Hexagonal,Fe2P-type,,P6̅2m,,,,,,10.1016/j.jallcom.2022.167008,True
MnFe0.79Ni0.16P0.50Si0.50,220.0,,,Hexagonal,Fe2P-type,,P6̅2m,,,,,,10.1016/j.jallcom.2022.167008,True
MnFeP0.5Ge0.4Si0.1,548.0,,,Fe2P-type,Hexagonal,"{'a': '6.298 Å', 'c': '3.279 Å'}",,,4.4 μB/f.u,,,,10.1016/j.jallcom.2008.06.098,True
MnFeP0.5Ge0.3Si0.2,523.0,,,Fe2P-type,Hexagonal,"{'a': '6.276 Å', 'c': '3.280 Å'}",,,4.4 μB/f.u,,,,10.1016/j.jallcom.2008.06.098,True
MnFeP0.5Ge0.2Si0.3,478.0,,,Fe2P-type,Hexagonal,"{'a': '6.246 Å', 'c': '3.302 Å'}",,,4.4 μB/f.u,,,,10.1016/j.jallcom.2008.06.098,True
MnFeP0.5Ge0.1Si0.4,343.0,,,Fe2P-type,Hexagonal,"{'a': '6.081 Å', 'c': '3.456 Å'}",,,3.9 μB/f.u,,,,10.1016/j.jallcom.2008.06.098,True
MnFeP0.5Ge0.05Si0.45,300.0,,,Fe2P-type,Hexagonal,"{'a': '6.066 Å', 'c': '3.459 Å'}",,,3.9 μB/f.u,,,,10.1016/j.jallcom.2008.06.098,True
MnFeP0.33Si0.67,225.0,,,Hexagonal Fe2P-type,,,,,,,,,10.1016/j.jallcom.2012.11.127,True
MnFeP0.36Si0.64,240.0,,,Hexagonal Fe2P-type,,,,,,,,,10.1016/j.jallcom.2012.11.127,True
MnFeP0.40Si0.60,260.0,,,Hexagonal Fe2P-type,,,,,,,,,10.1016/j.jallcom.2012.11.127,True
MnFeP0.45Si0.55,280.0,,,Hexagonal Fe2P-type,,,,,,,,,10.1016/j.jallcom.2012.11.127,True
MnFeP0.50Si0.50,300.0,,,Hexagonal Fe2P-type,,,,,,,,,10.1016/j.jallcom.2012.11.127,True
MnFeP0.55Si0.45,320.0,,,Hexagonal Fe2P-type,,,,,,,,,10.1016/j.jallcom.2012.11.127,True
MnFeP0.58Si0.42,340.0,,,Hexagonal Fe2P-type,,,,,,,,,10.1016/j.jallcom.2012.11.127,True
Na0.75CoO2,22.0,,-140 K,γ phase,,"{'a': '2.837 Å', 'c': '10.878 Å'}",,,1.19 μB/f.u.,,,,10.1016/j.physb.2008.10.005,True
Na0.3Ca0.7IrO3,,,-616 K,Orthorhombic,C-centered,,Cmcm,,,,,,10.1016/j.jallcom.2018.04.308,True
CaIrO3,,115.0,-3900 K,Orthorhombic,C-centered,"{'a': '3.1524', 'b': '9.8683', 'c': '7.2942'}",Cmcm,,,0.04 μB/Ir at 40 kOe,,,10.1016/j.jallcom.2018.04.308,True
Nd0.6Zr0.4Fe10Si2,663.15,,,Tetragonal,ThMn12-type,"{'a': '0.8410 nm', 'b': '0.4745 nm'}",,22 mT,,115 Am^2/kg,,,10.1016/j.jallcom.2019.01.044,True
Nd0.4Zr0.6Fe10Si2,668.15,,,Tetragonal,ThMn12-type,"{'a': '0.8370 nm', 'b': '0.4737 nm'}",,29 mT,,105 Am^2/kg,,,10.1016/j.jallcom.2019.01.044,True
Nd0.5Ca0.5MnO3,,230.0,,Orthorhombic,,,Pnma,,,,,,10.1016/j.ceramint.2012.10.059,True
Nd0.5Ca0.5Mn0.98Cr0.02O3,150.0,,,Orthorhombic,,,Pnma,,,,,,10.1016/j.ceramint.2012.10.059,True
Nd0.5Ca0.5Mn0.95Cr0.05O3,153.0,,,Orthorhombic,,,Pnma,,,,,,10.1016/j.ceramint.2012.10.059,True
Nd0.67Ba0.33MnO3,150.0,,166 K,Orthorhombic,Imma,"{'a': '0.54915 nm', 'b': '0.77591 nm', 'c': '0.55193 nm'}",Imma,,3.94 μB/f.u.,,,,10.1016/j.ceramint.2014.07.140,True
Nd0.67Ba0.33Mn0.98Fe0.02O3,131.0,,147 K,Orthorhombic,Imma,"{'a': '0.54917 nm', 'b': '0.77602 nm', 'c': '0.55196 nm'}",Imma,,3.81 μB/f.u.,,,,10.1016/j.ceramint.2014.07.140,True
Nd0.67Ba0.33Mn0.95Fe0.05O3,61.0,,126 K,Orthorhombic,Imma,"{'a': '0.54923 nm', 'b': '0.77609 nm', 'c': '0.55201 nm'}",Imma,,3.50 μB/f.u.,,,,10.1016/j.ceramint.2014.07.140,True
Nd0.67Ba0.33Mn0.93Fe0.07O3,50.0,,115 K,Orthorhombic,Imma,"{'a': '0.54927 nm', 'b': '0.77613 nm', 'c': '0.55203 nm'}",Imma,,3.17 μB/f.u.,,,,10.1016/j.ceramint.2014.07.140,True
Nd0.67Ba0.33Mn0.9Fe0.1O3,40.0,,103 K,Orthorhombic,Imma,"{'a': '0.54929 nm', 'b': '0.77624 nm', 'c': '0.55207 nm'}",Imma,,2.72 μB/f.u.,,,,10.1016/j.ceramint.2014.07.140,True
Nd0.7Ca0.3Mn0.99Ni0.01O3,60.0,,,Orthorhombic,,,Pnma,2.325 Oe,0.105 μB,0.968 emu/g,233 μemu/g,,10.1016/j.ceramint.2022.08.254,True
Nd0.7Ca0.3Mn0.97Ni0.03O3,86.0,,,Orthorhombic,,,Pnma,796.9 Oe,0.105 μB,1.028 emu/g,91 μemu/g,,10.1016/j.ceramint.2022.08.254,True
Nd0.7Pb0.3MnO3,175.0,,,Orthorhombic,Pnma,"{'a': '5.4584 Å', 'b': '5.4577 Å', 'c': '5.4837 Å'}",Pnma,394 Oe,2.89 μB,3.31 M/Nβ,2727 emu/mol,,10.1016/j.jssc.2005.11.017,True
Nd0.7Pb0.3Mn0.975Fe0.025O3,144.0,,,Orthorhombic,Pnma,"{'a': '5.465 Å', 'b': '5.458 Å', 'c': '5.475 Å'}",Pnma,246 Oe,,3.29 M/Nβ,2261 emu/mol,,10.1016/j.jssc.2005.11.017,True
Nd0.7Pb0.3Mn0.95Fe0.05O3,130.0,,,Orthorhombic,Pnma,"{'a': '5.466 Å', 'b': '5.461 Å', 'c': '5.478 Å'}",Pnma,211 Oe,,3.02 M/Nβ,1658 emu/mol,,10.1016/j.jssc.2005.11.017,True
Nd0.7Pb0.3Mn0.925Fe0.075O3,107.0,,,Orthorhombic,Pnma,"{'a': '5.469 Å', 'b': '5.463 Å', 'c': '5.479 Å'}",Pnma,316 Oe,,2.89 M/Nβ,1957 emu/mol,,10.1016/j.jssc.2005.11.017,True
Nd0.7Pb0.3Mn0.9Fe0.1O3,75.0,,,Orthorhombic,Pnma,"{'a': '5.459 Å', 'b': '5.459 Å', 'c': '5.479 Å'}",Pnma,527 Oe,1.50 μB,2.22 M/Nβ,1989 emu/mol,,10.1016/j.jssc.2005.11.017,True
Nd0.7Sr0.3MnO2.99,215.0,,,Pseudocubic,Tetragonal,{'c': '3.831 Å'},,,,,,,10.1016/j.physb.2012.03.038,True
Nd0.7Sr0.3MnO2.98,203.0,,,Pseudocubic,Tetragonal,{'c': '3.832 Å'},,,,,,,10.1016/j.physb.2012.03.038,True
Nd0.7Sr0.3MnO2.96,171.0,,,Pseudocubic,Tetragonal,{'c': '3.837 Å'},,,,,,,10.1016/j.physb.2012.03.038,True
NdCrO3,,225.0,,Orthorhombic,Pnma,"{'a': '5.4821 Å', 'b': '7.6896 Å', 'c': '5.4184 Å'}",Pnma,,,,,,10.1016/j.jallcom.2023.172389,True
Nd0.70Pr0.30CrO3,,227.5,,Orthorhombic,Pnma,"{'a': '5.4786 Å', 'b': '7.6971 Å', 'c': '5.4279 Å'}",Pnma,6186 Oe,,,,,10.1016/j.jallcom.2023.172389,True
PrCrO3,,237.0,,Orthorhombic,Pnma,,Pnma,,,,,,10.1016/j.jallcom.2023.172389,False
NdMnO3,81.5,22.0,,Orthorhombic,,"{'a': '5.4420 Å', 'b': '7.6760 Å', 'c': '5.5360 Å'}",Pnma,,,,,,10.1016/j.jallcom.2020.157566,True
Nd0.8Sr0.2MnO3,127.0,27.0,,Orthorhombic,,"{'a': '5.4484 Å', 'b': '7.6762 Å', 'c': '5.4685 Å'}",Pnma,,,,,,10.1016/j.jallcom.2020.157566,True
Nd0.6Sr0.4MnO3,256.0,,,Orthorhombic,,"{'a': '5.4209 Å', 'b': '7.6600 Å', 'c': '5.4493 Å'}",Pnma,,,,,,10.1016/j.jallcom.2020.157566,True
Nd0.4Sr0.6MnO3,220.5,26.0,,Orthorhombic,,"{'a': '5.4320 Å', 'b': '7.6347 Å', 'c': '5.4417 Å'}",Pnma,,,,,,10.1016/j.jallcom.2020.157566,True
Nd0.2Sr0.8MnO3,180.0,25.0,,Orthorhombic,,"{'a': '5.4615 Å', 'b': '7.6699 Å', 'c': '5.4555 Å'}",Pnma,,,,,,10.1016/j.jallcom.2020.157566,True
Nd13Dy2Fe77C6B2,518.0,,,2:14:1 phase,,,,2.5 T,,,0.66 T,,10.1016/S0925-8388(02)00508-X,True
Nd13Dy2Fe67Co10C6B2,628.0,,,2:14:1 phase,,,,2.70 T,,,0.73 T,,10.1016/S0925-8388(02)00508-X,True
Nd13Dy2Fe57Co20C6B2,737.0,,,2:14:1 phase,,,,,,,,,10.1016/S0925-8388(02)00508-X,True
Nd16Fe76B8,585.15,,,Tetragonal,,"{'a': '8.800 Å', 'c': '12.190 Å'}",P42/mmm,920.0 kA/m,,1.34 T,1.25 T,,10.1016/j.actamat.2005.02.042,True
Nd16Fe70Ru6B8,547.15,,,Tetragonal,,"{'a': '8.808 Å', 'c': '12.155 Å'}",P42/mmm,107.7 kA/m,,1.00 T,0.43 T,,10.1016/j.actamat.2005.02.042,True
Nd16Fe65Ru11B8,545.15,,,Tetragonal,,"{'a': '8.812 Å', 'c': '12.134 Å'}",P42/mmm,232.2 kA/m,,0.66 T,0.35 T,,10.1016/j.actamat.2005.02.042,True
Nd0.9Ag0.1MnO3,93.0,,,Perovskite,Orthorhombic,,,,,,,,10.1016/j.physb.2007.11.020,True
Nd0.833Ag0.167MnO3,95.0,,,Perovskite,Mixed-phase,,,,,,,,10.1016/j.physb.2007.11.020,True
Nd0.75Ag0.25MnO3,95.0,,,Perovskite,Mixed-phase,,,,,,,,10.1016/j.physb.2007.11.020,True
Nd0.6Ag0.4MnO3,97.0,,,Perovskite,Mixed-phase,,,,,,,,10.1016/j.physb.2007.11.020,True
Nd0.5Ag0.5MnO3,96.0,,,Perovskite,Mixed-phase,,,,,,,,10.1016/j.physb.2007.11.020,True
La0.7Ca0.3MnO3,290.0,,,Perovskite,,,,,,,,,10.1016/j.physb.2007.11.020,True
NdFe10.5Si0.5Ti,540.0,,,Tetragonal,,,,2.2 T,,c-Axis,,,10.1016/S0925-8388(99)00534-4,True
Nd0.8Pr0.2Fe10.5Si0.5Ti,539.0,,,Tetragonal,,,,2.1 T,,c-Axis,,,10.1016/S0925-8388(99)00534-4,True
Nd0.6Pr0.4Fe10.5Si0.5Ti,537.0,,,Tetragonal,,,,2.4 T,,ab-Plane,,,10.1016/S0925-8388(99)00534-4,True
Nd0.4Pr0.6Fe10.5Si0.5Ti,527.0,,,Tetragonal,,,,3.0 T,,ab-Plane,,,10.1016/S0925-8388(99)00534-4,True
Nd0.2Pr0.8Fe10.5Si0.5Ti,525.0,,,Tetragonal,,,,3.9 T,,ab-Plane,,,10.1016/S0925-8388(99)00534-4,True
PrFe10.5Si0.5Ti,524.0,,,Tetragonal,,,,,,ab-Plane,,,10.1016/S0925-8388(99)00534-4,True
NdFe10SiTi,535.0,,,Tetragonal,,,,1.5 T,,c-Axis,,,10.1016/S0925-8388(99)00534-4,True
Nd0.8Pr0.2Fe10SiTi,533.0,,,Tetragonal,,,,1.0 T,,c-Axis,,,10.1016/S0925-8388(99)00534-4,True
Nd0.6Pr0.4Fe10SiTi,531.0,,,Tetragonal,,,,1.1 T,,c-Axis,,,10.1016/S0925-8388(99)00534-4,True
Nd0.4Pr0.6Fe10SiTi,530.0,,,Tetragonal,,,,2.3 T,,ab-Plane,,,10.1016/S0925-8388(99)00534-4,True
Nd0.2Pr0.8Fe10SiTi,527.0,,,Tetragonal,,,,2.6 T,,ab-Plane,,,10.1016/S0925-8388(99)00534-4,True
PrFe10SiTi,523.0,,,Tetragonal,,,,4.1 T,,ab-Plane,,,10.1016/S0925-8388(99)00534-4,True
NdMn2Ge2,100.0,425.0,,ThCr2Si2-type,Body-centered tetragonal,"{'a': '4.105 Å', 'c': '10.906 Å'}",I4/mmm,,,,,,10.1016/j.jallcom.2003.09.021,True
Nd0.8Y0.2Mn2Ge2,85.0,440.0,,ThCr2Si2-type,Body-centered tetragonal,"{'a': '4.084 Å', 'c': '10.898 Å'}",I4/mmm,,,,,,10.1016/j.jallcom.2003.09.021,True
Nd0.6Y0.4Mn2Ge2,80.0,447.0,,ThCr2Si2-type,Body-centered tetragonal,"{'a': '4.066 Å', 'c': '10.889 Å'}",I4/mmm,,,,,,10.1016/j.jallcom.2003.09.021,True
Nd0.55Y0.45Mn2Ge2,75.0,450.0,,ThCr2Si2-type,Body-centered tetragonal,"{'a': '4.057 Å', 'c': '10.886 Å'}",I4/mmm,,,,,,10.1016/j.jallcom.2003.09.021,True
Nd0.5Y0.5Mn2Ge2,70.0,448.0,,ThCr2Si2-type,Body-centered tetragonal,"{'a': '4.053 Å', 'c': '10.884 Å'}",I4/mmm,,,,,,10.1016/j.jallcom.2003.09.021,True
Nd0.45Y0.55Mn2Ge2,40.0,445.0,,ThCr2Si2-type,Body-centered tetragonal,"{'a': '4.047 Å', 'c': '10.881 Å'}",I4/mmm,,,,,,10.1016/j.jallcom.2003.09.021,True
Nd0.4Y0.6Mn2Ge2,30.0,440.0,,ThCr2Si2-type,Body-centered tetragonal,"{'a': '4.035 Å', 'c': '10.877 Å'}",I4/mmm,,,,,,10.1016/j.jallcom.2003.09.021,True
Nd2Co17,1180.0,,,Th2Zn17-type,,"{'a': '0.8416 nm', 'c': '1.2221 nm'}",,,1.44 μB/f.u.,31.5 μB/f.u. (5 K),,,10.1016/S0921-4526(02)01103-1,True
Nd2Co16.5V0.5,1070.0,,,Th2Zn17-type,,"{'a': '0.8430 nm', 'c': '1.2272 nm'}",,,1.31 μB/f.u.,28.53 μB/f.u. (5 K),,,10.1016/S0921-4526(02)01103-1,True
Nd2Co16V1,942.0,,,Th2Zn17-type,,"{'a': '0.8436 nm', 'c': '1.2280 nm'}",,,1.07 μB/f.u.,24.06 μB/f.u. (5 K),,,10.1016/S0921-4526(02)01103-1,True
Nd2Co15.5V1.5,825.0,,,Th2Zn17-type,,"{'a': '0.8438 nm', 'c': '1.2290 nm'}",,,0.96 μB/f.u.,21.89 μB/f.u. (5 K),,,10.1016/S0921-4526(02)01103-1,True
Nd2Co15V2,700.0,,,Th2Zn17-type,,"{'a': '0.8438 nm', 'c': '1.2289 nm'}",,,0.85 μB/f.u.,19.77 μB/f.u. (5 K),,,10.1016/S0921-4526(02)01103-1,True
Nd2Co7,605.2,,,Ce2Ni7-type,Hexagonal,"{'a': '5.0648 Å', 'c': '24.4652 Å'}",P63/mmc,,,13.60 μB/f.u.,,,10.1016/j.jallcom.2010.07.065,True
Nd2Co6.8Fe0.2,622.2,,,Ce2Ni7-type,Hexagonal,,P63/mmc,,,13.82 μB/f.u.,,,10.1016/j.jallcom.2010.07.065,True
Nd2Co6.6Fe0.4,638.8,,,Ce2Ni7-type,Hexagonal,"{'a': '5.0702 Å', 'c': '24.4413 Å'}",P63/mmc,,,14.24 μB/f.u.,,,10.1016/j.jallcom.2010.07.065,True
Nd2Co6.4Fe0.6,652.5,,,Ce2Ni7-type,Hexagonal,,P63/mmc,,,14.64 μB/f.u.,,,10.1016/j.jallcom.2010.07.065,True
Nd2Co6.2Fe0.8,666.6,,,Ce2Ni7-type,Hexagonal,"{'a': '5.0809 Å', 'c': '24.4233 Å'}",P63/mmc,,,14.98 μB/f.u.,,,10.1016/j.jallcom.2010.07.065,True
Nd2Co6Fe1,680.3,,,Ce2Ni7-type,Hexagonal,"{'a': '5.0898 Å', 'c': '24.4517 Å'}",P63/mmc,,,15.85 μB/f.u.,,,10.1016/j.jallcom.2010.07.065,True
Nd2Co5.8Fe1.2,689.2,,,Ce2Ni7-type,Hexagonal,"{'a': '5.0914 Å', 'c': '24.4321 Å'}",P63/mmc,,,16.34 μB/f.u.,,,10.1016/j.jallcom.2010.07.065,True
Nd2Co5.6Fe1.4,698.4,,,Ce2Ni7-type,Hexagonal,"{'a': '5.0968 Å', 'c': '24.4301 Å'}",P63/mmc,,,17.06 μB/f.u.,,,10.1016/j.jallcom.2010.07.065,True
Nd2Co5.5Fe1.5,701.4,,,Ce2Ni7-type,Hexagonal,"{'a': '5.1010 Å', 'c': '24.4486 Å'}",P63/mmc,,,17.17 μB/f.u.,,,10.1016/j.jallcom.2010.07.065,True
Nd2Co5.2Fe1.8,714.1,,,Ce2Ni7-type,Hexagonal,"{'a': '5.1063 Å', 'c': '24.4307 Å'}",P63/mmc,,,16.98 μB/f.u.,,,10.1016/j.jallcom.2010.07.065,True
Nd2Co4.9Fe2.1,725.1,,,Ce2Ni7-type,Hexagonal,"{'a': '5.1093 Å', 'c': '24.4238 Å'}",P63/mmc,,,,,,10.1016/j.jallcom.2010.07.065,True
Nd2Fe17,348.0,,,Trigonal,,"{'a': '0.8586 nm', 'c': '1.2452 nm'}",,,,116.9 emu/g,,,10.1016/S0925-8388(00)00890-2,True
Nd2Fe16.75Sb0.25,365.0,,,Trigonal,,"{'a': '0.8604 nm', 'c': '1.2452 nm'}",,,,111.8 emu/g,,,10.1016/S0925-8388(00)00890-2,True
Nd2Fe16.5Sb0.5,391.0,,,Trigonal,,"{'a': '0.8624 nm', 'c': '1.2453 nm'}",,,,105.9 emu/g,,,10.1016/S0925-8388(00)00890-2,True
Nd2Fe16.25Sb0.75,421.0,,,Trigonal,,"{'a': '0.8644 nm', 'c': '1.2456 nm'}",,,,100.4 emu/g,,,10.1016/S0925-8388(00)00890-2,True
Sm2Fe17,389.0,,,Trigonal,,"{'a': '0.8605 nm', 'c': '1.2378 nm'}",,,,110.6 emu/g,,,10.1016/S0925-8388(00)00890-2,True
Sm2Fe16.7Sb0.3,439.0,,,Trigonal,,"{'a': '0.8616 nm', 'c': '1.2407 nm'}",,,,108.7 emu/g,,,10.1016/S0925-8388(00)00890-2,True
Sm2Fe16.5Sb0.5,472.0,,,Trigonal,,"{'a': '0.8626 nm', 'c': '1.2419 nm'}",,,,104.8 emu/g,,,10.1016/S0925-8388(00)00890-2,True
Sm2Fe16Sb,499.0,,,Trigonal,,"{'a': '0.8640 nm', 'c': '1.2436 nm'}",,,,98.9 emu/g,,,10.1016/S0925-8388(00)00890-2,True
Nd2CuO4,,255.0,,Tetragonal,Body Centered,,,,,,,,10.1016/S0921-4526(02)01617-4,True
Pr2CuO4,,255.0,,Tetragonal,Body Centered,,,,,,,,10.1016/S0921-4526(02)01617-4,True
Nd1.9Ce0.1CuO4,,125.0,,Tetragonal,Body Centered,,,,,,,,10.1016/S0921-4526(02)01617-4,True
Nd1.875Ce0.125CuO4,,105.0,,Tetragonal,Body Centered,,,,,,,,10.1016/S0921-4526(02)01617-4,True
Pr1.9Ce0.1CuO4,,125.0,,Tetragonal,Body Centered,,,,,,,,10.1016/S0921-4526(02)01617-4,True
Pr1.875Ce0.125CuO4,,105.0,,Tetragonal,Body Centered,,,,,,,,10.1016/S0921-4526(02)01617-4,True
Fe56Co7Ni7Zr6Nb2.5Zr1.5B20,554.0,,,Amorphous,,,,9.5 A/m,,1.01 T,,,10.1016/S0921-4526(01)00481-1,True
Fe56Co7Ni7Zr6Nb2.5Ta1.5B20,560.0,,,Amorphous,,,,6.06 A/m,,0.89 T,,,10.1016/S0921-4526(01)00481-1,True
Fe56Co7Ni7Zr6Nb2.5Ti1.5B20,603.0,,,Amorphous,,,,6.1 A/m,,1.06 T,,,10.1016/S0921-4526(01)00481-1,True
Fe56Co7Ni7Zr6Nb2.5Mo1.5B20,560.0,,,Amorphous,,,,7.43 A/m,,1.07 T,,,10.1016/S0921-4526(01)00481-1,True
Nd50Fe40Si10,,10.0,,Amorphous,,,,,,,,,10.1016/S0921-4526(01)00481-1,True
Nd50Fe40Al10,,10.0,,Amorphous,,,,,,,,,10.1016/S0921-4526(01)00481-1,True
Nd55Fe30Al10B5,450.0,,,Amorphous,,,,380 kA/m,,,,,10.1016/j.physb.2006.12.043,True
Nd35Co20Fe30Al10B5,625.0,,,Tetragonal,,,,,,,,,10.1016/j.physb.2006.12.043,True
Nd8Co3.35Al0.65Ge2C3,50.0,,58K,Orthorhombic,,"{'a': '8.001(1)Å', 'b': '11.696(2)Å', 'c': '15.020(3)Å'}",Pbcm,"1.97T (at 1.8K, H//a)",4.0μB per Nd3+,"2.09μB (at 20K, H//a)","2.2μB (at 1.8K, H//a)",,10.1016/j.jssc.2015.08.029,True
Nd4Co3,202.0,,,,,,,,,,,,10.1016/j.jssc.2015.08.029,False
NdFeO3,,519.0,,Orthorhombic,Perovskite,"{'a': '5.570 Å', 'b': '5.448 Å', 'c': '7.746 Å'}",Pbnm,,,,,,10.1016/j.jallcom.2018.11.095,True
NdFe0.9Co0.1O3,,550.0,,Orthorhombic,Perovskite,"{'a': '5.546 Å', 'b': '5.439 Å', 'c': '7.731 Å'}",Pbnm,,,,,,10.1016/j.jallcom.2018.11.095,True
NdFe0.8Co0.2O3,,570.0,,Orthorhombic,Perovskite,"{'a': '5.521 Å', 'b': '5.430 Å', 'c': '7.706 Å'}",Pbnm,,,,,,10.1016/j.jallcom.2018.11.095,True
NdFe0.7Co0.3O3,,573.0,,Orthorhombic,Perovskite,"{'a': '5.496 Å', 'b': '5.417 Å', 'c': '7.678 Å'}",Pbnm,,,,,,10.1016/j.jallcom.2018.11.095,True
NdFe0.6Co0.4O3,,576.0,,Orthorhombic,Perovskite,"{'a': '5.474 Å', 'b': '5.406 Å', 'c': '7.648 Å'}",Pbnm,,,,,,10.1016/j.jallcom.2018.11.095,True
NdFeO3,,760.0,,Orthorhombic,Distorted Orthorhombic,,Pbnm,5.70 kOe,,,0.79 emu/g,,10.1016/j.ceramint.2021.09.150,True
NdRh1.2Ru0.8Si2,,21.0,,ThCr2Si2-type,Body-centered tetragonal,"{'a': '4.1153', 'c': '9.9103'}",I4/mmm,,3.2,,,,10.1016/S0925-8388(99)00591-5,True
NdRh1.0Ru1.0Si2,,20.5,,ThCr2Si2-type,Body-centered tetragonal,"{'a': '4.1265', 'c': '9.8827'}",I4/mmm,,3.3,,,,10.1016/S0925-8388(99)00591-5,True
NdRh0.5Ru1.5Si2,,20.0,,ThCr2Si2-type,Body-centered tetragonal,"{'a': '4.1445', 'c': '9.7781'}",I4/mmm,,3.5,,,,10.1016/S0925-8388(99)00591-5,True
NdRh0.2Ru1.8Si2,,23.5,,ThCr2Si2-type,Body-centered tetragonal,"{'a': '4.1475', 'c': '9.7084'}",I4/mmm,,2.6,,,,10.1016/S0925-8388(99)00591-5,True
NdRh2Si2,,57.0,,ThCr2Si2-type,Body-centered tetragonal,,I4/mmm,,3.2,,,,10.1016/S0925-8388(99)00591-5,False
NdRu2Si2,,24.0,,ThCr2Si2-type,Body-centered tetragonal,,I4/mmm,,,,,,10.1016/S0925-8388(99)00591-5,False
Ni0.5Cu0.25Zn0.25Fe2O4,735.0,,,Cubic Spinel,Cubic,"{'a': '8.3757 Å', 'b': '8.3757 Å', 'c': '8.3757 Å'}",,51.7 Oe,,44.71 emu/g,8.8143 emu/g,8.346 emu/g/mol,10.1016/j.physb.2022.414280,True
Ni0.5Cu0.25Zn0.25Fe1.975La0.025O4,705.0,,,Cubic Spinel,Cubic,"{'a': '8.4306 Å', 'b': '8.4306 Å', 'c': '8.4306 Å'}",,58.7 Oe,,42.158 emu/g,7.404 emu/g,8.018 emu/g/mol,10.1016/j.physb.2022.414280,True
Ni0.5Cu0.25Zn0.25Fe1.95La0.05O4,690.0,,,Cubic Spinel,Cubic,"{'a': '8.4651 Å', 'b': '8.4651 Å', 'c': '8.4651 Å'}",,61.25 Oe,,38.453 emu/g,6.173 emu/g,7.583 emu/g/mol,10.1016/j.physb.2022.414280,True
Ni0.5Cu0.25Zn0.25Fe1.925La0.075O4,675.0,,,Cubic Spinel,Cubic,"{'a': '8.5014 Å', 'b': '8.5014 Å', 'c': '8.5014 Å'}",,62.1 Oe,,34.748 emu/g,5.995 emu/g,7.322 emu/g/mol,10.1016/j.physb.2022.414280,True
Ni0.5Cu0.25Zn0.25Fe1.9La0.1O4,655.0,,,Cubic Spinel,Cubic,"{'a': '8.5435 Å', 'b': '8.5435 Å', 'c': '8.5435 Å'}",,67.8 Oe,,28.956 emu/g,4.996 emu/g,7.021 emu/g/mol,10.1016/j.physb.2022.414280,True
Ni0.5Zn0.5Fe2O4,195.0,,,Spinel,Cubic,,,,,,,,10.1016/j.ceramint.2007.03.031,True
Ni0.5Zn0.5Fe1.6O3.4,217.0,,,Spinel,Cubic,,,,,,,,10.1016/j.ceramint.2007.03.031,True
Ni0.5Zn0.5Fe1.2O2.8,232.0,,,Spinel,Cubic,,,,,,,,10.1016/j.ceramint.2007.03.031,True
Ni0.7Zn0.3Fe2O4,687.0,,,Cubic Spinel,FCC,{'a': '8.37078 Å'},Fd3m,302 Oe,2.75 μB,86 emu/g,18 emu/g,,10.1016/j.jallcom.2020.155855,True
Ni0.7Zn0.3Fe1.9Al0.1O4,667.0,,,Cubic Spinel,FCC,{'a': '8.3578 Å'},Fd3m,295 Oe,2.38 μB,78 emu/g,17 emu/g,,10.1016/j.jallcom.2020.155855,True
Ni0.7Zn0.3Fe1.8Al0.2O4,651.0,,,Cubic Spinel,FCC,{'a': '8.34282 Å'},Fd3m,236 Oe,2.31 μB,77 emu/g,16 emu/g,,10.1016/j.jallcom.2020.155855,True
Ni0.7Zn0.3Fe1.7Al0.3O4,626.0,,,Cubic Spinel,FCC,{'a': '8.3279 Å'},Fd3m,228 Oe,1.91 μB,66 emu/g,13 emu/g,,10.1016/j.jallcom.2020.155855,True
Ni0.7Zn0.3Fe1.6Al0.4O4,606.0,,,Cubic Spinel,FCC,{'a': '8.3132 Å'},Fd3m,233 Oe,1.69 μB,62 emu/g,12 emu/g,,10.1016/j.jallcom.2020.155855,True
Ni0.7Zn0.3Fe1.5Al0.5O4,590.0,,,Cubic Spinel,FCC,{'a': '8.2985 Å'},Fd3m,195 Oe,1.59 μB,59 emu/g,11 emu/g,,10.1016/j.jallcom.2020.155855,True
Ni0.7Zn0.3Fe1.4Al0.6O4,561.0,,,Cubic Spinel,FCC,{'a': '8.2839 Å'},Fd3m,169 Oe,1.26 μB,50 emu/g,10 emu/g,,10.1016/j.jallcom.2020.155855,True
Ni0.89V0.11,14.0,,50 K,FCC,,,,,0.3 μB/Ni,,,,10.1016/j.physb.2007.10.311,True
Ni0.8775V0.1225,2.9,,50 K,FCC,,,,,0.3 μB/Ni,,,,10.1016/j.physb.2007.10.311,True
La0.62Nd0.05Ba0.33MnO3,270.0,,,Rhombohedral,,{'a': '5.5280 Å'},R-3c,,,,,,10.1016/j.ceramint.2024.02.121,True
Ni0.5Zn0.5Fe2O4,550.0,,,Cubic,,{'a': '8.3990 Å'},Fd-3m,,,,,,10.1016/j.ceramint.2024.02.121,True
Ni0.4Zn0.6Fe2O4,453.0,,,Cubic,,{'a': '8.4182 Å'},Fd-3m,,,,,,10.1016/j.ceramint.2024.02.121,True
Ni0.3Zn0.7Fe2O4,350.0,,,Cubic,,{'a': '8.4184 Å'},Fd-3m,,,,,,10.1016/j.ceramint.2024.02.121,True
La0.67Ba0.33MnO3,332.0,,,,,,,,,,,,10.1016/j.ceramint.2024.02.121,
Gd,294.0,,,,,,,,,,,,10.1016/j.ceramint.2024.02.121,
Mn20Al20Co14Fe20Cr26,268.2,,,,,,,,,,,,10.1016/j.ceramint.2024.02.121,
CeCo12B6,130.0,,,,,,,,,,,,10.1016/j.ceramint.2024.02.121,
La0.6Nd0.1Sr0.2K0.1Mn0.95Ni0.05O3,303.0,,,,,,,,,,,,10.1016/j.ceramint.2024.02.121,
GdFe2Si2,8.6,,,,,,,,,,,,10.1016/j.ceramint.2024.02.121,
Gd2MgTiO6,3.3,,,,,,,,,,,,10.1016/j.ceramint.2024.02.121,
GdSrCoFeO6,8.0,,,,,,,,,,,,10.1016/j.ceramint.2024.02.121,
Ni1.7Co0.3Mn1.22Al0.78,351.0,,,B2 + 10M,,,,,,38 emu/g,,,10.1016/j.jallcom.2012.12.163,True
Ni1.7Co0.3Mn1.24Al0.76,354.0,,,B2 + 10M,,,,,,14 emu/g,,,10.1016/j.jallcom.2012.12.163,True
Ni1.7Co0.3Mn1.26Al0.74,358.0,,,B2 + 10M,,,,,,3 emu/g,,,10.1016/j.jallcom.2012.12.163,True
Ni1.7Co0.3Mn1.3Al0.7,352.0,,,B2 + 10M + L10,,"{'a': '0.3852 nm', 'c': '0.3315 nm'}",,,,,,,10.1016/j.jallcom.2012.12.163,True
Ni2Mn1.2Ga0.8,366.0,,,,,,,,,,,,10.1016/j.jallcom.2012.12.163,False
Ni1.64Co0.36Mn1.28Ga0.72,425.0,,,,,,,,,,,,10.1016/j.jallcom.2012.12.163,False
Ni2Mn0.75Cu0.25Ga,308.0,,,,,,,,,,,,10.1016/j.jallcom.2012.12.163,False
Ni2Mn1.398In0.602,282.0,,,,,,,,,,,,10.1016/j.jallcom.2012.12.163,False
Ni2Mn1.48Sb0.52,287.0,,,,,,,,,,,,10.1016/j.jallcom.2012.12.163,False
Ni2Mn1.48Sn0.52,301.0,,,,,,,,,,,,10.1016/j.jallcom.2012.12.163,False
Ni1.76Co0.24Mn1.52Sn0.48,211.0,,,,,,,,,,,,10.1016/j.jallcom.2012.12.163,False
Ni75Cu25,350.0,,,face centered cubic (fcc),,{'a': '3.5446'},,145 Oe,0.243 μB,23.1 emu/g,,,10.1016/j.jallcom.2019.02.148,True
Ni93Cu7,547.5,,,face centered cubic (fcc),,{'a': '3.5322'},,,,,,,10.1016/j.jallcom.2019.02.148,True
Ni95Cu5,560.0,,,face centered cubic (fcc),,{'a': '3.5311'},,,,,,,10.1016/j.jallcom.2019.02.148,True
Ni98Cu2,600.0,,,face centered cubic (fcc),,{'a': '3.5281'},,90 Oe,0.527 μB,50.0 emu/g,,,10.1016/j.jallcom.2019.02.148,True
Ni2Mn1.36Sn0.40Al0.24,326.0,,,L21,Cubic,{'a': '0.593 nm'},,,1.60 μB/f.u.,,,,10.1016/j.jallcom.2014.04.095,True
Ni2Mn1.36Sn0.36Al0.28,324.0,,,L21,Cubic,{'a': '0.592 nm'},,,1.61 μB/f.u.,,,,10.1016/j.jallcom.2014.04.095,True
Ni2Mn1.36Sn0.32Al0.32,330.0,,,L21,Cubic,{'a': '0.591 nm'},,,1.53 μB/f.u.,,,,10.1016/j.jallcom.2014.04.095,True
Ni2Mn1.36Sn0.28Al0.36,332.0,,,L21,Cubic,{'a': '0.590 nm'},,,1.50 μB/f.u.,,,,10.1016/j.jallcom.2014.04.095,True
Ni2Mn1.36Sn0.40Ga0.24,330.0,,,Cubic Heusler,Cubic,{'a': '5.94 Å'},L21,100 Oe,2.28 μB/f.u.,,,,10.1016/j.jallcom.2010.05.026,True
Ni2Mn1.36Sn0.36Ga0.28,330.0,,,Cubic Heusler,Cubic,{'a': '5.93 Å'},L21,100 Oe,2.24 μB/f.u.,,,,10.1016/j.jallcom.2010.05.026,True
Ni2Mn1.36Sn0.32Ga0.32,330.0,,,Cubic Heusler,Cubic,{'a': '5.92 Å'},L21,100 Oe,2.12 μB/f.u.,,,,10.1016/j.jallcom.2010.05.026,True
Ni2MnGa0.95Fe0.05,377.0,,,L21,Cubic,{'a': '5.8249 Å'},Fm-3m,,,,,,10.1016/j.jallcom.2013.12.035,True
Ni2MnGa0.675Fe0.325,424.1,,,D022,Tetragonal,,P4/mmm,,,,,,10.1016/j.jallcom.2013.12.035,True
Ni2MnGa,376.0,,,Cubic,L21,{'a': '5.825 Å'},Fm-3m,,,,,,10.1016/j.jallcom.2021.162441,True
Ni2MnGe,307.0,,,Cubic,L21,{'a': '5.800 Å'},,,,,,,10.1016/j.jallcom.2021.162441,True
Ni2MnGa0.75Ge0.25,379.0,,,Cubic,L21,{'a': '5.825 Å'},,,,,,,10.1016/j.jallcom.2021.162441,True
Ni2MnGa0.6Ge0.4,367.0,,,Cubic,L21,{'a': '5.816 Å'},,,,,,,10.1016/j.jallcom.2021.162441,True
Ni2MnGa0.2Ge0.8,338.0,,,Cubic,L21,{'a': '5.805 Å'},,,,,,,10.1016/j.jallcom.2021.162441,True
Ni2MnGa,372.3,,,"Cubic (Austenite), Monoclinic (Martensite)","Cubic, Monoclinic",,,,,,,,10.1016/j.jallcom.2020.157327,True
Ni2MnGa0.98In0.02,376.0,,,"Cubic (Austenite), Monoclinic (Martensite)","Cubic, Monoclinic",,,,,,,,10.1016/j.jallcom.2020.157327,True
Ni2MnGa0.95In0.05,375.3,,,"Cubic (Austenite), Monoclinic (Martensite)","Cubic, Monoclinic",,,,,,,,10.1016/j.jallcom.2020.157327,True
Ni2MnGa0.872In0.128,362.1,,,"Cubic (Austenite), Monoclinic (Martensite)","Cubic, Monoclinic",,,,,,,,10.1016/j.jallcom.2020.157327,True
Ni2MnGa0.851In0.149,355.8,,,"Cubic (Austenite), Monoclinic (Martensite)","Cubic, Monoclinic",,,,,,,,10.1016/j.jallcom.2020.157327,True
Ni43Mn46Sn11,282.0,,,Cubic,L21,{'a': '5.958 Å'},Fm3m,457 Oe,,"66 emu/g (austenite), 16 emu/g (martensite)",,,10.1016/j.jallcom.2018.03.349,True
Ni42.5Ti0.5Mn46Sn11,280.0,,,Cubic,L21,{'a': '5.963 Å'},Fm3m,870 Oe,,"73 emu/g (austenite), 30 emu/g (martensite)",,,10.1016/j.jallcom.2018.03.349,True
Ni42Ti1Mn46Sn11,272.0,,,Cubic,L21,{'a': '5.967 Å'},Fm3m,936 Oe,,"77 emu/g (austenite), 29 emu/g (martensite)",,,10.1016/j.jallcom.2018.03.349,True
Ni41Ti2Mn46Sn11,258.0,,,Cubic,L21,{'a': '6.004 Å'},Fm3m,364 Oe,,79 emu/g (austenite),,,10.1016/j.jallcom.2018.03.349,True
Ni47Mn40Sn13,313.27,,,L21 Heusler,Cubic,{'a': '5.993 Å'},Fm-3m,,,,,,10.1016/j.jallcom.2017.02.278,True
Ni47Mn40Sn12.5Cu0.5,315.99,,,L21 Heusler,Cubic,{'a': '5.987 Å'},Fm-3m,,,,,,10.1016/j.jallcom.2017.02.278,True
Ni43Co7Mn31Ga19,323.0,,,,,,,,,57.8 ± 0.35 A m^2 kg^−1,,,10.1016/j.actamat.2010.09.059,True
Ni45Co5Mn32Ga18,300.0,,,,,,,,,49.05 ± 0.3 A m^2 kg^−1,,,10.1016/j.actamat.2010.09.059,True
Ni43Co7Mn32Ga18,295.0,,,,,,,,,45.7 ± 0.27 A m^2 kg^−1,,,10.1016/j.actamat.2010.09.059,True
Ni41Co9Mn32Ga18,257.0,,,,,,,,,41 ± 0.25 A m^2 kg^−1,,,10.1016/j.actamat.2010.09.059,True
Ni50Fe20Al30,500.0,,,BCC,,,,,,,,,10.1016/j.jallcom.2011.03.167,True
Ni50Fe25Al25,500.0,,,BCC,,,,,,,,,10.1016/j.jallcom.2011.03.167,True
Ni50Fe30Al20,500.0,,,BCC,,,,,,,,,10.1016/j.jallcom.2011.03.167,True
Ni50Mn34In16,311.0,,,L21,Cubic,"{'a': '0.6008 nm', 'b': '0.6008 nm', 'c': '0.6008 nm'}",,,,,,,10.1016/j.jallcom.2012.04.088,True
Ni50Mn34In16,307.0,,,Cubic Austenite,,{'a': '5.9864 nm'},,,,,,,10.1016/j.jallcom.2016.11.290,True
Ni50Mn34In15.9Tb0.1,307.0,,,Cubic Austenite,,{'a': '5.9863 nm'},,,,,,,10.1016/j.jallcom.2016.11.290,True
Ni50Mn34In15.7Tb0.3,307.0,,,Cubic Austenite,,{'a': '5.9851 nm'},,,,,,,10.1016/j.jallcom.2016.11.290,True
Ni50Mn34In15.6Tb0.4,311.0,,,Cubic Austenite,,{'a': '5.9879 nm'},,,,,,,10.1016/j.jallcom.2016.11.290,True
Ni50Mn34In15.5Tb0.5,313.0,,,Cubic Austenite,,{'a': '5.9870 nm'},,,,,,,10.1016/j.jallcom.2016.11.290,True
Ni50Mn35In15,380.0,,,Martensitic orthorhombic,,,,,,,,,10.1016/j.jallcom.2010.09.174,True
Ni50Mn36Sn14,318.0,,,Cubic,L21-type Heusler,,,,,,,,10.1016/j.jallcom.2013.10.196,True
Ni50Mn35Co1Sn14,318.0,,,Cubic,L21-type Heusler,,,,,,,,10.1016/j.jallcom.2013.10.196,True
Ni50Mn34Co2Sn14,318.0,,,Cubic,L21-type Heusler,,,,,,,,10.1016/j.jallcom.2013.10.196,True
Ni50Mn33Co3Sn14,318.0,,,Cubic,L21-type Heusler,,,,,,,,10.1016/j.jallcom.2013.10.196,True
Ni50Mn50,,1070.0,,L10-type,,,,,"{'Ni': '0.14 μB', 'Mn': '3.4 μB', 'Sb': '-0.08 μB'}",,,,10.1016/j.jallcom.2024.174130,True
Ni50Mn47Sb3,,558.0,,,,,,,,,,,10.1016/j.jallcom.2024.174130,True
Ni50Mn45Sb5,,353.0,,,,,,,,,,,10.1016/j.jallcom.2024.174130,True
Ni50Mn42Sb8,,168.0,,,,,,,,,,,10.1016/j.jallcom.2024.174130,True
Ni50Mn40Sb10,200.0,80.0,,,,,,,,,,,10.1016/j.jallcom.2024.174130,True
Ni50Mn38Sb12,335.0,93.0,,,,,,,,,,,10.1016/j.jallcom.2024.174130,True
Ni50Mn36Sb14,341.0,103.0,,,,,,,,,,,10.1016/j.jallcom.2024.174130,True
Ni50Mn35Sb15,340.0,95.0,,,,,,,,,,,10.1016/j.jallcom.2024.174130,True
Ni50Mn34Sb16,344.0,,,,,,,,,,,,10.1016/j.jallcom.2024.174130,True
Ni50Mn33Sb17,347.0,,,,,,,,,,,,10.1016/j.jallcom.2024.174130,True
Ni50Mn32Sb18,346.0,,,,,,,,,,,,10.1016/j.jallcom.2024.174130,True
Ni50Mn30Sb20,349.0,,,,,,,,,,,,10.1016/j.jallcom.2024.174130,True
Ni50Mn28Sb22,342.0,,,,,,,,,,,,10.1016/j.jallcom.2024.174130,True
Ni50Mn25Sb25,345.0,,,,,,,,,,,,10.1016/j.jallcom.2024.174130,True
Ni50.7Mn25.8Ga23.5,375.0,,,,,,,,5.1 μB/f.u.,3.62 μB/f.u.,,,10.1016/j.actamat.2014.06.011,True
Ni54.5Mn22.0Ga23.5,335.0,,,,,,,,,3.42 μB/f.u.,,,10.1016/j.actamat.2014.06.011,True
Ni55.5Mn21.5Ga23,325.0,,,,,,,,5.65 μB/f.u.,3.31 μB/f.u.,,,10.1016/j.actamat.2014.06.011,True
Ni53.3Mn25.3Ga21.4,353.0,,,,,,,,5.18 μB/f.u.,3.29 μB/f.u.,,,10.1016/j.actamat.2014.06.011,True
Ni46.5Mn30.3Ga23.2,388.0,,,,,,,,,3.87 μB/f.u.,,,10.1016/j.actamat.2014.06.011,True
Ni50.5Mn31.3Ga18.2,378.0,,,,,,,,,2.85 μB/f.u.,,,10.1016/j.actamat.2014.06.011,True
Ni45.5Co4.8Mn30.1Ga19.6,420.0,,,,,,,,,2.91 μB/f.u.,,,10.1016/j.actamat.2014.06.011,True
Ni44.8Co4.8Mn32.1Ga18.3,415.0,,,,,,,,5.08 μB/f.u.,2.76 μB/f.u.,,,10.1016/j.actamat.2014.06.011,True
Ni42.9Co7.0Mn31.3Ga18.7,449.0,,,,,,,,5.67 μB/f.u.,3.05 μB/f.u.,,,10.1016/j.actamat.2014.06.011,True
Ni12.5Co37.5Mn25V25,350.0,,,B2,Body-centered cubic,,,,,100 emu/g,,,10.1016/j.actamat.2023.119429,True
Ni48Mn39Sn12.5,300.0,,,L21 Heusler,bcc,,Fm3m,,,,,,10.1016/j.jallcom.2013.12.164,True
Ni36Co35Al29,300.0,,,Cubic B2,Cubic,,,,1.1 μB/Co,,,,10.1016/j.jallcom.2008.10.132,True
Ni35Co36Al29,300.0,,,Cubic B2,Cubic,,,,1.1 μB/Co,,,,10.1016/j.jallcom.2008.10.132,True
Ni34Co37Al29,300.0,,,Cubic B2,Cubic,,,,1.1 μB/Co,,,,10.1016/j.jallcom.2008.10.132,True
Ni33Co38Al29,300.0,,,Cubic B2,Cubic,,,,1.1 μB/Co,,,,10.1016/j.jallcom.2008.10.132,True
Ni32Co39Al29,300.0,,,Cubic B2,Cubic,,,,1.1 μB/Co,,,,10.1016/j.jallcom.2008.10.132,True
NiAl0.2Cr0.1Fe1.7O4,800.0,,,Inverse Spinel,Cubic,,,,1.20 μB,24.9 emu/g,,,10.1016/S0921-4526(98)00659-0,True
NiAl0.4Cr0.2Fe1.4O4,730.0,,,Inverse Spinel,Cubic,,,,0.95 μB,19.7 emu/g,,,10.1016/S0921-4526(98)00659-0,True
NiAl0.6Cr0.3Fe1.1O4,660.0,,,Inverse Spinel,Cubic,,,,0.85 μB,9.8 emu/g,,,10.1016/S0921-4526(98)00659-0,True
NiAl0.8Cr0.4Fe0.8O4,600.0,,,Inverse Spinel,Cubic,,,,0.73 μB,6.4 emu/g,,,10.1016/S0921-4526(98)00659-0,True
NiAl1.0Cr0.5Fe0.5O4,480.0,,,Normal Spinel,Cubic,,,,,7.0 emu/g,,,10.1016/S0921-4526(98)00659-0,True
NiAl1.2Cr0.6Fe0.2O4,350.0,,,Normal Spinel,Cubic,,,,,6.0 emu/g,,,10.1016/S0921-4526(98)00659-0,True
NiCr2O4,60.0,,,Normal Spinel,Cubic,,,,,,,,10.1016/S0921-4526(98)00659-0,False
NiFe2O4,918.0,,,Inverse Spinel,Cubic,{'a': '8.3315 Å'},,164 Oe,,54.9 emu/g,10.64 emu/g,,10.1016/j.jallcom.2019.06.201,True
NiGd0.025Fe1.975O4,910.0,,,Inverse Spinel,Cubic,{'a': '8.3323 Å'},,190 Oe,,48.6 emu/g,6.09 emu/g,,10.1016/j.jallcom.2019.06.201,True
NiGd0.05Fe1.95O4,906.0,,,Inverse Spinel,Cubic,{'a': '8.3332 Å'},,154.3 Oe,,43.3 emu/g,8.43 emu/g,,10.1016/j.jallcom.2019.06.201,True
NiGd0.075Fe1.925O4,902.0,,,Inverse Spinel,Cubic,{'a': '8.3342 Å'},,118.5 Oe,,42.06 emu/g,4.01 emu/g,,10.1016/j.jallcom.2019.06.201,True
NiGd0.1Fe1.9O4,898.0,,,Inverse Spinel,Cubic,{'a': '8.3348 Å'},,110.4 Oe,,39.13 emu/g,5.67 emu/g,,10.1016/j.jallcom.2019.06.201,True
NiMn2O4,105.0,,,Spinel,Cubic,,Fd3m,,6.6 μB,,,,10.1016/j.physb.2006.05.160,True
NiMg0.2Mn1.8O4,107.0,,,Spinel,Cubic,,Fd3m,1-1.5 kOe,6.4-6.5 μB,,,,10.1016/j.physb.2006.05.160,True
NiMg0.6Mn1.4O4,107.0,,,Spinel,Cubic,,Fd3m,1-1.5 kOe,6.4-6.5 μB,,,,10.1016/j.physb.2006.05.160,True
Co0.7Cu0.6Mn1.7O4,115.0,,,Spinel,Cubic,,Fd3m,,6.2-6.3 μB,,,,10.1016/j.physb.2006.05.160,True
Co0.9Cu0.6Mn1.5O4,120.0,,,Spinel,Cubic,,Fd3m,3500 Oe,6.2-6.3 μB,,,,10.1016/j.physb.2006.05.160,True
Co1.2Ni0.3Mn1.5O4,200.0,,,Spinel,Cubic,,Fd3m,,,,,,10.1016/j.physb.2006.05.160,True
NiMn0.96Cr0.04Ge,,357.0,,"Orthorhombic (TiNiSi-type) at low temperature, Hexagonal (Ni2In-type) at high temperature",,,,,,,,,10.1016/j.jallcom.2018.01.064,True
NiMn0.89Cr0.11Ge,,353.0,,"Orthorhombic (TiNiSi-type) at low temperature, Hexagonal (Ni2In-type) at high temperature",,,,,,,,,10.1016/j.jallcom.2018.01.064,True
NiMn0.82Cr0.18Ge,362.0,,,"Orthorhombic (TiNiSi-type) at low temperature, Hexagonal (Ni2In-type) at high temperature",,,,,,,,,10.1016/j.jallcom.2018.01.064,True
NiMn0.75Cr0.25Ge,360.0,,,"Orthorhombic (TiNiSi-type) at low temperature, Hexagonal (Ni2In-type) at high temperature",,,,,,,,,10.1016/j.jallcom.2018.01.064,True
NiMnGe,,346.0,,"Orthorhombic (TiNiSi-type) at low temperature, Hexagonal (Ni2In-type) at high temperature",,,,,,,,,10.1016/j.jallcom.2018.01.064,True
NiMn0.96Cr0.04Ge,,357.0,,Orthorhombic,TiNiSi-type,"{'a': '6.0291 Å', 'b': '3.7206 Å', 'c': '7.0739 Å'}",Pnma,11.8 kOe,2.72 μB/f.u.,,,,10.1016/j.jallcom.2017.08.044,True
NiMn0.89Cr0.11Ge,,353.0,,Orthorhombic,TiNiSi-type,"{'a': '6.0117 Å', 'b': '3.7232 Å', 'c': '7.0663 Å'}",Pnma,6.5 kOe,2.72 μB/f.u.,,,,10.1016/j.jallcom.2017.08.044,True
NiMn0.82Cr0.18Ge,362.0,,,Orthorhombic,TiNiSi-type,"{'a': '6.0051 Å', 'b': '3.7229 Å', 'c': '7.0671 Å'}",Pnma,0.3 kOe,2.68 μB/f.u.,,,,10.1016/j.jallcom.2017.08.044,True
NiMn0.75Cr0.25Ge,360.0,,,Orthorhombic,TiNiSi-type,"{'a': '5.9969 Å', 'b': '3.7266 Å', 'c': '7.0682 Å'}",Pnma,,2.66 μB/f.u.,,,,10.1016/j.jallcom.2017.08.044,True
CoV0.65Mn0.35Sb,80.0,,,Semi-Heusler,,,F-43m,,,,,,10.1016/S0921-4526(98)00690-5,True
CoV0.4Mn0.6Sb,480.0,,,Semi-Heusler,,,F-43m,,,,,,10.1016/S0921-4526(98)00690-5,True
Ni70.68Cr16.21Fe8.49Ti2.55Nb0.93Al0.65Mn0.21Co0.10Si0.09C0.05Cu0.02Ta0.01P0.004S0.001,,,40 K,"Ll2-ordered structure (γ′-precipitates), disordered fcc structure (γ-matrix)",,,,,8-10 μB/atom,,,30 or more,10.1016/j.jallcom.2016.04.237,True
Ni0.1Co0.9Fe2O4,525.0,,,Cubic Spinel,Cubic,{'a': '8.377'},,338.8 Oe,,28.4 emu/g,5.21 emu/g,,10.1016/j.jallcom.2018.02.122,True
CoFe2O4,815.15,,,Spinel,Cubic,{'a': '8.389 Å'},Fd-3m,705 Oe,2.35 μB,56 emu/g,19 emu/g,,10.1016/j.ceramint.2017.02.022,True
Co0.8Ni0.2Fe2O4,822.15,,,Spinel,Cubic,{'a': '8.380 Å'},Fd-3m,567 Oe,2.10 μB,50 emu/g,16 emu/g,,10.1016/j.ceramint.2017.02.022,True
Co0.6Ni0.4Fe2O4,832.15,,,Spinel,Cubic,{'a': '8.365 Å'},Fd-3m,521 Oe,1.97 μB,47 emu/g,15 emu/g,,10.1016/j.ceramint.2017.02.022,True
Co0.4Ni0.6Fe2O4,839.15,,,Spinel,Cubic,{'a': '8.359 Å'},Fd-3m,403 Oe,1.93 μB,46 emu/g,12 emu/g,,10.1016/j.ceramint.2017.02.022,True
Co0.2Ni0.8Fe2O4,848.15,,,Spinel,Cubic,{'a': '8.350 Å'},Fd-3m,305 Oe,1.47 μB,35 emu/g,8.5 emu/g,,10.1016/j.ceramint.2017.02.022,True
NiFe2O4,853.15,,,Spinel,Cubic,{'a': '8.340 Å'},Fd-3m,88 Oe,1.76 μB,42 emu/g,5.0 emu/g,,10.1016/j.ceramint.2017.02.022,True
Ni0.25MnCo1.75O4,,207.0,,Cubic Spinel,,,Fd-3m,,,,,,10.1016/j.jallcom.2023.172869,True
Ni0.5MnCo1.5O4,,195.0,,Cubic Spinel,,,Fd-3m,,,,,,10.1016/j.jallcom.2023.172869,True
Ni0.75MnCo1.25O4,,183.0,,Cubic Spinel,,,Fd-3m,,,,,,10.1016/j.jallcom.2023.172869,True
MnCo2O4,,174.0,,Cubic Spinel,,,Fd-3m,,,,,,10.1016/j.jallcom.2023.172869,True
ZnO,300.0,,,Hexagonal wurtzite,Hexagonal,"{'a': '3.2436', 'b': '3.2436', 'c': '5.1932'}",,335 Oe,,0.0028 emu/g,,,10.1016/j.ceramint.2014.03.053,True
Ni0.05Zn0.95O,300.0,,,Hexagonal wurtzite,Hexagonal,"{'a': '3.2483', 'b': '3.2483', 'c': '5.1888'}",,192 Oe,,0.0259 emu/g,,,10.1016/j.ceramint.2014.03.053,True
Ni0.1Zn0.9O,300.0,,,Hexagonal wurtzite,Hexagonal,"{'a': '3.2483', 'b': '3.2483', 'c': '5.1859'}",,110 Oe,,0.0394 emu/g,,,10.1016/j.ceramint.2014.03.053,True
Ni0.2Zn0.8O,300.0,,,Hexagonal wurtzite,Hexagonal,"{'a': '3.2489', 'b': '3.2489', 'c': '5.1932'}",,55 Oe,,0.050 emu/g,,,10.1016/j.ceramint.2014.03.053,True
GdFeO3,,680.0,,Orthorhombic,Distorted,,Pbnm,,,,,,10.1016/j.ceramint.2023.12.321,False
Pb2MnO4,,18.0,-27.5 K,Tetragonal,,"{'a': '12.785 Å', 'c': '5.1248 Å'}",P-42_1c,,2.35 μB,,,,10.1016/j.jssc.2018.09.047,True
Pb1.9Bi0.1MnO4,,16.2,-32.3 K,Tetragonal,,"{'a': '12.797 Å', 'c': '5.1325 Å'}",P-42_1c,,2.13 μB,,,,10.1016/j.jssc.2018.09.047,True
Pb1.8Bi0.2MnO4,,12.2,-35.4 K,Tetragonal,,"{'a': '12.804 Å', 'c': '5.1344 Å'}",P-42_1c,,1.85 μB,,,,10.1016/j.jssc.2018.09.047,True
Pb1.7Bi0.3MnO4,,14.2,-39.7 K,Tetragonal,,"{'a': '12.790 Å', 'c': '5.1517 Å'}",P-42_1c,,1.03 μB,,,,10.1016/j.jssc.2018.09.047,True
Eu2Ru2O7,,,Negative values of Weiss temperatures,Pyrochlore,,,,,,,,Spin-glass like behavior at TSG ~ 125 K,10.1016/j.physb.2007.10.135,True
Pb2Cr1.33Mo0.67O6,33.7,,3.1 K,Disordered Double Perovskite,Cubic,,Pm-3m,,1.12 μB/f.u.,,,,10.1016/j.jssc.2016.11.003,True
Pb2Cr1Mo1O6,31.5,,4.2 K,Disordered Double Perovskite,Cubic,{'a': '3.9472 Å'},Pm-3m,,1.42 μB/f.u.,,,,10.1016/j.jssc.2016.11.003,True
Pb2Cr0.67Mo1.33O6,25.0,,-5.1 K,Disordered Double Perovskite,Cubic,,Pm-3m,,1.65 μB/f.u.,,,,10.1016/j.jssc.2016.11.003,True
Pb2Cr0.33Mo1.67O6,,,-3.96 K,Disordered Double Perovskite,Cubic,,Pm-3m,,1.22 μB/f.u.,,,,10.1016/j.jssc.2016.11.003,True
Pb2CrMoO6,,,-91.6 K,Disordered Double Perovskite,Cubic,,Pm-3m,,0.40 μB/f.u.,,,,10.1016/j.jssc.2016.11.003,True
Sr2FeMoO6,415.0,,,,,,,,,,,,10.1016/j.jssc.2016.11.003,False
Pd50Mn25Ga25,,198.0,-83 K,B2,BCC,{'a': '0.3093 nm'},,,,,,,10.1016/j.jallcom.2019.06.077,True
Pr0.1Tb0.3Dy0.6Fe2,651.0,,,MgCu2-type Laves phase,,{'a': '7.309 Å'},,,,83.01 emu/g,,,10.1016/j.jallcom.2005.04.095,True
Pr0.1Tb0.3Dy0.6Fe1.95Mn0.05,627.0,,,MgCu2-type Laves phase,,{'a': '7.321 Å'},,,,73.53 emu/g,,,10.1016/j.jallcom.2005.04.095,True
Pr0.1Tb0.3Dy0.6Fe1.9Mn0.1,596.0,,,MgCu2-type Laves phase,,{'a': '7.333 Å'},,,,76.37 emu/g,,,10.1016/j.jallcom.2005.04.095,True
Pr0.1Tb0.3Dy0.6Fe1.85Mn0.15,570.0,,,MgCu2-type Laves phase,,{'a': '7.339 Å'},,,,65.28 emu/g,,,10.1016/j.jallcom.2005.04.095,True
Pr0.1Tb0.3Dy0.6Fe1.8Mn0.2,553.0,,,MgCu2-type Laves phase,,{'a': '7.347 Å'},,,,65.22 emu/g,,,10.1016/j.jallcom.2005.04.095,True
Pr0.5Sr0.5MnO3,268.0,90.0,274 K,Orthorhombic,Distorted Orthorhombic,"{'a': '5.4714 Å', 'b': '5.4397 Å', 'c': '7.6865 Å'}",Pbnm,,8.31 μB,,,,10.1016/j.ceramint.2016.09.122,True
Pr0.5Sr0.4Ag0.1MnO3,283.0,,295 K,Orthorhombic,Distorted Orthorhombic,"{'a': '5.4449 Å', 'b': '5.4767 Å', 'c': '7.6579 Å'}",Pbnm,,6.47 μB,,,,10.1016/j.ceramint.2016.09.122,True
Pr0.5Sr0.3Ag0.2MnO3,305.0,,301.7 K,Orthorhombic,Distorted Orthorhombic,"{'a': '5.4414 Å', 'b': '5.4866 Å', 'c': '7.6674 Å'}",Pbnm,,7.51 μB,,,,10.1016/j.ceramint.2016.09.122,True
Pr0.5Sr0.2Ag0.3MnO3,285.0,,278.5 K,Orthorhombic,Distorted Orthorhombic,"{'a': '5.4844 Å', 'b': '5.4542 Å', 'c': '7.7075 Å'}",Pbnm,,7.4 μB,,,,10.1016/j.ceramint.2016.09.122,True
Pr0.5Sr0.1Ag0.4MnO3,170.0,,173.5 K,Orthorhombic,Distorted Orthorhombic,"{'a': '5.4800 Å', 'b': '5.4741 Å', 'c': '7.7318 Å'}",Pbnm,,9.5 μB,,,,10.1016/j.ceramint.2016.09.122,True
La0.5Ca0.3Na0.2MnO3,279.0,,,,,,,,,,,,10.1016/j.ceramint.2016.09.122,False
Pr0.5Sr0.3Na0.2MnO3,299.0,,,,,,,,,,,,10.1016/j.ceramint.2016.09.122,False
Pr0.5Sr0.45K0.05MnO3,292.0,,,,,,,,,,,,10.1016/j.ceramint.2016.09.122,False
Nd0.5Sr0.45K0.05MnO3,313.9,,,,,,,,,,,,10.1016/j.ceramint.2016.09.122,False
La0.5Ca0.45K0.05MnO3,296.4,,,,,,,,,,,,10.1016/j.ceramint.2016.09.122,False
La0.8Na0.15K0.05MnO3,295.2,,,,,,,,,,,,10.1016/j.ceramint.2016.09.122,False
Sm0.35Pr0.2Sr0.45MnO3,182.52,,,,,,,,,,,,10.1016/j.ceramint.2016.09.122,False
Sm0.25Pr0.3Sr0.45MnO3,225.42,,,,,,,,,,,,10.1016/j.ceramint.2016.09.122,False
Pr0.5Sr0.5MnO3,257.0,,,Orthorhombic,,"{'a': '5.391', 'b': '5.434', 'c': '7.733'}",Imma,,2.6 μB/Mn.atom,,,,10.1016/S0925-8388(03)00026-4,True
Pr0.5Sr0.5Mn0.7Cr0.3O3,156.0,,,Orthorhombic,,"{'a': '5.3559', 'b': '5.4446', 'c': '7.6969'}",Imma,,0.8 μB/Mn.atom,,,,10.1016/S0925-8388(03)00026-4,True
Pr0.5Sr0.5MnO3,270.0,160.0,,Orthorhombic,Perovskite,"{'a': '5.4046 Å', 'b': '5.3988 Å', 'c': '7.7832 Å'}",Imma,,,,,,10.1016/S0921-4526(02)00825-6,True
Pr0.5Sr0.35□0.15MnO3,325.0,,,Orthorhombic,Perovskite,"{'a': '5.4996 Å', 'b': '5.4544 Å', 'c': '7.6940 Å'}",Imma,,,,,,10.1016/S0921-4526(02)00825-6,True
Pr0.67Ba0.22Sr0.11MnO3,216.0,,224.861 K,Orthorhombic,,"{'a': '5.5178 Å', 'b': '7.7434 Å', 'c': '5.4824 Å'}",Pnma,,7.12 μB,,,,10.1016/j.jallcom.2017.12.309,True
Pr0.67Ba0.22Sr0.11Mn0.95Fe0.05O3,134.0,,170.978 K,Orthorhombic,,"{'a': '5.5191 Å', 'b': '7.7455 Å', 'c': '5.4839 Å'}",Pnma,,7.51 μB,,,,10.1016/j.jallcom.2017.12.309,True
Pr0.67Ba0.22Sr0.11Mn0.9Fe0.1O3,74.0,,96.576 K,Orthorhombic,,"{'a': '5.5188 Å', 'b': '7.7462 Å', 'c': '5.4836 Å'}",Pnma,,7.75 μB,,,,10.1016/j.jallcom.2017.12.309,True
Pr0.67Ba0.22Sr0.11Mn0.85Fe0.15O3,56.0,,47.040 K,Orthorhombic,,"{'a': '5.5190 Å', 'b': '7.7477 Å', 'c': '5.4851 Å'}",Pnma,,7.93 μB,,,,10.1016/j.jallcom.2017.12.309,True
La0.67Ba0.22Sr0.11MnO3,303.0,,,,,,,,,,,,10.1016/j.jallcom.2017.12.309,False
La0.67Ba0.22Sr0.11Mn0.9Fe0.1O3,270.0,,,,,,,,,,,,10.1016/j.jallcom.2017.12.309,False
Pa0.8Bi0.2Mn0.9Fe0.1O3,97.0,,,,,,,,,,,,10.1016/j.jallcom.2017.12.309,False
La0.6Pr0.1Ba0.3Mn0.9Fe0.1O3,277.0,,,,,,,,,,,,10.1016/j.jallcom.2017.12.309,False
