Repository: MaMMoS-project/ML-models

# ML-models
Collection of various ML models developed for the MaMMoS project

Models are organized in different folders of this repository:


- ./beyond-stoner-wolfarth:

   ML models to replace single-grain micromagnetics simulations by ML predictions for:

   -- ./beyond-stoner-wolfarth/single-grain-easy-axis-model:
      where the H and K1 vector are aligned along the z-axis of the simulation cube
      This model predicts Mr, Hc, and BHmax from a, k1, and Ms
      Current model version: v1.0

   -- ./inverse-beyond-stoner-wolfarth/single-grain-easy-axis-model:
      where the H and K1 vector are aligned along the z-axis of the simulation cube

File: compound-to-experimental-tc/data/MagneticMaterials_All.csv (part 49 of 94)
Material_Name,Curie,Neel,Curie_Weiss,Crystal_Structure,Lattice_Structure,Lattice_Parameters,Space_Group,Coercivity,Magnetic_Moment,Magnetization,Remanence,Susceptibility,DOI,Experimental
La0.6Pr0.1Sr0.3Mn0.9Fe0.1O3,205.0,,,,,,,,,,,,10.1016/j.jallcom.2017.12.309,False
Pr0.6Sr0.4Mn0.9Fe0.1O3,123.0,,,,,,,,,,,,10.1016/j.jallcom.2017.12.309,False
Gd,294.0,,,,,,,,,,,,10.1016/j.jallcom.2017.12.309,False
Pr0.6Ca0.1Sr0.3MnO3,270.0,,269 K,Orthorhombic,Pbnm,"{'a': '5.4375 Å', 'b': '5.4647 Å', 'c': '7.6814 Å'}",Pbnm,,6.46 μB,,,,10.1016/j.jallcom.2014.04.125,True
Pr0.6Ca0.1Sr0.3Mn0.975Fe0.025O3,235.0,,235 K,Orthorhombic,Pbnm,"{'a': '5.4384 Å', 'b': '5.4624 Å', 'c': '7.6776 Å'}",Pbnm,,6.61 μB,,,,10.1016/j.jallcom.2014.04.125,True
Pr0.6Ca0.1Sr0.3Mn0.95Fe0.05O3,185.0,,198 K,Orthorhombic,Pbnm,"{'a': '5.4382 Å', 'b': '5.4632 Å', 'c': '7.6826 Å'}",Pbnm,,6.87 μB,,,,10.1016/j.jallcom.2014.04.125,True
Pr0.6Ca0.1Sr0.3Mn0.925Fe0.075O3,112.0,,152 K,Orthorhombic,Pbnm,"{'a': '5.4427 Å', 'b': '5.4669 Å', 'c': '7.6919 Å'}",Pbnm,,7.30 μB,,,,10.1016/j.jallcom.2014.04.125,True
La0.67Ba0.33MnO3,292.0,,,,,,,,,,,,10.1016/j.jallcom.2014.04.125,False
La0.57Nd0.1Sr0.33Mn0.95Sn0.05O3,281.0,,,,,,,,,,,,10.1016/j.jallcom.2014.04.125,False
La0.67Ca0.33Mn0.95Fe0.05O3,158.0,,,,,,,,,,,,10.1016/j.jallcom.2014.04.125,False
La0.67Ca0.33Mn0.8Fe0.2O3,92.0,,,,,,,,,,,,10.1016/j.jallcom.2014.04.125,False
La0.7Pb0.3MnO3,352.0,,,,,,,,,,,,10.1016/j.jallcom.2014.04.125,False
La0.67Ca0.33Mn0.75Cr0.25O3,193.0,,,,,,,,,,,,10.1016/j.jallcom.2014.04.125,False
La0.67Sr0.33MnO3,370.0,,,,,,,,,,,,10.1016/j.jallcom.2014.04.125,False
Pr0.6Sr0.4MnO3,310.0,,,Orthorhombic,Perovskite,"{'a': '5.4500 Å', 'b': '5.4803 Å', 'c': '7.6926 Å'}",Pbnm,,3.58 μB,,,,10.1016/j.jallcom.2006.11.069,True
Pr0.6Sr0.4Mn0.9Bi0.1O3,252.0,,,Orthorhombic,Perovskite,"{'a': '5.4500 Å', 'b': '5.4889 Å', 'c': '7.6917 Å'}",Pbnm,,3.05 μB,,,,10.1016/j.jallcom.2006.11.069,True
Pr0.6Sr0.4Mn0.8Bi0.2O3,225.0,,,Orthorhombic,Perovskite,"{'a': '5.4501 Å', 'b': '5.4983 Å', 'c': '7.6907 Å'}",Pbnm,,,,,,10.1016/j.jallcom.2006.11.069,True
Pr0.6Sr0.35K0.05MnO3,304.0,,305 K,Orthorhombic,,,Pnma,,6.16 μB,,,,10.1016/j.jallcom.2013.05.001,True
Pr0.6Sr0.3K0.1MnO3,297.0,,297 K,Orthorhombic,,,Pnma,,6.04 μB,,,,10.1016/j.jallcom.2013.05.001,True
Pr0.6Sr0.25K0.15MnO3,289.0,,288 K,Orthorhombic,,,Pnma,,5.92 μB,,,,10.1016/j.jallcom.2013.05.001,True
Pr0.6Sr0.2K0.2MnO3,271.0,,274 K,Orthorhombic,,,Pnma,,5.90 μB,,,,10.1016/j.jallcom.2013.05.001,True
Pr0.6Sr0.4MnO3,310.0,,316 K,Orthorhombic,Perovskite,,Pnma,,,,,Curie–Weiss law,10.1016/j.jallcom.2012.02.096,True
Pr0.6Sr0.35Na0.05MnO3,300.0,,306 K,Orthorhombic,Perovskite,,Pnma,,,,,Curie–Weiss law,10.1016/j.jallcom.2012.02.096,True
Pr0.6Sr0.4MnO3,306.0,,,Orthorhombic,,,Pnma,,,105 emu/g,,,10.1016/j.jallcom.2013.11.033,True
Pr0.55Bi0.05Sr0.4MnO3,301.0,,,Orthorhombic,,,Pnma,,,97 emu/g,,,10.1016/j.jallcom.2013.11.033,True
Pr0.5Bi0.1Sr0.4MnO3,295.0,,,Orthorhombic,,,Pnma,,,93 emu/g,,,10.1016/j.jallcom.2013.11.033,True
Pr0.45Bi0.15Sr0.4MnO3,283.0,,,Orthorhombic,,,Pnma,,,95 emu/g,,,10.1016/j.jallcom.2013.11.033,True
Pr0.5La0.2Sr0.3MnO3,299.0,,,Orthorhombic,Perovskite,"{'a': '5.465 Å', 'b': '5.463 Å', 'c': '7.732 Å'}",Pbnm,,,,,,10.1016/j.physb.2023.414945,True
Pr0.4La0.3Sr0.3MnO3,319.0,,,Orthorhombic,Perovskite,"{'a': '5.465 Å', 'b': '5.463 Å', 'c': '7.732 Å'}",Pbnm,,,,,,10.1016/j.physb.2023.414945,True
La0.7Sr0.3MnO3,365.0,,,Rhombohedral,,,,,,,,,10.1016/j.physb.2023.414945,False
Pr0.7Sr0.3MnO3,256.0,,,Orthorhombic,Perovskite,"{'a': '5.465 Å', 'b': '5.463 Å', 'c': '7.732 Å'}",Pbnm,,,,,,10.1016/j.physb.2023.414945,True
Pr0.7Sr0.3MnO3,265.0,,,Rhombohedral,Perovskite,,R3̄c,,,,,,10.1016/S0925-8388(00)01291-3,True
Pr0.7Ca0.3MnO3,105.0,,,Orthorhombic,,"{'a': '5.459(8) Å', 'b': '7.674(1) Å', 'c': '5.430(3) Å'}",Pnma,,,,,,10.1016/j.ceramint.2015.02.103,True
Pr0.7Ca0.3Mn0.98Co0.02O3,106.0,,,Orthorhombic,,"{'a': '5.430(3) Å', 'b': '7.672(9) Å', 'c': '5.459(9) Å'}",Pnma,,,,,,10.1016/j.ceramint.2015.02.103,True
Pr0.7Ca0.3Mn0.95Co0.05O3,107.5,,,Orthorhombic,,"{'a': '5.431(4) Å', 'b': '7.671(1) Å', 'c': '5.459(1) Å'}",Pnma,,,,,,10.1016/j.ceramint.2015.02.103,True
Pr0.7Ca0.3Mn0.9Co0.1O3,116.0,,,Orthorhombic,,"{'a': '5.430(6) Å', 'b': '7.670(5) Å', 'c': '5.448(4) Å'}",Pnma,,,,,,10.1016/j.ceramint.2015.02.103,True
Pr0.7Sr0.3MnO3,265.0,,,Rhombohedral,R,{'a': '5.468(5)'},R3̄c,,,,,,10.1016/S0921-4526(02)00818-9,True
Pr0.7□0.0Sr0.3MnO3,265.0,,,Rhombohedral,R,{'a': '5.468(5)'},R3̄c,,,,,,10.1016/S0921-4526(02)00818-9,True
Pr0.8Sr0.2MnO3,160.0,,,Orthorhombic,Perovskite,"{'a': '5.4734 Å', 'b': '7.7284 Å', 'c': '5.4880 Å'}",Pnma,,,,,,10.1016/S0925-8388(02)01130-1,True
Pr0.75Sr0.2MnO3,165.0,,,Orthorhombic,Perovskite,"{'a': '5.4752 Å', 'b': '7.7288 Å', 'c': '5.4822 Å'}",Pnma,,,,,,10.1016/S0925-8388(02)01130-1,True
Pr0.7Sr0.2MnO3,170.0,,,Orthorhombic,Perovskite,"{'a': '5.4784 Å', 'b': '7.7304 Å', 'c': '5.4755 Å'}",Pnma,,,,,,10.1016/S0925-8388(02)01130-1,True
Pr0.65Sr0.2MnO3,176.0,,,Orthorhombic,Perovskite,"{'a': '5.4740 Å', 'b': '7.7288 Å', 'c': '5.4759 Å'}",Pnma,,,,,,10.1016/S0925-8388(02)01130-1,True
Pr0.6Sr0.2MnO3,191.0,,,Orthorhombic,Perovskite,"{'a': '5.4705 Å', 'b': '7.7275 Å', 'c': '5.4756 Å'}",Pnma,,,,,,10.1016/S0925-8388(02)01130-1,True
Pr0.75Ba0.25MnO3,156.0,,186 K,Orthorhombic,Pnma,"{'a': '5.49569 Å', 'b': '7.77220 Å', 'c': '5.52151 Å'}",Pnma,,7.54 μB/f.u.,,,,10.1016/j.ceramint.2021.03.283,True
Pr0.70Ba0.30MnO3,177.0,,194 K,Orthorhombic,Pnma,"{'a': '5.49423 Å', 'b': '7.76497 Å', 'c': '5.52614 Å'}",Pnma,,7.74 μB/f.u.,,,,10.1016/j.ceramint.2021.03.283,True
Pr0.67Ba0.33MnO3,191.0,,198 K,Orthorhombic,Pnma,"{'a': '5.49924 Å', 'b': '7.77147 Å', 'c': '5.52796 Å'}",Pnma,,7.61 μB/f.u.,,,,10.1016/j.ceramint.2021.03.283,True
Pr0.64Ba0.36MnO3,196.0,,200 K,Orthorhombic,Pnma,"{'a': '5.50688 Å', 'b': '7.80661 Å', 'c': '5.49002 Å'}",Pnma,,7.90 μB/f.u.,,,,10.1016/j.ceramint.2021.03.283,True
Pr0.77Pb0.23MnO3,167.0,,200K,,,,,,,,,,10.1016/j.physb.2007.05.002,True
Pr0.7Pb0.3MnO3,200.0,,220K,,,,,,,,,,10.1016/j.physb.2007.05.002,True
Pr11DyFe72Co10C4B2,643.15,,,,,,,13 kOe,,13.5 MGOe,8.2 kG,,10.1016/j.physb.2003.09.259,True
Pr10DyFe73Co10C4B2,643.15,,,,,,,10.8 kOe,,16 MGOe,9.4 kG,,10.1016/j.physb.2003.09.259,True
Pr9DyFe74Co10C4B2,643.15,,,,,,,9.2 kOe,,13.5 MGOe,10.2 kG,,10.1016/j.physb.2003.09.259,True
Pr8DyFe75Co10C4B2,643.15,,,,,,,4.7 kOe,,7.3 MGOe,9.7 kG,,10.1016/j.physb.2003.09.259,True
PrBa2Cu4O8,,17.0,,Orthorhombic,Pr124 (Ammm),"{'a': '3.8850', 'b': '3.9004', 'c': '27.261'}",Ammm,,3.07 μB,,,,10.1016/j.physb.2022.414226,True
Pr0.98Ca0.02Ba2Cu4O8,,17.0,,Orthorhombic,Pr124 (Ammm),"{'a': '3.8823', 'b': '3.9019', 'c': '27.276'}",Ammm,,,,,,10.1016/j.physb.2022.414226,True
Pr0.95Ca0.05Ba2Cu4O8,,17.0,,Orthorhombic,Pr124 (Ammm),"{'a': '3.8840', 'b': '3.8988', 'c': '27.293'}",Ammm,,2.95 μB,,,,10.1016/j.physb.2022.414226,True
Pr0.9375Dy0.0625Fe9,306.0,,,Hexagonal,P6/mmm,"{'a': '4.9389 Å', 'c': '4.1672 Å'}",P6/mmm,,,151 emu/g,,,10.1016/j.jallcom.2016.05.170,True
Pr0.875Dy0.125Fe9,315.0,,,Hexagonal,P6/mmm,"{'a': '4.9372 Å', 'c': '4.1723 Å'}",P6/mmm,,,121 emu/g,,,10.1016/j.jallcom.2016.05.170,True
Pr0.8125Dy0.1875Fe9,339.0,,,Hexagonal,P6/mmm,"{'a': '4.9363 Å', 'c': '4.1724 Å'}",P6/mmm,,,115 emu/g,,,10.1016/j.jallcom.2016.05.170,True
Pr0.75Dy0.25Fe9,341.0,,,Hexagonal,P6/mmm,"{'a': '4.9360 Å', 'c': '4.1765 Å'}",P6/mmm,,,111 emu/g,,,10.1016/j.jallcom.2016.05.170,True
PrPtAl,5.8,,,Orthorhombic,TiNiSi-type,,,,3.2 μB,,,,10.1016/S0921-4526(99)01115-1,True
Pr0.96La0.04PtAl,5.5,,,Orthorhombic,TiNiSi-type,,,,,,,,10.1016/S0921-4526(99)01115-1,True
Pr3Tl,11.0,,,Cubic,Cu3Au-type,,,,,,,,10.1016/S0921-4526(99)01115-1,False
Pr0.6Sr0.4CoO3,250.0,,,Orthorhombic perovskite,,,,,,,,,10.1016/S0921-4526(99)00949-7,True
Pr0.5Sr0.5CoO3,250.0,,,Orthorhombic perovskite,,,,,,,,,10.1016/S0921-4526(99)00949-7,True
Pr0.9Sr0.1MnO3,131.0,,,Orthorhombic,,"{'a': '5.476 Å', 'b': '7.731 Å', 'c': '5.483 Å'}",Pnma,62.36 Oe,0.028 μB,,10.03 emu/g,,10.1016/j.jallcom.2021.163291,True
Pr0.8Sr0.2MnO3,175.0,,,Orthorhombic,,"{'a': '5.470 Å', 'b': '7.728 Å', 'c': '5.486 Å'}",Pnma,93.97 Oe,0.034 μB,,12.32 emu/g,,10.1016/j.jallcom.2021.163291,True
Pr0.7Sr0.3MnO3,179.0,,,Orthorhombic,,"{'a': '5.474 Å', 'b': '7.746 Å', 'c': '5.481 Å'}",Pnma,80.49 Oe,0.019 μB,,7.644 emu/g,,10.1016/j.jallcom.2021.163291,True
Pr0.6Sr0.4MnO3,295.0,,,Orthorhombic,,"{'a': '5.447 Å', 'b': '7.692 Å', 'c': '5.485 Å'}",Pnma,54.39 Oe,0.102 μB,22.18 A m^2/kg,30.72 emu/g,2.446,10.1016/j.jallcom.2021.163291,True
Pr0.5Sr0.5MnO3,226.0,,,Orthorhombic,,"{'a': '5.414 Å', 'b': '7.695 Å', 'c': '5.462 Å'}",Pnma,18.96 Oe,0.132 μB,16.59 A m^2/kg,11.98 emu/g,3.586,10.1016/j.jallcom.2021.163291,True
Pr2Co16Ga1,1060.0,,,Rhombohedral,,"{'a': '8.459 Å', 'c': '12.274 Å'}",,,29.74 μB,,,,10.1016/S0925-8388(97)00475-1,True
Pr2Co15Ga2,910.0,,,Rhombohedral,,"{'a': '8.439 Å', 'c': '12.326 Å'}",,,26.83 μB,,,,10.1016/S0925-8388(97)00475-1,True
Pr2Co14Ga3,730.0,,,Rhombohedral,,"{'a': '8.522 Å', 'c': '12.386 Å'}",,,23.10 μB,,,,10.1016/S0925-8388(97)00475-1,True
Pr2Co13Ga4,550.0,,,Rhombohedral,,"{'a': '8.534 Å', 'c': '12.421 Å'}",,,19.26 μB,,,,10.1016/S0925-8388(97)00475-1,True
Pr2Co12Ga5,360.0,,,Rhombohedral,,"{'a': '8.590 Å', 'c': '12.465 Å'}",,,15.63 μB,,,,10.1016/S0925-8388(97)00475-1,True
Pr2Co11Ga6,180.0,,,Rhombohedral,,"{'a': '8.648 Å', 'c': '12.512 Å'}",,,10.84 μB,,,,10.1016/S0925-8388(97)00475-1,True
Pr2Co10Ga7,50.0,,,Rhombohedral,,"{'a': '8.687 Å', 'c': '12.448 Å'}",,,5.33 μB,,,,10.1016/S0925-8388(97)00475-1,True
Pr2Co17,1157.0,,,Rhombohedral,,"{'a': '8.460 Å', 'c': '12.255 Å'}",,,1.51 μB,"29.0 μB/f.u. at 300K, 32.1 μB/f.u. at 5K",,,10.1016/S0925-8388(99)00694-5,True
Pr2Co16.5Si0.5,1087.0,,,Rhombohedral,,"{'a': '8.450 Å', 'c': '12.243 Å'}",,,1.47 μB,"27.6 μB/f.u. at 300K, 30.7 μB/f.u. at 5K",,,10.1016/S0925-8388(99)00694-5,True
Pr2Co16Si1,1001.0,,,Rhombohedral,,"{'a': '8.439 Å', 'c': '12.245 Å'}",,,1.29 μB,"25.5 μB/f.u. at 300K, 27.1 μB/f.u. at 5K",,,10.1016/S0925-8388(99)00694-5,True
Pr2Co15.5Si1.5,909.0,,,Rhombohedral,,"{'a': '8.427 Å', 'c': '12.246 Å'}",,,1.19 μB,"22.1 μB/f.u. at 300K, 24.8 μB/f.u. at 5K",,,10.1016/S0925-8388(99)00694-5,True
Pr2Co15Si2,806.0,,,Rhombohedral,,"{'a': '8.424 Å', 'c': '12.240 Å'}",,,1.11 μB,"20.1 μB/f.u. at 300K, 23.0 μB/f.u. at 5K",,,10.1016/S0925-8388(99)00694-5,True
Pr2Co7,600.0,,,Hexagonal,Ce2Ni7-type,,P 63/mmc,,,60 emu/g,,0.122 emu.g−1.kOe−1,10.1016/j.physb.2023.415411,True
Pr2Co6.75Fe0.25,639.0,,,Hexagonal,Ce2Ni7-type,,P 63/mmc,,,72 emu/g,,0.144 emu.g−1.kOe−1,10.1016/j.physb.2023.415411,True
Pr2Co6.5Fe0.5,760.0,,,Hexagonal,Ce2Ni7-type,,P 63/mmc,,,89 emu/g,,0.181 emu.g−1.kOe−1,10.1016/j.physb.2023.415411,True
Pr2Co6.25Fe0.75,690.0,,,Hexagonal,Ce2Ni7-type,,P 63/mmc,,,81 emu/g,,0.162 emu.g−1.kOe−1,10.1016/j.physb.2023.415411,True
Pr2Co6Fe1,665.0,,,Hexagonal,Ce2Ni7-type,,P 63/mmc,,,78 emu/g,,0.153 emu.g−1.kOe−1,10.1016/j.physb.2023.415411,True
Pr2Fe17,285.0,,,Rhombohedral,Th2Zn17 type,"{'a': '8.5646 Å', 'c': '12.4394 Å'}",R-3m,,36.3 μB/fu,165 emu/g,,,10.1016/j.jallcom.2013.10.184,True
Pr2Fe16.75Al0.25,299.0,,,Rhombohedral,Th2Zn17 type,"{'a': '8.5760 Å', 'c': '12.4518 Å'}",R-3m,,36.8 μB/fu,168 emu/g,,,10.1016/j.jallcom.2013.10.184,True
Pr2Fe16.5Al0.5,314.0,,,Rhombohedral,Th2Zn17 type,"{'a': '8.5867 Å', 'c': '12.4657 Å'}",R-3m,,37 μB/fu,170 emu/g,,,10.1016/j.jallcom.2013.10.184,True
Pr2Fe16.25Al0.75,340.0,,,Rhombohedral,Th2Zn17 type,"{'a': '8.6078 Å', 'c': '12.4960 Å'}",R-3m,,36.1 μB/fu,163 emu/g,,,10.1016/j.jallcom.2013.10.184,True
Pr2Fe16Al1,361.0,,,Rhombohedral,Th2Zn17 type,"{'a': '8.6194 Å', 'c': '12.5163 Å'}",R-3m,,34.6 μB/fu,161 emu/g,,,10.1016/j.jallcom.2013.10.184,True
Pr2Fe17,285.0,,,Th2Zn17-type,Rhombohedral,"{'a': '8.5646 Å', 'c': '12.4394 Å'}",R-3m,,36.3 μB/fu,164.7 emu/g,,,10.1016/j.jallcom.2013.04.167,True
Pr1.875Dy0.125Fe17,293.0,,,Th2Zn17-type,Rhombohedral,"{'a': '8.5637 Å', 'c': '12.4386 Å'}",R-3m,,35.5 μB/fu,160 emu/g,,,10.1016/j.jallcom.2013.04.167,True
Pr1.75Dy0.25Fe17,305.0,,,Th2Zn17-type,Rhombohedral,"{'a': '8.5540 Å', 'c': '12.4232 Å'}",R-3m,,33.6 μB/fu,152 emu/g,,,10.1016/j.jallcom.2013.04.167,True
Pr1.625Dy0.375Fe17,311.0,,,Th2Zn17-type,Rhombohedral,"{'a': '8.5482 Å', 'c': '12.4236 Å'}",R-3m,,32.6 μB/fu,147 emu/g,,,10.1016/j.jallcom.2013.04.167,True
Pr1.5Dy0.5Fe17,314.0,,,Th2Zn17-type,Rhombohedral,"{'a': '8.5414 Å', 'c': '12.4202 Å'}",R-3m,,30.1 μB/fu,135 emu/g,,,10.1016/j.jallcom.2013.04.167,True
Pr2.9Sr1.1CrNiO8,,,-9.0 K,Orthorhombic,Fmmm,"{'a': '5.45003 Å', 'b': '5.44137 Å', 'c': '12.3547 Å'}",Fmmm,,,,,6.63 emu,10.1016/j.jssc.2008.05.017,True
Pr2.8Sr1.2CrNiO8,,,-8.7 K,Tetragonal,I4/mmm,"{'a': '3.84294 Å', 'c': '12.3814 Å'}",I4/mmm,,,,,6.59 emu,10.1016/j.jssc.2008.05.017,True
Pr2.7Sr1.3CrNiO8,,,-12.0 K,Tetragonal,I4/mmm,"{'a': '3.83613 Å', 'c': '12.4043 Å'}",I4/mmm,,,,,6.43 emu,10.1016/j.jssc.2008.05.017,True
Pr2.6Sr1.4CrNiO8,,,-12.3 K,Tetragonal,I4/mmm,"{'a': '3.83113 Å', 'c': '12.4249 Å'}",I4/mmm,,,,,6.23 emu,10.1016/j.jssc.2008.05.017,True
Pr2.5Sr1.5CrNiO8,,,-15.7 K,Tetragonal,I4/mmm,"{'a': '3.82673 Å', 'c': '12.4425 Å'}",I4/mmm,,,,,6.27 emu,10.1016/j.jssc.2008.05.017,True
Pr2.4Sr1.6CrNiO8,,,-17.8 K,Tetragonal,I4/mmm,"{'a': '3.82301 Å', 'c': '12.4600 Å'}",I4/mmm,,,,,6.05 emu,10.1016/j.jssc.2008.05.017,True
Pr2.3Sr1.7CrNiO8,,,-20.8 K,Tetragonal,I4/mmm,"{'a': '3.81921 Å', 'c': '12.4760 Å'}",I4/mmm,,,,,6.15 emu,10.1016/j.jssc.2008.05.017,True
Pr2.25Sr1.75CrNiO8,,,-20.6 K,Tetragonal,I4/mmm,"{'a': '3.81730 Å', 'c': '12.4839 Å'}",I4/mmm,,,,,5.76 emu,10.1016/j.jssc.2008.05.017,True
Pr2Sr2CrNiO8,,,-23.3 K,Tetragonal,I4/mmm,"{'a': '3.80916 Å', 'c': '12.5172 Å'}",I4/mmm,,,,,4.39 emu,10.1016/j.jssc.2008.05.017,True
Pr9Fe86B5,573.15,,,,,,,5.69 kOe,,1.50 T,0.96 T,,10.1016/S0925-8388(00)01156-7,True
Pr9Fe80Co6B5,627.15,,,,,,,,,,,,10.1016/S0925-8388(00)01156-7,True
Pr9Fe76Co10B5,663.15,,,,,,,,,,,,10.1016/S0925-8388(00)01156-7,True
Pr9Fe74Co12B5,673.15,,,,,,,6.33 kOe,,1.80 T,1.15 T,,10.1016/S0925-8388(00)01156-7,True
Pr9Fe72Co14B5,691.15,,,,,,,,,,,,10.1016/S0925-8388(00)01156-7,True
Pr9Fe70Co16B5,709.15,,,,,,,,,,,,10.1016/S0925-8388(00)01156-7,True
PrBa2Cu3O6.44,,9.0,-6.32 K,Tetragonal,,,,,,,,0.1933 emu/mol at 1.5 K,10.1016/j.physb.2017.10.042,True
PrCo4Ga,450.0,,,CaCu5-type,Hexagonal,"{'a': '5.081 Å', 'c': '4.028 Å'}",P6/mmm,,6.5 μB/f.u.,,,,10.1016/S0925-8388(02)00850-2,True
PrCo3.5Fe0.5Ga,506.0,,,CaCu5-type,Hexagonal,"{'a': '5.093 Å', 'c': '4.036 Å'}",P6/mmm,,6.9 μB/f.u.,,,,10.1016/S0925-8388(02)00850-2,True
PrCo3FeGa,553.0,,,CaCu5-type,Hexagonal,"{'a': '5.105 Å', 'c': '4.046 Å'}",P6/mmm,,7.2 μB/f.u.,,,,10.1016/S0925-8388(02)00850-2,True
PrCo2.5Fe1.5Ga,583.0,,,CaCu5-type,Hexagonal,"{'a': '5.115 Å', 'c': '4.052 Å'}",P6/mmm,,7.6 μB/f.u.,,,,10.1016/S0925-8388(02)00850-2,True
PrCo4Al,458.0,,,CaCu5-type,Hexagonal,"{'a': '5.075 Å', 'c': '4.043 Å'}",P6/mmm,,6.2 μB/f.u.,,,,10.1016/S0925-8388(02)00850-2,True
PrCo3.5Fe0.5Al,522.0,,,CaCu5-type,Hexagonal,"{'a': '5.088 Å', 'c': '4.053 Å'}",P6/mmm,,6.7 μB/f.u.,,,,10.1016/S0925-8388(02)00850-2,True
PrCo3FeAl,543.0,,,CaCu5-type,Hexagonal,"{'a': '5.116 Å', 'c': '4.071 Å'}",P6/mmm,,7.0 μB/f.u.,,,,10.1016/S0925-8388(02)00850-2,True
PrCo2.5Fe1.5Al,578.0,,,CaCu5-type,Hexagonal,"{'a': '5.125 Å', 'c': '4.056 Å'}",P6/mmm,,7.3 μB/f.u.,,,,10.1016/S0925-8388(02)00850-2,True
PrCuO3,,72.0,,Orthorhombic,,"{'a': '5.670 Å', 'b': '7.756 Å', 'c': '5.661 Å'}",Pnma,,,,,,10.1016/j.jallcom.2020.156239,True
PrCu0.9Zn0.1O3,,72.0,,Orthorhombic,,"{'a': '5.835 Å', 'b': '7.810 Å', 'c': '5.672 Å'}",Pnma,,,,,,10.1016/j.jallcom.2020.156239,True
PrCu0.8Zn0.2O3,,72.0,,Orthorhombic,,"{'a': '5.864 Å', 'b': '7.908 Å', 'c': '5.732 Å'}",Pnma,,,,,,10.1016/j.jallcom.2020.156239,True
PrCu0.7Zn0.3O3,,72.0,,Orthorhombic,,"{'a': '5.998 Å', 'b': '7.732 Å', 'c': '5.829 Å'}",Pnma,,,,,,10.1016/j.jallcom.2020.156239,True
SmCrMnO3,,168.0,,,,,,,,,,,10.1016/j.jallcom.2020.156239,False
YCr0.85Mn0.15O3,,132.0,,,,,,,,,,,10.1016/j.jallcom.2020.156239,False
PrMn2Ge2,330.0,415.0,259 K,ThCr2Si2-type,Tetragonal,"{'a': '4.126 Å', 'c': '10.928 Å'}",I4/mmm,,5.67 μB,,,,10.1016/S0925-8388(01)01815-1,True
PrMn1.8Co0.2Ge2,273.0,401.0,210 K,ThCr2Si2-type,Tetragonal,"{'a': '4.117 Å', 'c': '10.869 Å'}",I4/mmm,,3.51 μB,,,,10.1016/S0925-8388(01)01815-1,True
PrMn1.6Co0.4Ge2,175.0,258.0,140 K,ThCr2Si2-type,Tetragonal,"{'a': '4.102 Å', 'c': '10.789 Å'}",I4/mmm,,3.02 μB,,,,10.1016/S0925-8388(01)01815-1,True
PrMn1.5Co0.5Ge2,138.0,258.0,125 K,ThCr2Si2-type,Tetragonal,"{'a': '4.101 Å', 'c': '10.763 Å'}",I4/mmm,,3.55 μB,,,,10.1016/S0925-8388(01)01815-1,True
PrMn1.4Co0.6Ge2,80.0,,81 K,ThCr2Si2-type,Tetragonal,"{'a': '4.096 Å', 'c': '10.729 Å'}",I4/mmm,,3.16 μB,,,,10.1016/S0925-8388(01)01815-1,True
PrMn1.3Co0.7Ge2,25.0,258.0,77 K,ThCr2Si2-type,Tetragonal,"{'a': '4.092 Å', 'c': '10.694 Å'}",I4/mmm,,2.71 μB,,,,10.1016/S0925-8388(01)01815-1,True
PrMn1.2Co0.8Ge2,,306.0,,ThCr2Si2-type,Tetragonal,"{'a': '4.088 Å', 'c': '10.663 Å'}",I4/mmm,,1.40 μB,,,,10.1016/S0925-8388(01)01815-1,True
PrMnCoGe2,,258.0,,ThCr2Si2-type,Tetragonal,"{'a': '4.081 Å', 'c': '10.605 Å'}",I4/mmm,,2.33 μB,,,,10.1016/S0925-8388(01)01815-1,True
Nd2CuO4,,270.0,,Tetragonal,,,I4/mmm,,,,,,10.1016/S0921-4526(99)00218-5,True
YFe8.5Ge3.5,870.0,,,Body Centered Cubic (b.c.c.),Fm3̄m,,Fm3̄m,<10 Oe,,72-128 A·m²·kg⁻¹,,,10.1016/S0925-8388(98)00404-6,True
LaFe8.5Ge3.5,870.0,,,Body Centered Cubic (b.c.c.),Fm3̄m,,Fm3̄m,<10 Oe,,72-128 A·m²·kg⁻¹,,,10.1016/S0925-8388(98)00404-6,True
CeFe8.5Ge3.5,870.0,,,Body Centered Cubic (b.c.c.),Fm3̄m,,Fm3̄m,<10 Oe,,72-128 A·m²·kg⁻¹,,,10.1016/S0925-8388(98)00404-6,True
NdFe8.5Ge3.5,870.0,,,Body Centered Cubic (b.c.c.),Fm3̄m,,Fm3̄m,<10 Oe,,72-128 A·m²·kg⁻¹,,,10.1016/S0925-8388(98)00404-6,True
SmFe8.5Ge3.5,870.0,,,Body Centered Cubic (b.c.c.),Fm3̄m,,Fm3̄m,<10 Oe,,72-128 A·m²·kg⁻¹,,,10.1016/S0925-8388(98)00404-6,True
GdFe8.5Ge3.5,870.0,,,Body Centered Cubic (b.c.c.),Fm3̄m,,Fm3̄m,<10 Oe,,72-128 A·m²·kg⁻¹,,,10.1016/S0925-8388(98)00404-6,True
DyFe8.5Ge3.5,870.0,,,Body Centered Cubic (b.c.c.),Fm3̄m,,Fm3̄m,<10 Oe,,72-128 A·m²·kg⁻¹,,,10.1016/S0925-8388(98)00404-6,True
HoFe8.5Ge3.5,870.0,,,Body Centered Cubic (b.c.c.),Fm3̄m,,Fm3̄m,<10 Oe,,72-128 A·m²·kg⁻¹,,,10.1016/S0925-8388(98)00404-6,True
ErFe8.5Ge3.5,870.0,,,Body Centered Cubic (b.c.c.),Fm3̄m,,Fm3̄m,<10 Oe,,72-128 A·m²·kg⁻¹,,,10.1016/S0925-8388(98)00404-6,True
Rh2Mn1.0Sn1.0,411.5,,,L21,fcc,{'a': '6.2512 Å'},,,4.11 μB/f.u.,,,,10.1016/j.physb.2011.10.029,True
Rh2Mn1.1Sn0.9,392.0,,,L21,fcc,{'a': '6.2400 Å'},,,4.68 μB/f.u.,,,,10.1016/j.physb.2011.10.029,True
Rh2Mn1.2Sn0.8,362.5,,,L21,fcc,{'a': '6.2214 Å'},,,4.99 μB/f.u.,,,,10.1016/j.physb.2011.10.029,True
Rh2Mn1.3Sn0.7,336.7,,,L21,fcc,{'a': '6.2108 Å'},,,5.00 μB/f.u.,,,,10.1016/j.physb.2011.10.029,True
Ni2MnGa,365.0,,,L21,cubic,,,,,,,,10.1016/j.physb.2011.10.029,
SmFeO3,,670.0,,Orthorhombic,ABO3 perovskite,"{'a': '0.55385 nm', 'b': '0.5593 nm', 'c': '0.7719 nm'}",Pnma,244 Oe,,,4.03 × 10^−2 emu/g,,10.1016/j.jallcom.2018.04.309,True
Sm0.9Ca0.1FeO3,,687.0,,Orthorhombic,ABO3 perovskite,"{'a': '5.541 Å', 'b': '5.589 Å', 'c': '7.712 Å'}",Pbnm,,,,0.832 emu/g,,10.1016/j.jallcom.2018.04.309,True
Sm0.8Ca0.2FeO3,,652.0,,Orthorhombic,ABO3 perovskite,"{'a': '5.547 Å', 'b': '5.584 Å', 'c': '7.709 Å'}",Pbnm,,,,1.248 emu/g,,10.1016/j.jallcom.2018.04.309,True
Sm0.7Ca0.3FeO3,,652.0,,Orthorhombic,ABO3 perovskite,"{'a': '5.552 Å', 'b': '5.581 Å', 'c': '7.701 Å'}",Pbnm,,,,2.772 emu/g,,10.1016/j.jallcom.2018.04.309,True
Sm0.5Mn0.5FeO3,,286.0,,,,,,,,,,,10.1016/j.jallcom.2018.04.309,
Sm0.8Sr0.2MnO3,84.0,13.0,112 K,Orthorhombic,O-type,"{'a': '5.4060 Å', 'b': '5.5706 Å', 'c': '7.6093 Å'}",Pbnm,,5.65 μB,69.29 emu/gm,,,10.1016/j.physb.2017.08.027,True
Sm0.7Sr0.3MnO3,82.0,,127 K,Orthorhombic,O-type,"{'a': '5.4276 Å', 'b': '5.4687 Å', 'c': '7.6654 Å'}",Pbnm,,6.53 μB,76.54 emu/gm,,,10.1016/j.physb.2017.08.027,True
Sm0.6Sr0.4MnO3,112.0,30.0,117 K,Orthorhombic,O'-type,"{'a': '5.4329 Å', 'b': '5.4315 Å', 'c': '7.6588 Å'}",Pbnm,,7.73 μB,86.32 emu/gm,,,10.1016/j.physb.2017.08.027,True
Sm0.5Sr0.5MnO3,85.0,38.0,138 K,Orthorhombic,O'-type,"{'a': '5.4383 Å', 'b': '5.4176 Å', 'c': '7.6363 Å'}",Pbnm,,6.94 μB,67.21 emu/gm,,,10.1016/j.physb.2017.08.027,True
SmMn2Si2,38.0,438.0,,ThCr2Si2-type,Body-centered tetragonal,"{'a': '3.9715 Å', 'c': '10.4978 Å'}",I4/mmm,,,,,,10.1016/j.physb.2003.09.258,True
Sm0.8Gd0.2Mn2Si2,44.0,444.0,,ThCr2Si2-type,Body-centered tetragonal,"{'a': '3.9674 Å', 'c': '10.4920 Å'}",I4/mmm,,,,,,10.1016/j.physb.2003.09.258,True
Sm0.6Gd0.4Mn2Si2,49.0,454.0,,ThCr2Si2-type,Body-centered tetragonal,"{'a': '3.9613 Å', 'c': '10.4906 Å'}",I4/mmm,,,,,,10.1016/j.physb.2003.09.258,True
Sm0.4Gd0.6Mn2Si2,53.0,462.0,,ThCr2Si2-type,Body-centered tetragonal,"{'a': '3.9567 Å', 'c': '10.4831 Å'}",I4/mmm,,,,,,10.1016/j.physb.2003.09.258,True
Sm0.2Gd0.8Mn2Si2,58.0,469.0,,ThCr2Si2-type,Body-centered tetragonal,"{'a': '3.9528 Å', 'c': '10.4795 Å'}",I4/mmm,,,,,,10.1016/j.physb.2003.09.258,True
GdMn2Si2,63.0,477.0,,ThCr2Si2-type,Body-centered tetragonal,"{'a': '3.9469 Å', 'c': '10.4696 Å'}",I4/mmm,,,,,,10.1016/j.physb.2003.09.258,True
SmAl0.5Fe9.5Mo2,398.15,,,ThMn12,Tetragonal,,,,,,,,10.1016/j.jallcom.2018.08.030,True
SmAl1.0Fe9.0Mo2,408.15,,,ThMn12,Tetragonal,,,,,,,,10.1016/j.jallcom.2018.08.030,True
SmFe10Mo2,378.15,,,ThMn12,Tetragonal,,,153 kA/m,,0.66 T,,,10.1016/j.jallcom.2018.08.030,True
Sm14Fe79C7,444.15,,,,,,,2.67 kOe,,11.8 kGs,9.53 kGs,,10.1016/S0925-8388(99)00278-9,True
Sm20Fe70C10,411.15,,,,,,,7.96 kOe,,6.25 kGs,4.51 kGs,,10.1016/S0925-8388(99)00278-9,True
Sm2Fe16.5Co0.5C3,696.0,,,Rhombohedral,Th2Zn17-type,"{'a': '8.724 Å', 'c': '12.545 Å'}",R-3m,,,,,,10.1016/j.jallcom.2007.01.068,True
Sm2Fe16Co1C3,707.0,,,Rhombohedral,Th2Zn17-type,"{'a': '8.720 Å', 'c': '12.545 Å'}",R-3m,,,,,,10.1016/j.jallcom.2007.01.068,True
Sm2Fe15.5Co1.5C3,717.0,,,Rhombohedral,Th2Zn17-type,"{'a': '8.714 Å', 'c': '12.526 Å'}",R-3m,,,,,,10.1016/j.jallcom.2007.01.068,True
Sm2Fe15Co2C3,732.0,,,Rhombohedral,Th2Zn17-type,"{'a': '8.713 Å', 'c': '12.517 Å'}",R-3m,,,,,,10.1016/j.jallcom.2007.01.068,True
Sm2Fe16Cr1,447.0,,,Th2Zn17 type rhombohedral,,"{'a': '8.542', 'c': '12.450'}",,,,,,,10.1016/S0925-8388(02)01033-2,True
Sm2Fe15Cr2,424.0,,,Th2Zn17 type rhombohedral,,"{'a': '8.533', 'c': '12.442'}",,,,,,,10.1016/S0925-8388(02)01033-2,True
Y3Fe5O12,286.0,,,Cubic,,,Ia-3d (230),,,,,,10.1016/j.jallcom.2020.157883,False
SmCo6.75Zr0.25,1043.15,,,Hexagonal,TbCu7-type,"{'a': '4.930 Å', 'c': '4.045 Å'}",,,,,,,10.1016/S0925-8388(99)00660-X,True
SmCo6.48Fe0.27Zr0.25,1043.15,,,Hexagonal,TbCu7-type,,,,,,,,10.1016/S0925-8388(99)00660-X,True
SmCo6.34Fe0.41Zr0.25,1043.15,,,Hexagonal,TbCu7-type,,,,,,,,10.1016/S0925-8388(99)00660-X,True
SmCo6.21Fe0.54Zr0.25,1043.15,,,Hexagonal,TbCu7-type,,,,,,,,10.1016/S0925-8388(99)00660-X,True
Sm10.6Fe89.4Ny,743.15,,,Hexagonal,TbCu7-type,,,,,,,,10.1016/S0925-8388(99)00660-X,
Sm12Fe88,473.15,,,Rhombohedral,Th2Zn17,,,,,,,,10.1016/S0925-8388(99)00660-X,
SmCo6.5Zr0.5,1023.15,,,Hexagonal,TbCu7-type,,,,,,,,10.1016/S0925-8388(99)00660-X,
SmFeO3,,664.0,,Orthorhombic,,"{'a': '5.4038 Å', 'b': '5.6028 Å', 'c': '7.7148 Å'}",Pbnm,,,,,,10.1016/j.jallcom.2023.170140,True
SmFe0.9Cr0.1O3,,600.0,,Orthorhombic,,"{'a': '5.4023 Å', 'b': '5.5938 Å', 'c': '7.7104 Å'}",Pbnm,,,,,,10.1016/j.jallcom.2023.170140,True
SmFe0.7Cr0.3O3,,425.0,,Orthorhombic,,"{'a': '5.3970 Å', 'b': '5.5773 Å', 'c': '7.7007 Å'}",Pbnm,,,,,,10.1016/j.jallcom.2023.170140,True
SmFe0.6Cr0.4O3,,329.0,,Orthorhombic,,"{'a': '5.3914 Å', 'b': '5.5646 Å', 'c': '7.6905 Å'}",Pbnm,,,,,,10.1016/j.jallcom.2023.170140,True
SmMnO3,,59.0,6.27 K,Orthorhombic,Orthorhombic,,Pnma,,,,,,10.1016/j.physb.2023.414850,True
SmFeO3,,673.0,,Orthorhombic,Orthorhombic,,Pnma,,,,,,10.1016/j.physb.2023.414850,True
SmMn0.9Fe0.1O3,,45.1,14.65 K,Orthorhombic,Orthorhombic,,Pnma,,,,,,10.1016/j.physb.2023.414850,True
SmMn0.8Fe0.2O3,,41.2,17.21 K,Orthorhombic,Orthorhombic,,Pnma,,,,,,10.1016/j.physb.2023.414850,True
SmMn0.7Fe0.3O3,,66.6,7.61 K,Orthorhombic,Orthorhombic,,Pnma,,,,,,10.1016/j.physb.2023.414850,True
SmMn0.6Fe0.4O3,,218.3,-19.32 K,Orthorhombic,Orthorhombic,,Pnma,,,,,,10.1016/j.physb.2023.414850,True
SmMn0.5Fe0.5O3,,308.8,,Orthorhombic,Orthorhombic,,Pnma,,,,,,10.1016/j.physb.2023.414850,True
SmMn0.4Fe0.6O3,,380.0,,Orthorhombic,Orthorhombic,,Pnma,,,,,,10.1016/j.physb.2023.414850,True
SmFeO3,,680.0,,Orthorhombic,Pbnm,"{'a': '5.30 Å', 'b': '5.60 Å', 'c': '7.62 Å'}",Pbnm,,,,,,10.1016/j.jcrysgro.2017.03.036,True
ZnO,300.0,,,Wurtzite,Hexagonal,,P63mc,38.9 Oe,0.35 μB,24.10 emu/g,0.12 emu/g,,10.1016/j.ceramint.2024.02.212,True
SnO2,280.0,,,Tetragonal,Octahedral,,P42/mnm,62.73 Oe,0.34 μB,12.47 emu/g,0.69 emu/g,,10.1016/j.ceramint.2024.02.212,True
Sn0.25Zn0.50Fe0.25O2,200.0,,,,,,,27.8 Oe,0.28 μB,16.24 emu/g,0.61 emu/g,,10.1016/j.ceramint.2024.02.212,True
Sn0.25Zn0.50Co0.25O2,290.0,,,,,,,16.05 Oe,0.54 μB,31.04 emu/g,0.74 emu/g,,10.1016/j.ceramint.2024.02.212,True
Sn0.25Zn0.50Ni0.25O2,290.0,,,,,,,5.80 Oe,0.47 μB,27.27 emu/g,0.17 emu/g,,10.1016/j.ceramint.2024.02.212,True
Sn0.25Zn0.50Mn0.25O2,20.0,,,,,,,16.97 Oe,0.20 μB,10.49 emu/g,0.13 emu/g,,10.1016/j.ceramint.2024.02.212,True
Sn0.85Fe0.15Nb0.15O2,,,-83.2,Cassiterite,Tetragonal,"{'a': '4.7241', 'c': '3.1501'}",,,5.17 μB,,,,10.1016/j.jssc.2007.11.019,True
Sn0.67Fe0.33Nb0.33O2,,,-155.4,Cassiterite,Tetragonal,"{'a': '4.7093', 'c': '3.0971'}",,,4.90 μB,,,,10.1016/j.jssc.2007.11.019,True
Zn0.95Co0.05O,723.15,,,,,,,,,,,,10.1016/j.physb.2009.06.144,False
Sn0.923Cr0.077Eu0.01Te,275.0,,,Cubic NaCl,Cubic,{'a': '6.32686 Å'},,,,4.4 emu/g,,,10.1016/j.jallcom.2015.10.234,True
Sn0.915Cr0.085Te,275.0,,,Cubic NaCl,Cubic,{'a': '6.32500 Å'},,,,4.9 emu/g,,,10.1016/j.jallcom.2015.10.234,True
Sn0.911Cr0.089Eu0.007Te,276.0,,,Cubic NaCl,Cubic,{'a': '6.32673 Å'},,,,5.3 emu/g,,,10.1016/j.jallcom.2015.10.234,True
Sn0.975Cr0.025Eu0.01Te,,,135 K,Cubic NaCl,Cubic,{'a': '6.32527 Å'},,,,2.3 emu/g,,,10.1016/j.jallcom.2015.10.234,True
Sn0.975Cr0.025Te,,,162 K,Cubic NaCl,Cubic,{'a': '6.32527 Å'},,,,2.3 emu/g,,,10.1016/j.jallcom.2015.10.234,True
Sr0.9Gd0.1Fe12O19,736.0,,,Hexagonal,Hexagonal,"{'a': '5.87711 Å', 'b': '5.87711 Å', 'c': '23.03227 Å'}",P63/mmc,"1110 Oe (5 K), 2800 Oe (300 K)",,"128 emu/g (5 K), 90 emu/g (300 K)",,,10.1016/j.jallcom.2019.153180,True
Sr0.95Gd0.05Fe12O19,736.0,,,Hexagonal,Hexagonal,"{'a': '5.87911 Å', 'b': '5.87911 Å', 'c': '23.03484 Å'}",P63/mmc,"130 Oe (5 K), 220 Oe (300 K)",,"128 emu/g (5 K), 90 emu/g (300 K)",,,10.1016/j.jallcom.2019.153180,True
Sr0.85Gd0.15Fe12O19,736.0,,,Hexagonal,Hexagonal,"{'a': '5.87988 Å', 'b': '5.87988 Å', 'c': '23.04565 Å'}",P63/mmc,"1130 Oe (5 K), 2900 Oe (300 K)",,"109 emu/g (5 K), 73 emu/g (300 K)",,,10.1016/j.jallcom.2019.153180,True
Sr0.8Gd0.2Fe12O19,736.0,,,Hexagonal,Hexagonal,"{'a': '5.88179 Å', 'b': '5.88179 Å', 'c': '23.05101 Å'}",P63/mmc,"1200 Oe (5 K), 3075 Oe (300 K)",,"106 emu/g (5 K), 72 emu/g (300 K)",,,10.1016/j.jallcom.2019.153180,True
Sr0.75Gd0.25Fe12O19,736.0,,,Hexagonal,Hexagonal,"{'a': '5.88238 Å', 'b': '5.88238 Å', 'c': '23.05374 Å'}",P63/mmc,"1250 Oe (5 K), 3230 Oe (300 K)",,"94 emu/g (5 K), 64 emu/g (300 K)",,,10.1016/j.jallcom.2019.153180,True
Sr8La6Cu24O41,,16.0,,,,,,,,,,,10.1016/S0921-4526(98)00984-3,True
Sr9La5Cu24O41,,12.0,,,,,,,,,,,10.1016/S0921-4526(98)00984-3,True
Sr11La3Cu24O41,,2.0,,,,,,,,,,,10.1016/S0921-4526(98)00984-3,True
CaRuO3,,110.0,-160 K,Orthorhombic,GdFeO3-type,"{'a': '5.5311 Å', 'b': '7.6460 Å', 'c': '5.3408 Å'}",,,0.59 μB/Ru atom (G-AF state),,,,10.1016/S0022-4596(03)00386-4,True
Sr0.90Ce0.10MnO3,,290.0,10 K,Tetragonal,Perovskite,"{'a': '5.3788 Å', 'b': '5.3788 Å', 'c': '7.7392 Å'}",I4/mcm,,4.70 μB,,,,10.1016/j.physb.2011.12.022,True
Sr0.85Ce0.15MnO3,,230.0,-226 K,Tetragonal,Perovskite,"{'a': '5.3785 Å', 'b': '5.3785 Å', 'c': '7.7698 Å'}",I4/mcm,,5.64 μB,,,,10.1016/j.physb.2011.12.022,True
Sr0.80Ce0.20MnO3,,180.0,12 K,Tetragonal,Perovskite,"{'a': '5.4013 Å', 'b': '5.4013 Å', 'c': '7.7448 Å'}",I4/mcm,,5.96 μB,,,,10.1016/j.physb.2011.12.022,True
Sr0.75Ce0.25MnO3,,170.0,67 K,Tetragonal,Perovskite,"{'a': '5.4175 Å', 'b': '5.4175 Å', 'c': '7.7374 Å'}",I4/mcm,,6.04 μB,,,,10.1016/j.physb.2011.12.022,True
Sr0.70Ce0.30MnO3,,130.0,78 K,Tetragonal,Perovskite,"{'a': '5.4297 Å', 'b': '5.4297 Å', 'c': '7.7285 Å'}",I4/mcm,,6.34 μB,,,,10.1016/j.physb.2011.12.022,True
Sr2FeNbO6,,35.0,,Tetragonal,,"{'a': '5.6204', 'c': '7.9788'}",I4/m (No. 87),,,2.055 emu/g,,,10.1016/j.physb.2023.414752,True
CuO,,221.5,,Monoclinic,,,C2/c,,,,,,10.1016/j.jallcom.2015.08.059,False
Sr2CoO2Cu2Se2,,220.0,,I4/mmm,Tetragonal,"{'a': '4.0549 Å', 'c': '18.360 Å'}",I4/mmm,,,,,,10.1016/j.jallcom.2014.02.057,True
Sr2MnO2Cu1.5Se2,,53.0,,,,,,,,,,,10.1016/j.jallcom.2014.02.057,True
Sr2MnO2Cu1.6Se2,,41.2,,,,,,,,,,,10.1016/j.jallcom.2014.02.057,True
Sr2Co1.7Ga0.3O5,,505.0,−1651 K,Brownmillerite,Orthorhombic,"{'a': '5.5678 Å', 'b': '15.749 Å', 'c': '5.4599 Å'}",Icmm,,"2.77 μB (Co1), 2.52 μB (Co2)",,,,10.1016/S0022-4596(03)00129-4,True
Sr2Co1.5Ga0.5O5,,468.0,−1326 K,Brownmillerite,Orthorhombic,"{'a': '5.592 Å', 'b': '15.746 Å', 'c': '5.462 Å'}",Icmm,,,,,,10.1016/S0022-4596(03)00129-4,True
Sr2Co1.2Ga0.8O5,,423.0,−740 K,Brownmillerite,Orthorhombic,"{'a': '5.6126 Å', 'b': '15.733 Å', 'c': '5.4559 Å'}",Icmm,,"2.32 μB (Co1), 2.0 μB (Co2)",,,,10.1016/S0022-4596(03)00129-4,True
Sr2Fe0.8Mo1.2O6,373.0,,,Double Perovskite,Cubic,"{'a': '5.5831', 'b': '5.5831', 'c': '7.9033'}",,,,,,,10.1016/j.physb.2014.07.033,True
Sr2Fe0.9Mo1.1O6,383.0,,,Double Perovskite,Cubic,"{'a': '5.5841', 'b': '5.5841', 'c': '7.8997'}",,,,,,,10.1016/j.physb.2014.07.033,True
Sr2FeMoO6,393.0,,,Double Perovskite,Cubic,"{'a': '5.5707', 'b': '5.5707', 'c': '7.8976'}",,,,,,,10.1016/j.physb.2014.07.033,True
Sr2Fe1.1Mo0.9O6,398.0,,,Double Perovskite,Cubic,"{'a': '5.5677', 'b': '5.5677', 'c': '7.8957'}",,,,,,,10.1016/j.physb.2014.07.033,True
Sr2Fe1.2Mo0.8O6,418.0,,,Double Perovskite,Cubic,"{'a': '5.5697', 'b': '5.5697', 'c': '7.8893'}",,,,,,,10.1016/j.physb.2014.07.033,True
Sr2Fe0.95Zn0.05MoO6,407.0,,,Double Perovskite,FCC,"{'a': '5.607 Å', 'c': '7.923 Å'}",I4/m,,2.96 μB/f.u.,39.1 emu/g at 5 K,,,10.1016/j.ceramint.2021.09.110,True
Sr2Fe0.9Zn0.1MoO6,391.0,,,Double Perovskite,FCC,"{'a': '5.608 Å', 'c': '7.923 Å'}",I4/m,,2.62 μB/f.u.,34.6 emu/g at 5 K,,,10.1016/j.ceramint.2021.09.110,True
Sr2Fe0.85Zn0.15MoO6,387.0,,,Double Perovskite,FCC,"{'a': '5.609 Å', 'c': '7.927 Å'}",I4/m,,2.37 μB/f.u.,31.18 emu/g at 5 K,,,10.1016/j.ceramint.2021.09.110,True
Sr2FeMo0.7W0.3O6,374.0,,,Tetragonal,,"{'a': '5.5784', 'c': '7.9266'}",I 4/mmm,,3.18 μB/f.u.,,,,10.1016/j.jallcom.2010.08.126,True
Sr2FeMo0.7W0.3O6,342.0,,,Tetragonal,,"{'a': '5.5887', 'c': '7.9127'}",I 4/mmm,,3.06 μB/f.u.,,,,10.1016/j.jallcom.2010.08.126,True
Sr2FeMo0.9W0.1O6,363.0,,,Tetragonal,,"{'a': '5.583', 'c': '7.9110'}",I 4/mmm,,3.52 μB/f.u.,,,,10.1016/j.jallcom.2010.08.126,True
Sr2FeMoO6,420.0,,,Tetragonal,,"{'a': '5.573', 'c': '7.902'}",I 4/mmm,,3.5 μB/f.u.,,,,10.1016/j.jallcom.2010.08.126,True
Sr2PdO3,,,-4.55 K,Orthorhombic,K2NiF4,"{'a': '0.3985 nm', 'b': '0.3539 nm', 'c': '1.2847 nm'}",Immm,,0.196 μB,,,,10.1016/S0925-8388(02)00515-7,True
Sr2Pd0.75Co0.25O3,,,Negative,Orthorhombic,K2NiF4,,Immm,,,,,,10.1016/S0925-8388(02)00515-7,True
Sr2Pd0.8Cu0.2O3,,,Negative,Orthorhombic,K2NiF4,,Immm,,,,,,10.1016/S0925-8388(02)00515-7,True
Sr2FeVO6,733.0,,723 K,Cubic,Fm3̅m,{'a': '5.628 Å'},Fm3̅m,425 Oe,1.14 μB/f.u.,16.79 emu/g,2.093 emu/g,,10.1016/j.jallcom.2022.167431,True
Ba0.5Sr1.5FeVO6,722.0,,700 K,Cubic,Fm3̅m,{'a': '5.672 Å'},Fm3̅m,,,8.29 emu/g,,,10.1016/j.jallcom.2022.167431,True
BaSrFeVO6,713.0,,717 K,Cubic,Fm3̅m,{'a': '5.718 Å'},Fm3̅m,,,5.30 emu/g,,,10.1016/j.jallcom.2022.167431,True
Ba1.5Sr0.5FeVO6,730.0,,712 K,Hexagonal,R3c,"{'a': '5.755 Å', 'c': '21.035 Å'}",R3c,,,5.85 emu/g,,,10.1016/j.jallcom.2022.167431,True
Ba2FeVO6,716.0,,703 K,Hexagonal,R3c,"{'a': '5.787 Å', 'c': '21.322 Å'}",R3c,,,2.44 emu/g,,,10.1016/j.jallcom.2022.167431,True
Sr2MnTiO6,,43.0,-554 K,Cubic,,,,,,,,,10.1016/j.jallcom.2011.01.130,True
Sr1.75Gd0.25MnTiO6,,43.0,-52.8 K,,,,,,,,,,10.1016/j.jallcom.2011.01.130,True
Sr1.5Gd0.5MnTiO6,,43.0,22.8 K,,,,,,,,,,10.1016/j.jallcom.2011.01.130,True
Sr1.25Gd0.75MnTiO6,,43.0,34.6 K,,,,,,,,,,10.1016/j.jallcom.2011.01.130,True
Gd2MnTiO6,,43.0,1.4 K,Orthorhombic,,,,,,,,,10.1016/j.jallcom.2011.01.130,True
Sr3Fe2O6.76,,78.0,15 K,Tetragonal,Layered Perovskite,"{'a': '3.875 Å', 'c': '20.23 Å'}",,,5.5 μB,,,,10.1016/j.jcrysgro.2004.07.091,True
Sr3Fe2O6.80,,115.0,,Tetragonal,Layered Perovskite,"{'a': '3.875 Å', 'c': '20.23 Å'}",,,,,,,10.1016/j.jcrysgro.2004.07.091,True
Sr3Fe2O6.80,,148.0,,Tetragonal,Layered Perovskite,"{'a': '3.875 Å', 'c': '20.23 Å'}",,,,,,,10.1016/j.jcrysgro.2004.07.091,True
SrCo0.1Mg0.0125Fe11.8875O19,750.0,,,M-hexaferrite,Hexagonal,"{'a': '5.888', 'c': '23.053'}",,,20 μB/f.u.,,,,10.1016/j.jcrysgro.2019.125158,True
SrCo0.2Mg0.025Fe11.775O19,750.0,,,M-hexaferrite,Hexagonal,"{'a': '5.8849', 'c': '23.042'}",,,20 μB/f.u.,,,,10.1016/j.jcrysgro.2019.125158,True
SrCo0.3Mg0.0375Fe11.6625O19,750.0,,,M-hexaferrite,Hexagonal,"{'a': '5.8679', 'c': '22.952'}",,,20 μB/f.u.,,,,10.1016/j.jcrysgro.2019.125158,True
SrFe11.9Co0.1O19,737.0,,,Hexagonal,P63/mmc,"{'a': '5.8837 Å', 'c': '23.052 Å'}",P63/mmc,3.2 kOe,,46.7 emu/g,33.8 emu/g,9.2 × 10^-4 Oe g/emu,10.1016/j.ceramint.2020.04.304,True
SrFe11.8Co0.2O19,737.0,,,Hexagonal,P63/mmc,"{'a': '5.8832 Å', 'c': '23.064 Å'}",P63/mmc,,,,33.4 emu/g,9.2 × 10^-4 Oe g/emu,10.1016/j.ceramint.2020.04.304,True
SrFe11.6Co0.4O19,737.0,,,Hexagonal,P63/mmc,"{'a': '5.8832 Å', 'c': '23.064 Å'}",P63/mmc,,,,33.7 emu/g,9.1 × 10^-4 Oe g/emu,10.1016/j.ceramint.2020.04.304,True
SrFe11.2Co0.8O19,737.0,,,Hexagonal,P63/mmc,"{'a': '5.8781 Å', 'c': '23.036 Å'}",P63/mmc,,,,32.2 emu/g,9.4 × 10^-4 Oe g/emu,10.1016/j.ceramint.2020.04.304,True
SrFe11Co1O19,737.0,,,Hexagonal,P63/mmc,"{'a': '5.8781 Å', 'c': '23.036 Å'}",P63/mmc,1.7 kOe,,51.7 emu/g,33.1 emu/g,8.6 × 10^-4 Oe g/emu,10.1016/j.ceramint.2020.04.304,True
SrFe11Al1Co1O19,993.55,,,Hexagonal M-phase ferrite,Hexagonal,"{'a': '5.85 Å', 'c': '22.96 Å'}",,2.86 kOe,,48.53 emu/g,28.57 emu/g,,10.1016/j.jallcom.2013.12.186,True
SrFe10Al2Co1O19,912.35,,,Hexagonal M-phase ferrite,Hexagonal,"{'a': '5.83 Å', 'c': '22.88 Å'}",,4.48 kOe,,35.75 emu/g,20.35 emu/g,,10.1016/j.jallcom.2013.12.186,True
SrFe9Al3Co1O19,832.25,,,Hexagonal M-phase ferrite,Hexagonal,"{'a': '5.80 Å', 'c': '22.74 Å'}",,4.40 kOe,,24.90 emu/g,12.70 emu/g,,10.1016/j.jallcom.2013.12.186,True
SrFe8Al4Co1O19,800.15,,,Hexagonal M-phase ferrite,Hexagonal,"{'a': '5.85 Å', 'c': '20.96 Å'}",,2.77 kOe,,15.60 emu/g,8.01 emu/g,,10.1016/j.jallcom.2013.12.186,True
SrFe11Al1Co0.5O19,1020.15,,,Hexagonal M-phase ferrite,Hexagonal,"{'a': '5.85 Å', 'c': '22.92 Å'}",,4.30 kOe,,45.74 emu/g,27.93 emu/g,,10.1016/j.jallcom.2013.12.186,True
SrFe10Al2Co0.5O19,922.15,,,Hexagonal M-phase ferrite,Hexagonal,"{'a': '5.82 Å', 'c': '22.86 Å'}",,5.48 kOe,,27.75 emu/g,15.11 emu/g,,10.1016/j.jallcom.2013.12.186,True
SrFe9Al3Co0.5O19,906.45,,,Hexagonal M-phase ferrite,Hexagonal,"{'a': '5.80 Å', 'c': '22.80 Å'}",,8.10 kOe,,21.70 emu/g,10.90 emu/g,,10.1016/j.jallcom.2013.12.186,True
SrFe8Al4Co0.5O19,813.75,,,Hexagonal M-phase ferrite,Hexagonal,"{'a': '5.77 Å', 'c': '22.70 Å'}",,6.20 kOe,,11.90 emu/g,6.11 emu/g,,10.1016/j.jallcom.2013.12.186,True
SrFe11Al1Co1.5O19,991.15,,,Hexagonal M-phase ferrite,Hexagonal,"{'a': '5.85 Å', 'c': '22.95 Å'}",,2.21 kOe,,50.46 emu/g,28.79 emu/g,,10.1016/j.jallcom.2013.12.186,True
SrFe10Al2Co1.5O19,877.65,,,Hexagonal M-phase ferrite,Hexagonal,"{'a': '5.83 Å', 'c': '22.86 Å'}",,3.04 kOe,,36.35 emu/g,21.47 emu/g,,10.1016/j.jallcom.2013.12.186,True
SrFe9Al3Co1.5O19,813.15,,,Hexagonal M-phase ferrite,Hexagonal,"{'a': '5.86 Å', 'c': '21.45 Å'}",,2.40 kOe,,30.30 emu/g,15.60 emu/g,,10.1016/j.jallcom.2013.12.186,True
SrFe8Al4Co1.5O19,789.85,,,Hexagonal M-phase ferrite,Hexagonal,"{'a': '5.85 Å', 'c': '20.77 Å'}",,2.02 kOe,,20.50 emu/g,10.30 emu/g,,10.1016/j.jallcom.2013.12.186,True
SrFe11Al1Co2O19,983.15,,,Hexagonal M-phase ferrite,Hexagonal,"{'a': '5.89 Å', 'c': '21.98 Å'}",,1.98 kOe,,51.96 emu/g,29.86 emu/g,,10.1016/j.jallcom.2013.12.186,True
SrFe10Al2Co2O19,853.55,,,Hexagonal M-phase ferrite,Hexagonal,"{'a': '5.88 Å', 'c': '21.87 Å'}",,2.80 kOe,,47.56 emu/g,26.29 emu/g,,10.1016/j.jallcom.2013.12.186,True
SrFe9Al3Co2O19,799.55,,,Hexagonal M-phase ferrite,Hexagonal,"{'a': '5.86 Å', 'c': '21.37 Å'}",,2.26 kOe,,34.30 emu/g,17.80 emu/g,,10.1016/j.jallcom.2013.12.186,True
SrFe8Al4Co2O19,767.65,,,Hexagonal M-phase ferrite,Hexagonal,"{'a': '5.85 Å', 'c': '20.75 Å'}",,0.76 kOe,,22.00 emu/g,10.70 emu/g,,10.1016/j.jallcom.2013.12.186,True
SrFe0.8Co0.2O2.94,100.0,,,Distorted Perovskite,,,,,,,,,10.1016/S0921-4526(02)02017-3,True
SrFe0.5Co0.5O2.86,100.0,,,Distorted Perovskite,,,,,,,,,10.1016/S0921-4526(02)02017-3,True
SrNi1.97Mg0.03V2O8,,3.4,-1 K,Tetragonal,,"{'a': '12.162 Å', 'c': '8.325 Å'}",I41cd,,,,,6 × 10^-4,10.1016/j.physb.2007.03.010,True
SrNi1.95Mg0.05V2O8,,3.6,-1 K,Tetragonal,,"{'a': '12.162 Å', 'c': '8.325 Å'}",I41cd,,,,,3 × 10^-4,10.1016/j.physb.2007.03.010,True
SrNi1.93Mg0.07V2O8,,4.5,-1 K,Tetragonal,,"{'a': '12.162 Å', 'c': '8.325 Å'}",I41cd,,,,,3 × 10^-4,10.1016/j.physb.2007.03.010,True
SrNi1.90Mg0.10V2O8,,4.4,-1 K,Tetragonal,,"{'a': '12.162 Å', 'c': '8.325 Å'}",I41cd,,,,,2 × 10^-4,10.1016/j.physb.2007.03.010,True
SrNi1.86Mg0.14V2O8,,4.3,-1 K,Tetragonal,,"{'a': '12.162 Å', 'c': '8.325 Å'}",I41cd,,,,,2 × 10^-4,10.1016/j.physb.2007.03.010,True
SrRuO3,160.0,,150 K,Perovskite,Orthorhombic,"{'a': '5.53877 Å', 'b': '7.85067 Å', 'c': '5.57296 Å'}",Pnma,2767 Oe,2.52 μB,,,,10.1016/j.jallcom.2018.02.314,True
SrRu0.95Co0.05O3,,,137 K,Perovskite,Orthorhombic,"{'a': '5.5381 Å', 'b': '7.84749 Å', 'c': '5.57174 Å'}",Pnma,,2.63 μB,,,,10.1016/j.jallcom.2018.02.314,True
SrRu0.9Co0.1O3,,,125 K,Perovskite,Orthorhombic,"{'a': '5.55528 Å', 'b': '7.86846 Å', 'c': '5.58828 Å'}",Pnma,,2.80 μB,,,,10.1016/j.jallcom.2018.02.314,True
SrRu0.85Co0.15O3,,,100 K,Perovskite,Orthorhombic,"{'a': '5.55907 Å', 'b': '7.86779 Å', 'c': '5.58953 Å'}",Pnma,,3.12 μB,,,,10.1016/j.jallcom.2018.02.314,True
SrRu0.8Co0.2O3,,,85 K,Perovskite,Orthorhombic,"{'a': '5.55838 Å', 'b': '7.86434 Å', 'c': '5.58799 Å'}",Pnma,,3.14 μB,,,,10.1016/j.jallcom.2018.02.314,True
SrRu0.7Co0.3O3,,,67 K,Perovskite,Orthorhombic,"{'a': '5.56012 Å', 'b': '7.86129 Å', 'c': '5.5886 Å'}",Pnma,,3.19 μB,,,,10.1016/j.jallcom.2018.02.314,True
SrRuO3,160.0,,,Perovskite,,,,,,,,,10.1016/j.physb.2005.01.394,True
Tb0.75Dy0.25Ni2,32.9,,33.4 K,Cubic C15 superstructure,Cubic,{'a': '14.343 Å'},F-43m,,9.3 μB,,,,10.1016/j.jallcom.2018.08.049,True
Tb0.5Dy0.5Ni2,29.1,,29.9 K,Cubic C15 superstructure,Cubic,{'a': '14.321 Å'},F-43m,,9.5 μB,,,,10.1016/j.jallcom.2018.08.049,True
Tb0.25Dy0.75Ni2,24.4,,24.9 K,Cubic C15 superstructure,Cubic,{'a': '14.311 Å'},F-43m,,9.8 μB,,,,10.1016/j.jallcom.2018.08.049,True
TbNi2,37.1,,37.6 K,Cubic C15,Cubic,{'a': '7.175 Å'},Fd-3m,,9.0 μB,,,,10.1016/j.jallcom.2018.08.049,True
DyNi2,21.8,,19.5 K,Cubic C15,Cubic,{'a': '7.162 Å'},Fd-3m,,10.0 μB,,,,10.1016/j.jallcom.2018.08.049,True
Tb0.95Y0.05NiAl,47.0,,+30 K,,,,,,8.1 μB,,,,10.1016/S0921-4526(99)01751-2,True
TbNi0.95Cu0.05Al,47.0,,+30 K,,,,,,,,,,10.1016/S0921-4526(99)01751-2,True
TbCo3,509.0,,,Rhombohedral,Rhombohedral,,R3̄m,,1.21 μB/atom,4.6 μB/f.u.,,,10.1016/j.jallcom.2006.07.141,True
TbCo2.25Cu0.75,368.0,,,Rhombohedral,Rhombohedral,,R3̄m,,0.92 μB/atom,6.14 μB/f.u.,,,10.1016/j.jallcom.2006.07.141,True
TbFe9Mn1.5Mo1.5,300.0,,,ThMn12-type,,"{'a': '0.8502 nm', 'c': '0.4757 nm'}",,,3.9 μB/f.u.,24.7 A m^2/kg,,,10.1016/j.jallcom.2006.11.109,True
TbFe8.5Mn2Mo1.5,300.0,,,ThMn12-type,,"{'a': '0.8523 nm', 'c': '0.4767 nm'}",,,3.4 μB/f.u.,21.4 A m^2/kg,,,10.1016/j.jallcom.2006.11.109,True
TbFe7.5Mn3Mo1.5,235.0,,,ThMn12-type,,"{'a': '0.8522 nm', 'c': '0.4770 nm'}",,,2.1 μB/f.u.,13.4 A m^2/kg,,,10.1016/j.jallcom.2006.11.109,True
TbFe6.5Mn4Mo1.5,76.0,,,ThMn12-type,,"{'a': '0.8536 nm', 'c': '0.4776 nm'}",,,5.3 μB/f.u.,33.1 A m^2/kg,,,10.1016/j.jallcom.2006.11.109,True
TbFe5.5Mn5Mo1.5,48.0,,,ThMn12-type,,"{'a': '0.8541 nm', 'c': '0.4776 nm'}",,,7.4 μB/f.u.,47.0 A m^2/kg,,,10.1016/j.jallcom.2006.11.109,True
TbFe10Si2,577.0,,,ThMn12,Body-centered tetragonal,"{'a': '8.4187 Å', 'c': '4.7498 Å'}",I4/mmm,,,11.77 μB/f.u.,,,10.1016/S0921-4526(02)01707-6,True
TbFe9.9Ni0.1Si2,579.0,,,ThMn12,Body-centered tetragonal,"{'a': '8.4184 Å', 'c': '4.7485 Å'}",I4/mmm,,,11.37 μB/f.u.,,,10.1016/S0921-4526(02)01707-6,True
