Repository: MaMMoS-project/ML-models

# ML-models
Collection of various ML models developed for the MaMMoS project

Models are organized in different folders of this repository:


- ./beyond-stoner-wolfarth:

   ML models to replace single-grain micromagnetics simulations by ML predictions for:

   -- ./beyond-stoner-wolfarth/single-grain-easy-axis-model:
      where the H and K1 vector are aligned along the z-axis of the simulation cube
      This model predicts Mr, Hc, and BHmax from a, k1, and Ms
      Current model version: v1.0

   -- ./inverse-beyond-stoner-wolfarth/single-grain-easy-axis-model:
      where the H and K1 vector are aligned along the z-axis of the simulation cube

File: compound-to-experimental-tc/data/MagneticMaterials_All.csv (part 50 of 94)
Material_Name,Curie,Neel,Curie_Weiss,Crystal_Structure,Lattice_Structure,Lattice_Parameters,Space_Group,Coercivity,Magnetic_Moment,Magnetization,Remanence,Susceptibility,DOI,Experimental
TbFe9.8Ni0.2Si2,582.0,,,ThMn12,Body-centered tetragonal,"{'a': '8.4182 Å', 'c': '4.7469 Å'}",I4/mmm,,,11.14 μB/f.u.,,,10.1016/S0921-4526(02)01707-6,True
TbFe9.7Ni0.3Si2,581.0,,,ThMn12,Body-centered tetragonal,"{'a': '8.4169 Å', 'c': '4.7456 Å'}",I4/mmm,,,10.86 μB/f.u.,,,10.1016/S0921-4526(02)01707-6,True
TbFe9.4Ni0.6Si2,588.0,,,ThMn12,Body-centered tetragonal,"{'a': '8.4145 Å', 'c': '4.7436 Å'}",I4/mmm,,,10.79 μB/f.u.,,,10.1016/S0921-4526(02)01707-6,True
TbFe9Ni1Si2,592.0,,,ThMn12,Body-centered tetragonal,"{'a': '8.4113 Å', 'c': '4.7379 Å'}",I4/mmm,,,10.23 μB/f.u.,,,10.1016/S0921-4526(02)01707-6,True
TbFe8.5Ni1.5Si2,593.0,,,ThMn12,Body-centered tetragonal,"{'a': '8.4048 Å', 'c': '4.7321 Å'}",I4/mmm,,,9.47 μB/f.u.,,,10.1016/S0921-4526(02)01707-6,True
TbFe8Ni2Si2,594.0,,,ThMn12,Body-centered tetragonal,"{'a': '8.3989 Å', 'c': '4.7268 Å'}",I4/mmm,,,9.12 μB/f.u.,,,10.1016/S0921-4526(02)01707-6,True
TbFe11.5Mo0.5,530.0,,,Tetragonal,ThMn12-type,"{'a': '8.5062 Å', 'c': '4.7738 Å'}",I4/mmm,,13.51 μB/fu,,,,10.1016/j.physb.2005.07.037,True
TbFe11Mo1,500.0,,,Tetragonal,ThMn12-type,"{'a': '8.5261 Å', 'c': '4.7798 Å'}",I4/mmm,,11.35 μB/fu,,,,10.1016/j.physb.2005.07.037,True
TbFe10.5Mo1.5,455.0,,,Tetragonal,ThMn12-type,"{'a': '8.5443 Å', 'c': '4.7879 Å'}",I4/mmm,,9.12 μB/fu,,,,10.1016/j.physb.2005.07.037,True
TbFe10Mo2,397.0,,,Tetragonal,ThMn12-type,"{'a': '8.5599 Å', 'c': '4.7996 Å'}",I4/mmm,,7.13 μB/fu,,,,10.1016/j.physb.2005.07.037,True
TbFe9.5Mo2.5,320.0,,,Tetragonal,ThMn12-type,"{'a': '8.5729 Å', 'c': '4.8102 Å'}",I4/mmm,,4.54 μB/fu,,,,10.1016/j.physb.2005.07.037,True
TbFe9Mo3,259.0,,,Tetragonal,ThMn12-type,"{'a': '8.5871 Å', 'c': '4.8216 Å'}",I4/mmm,,,,,,10.1016/j.physb.2005.07.037,True
TbFe11.45Nb0.55,541.0,,,ThMn12-type,Tetragonal,"{'a': '8.5177 Å', 'c': '4.7869 Å'}",I4/mmm,,,13.8 μB,,,10.1016/S0925-8388(99)00164-4,True
TbFe11.4Nb0.6,539.0,,,ThMn12-type,Tetragonal,"{'a': '8.5135 Å', 'c': '4.7850 Å'}",I4/mmm,,,13.5 μB,,,10.1016/S0925-8388(99)00164-4,True
TbFe11.35Nb0.65,537.0,,,ThMn12-type,Tetragonal,"{'a': '8.5222 Å', 'c': '4.7926 Å'}",I4/mmm,,,13.3 μB,,,10.1016/S0925-8388(99)00164-4,True
TbFe11.3Nb0.7,541.0,,,ThMn12-type,Tetragonal,"{'a': '8.5277 Å', 'c': '4.7971 Å'}",I4/mmm,,,13.2 μB,,,10.1016/S0925-8388(99)00164-4,True
TbFe11.25Nb0.75,537.0,,,ThMn12-type,Tetragonal,"{'a': '8.5259 Å', 'c': '4.7969 Å'}",I4/mmm,,,12.9 μB,,,10.1016/S0925-8388(99)00164-4,True
TbFe11.2Nb0.8,534.0,,,ThMn12-type,Tetragonal,"{'a': '8.5227 Å', 'c': '4.7946 Å'}",I4/mmm,,,12.4 μB,,,10.1016/S0925-8388(99)00164-4,True
TbFe2,700.0,,,Cubic,MgCu2,{'a': '5.188 Å'},Fd-3m,0.5 kOe,1.92 μB,,,,10.1016/j.jallcom.2023.173023,True
TbFe2Mn0.1,644.0,,,Cubic,MgCu2,,Fd-3m,0.5 kOe,1.89 μB,,,,10.1016/j.jallcom.2023.173023,True
TbFe2Mn0.15,614.0,,,Cubic,MgCu2,,Fd-3m,0.5 kOe,1.91 μB,,,,10.1016/j.jallcom.2023.173023,True
TbFe2Mn0.25,588.0,,,Cubic,MgCu2,,Fd-3m,0.5 kOe,1.90 μB,,,,10.1016/j.jallcom.2023.173023,True
TbNi2Mn,140.0,,,Cubic,MgCu2,,,,,,,,10.1016/j.jallcom.2023.173023,False
TbPdAl,,43.0,,Hexagonal ZrNiAl-type,Hexagonal,,,,,,,,10.1016/S0921-4526(02)02318-9,True
TbNiAl,,47.0,,Hexagonal ZrNiAl-type,Hexagonal,,,,,,,,10.1016/S0921-4526(02)02318-9,True
Ti0.98Mn0.02N,305.0,,,Face-centered cubic (fcc),,{'a': '4.24 Å'},,,,,,,10.1016/j.jallcom.2013.05.174,True
Ti0.95Mn0.05N,305.0,,,Face-centered cubic (fcc),,{'a': '4.24 Å'},,,,,,,10.1016/j.jallcom.2013.05.174,True
Ti0.91Mn0.09N,305.0,,,Face-centered cubic (fcc),,{'a': '4.24 Å'},,,,,,,10.1016/j.jallcom.2013.05.174,True
Ti0.86Mn0.14N,305.0,,,Face-centered cubic (fcc),,{'a': '4.24 Å'},,,,,,,10.1016/j.jallcom.2013.05.174,True
Ti0.71Mn0.29N,305.0,,,Face-centered cubic (fcc),,{'a': '4.24 Å'},,,,,,,10.1016/j.jallcom.2013.05.174,True
Ti0.55Mn0.45N,305.0,,,Face-centered cubic (fcc),,{'a': '4.24 Å'},,,,,,,10.1016/j.jallcom.2013.05.174,True
Ti0.5Cr0.5N,140.0,,,,,,,,,,,,10.1016/j.jallcom.2013.05.174,False
TiC–10TiN–30Ni–6Mo,250.0,,,,,,,,,,,,10.1016/j.jallcom.2015.08.009,True
TiC–10TiN–30Ni–8Mo,115.0,,,,,,,,,,,,10.1016/j.jallcom.2015.08.009,True
TiC–10TiN–30Ni–8Mo–4C,194.0,,,,,,,,,,,,10.1016/j.jallcom.2015.08.009,True
MnSe,,156.0,,Cubic and Hexagonal,FCC and HCP,,,,,,,,10.1016/j.ceramint.2022.06.244,True
TmSe,,3.5,,Cubic,FCC,{'a': '0.5640 nm'},Fm3m,,,,,,10.1016/j.ceramint.2022.06.244,True
TmAl2,3.8,,3.4 K,Rhombohedral,Cubic Laves phase,{'a': '7.7735 Å'},,,6.41 μB/f.u.,,,,10.1016/j.jallcom.2018.09.365,True
Tm0.95Dy0.05Al2,5.9,,5.8 K,Cubic,Cubic Laves phase,{'a': '7.7786 Å'},,,,,,,10.1016/j.jallcom.2018.09.365,True
Tm0.9Dy0.1Al2,8.5,,8.5 K,Cubic,Cubic Laves phase,{'a': '7.7823 Å'},,,,,,,10.1016/j.jallcom.2018.09.365,True
Tm0.85Dy0.15Al2,10.9,,11.2 K,Cubic,Cubic Laves phase,{'a': '7.7857 Å'},,,,,,,10.1016/j.jallcom.2018.09.365,True
Tm0.75Dy0.25Al2,15.8,,15.8 K,Cubic,Cubic Laves phase,{'a': '7.7944 Å'},,,7.55 μB/f.u.,,,,10.1016/j.jallcom.2018.09.365,True
Tm0.5Dy0.5Al2,31.2,,30.1 K,Cubic,Cubic Laves phase,{'a': '7.8105 Å'},,,8.17 μB/f.u.,,,,10.1016/j.jallcom.2018.09.365,True
Tm0.25Dy0.75Al2,47.9,,49.6 K,Cubic,Cubic Laves phase,{'a': '7.8265 Å'},,,9.24 μB/f.u.,,,,10.1016/j.jallcom.2018.09.365,True
DyAl2,62.1,,62.5 K,Tetragonal,Cubic Laves phase,{'a': '7.8424 Å'},,,9.95 μB/f.u.,,,,10.1016/j.jallcom.2018.09.365,True
U0.95Th0.05Pt3,,6.5,,Hexagonal,,,,,0.6 μB,,,,10.1016/j.physb.2005.01.288,True
U0.98Th0.02Pt3,,6.75,,Hexagonal,,,,,,,,,10.1016/j.physb.2005.01.288,True
UPt3,,6.0,,Hexagonal,,,,,0.02 μB,,,,10.1016/j.physb.2005.01.288,True
URu2Si2,,17.5,,,,,,,0.02 μB,,,,10.1016/S0925-8388(98)00376-4,True
U0.99Ce0.01Ru2Si2,,16.3,,,,,,,,,,,10.1016/S0925-8388(98)00376-4,True
U0.975Ce0.025Ru2Si2,,15.6,,,,,,,,,,,10.1016/S0925-8388(98)00376-4,True
U0.95Ce0.05Ru2Si2,,11.0,,,,,,,,,,,10.1016/S0925-8388(98)00376-4,True
UCu5Al,,18.0,,Tetragonal,,,I4/mmm,,,,,,10.1016/j.physb.2009.07.048,True
U0.7La0.3Cu5Al,,1.7,,Tetragonal,,,I4/mmm,,,,,,10.1016/j.physb.2009.07.048,True
U0.8Y0.2Cu5Al,,1.7,,Tetragonal,,,I4/mmm,,,,,,10.1016/j.physb.2009.07.048,True
UPd2Al3,,14.0,,,,,,,3 μB,,,,10.1016/S0921-4526(98)00805-9,True
U0.995Th0.005Pt3,,2.0,,,,,,,,,,,10.1016/j.physb.2005.01.287,True
U0.99Th0.01Pt3,,7.0,,,,,,,,,,,10.1016/j.physb.2005.01.287,True
U0.98Th0.02Pt3,,7.0,,,,,,,,,,,10.1016/j.physb.2005.01.287,True
UPt3,,6.0,,,,,,,,,,,10.1016/j.physb.2005.01.287,True
U0.995Pd0.005Pt3,,6.0,,,,,,,,,,,10.1016/j.physb.2005.01.287,True
UPd2Al3,,14.6,,,,,,,,,,,10.1016/S0921-4526(99)01734-2,True
U2Co16Si,1040.0,,,Hexagonal,Th2Ni17-type,"{'a': '828 pm', 'c': '817 pm'}",P 63/mmc,,26 μB,,,,10.1016/j.jallcom.2006.10.096,True
La1.05Sr0.95Mn2O7,,180.0,,,,"{'a': '3.87 Å', 'b': '3.87 Å', 'c': '20.0 Å'}",,,,,,,10.1016/j.physb.2003.11.009,True
UAs0.85Se0.15,,120.0,,,,,,,,,,,10.1016/j.physb.2003.11.009,True
UCo0.998Os0.002Al,,,30 K,ZrNiAl-type,Hexagonal,,P-62m,,,,,,10.1016/j.physb.2017.09.016,True
UCo0.995Os0.005Al,8.0,,30 K,ZrNiAl-type,Hexagonal,,P-62m,,0.30 μB/f.u.,,,,10.1016/j.physb.2017.09.016,True
UCo0.99Os0.01Al,16.0,,30 K,ZrNiAl-type,Hexagonal,,P-62m,0.07 T,0.32 μB/f.u.,,,,10.1016/j.physb.2017.09.016,True
UCo0.9Pd0.1Ge,21.0,,,Orthorhombic,TiNiSi-type,"{'a': '0.68781 nm', 'b': '0.42261 nm', 'c': '0.72703 nm'}",Pnma,,,,,,10.1016/j.jssc.2016.07.025,True
UCo0.8Pd0.2Ge,22.8,,,Orthorhombic,TiNiSi-type,"{'a': '0.69083 nm', 'b': '0.42452 nm', 'c': '0.72947 nm'}",Pnma,,,,,,10.1016/j.jssc.2016.07.025,True
UCo0.7Pd0.3Ge,18.0,,,Orthorhombic,TiNiSi-type,"{'a': '0.69308 nm', 'b': '0.42588 nm', 'c': '0.73271 nm'}",Pnma,,,,,,10.1016/j.jssc.2016.07.025,True
UCo0.6Pd0.4Ge,,19.0,,Orthorhombic,TiNiSi-type,"{'a': '0.69609 nm', 'b': '4.27817 nm', 'c': '0.7346 nm'}",Pnma,,,,,,10.1016/j.jssc.2016.07.025,True
UCo0.5Pd0.5Ge,,27.0,,Orthorhombic,TiNiSi-type,"{'a': '0.69805 nm', 'b': '0.42959 nm', 'c': '0.74043 nm'}",Pnma,,,,,,10.1016/j.jssc.2016.07.025,True
UCo0.4Pd0.6Ge,,31.0,,Orthorhombic,TiNiSi-type,"{'a': '0.70005 nm', 'b': '0.43104 nm', 'c': '0.74417 nm'}",Pnma,,,,,,10.1016/j.jssc.2016.07.025,True
UCo0.3Pd0.7Ge,9.0,29.0,,Orthorhombic,TiNiSi-type,"{'a': '0.70072 nm', 'b': '0.43255 nm', 'c': '0.74794 nm'}",Pnma,,,,,,10.1016/j.jssc.2016.07.025,True
UCo0.2Pd0.8Ge,31.0,,,Orthorhombic,TiNiSi-type,"{'a': '0.70347 nm', 'b': '0.43382 nm', 'c': '0.75168 nm'}",Pnma,,,,,,10.1016/j.jssc.2016.07.025,True
UCo0.1Pd0.9Ge,39.0,,,Orthorhombic,TiNiSi-type,"{'a': '0.70418 nm', 'b': '0.43474 nm', 'c': '0.75599 nm'}",Pnma,,,,,,10.1016/j.jssc.2016.07.025,True
UCu3.5Mn0.5Al8,,,-19.8 K,ThMn12-type,Tetragonal,"{'a': '0.8744 nm', 'c': '0.5096 nm'}",I4/mmm,,1.29 μB,,,1.15 x 10^-3,10.1016/S0925-8388(00)01415-8,True
UCu3Mn1Al8,,,-44.6 K,ThMn12-type,Tetragonal,"{'a': '0.8799 nm', 'c': '0.51211 nm'}",I4/mmm,,2.61 μB,,,1.41 x 10^-3,10.1016/S0925-8388(00)01415-8,True
UCu2Mn2Al8,,,-40.7 K,ThMn12-type,Tetragonal,"{'a': '0.88122 nm', 'c': '0.51024 nm'}",I4/mmm,,2.86 μB,,,4.18 x 10^-3,10.1016/S0925-8388(00)01415-8,True
UCu1Mn3Al8,,,-84 K,ThMn12-type,Tetragonal,"{'a': '0.88229 nm', 'c': '0.51061 nm'}",I4/mmm,,2.82 μB,,,6.55 x 10^-3,10.1016/S0925-8388(00)01415-8,True
UNiAl,,19.0,,ZrNiAl-type,Hexagonal,,,11.4 T,0.9 μB,,,,10.1016/S0925-8388(99)00101-2,True
UPtAl,44.0,,,ZrNiAl-type,Hexagonal,,,,1.4 μB/f.u.,,,,10.1016/S0925-8388(99)00101-2,True
UIrAl,64.0,,,ZrNiAl-type,Hexagonal,,,,0.94 μB/f.u.,,,,10.1016/S0925-8388(99)00101-2,True
UNiAl,,19.3,,Hexagonal ZrNiAl-type,,,,11.25 T,0.8 μB/f.u.,,,,10.1016/S0921-4526(98)00762-5,True
UNi0.4Ru0.6Al,80.0,,,Hexagonal,ZrNiAl-type,,,,0.8 μB/f.u.,,,,10.1016/S0921-4526(97)00963-0,True
UNiAl,,19.0,,Hexagonal,ZrNiAl-type,,,,0.8 μB,,,,10.1016/S0921-4526(97)00963-0,True
URu0.68Pd0.32Ge,,,-220 K,TiNiSi-type,Orthorhombic,"{'a': '0.6684 nm', 'b': '0.4344 nm', 'c': '0.7542 nm'}",Pnma,,1.37 μB,,,χ(T) ∝ T^−0.48,10.1016/j.jssc.2015.01.027,True
URu0.65Pd0.35Ge,,,-50 K,TiNiSi-type,Orthorhombic,,Pnma,,,,,,10.1016/j.jssc.2015.01.027,True
URu0.2Pd0.8Ge,,32.0,,TiNiSi-type,Orthorhombic,,Pnma,,,,,,10.1016/j.jssc.2015.01.027,True
URu0.1Pd0.9Ge,33.0,,,TiNiSi-type,Orthorhombic,,Pnma,2 T,,,,,10.1016/j.jssc.2015.01.027,True
UPdGe,30.0,50.0,,TiNiSi-type,Orthorhombic,,Pnma,,,,,,10.1016/j.jssc.2015.01.027,False
UTi2H,54.0,,,Cubic Laves phase,Cubic,{'a': '858.8 pm'},Fd3m,,,,,,10.1016/j.physb.2017.10.027,True
UFe2,162.0,,,Cubic Laves phase,Cubic,,Fd3m,,,,,,10.1016/j.physb.2017.10.027,False
UH3,165.0,,,,,,,,,,,,10.1016/j.physb.2017.10.027,False
Y0.9Gd0.1Fe2H3.35,310.0,,,Monoclinic,C2/m,,C2/m,,,,,,10.1016/j.jallcom.2022.164390,True
Y0.9Gd0.1Fe2H4.2,,200.0,,Monoclinic,C2/m,,C2/m,,,,,,10.1016/j.jallcom.2022.164390,True
Y0.9Gd0.1Fe2H4.4,,144.0,,Monoclinic,C2/m,,C2/m,,,,,,10.1016/j.jallcom.2022.164390,True
YFe0.5Cr0.5O3,,260.0,,Orthorhombic,Perovskite,"{'a': '5.551878 Å', 'b': '7.565841 Å', 'c': '5.261859 Å'}",Pnma,,,,0.2 emu/g,,10.1016/j.ceramint.2016.03.209,True
Y0.95Ho0.05Fe0.5Cr0.5O3,,260.0,,Orthorhombic,Perovskite,"{'a': '5.551835 Å', 'b': '7.565905 Å', 'c': '5.261700 Å'}",Pnma,,,,2.1 emu/g,,10.1016/j.ceramint.2016.03.209,True
Y0.9Ho0.1Fe0.5Cr0.5O3,,260.0,,Orthorhombic,Perovskite,"{'a': '5.553869 Å', 'b': '7.570521 Å', 'c': '5.265020 Å'}",Pnma,,,,4.3 emu/g,,10.1016/j.ceramint.2016.03.209,True
Y0.7Ho0.3Fe0.5Cr0.5O3,,260.0,,Orthorhombic,Perovskite,"{'a': '5.555532 Å', 'b': '7.571740 Å', 'c': '5.265040 Å'}",Pnma,,,,12.8 emu/g,,10.1016/j.ceramint.2016.03.209,True
Y0.5Ho0.5Fe0.5Cr0.5O3,,260.0,,Orthorhombic,Perovskite,"{'a': '5.554156 Å', 'b': '7.571916 Å', 'c': '5.265222 Å'}",Pnma,,,,19.2 emu/g,,10.1016/j.ceramint.2016.03.209,True
PrBa2Cu3O7,,17.0,,Orthorhombic,,{'c': '11.697 Å'},,,,,,,10.1016/S0921-4526(02)00741-X,True
Y0.5Pr0.5Ba2Cu3O7,,13.7,,Orthorhombic,,{'c': '11.716 Å'},,,,,,,10.1016/S0921-4526(02)00741-X,True
YCo3,271.0,,,PuNi3-type,,"{'a': '5.033 Å', 'c': '24.36 Å'}",R-3m,,,,,,10.1016/S0921-4526(97)00971-X,True
Y0.90Zr0.10Co3,238.0,,,PuNi3-type,,"{'a': '5.017 Å', 'c': '24.36 Å'}",R-3m,,,,,,10.1016/S0921-4526(97)00971-X,True
Y2.15Bi0.85Fe4.57Li0.04P0.04O11.475,578.15,,,Garnet,Cubic,{'a': '12.4422 Å'},,,,1714 Gauss,,,10.1016/j.ceramint.2024.01.444,True
Y2Fe17N3,723.0,,,Rhombohedral,Th2Zn17-type,,,< 100 Oe,,4πMs ≈ 15 kG,,,10.1016/j.physb.2015.08.012,True
Y3Fe5O12,546.0,,,Garnet,bcc,{'a': '12.376'},,,,,,,10.1016/j.ceramint.2018.03.249,True
Y2.9Ca0.1Fe4.9Sn0.1O12,531.0,,,Garnet,bcc,{'a': '12.389'},,,,,,,10.1016/j.ceramint.2018.03.249,True
Y2.8Ca0.2Fe4.8Sn0.2O12,511.0,,,Garnet,bcc,{'a': '12.404'},,,,,,,10.1016/j.ceramint.2018.03.249,True
Y2.7Ca0.3Fe4.7Sn0.3O12,491.0,,,Garnet,bcc,{'a': '12.426'},,,,2073 Gs,,,10.1016/j.ceramint.2018.03.249,True
Y2.6Ca0.4Fe4.6Sn0.4O12,470.0,,,Garnet,bcc,{'a': '12.430'},,,,,,,10.1016/j.ceramint.2018.03.249,True
Y3Fe5O12,550.0,,,Garnet,Cubic,{'a': '12.3749 Å'},Ia3d,,,,,,10.1016/j.jallcom.2020.157996,True
Y2.95Ca0.05Fe5O12,550.0,,,Garnet,Cubic,{'a': '12.3759 Å'},Ia3d,,,,,,10.1016/j.jallcom.2020.157996,True
Y2.9Ca0.1Fe5O12,550.0,,,Garnet,Cubic,{'a': '12.3770 Å'},Ia3d,,,,,,10.1016/j.jallcom.2020.157996,True
Y2.85Ca0.15Fe5O12,550.0,,,Garnet,Cubic,{'a': '12.3774 Å'},Ia3d,,,,,,10.1016/j.jallcom.2020.157996,True
Y2.8Ca0.2Fe5O12,550.0,,,Garnet,Cubic,{'a': '12.3781 Å'},Ia3d,,,,,,10.1016/j.jallcom.2020.157996,True
Y3Fe5O12,558.0,,,Cubic,Garnet,{'a': '12.4160 Å'},Ia3d (230),30 Oe,,17 emu/g,5 emu/g,,10.1016/j.ceramint.2020.05.175,True
Y3Fe4.95Ni0.05O12,559.0,,,Cubic,Garnet,{'a': '12.4198 Å'},Ia3d (230),35 Oe,,10 emu/g,3.3 emu/g,,10.1016/j.ceramint.2020.05.175,True
Y3Fe4.9Ni0.1O12,560.0,,,Cubic,Garnet,{'a': '12.4764 Å'},Ia3d (230),60 Oe,,5.5 emu/g,1.6 emu/g,,10.1016/j.ceramint.2020.05.175,True
Y3Fe4.8Ni0.2O12,560.0,,,Cubic,Garnet,{'a': '12.4160 Å'},Ia3d (230),38 Oe,,9 emu/g,2.5 emu/g,,10.1016/j.ceramint.2020.05.175,True
Y3Fe5O12,560.0,,,Cubic,Garnet,{'a': '12.3824 Å'},Ia3d (230),29 Oe,,28 emu/g,6.5 emu/g,,10.1016/j.ceramint.2020.05.175,True
Y3Fe4.95Ni0.05O12,560.0,,,Cubic,Garnet,{'a': '12.3824 Å'},Ia3d (230),30 Oe,,25 emu/g,5.5 emu/g,,10.1016/j.ceramint.2020.05.175,True
Y3Fe4.9Ni0.1O12,558.0,,,Cubic,Garnet,{'a': '12.3861 Å'},Ia3d (230),35 Oe,,20 emu/g,4.5 emu/g,,10.1016/j.ceramint.2020.05.175,True
Y3Fe4.8Ni0.2O12,559.0,,,Cubic,Garnet,{'a': '12.3848 Å'},Ia3d (230),32 Oe,,26 emu/g,5.3 emu/g,,10.1016/j.ceramint.2020.05.175,True
Y3Fe5O12,545.0,,,Garnet,Cubic,{'a': '12.3691 Å'},,,,36.2 emu/g,,,10.1016/j.ceramint.2020.10.226,True
Y3Fe4.98Sn0.02O12,543.0,,,Garnet,Cubic,{'a': '12.3713 Å'},,,,37.3 emu/g,,,10.1016/j.ceramint.2020.10.226,True
Y3Fe4.96Sn0.04O12,541.0,,,Garnet,Cubic,{'a': '12.3779 Å'},,,,38.0 emu/g,,,10.1016/j.ceramint.2020.10.226,True
Y3Fe4.94Sn0.06O12,540.0,,,Garnet,Cubic,{'a': '12.3860 Å'},,,,38.5 emu/g,,,10.1016/j.ceramint.2020.10.226,True
Y3Fe4.92Sn0.08O12,539.0,,,Garnet,Cubic,{'a': '12.3863 Å'},,,,38.8 emu/g,,,10.1016/j.ceramint.2020.10.226,True
Y3Fe4.90Sn0.10O12,533.0,,,Garnet,Cubic,{'a': '12.3868 Å'},,,,39.0 emu/g,,,10.1016/j.ceramint.2020.10.226,True
YBaCo4O7,,110.0,,Trigonal,P31c,"{'a': '6.2972 Å', 'b': '10.2727 Å'}",P31c,,,,,,10.1016/j.jssc.2015.06.030,True
YCo12B6,155.0,,,Rhombohedral,R3̅m,"{'a': '9.437 Å', 'c': '7.436 Å'}",R3̅m,,0.45 μB/Co,5.39 μB/f.u.,,,10.1016/j.jallcom.2022.166700,True
YCo11.5Fe0.5B6,151.0,,,Rhombohedral,R3̅m,"{'a': '9.442 Å', 'c': '7.438 Å'}",R3̅m,,,,,,10.1016/j.jallcom.2022.166700,True
YCo11Fe1B6,139.0,,,Rhombohedral,R3̅m,"{'a': '9.448 Å', 'c': '7.439 Å'}",R3̅m,,,,,,10.1016/j.jallcom.2022.166700,True
YCo10.5Fe1.5B6,124.0,,,Rhombohedral,R3̅m,"{'a': '9.453 Å', 'c': '7.442 Å'}",R3̅m,,,,,,10.1016/j.jallcom.2022.166700,True
YCo10Fe2B6,107.0,,,Rhombohedral,R3̅m,"{'a': '9.459 Å', 'c': '7.445 Å'}",R3̅m,,,,,,10.1016/j.jallcom.2022.166700,True
YCo9.5Fe2.5B6,92.0,,,Rhombohedral,R3̅m,"{'a': '9.462 Å', 'c': '7.448 Å'}",R3̅m,,,,,,10.1016/j.jallcom.2022.166700,True
YCo9Fe3B6,73.0,,,Rhombohedral,R3̅m,"{'a': '9.467 Å', 'c': '7.451 Å'}",R3̅m,,,,,,10.1016/j.jallcom.2022.166700,True
YCo8.5Fe3.5B6,60.0,,,Rhombohedral,R3̅m,"{'a': '9.471 Å', 'c': '7.453 Å'}",R3̅m,,,,,,10.1016/j.jallcom.2022.166700,True
YCo8Fe4B6,54.0,,,Rhombohedral,R3̅m,"{'a': '9.475 Å', 'c': '7.456 Å'}",R3̅m,,,,,,10.1016/j.jallcom.2022.166700,True
YCr0.61Mn0.39O3,,105.8,-474.2 K,Orthorhombic,,,Pbnm,,,1.27 μB/f.u.,0.75 μB/f.u.,,10.1016/j.jallcom.2018.09.019,True
YFe2,560.0,,,cubic,,{'a': '7.36 Å'},,,2.90 μB,,,,10.1016/S0925-8388(99)00323-0,True
YFe2D1.2,720.0,,,tetragonal,,"{'a': '11.98 Å', 'c': '7.61 Å'}",,,3.00 μB,,,,10.1016/S0925-8388(99)00323-0,True
YFe2D1.75,650.0,,,cubic,,{'a': '15.34 Å'},,,3.06 μB,,,,10.1016/S0925-8388(99)00323-0,True
YFe2D1.9,640.0,,,tetragonal,,"{'a': '12.15 Å', 'c': '23.07 Å'}",,,3.30 μB,,,,10.1016/S0925-8388(99)00323-0,True
YFe2D2.6,465.0,,,cubic,,{'a': '7.783 Å'},,,3.20 μB,,,,10.1016/S0925-8388(99)00323-0,True
YFe2D2.9,435.0,,,cubic,,{'a': '7.828 Å'},,,3.38 μB,,,,10.1016/S0925-8388(99)00323-0,True
YFe2D3.3,363.0,,,rhombohedral,,{'a': '5.508 Å'},,,3.68 μB,,,,10.1016/S0925-8388(99)00323-0,True
YFe2D4.2,300.0,,,rhombohedral,,{'a': '5.518 Å'},,,3.62 μB,,,,10.1016/S0925-8388(99)00323-0,True
YMn0.4Fe0.6O3,,353.0,,Orthorhombic,Pnma,"{'a': '5.6478', 'b': '7.5304', 'c': '5.2675'}",Pnma,1.1583 kOe,,1.2784 emu/g,0.1912 emu/g,,10.1016/j.jallcom.2018.08.273,True
YMn0.4Fe0.55Ni0.05O3,,364.0,,Orthorhombic,Pnma,"{'a': '5.6333', 'b': '7.5410', 'c': '5.2700'}",Pnma,1.6134 kOe,,1.3627 emu/g,0.2582 emu/g,,10.1016/j.jallcom.2018.08.273,True
YMn0.4Fe0.525Ni0.075O3,,368.0,,Orthorhombic,Pnma,"{'a': '5.6259', 'b': '7.5437', 'c': '5.2693'}",Pnma,2.1013 kOe,,1.4225 emu/g,0.2819 emu/g,,10.1016/j.jallcom.2018.08.273,True
YMn0.4Fe0.5Ni0.1O3,,377.0,,Orthorhombic,Pnma,"{'a': '5.6161', 'b': '7.5388', 'c': '5.2639'}",Pnma,2.9849 kOe,,1.5480 emu/g,0.3805 emu/g,,10.1016/j.jallcom.2018.08.273,True
YMnO3,,70.0,,Hexagonal,P63cm,,P63cm,,,,,,10.1016/j.jallcom.2018.08.273,False
YFeO3,,650.0,,Orthorhombic,Pnma,,Pnma,,,,,,10.1016/j.jallcom.2018.08.273,False
YNi0.5Co3.5Si,250.0,,,Hexagonal,CaCu5-type,"{'a': '4.9350 Å', 'c': '3.93569 Å'}",P6/mmm,135 kA/m,1.99 μB/f.u.,31.54 Am^2/kg,,,10.1016/j.jallcom.2024.174116,True
YNi0.25Co3.75Si,283.0,,,Hexagonal,CaCu5-type,"{'a': '4.9459 Å', 'c': '3.92199 Å'}",P6/mmm,143 kA/m,2.32 μB/f.u.,36.83 Am^2/kg,,,10.1016/j.jallcom.2024.174116,True
YCo4Si,310.0,,,Hexagonal,CaCu5-type,"{'a': '4.9550 Å', 'c': '3.91280 Å'}",P6/mmm,160 kA/m,2.69 μB/f.u.,42.67 Am^2/kg,,,10.1016/j.jallcom.2024.174116,True
Yb13.81Tb0.17Mn1.01Sb10.98,47.0,,37 K,Ca14AlSb11,,"{'a': '16.592', 'c': '21.916'}",I41/acd,20 Oe,5.2 μB,,,0.005(3),10.1016/j.jssc.2016.03.037,True
Yb13.56Tb0.40Mn0.96Sb11.05,43.0,,44.4 K,Ca14AlSb11,,"{'a': '16.600', 'c': '21.963'}",I41/acd,350 Oe,6.6 μB,,,0.0041(1),10.1016/j.jssc.2016.03.037,True
Yb13.75Dy0.21Mn1.02Sb10.99,48.0,,44.7 K,Ca14AlSb11,,"{'a': '16.583', 'c': '21.912'}",I41/acd,500 Oe,5.5 μB,,,0.0041(1),10.1016/j.jssc.2016.03.037,True
Yb13.51Dy0.48Mn1.02Sb10.96,44.0,,43 K,Ca14AlSb11,,"{'a': '16.611', 'c': '21.966'}",I41/acd,1000 Oe,7.4 μB,,,0.011(1),10.1016/j.jssc.2016.03.037,True
Yb13.77Ho0.17Mn0.99Sb11.04,46.0,,41.2 K,Ca14AlSb11,,"{'a': '16.5847', 'c': '21.9167'}",I41/acd,300 Oe,4.9 μB,,,0.0057(2),10.1016/j.jssc.2016.03.037,True
Yb13.50Ho0.45Mn0.99Sb11.04,41.0,,39 K,Ca14AlSb11,,"{'a': '16.5845', 'c': '21.9411'}",I41/acd,400 Oe,7.9 μB,,,0.0053(3),10.1016/j.jssc.2016.03.037,True
Yb2O3,,2.5,,Cubic,C-type (bixbyite),{'a': '10.4360 Å'},Ia3,,4.25 μB,,,,10.1016/j.jallcom.2009.06.038,True
Yb1.8Ni0.2O3,,2.5,,Cubic,C-type (bixbyite),{'a': '10.4279 Å'},Ia3,,,,,,10.1016/j.jallcom.2009.06.038,True
Yb1.6Ni0.4O3,,2.5,,Cubic,C-type (bixbyite),{'a': '10.4270 Å'},Ia3,,,,,,10.1016/j.jallcom.2009.06.038,True
Yb1.4Ni0.6O3,,2.5,,Cubic,C-type (bixbyite),{'a': '10.4234 Å'},Ia3,,,,,,10.1016/j.jallcom.2009.06.038,True
YbCu5,,,100 K,Cubic,AuBe5 type,,,,4.54 μB,,,,10.1016/j.physb.2006.01.269,True
YbCu4.75Ag0.25,,,100 K,Cubic,AuBe5 type,,,,4.54 μB,,,,10.1016/j.physb.2006.01.269,True
YbCu4.5Ag0.5,,,100 K,Cubic,AuBe5 type,,,,4.54 μB,,,,10.1016/j.physb.2006.01.269,True
YbCu4.3Ag0.7,,,100 K,Cubic,AuBe5 type,,,,4.54 μB,,,,10.1016/j.physb.2006.01.269,True
YbCu4.15Ag0.85,,,100 K,Cubic,AuBe5 type,,,,4.54 μB,,,,10.1016/j.physb.2006.01.269,True
YbCu4Ag,,,100 K,Cubic,AuBe5 type,,,,4.54 μB,,,,10.1016/j.physb.2006.01.269,True
YbCu4Au,,1.0,,Cubic AuBe5-type,Cubic,,,,,,,,10.1016/S0921-4526(00)00758-4,
YbCu4Pd,,1.0,,Cubic AuBe5-type,Cubic,,,,,,,,10.1016/S0921-4526(00)00758-4,
YbMnO3,,82.0,-166K,Hexagonal,,"{'a': '6.0701', 'c': '11.3567'}",,,6.40 B.M,,,,10.1016/j.jssc.2010.01.007,True
YbMn0.9Fe0.1O3,,87.0,-168K,Hexagonal,,"{'a': '6.0582', 'c': '11.3758'}",,,6.71 B.M,,,,10.1016/j.jssc.2010.01.007,True
YbMn0.8Fe0.2O3,,92.0,-172K,Hexagonal,,"{'a': '6.0496', 'c': '11.4132'}",,,7.57 B.M,,,,10.1016/j.jssc.2010.01.007,True
YbMn0.7Fe0.3O3,,95.0,-183K,Hexagonal,,"{'a': '6.0472', 'c': '11.4575'}",,,8.11 B.M,,,,10.1016/j.jssc.2010.01.007,True
EuO,70.0,,,Rock salt,Face-centered cubic (FCC),,,,,,,,10.1016/j.jssc.2015.04.018,True
Zn0.54Co0.46Cr0.45Fe1.55O4,375.65,,,Cubic Spinel,Cubic,,Fd-3m,,,38.2 emu/g,,,10.1016/j.jallcom.2020.154724,True
Zn0.54Co0.46Cr0.55Fe1.45O4,353.75,,,Cubic Spinel,Cubic,,Fd-3m,,,,,,10.1016/j.jallcom.2020.154724,True
Zn0.54Co0.46Cr0.65Fe1.35O4,329.15,,,Cubic Spinel,Cubic,,Fd-3m,,,,,,10.1016/j.jallcom.2020.154724,True
Zn0.54Co0.46Cr0.7Fe1.3O4,310.65,,,Cubic Spinel,Cubic,,Fd-3m,,,,,,10.1016/j.jallcom.2020.154724,True
Zn0.54Co0.46Cr0.75Fe1.25O4,301.75,,,Cubic Spinel,Cubic,,Fd-3m,,,17.8 emu/g,,,10.1016/j.jallcom.2020.154724,True
Zn0.7Ni0.3Fe2O4,327.0,,338 K,Cubic,Cubic,"{'a': '8.4123 Å', 'b': '8.4123 Å', 'c': '8.4123 Å'}",Fd-3m,,,,,,10.1016/j.jallcom.2018.05.078,True
Zn0.7Ni0.2Cu0.1Fe2O4,296.0,,313 K,Cubic,Cubic,"{'a': '8.4178 Å', 'b': '8.4178 Å', 'c': '8.4178 Å'}",Fd-3m,,,,,,10.1016/j.jallcom.2018.05.078,True
Zn0.7Ni0.1Cu0.2Fe2O4,282.0,,291 K,Cubic,Cubic,"{'a': '8.4217 Å', 'b': '8.4217 Å', 'c': '8.4217 Å'}",Fd-3m,,,,,,10.1016/j.jallcom.2018.05.078,True
Gd,294.0,,,,,,,,,,,,10.1016/j.jallcom.2018.05.078,False
Zn0.7Ni0.3Fe2O4,302.0,,,,,,,,,,,,10.1016/j.jallcom.2018.05.078,False
Zn0.5Ni0.5Fe2O4,481.0,,,,,,,,,,,,10.1016/j.jallcom.2018.05.078,False
Zn0.7Cu0.3Fe2O4,272.0,,,,,,,,,,,,10.1016/j.jallcom.2018.05.078,False
La0.65Dy0.05Sr0.3MnO3,265.0,,,,,,,,,,,,10.1016/j.jallcom.2018.05.078,False
La0.5Ca0.5MnO3,245.0,,,,,,,,,,,,10.1016/j.jallcom.2018.05.078,False
Zn0.68Ni0.12Cu0.2Fe2O4,210.0,,,Cubic,Spinel,,,,,,,,10.1016/j.ceramint.2019.08.032,True
Zn0.60Ni0.20Cu0.2Fe2O4,295.0,,,Cubic,Spinel,,,,,,,,10.1016/j.ceramint.2019.08.032,True
Zn0.56Ni0.24Cu0.2Fe2O4,321.0,,,Cubic,Spinel,,,,,,,,10.1016/j.ceramint.2019.08.032,True
Zn0.52Ni0.28Cu0.2Fe2O4,375.0,,,Cubic,Spinel,,,,,,,,10.1016/j.ceramint.2019.08.032,True
Zn0.94Mg0.01Ni0.05O,600.0,,600 K,Hexagonal,,"{'a': '0.3230 nm', 'c': '0.5206 nm'}",,0.0329 kOe,,0.981153 emu/atom,0.224374 emu/atom,,10.1016/j.ceramint.2018.11.223,True
ZnV2O4,,41.0,,Cubic,Spinel,{'a': '8.442 Å'},Fd-3m,,,,,,10.1016/j.physb.2019.03.037,True
Zn0.95V0.05O,300.0,,,,,,,,,,Confirmed at RT,,10.1016/j.physb.2004.06.037,True
VBO3,33.0,,,,,,,,,,,,10.1016/j.physb.2004.06.037,False
Au4V,43.0,,,,,,,,,,,,10.1016/j.physb.2004.06.037,False
NaV6O11,64.0,,,,,,,,,,,,10.1016/j.physb.2004.06.037,False
Zn0.95Co0.05O,300.0,,,Wurtzite,Hexagonal,"{'c': '5.303 Å (300°C), 5.284 Å (400°C), 5.269 Å (500°C), 5.232 Å (600°C)'}",,,,"0.552 μB/Co (300°C), 0.137 μB/Co (400°C), 0.304 μB/Co (500°C), 0.214 μB/Co (600°C)","0.113 μB/Co (300°C), 0.008 μB/Co (400°C), 0.016 μB/Co (500°C), 0.108 μB/Co (600°C)",,10.1016/j.physb.2010.06.050,True
Zn0.98Co0.02O,300.0,,,Wurtzite,,{'c': '5.200'},,120 Oe,0.031 μB/Co,,,,10.1016/j.physb.2008.06.012,True
Zn0.94Co0.06O,300.0,,,Wurtzite,,{'c': '5.198'},,165 Oe,0.041 μB/Co,,,,10.1016/j.physb.2008.06.012,True
Zn0.08Cu0.81Cr1.72Se4,400.0,,400 K,Cubic,Spinel,{'a': '1033.59 pm'},Fd3m,,4.76 μB/f.u.,,,,10.1016/S0921-4526(02)01706-4,True
Zn0.18Cu0.82Cr1.93Se4,400.0,,400 K,Cubic,Spinel,{'a': '1034.41 pm'},Fd3m,,4.76 μB/f.u.,,,,10.1016/S0921-4526(02)01706-4,True
Zn0.21Cu0.86Cr2.31Se4,400.0,,400 K,Cubic,Spinel,{'a': '1034.28 pm'},Fd3m,,4.76 μB/f.u.,,,,10.1016/S0921-4526(02)01706-4,True
Zn0.07Cu0.90Cr1.87Se4,400.0,,400 K,Cubic,Spinel,{'a': '1035.61 pm'},Fd3m,,4.76 μB/f.u.,,,,10.1016/S0921-4526(02)01706-4,True
Zn0.037Cu0.94Cr2.13Se4,400.0,,400 K,Cubic,Spinel,{'a': '1033.74 pm'},Fd3m,,4.76 μB/f.u.,,,,10.1016/S0921-4526(02)01706-4,True
Zn0.07Cu0.97Cr2.19Se4,400.0,,400 K,Cubic,Spinel,{'a': '1034.41 pm'},Fd3m,,4.76 μB/f.u.,,,,10.1016/S0921-4526(02)01706-4,True
Zn0.98Dy0.02S,300.0,,,Cubic,,{'a': '5.39'},,60 Oe,,,,,10.1016/j.ceramint.2016.02.009,True
Zn0.96Dy0.04S,300.0,,,Cubic,,{'a': '5.41'},,66 Oe,,,,,10.1016/j.ceramint.2016.02.009,True
Bi0.6Ca0.4MnO3,,136.0,,Triclinic,Monoclinic,"{'a': '3.833 Å', 'b': '7.660 Å', 'c': '3.838 Å'}",,,,,,,10.1016/j.physb.2012.01.111,True
Bi0.5Pr0.1Ca0.4MnO3,,129.0,,Triclinic,Monoclinic,,,,,,,,10.1016/j.physb.2012.01.111,True
Bi0.4Pr0.2Ca0.4MnO3,,127.0,,Triclinic,Monoclinic,,,,,,,,10.1016/j.physb.2012.01.111,True
Bi0.3Pr0.3Ca0.4MnO3,,121.0,,Triclinic,Monoclinic,,,,,,,,10.1016/j.physb.2012.01.111,True
Bi0.2Pr0.4Ca0.4MnO3,,134.0,,Triclinic,Monoclinic,,,,,,,,10.1016/j.physb.2012.01.111,True
Bi0.1Pr0.5Ca0.4MnO3,,144.0,,Triclinic,Monoclinic,,,,,,,,10.1016/j.physb.2012.01.111,True
Bi0.8Ca0.2FeO3,1103.0,643.0,,Rhombohedral,,,R3c,,,,0.03256 emu/g,,10.1016/j.matlet.2014.01.127,True
Bi0.8Ca0.2FeO3,,690.0,,Rhombohedral,,"{'a': '5.54289 Å', 'b': '5.54289 Å', 'c': '13.56722 Å'}",,0.225 KOe,,0.141 emu/g,0.022 emu/g,,10.1016/j.jmmm.2011.11.033,True
Bi0.8Ca0.13Ba0.07FeO3,,699.0,,Orthorhombic,,"{'a': '3.98338 Å', 'b': '3.95288 Å', 'c': '3.96336 Å'}",Pbcm(57),4.335 KOe,,1.099 emu/g,0.579 emu/g,,10.1016/j.jmmm.2011.11.033,True
Bi0.8Ca0.1Ba0.1FeO3,,702.0,,Orthorhombic,,"{'a': '3.98208 Å', 'b': '3.96365 Å', 'c': '3.94603 Å'}",Pbcm(57),4.440 KOe,,1.426 emu/g,0.784 emu/g,,10.1016/j.jmmm.2011.11.033,True
Bi0.8Ca0.07Ba0.13FeO3,,704.0,,Orthorhombic,,"{'a': '3.99502 Å', 'b': '3.97713 Å', 'c': '3.94544 Å'}",Pbcm(57),4.572 KOe,,1.516 emu/g,0.841 emu/g,,10.1016/j.jmmm.2011.11.033,True
Bi0.8Ca0.04Ba0.16FeO3,,707.0,,Orthorhombic,,"{'a': '3.99318 Å', 'b': '3.98014 Å', 'c': '3.93124 Å'}",Pbcm(57),4.628 KOe,,1.606 emu/g,0.904 emu/g,,10.1016/j.jmmm.2011.11.033,True
Bi0.8Ca0.01Ba0.19FeO3,,713.0,,Orthorhombic,,"{'a': '3.99174 Å', 'b': '2.83953 Å', 'c': '2.81443 Å'}",P2221(21),4.753 KOe,,1.642 emu/g,0.937 emu/g,,10.1016/j.jmmm.2011.11.033,True
Bi0.8Ba0.2FeO3,,715.0,,Tetragonal,,"{'a': '2.81597 Å', 'b': '2.81597 Å', 'c': '3.98477 Å'}",,5.163 KOe,,1.242 emu/g,0.701 emu/g,,10.1016/j.jmmm.2011.11.033,True
Bi0.8La0.2FeO3,1103.0,643.0,,Rhombohedral,Perovskite,,R3c,,,,,,10.1016/j.jmmm.2010.05.045,True
Bi0.95Gd0.05Fe0.95Co0.05O3,780.0,655.0,,Rhombohedral,Rhombohedra,"{'a': '0.5572 nm', 'b': '0.5572 nm', 'c': '1.3771 nm'}",R3c,800 Oe,,1.3237 emu/g,0.598 emu/g,,10.1016/j.mssp.2014.09.004,True
Bi0.95Gd0.05Fe0.9Co0.1O3,780.0,655.0,,Rhombohedral,Rhombohedra,"{'a': '0.5566 nm', 'b': '0.5566 nm', 'c': '1.3632 nm'}",R3c,800 Oe,,2.2958 emu/g,1.0451 emu/g,,10.1016/j.mssp.2014.09.004,True
Bi0.95Gd0.05Fe0.85Co0.15O3,780.0,655.0,,Orthorhombic,Orthorhombic,"{'a': '0.5559 nm', 'c': '0.6883 nm'}",Pnma,800 Oe,,2.0698 emu/g,1.0282 emu/g,,10.1016/j.mssp.2014.09.004,True
Bi0.95Gd0.05Fe0.8Co0.2O3,780.0,655.0,,Orthorhombic,Orthorhombic,"{'a': '0.5553 nm', 'c': '0.6859 nm'}",Pnma,800 Oe,,3.6004 emu/g,1.802 emu/g,,10.1016/j.mssp.2014.09.004,True
Bi0.9Y0.1FeO3,,640.0,,Rhombohedral,,"{'a': '5.576 Å', 'b': '5.576 Å', 'c': '13.859 Å'}",R3C,,,0.046 emu/g,,,10.1016/j.jallcom.2012.11.055,True
Bi0.9Y0.1Fe0.97Mn0.03O3,,590.0,,Rhombohedral,,"{'a': '5.556 Å', 'b': '5.556 Å', 'c': '13.819 Å'}",R3C,,,,,,10.1016/j.jallcom.2012.11.055,True
Bi0.9Y0.1Fe0.95Mn0.05O3,,565.0,,Rhombohedral,,"{'a': '5.540 Å', 'b': '5.540 Å', 'c': '13.789 Å'}",R3C,,,,,,10.1016/j.jallcom.2012.11.055,True
Bi0.9Y0.1Fe0.93Mn0.07O3,,560.0,,Rhombohedral,,"{'a': '5.523 Å', 'b': '5.523 Å', 'c': '13.765 Å'}",R3C,,,0.62 emu/g,,,10.1016/j.jallcom.2012.11.055,True
Bi0.73La0.1Ca0.17FeO3,,714.15,,orthorhombic,,"{'a': '3.9574', 'b': '3.9637', 'c': '3.9525'}",Pbcm,84.5 Oe,,0.2372 emu/g,0.0206 emu/g,,10.1016/j.jpcs.2011.10.021,True
Bi0.9Ba0.1FeO3,,644.45,,Perovskite,,,,,,,,,10.1016/j.jmmm.2012.01.022,True
Bi0.85Ba0.15FeO3,,646.45,,Perovskite,,,,"3.66 kOe at 30°C, 14.3 Oe at 520°C",,,,,10.1016/j.jmmm.2012.01.022,True
Bi0.8Ba0.2FeO3,,653.35,,Perovskite,,,,,,,,,10.1016/j.jmmm.2012.01.022,True
Bi0.75Ba0.25FeO3,,659.35,,Perovskite,,,,,,,,,10.1016/j.jmmm.2012.01.022,True
Bi0.9Ho0.1FeO3,,638.0,,Rhombohedral,Rhombohedral,,R3c,,,,,,10.1016/j.jallcom.2016.11.155,True
Bi0.9La0.1FeO3,,640.15,,Rhombohedral,Perovskite,,R3c,,,,,,10.1016/j.materresbull.2011.12.034,True
Bi0.85Pr0.15FeO3,,673.15,,Rhombohedral,Hexagonal,"{'a': '5.577(4) Å', 'b': '5.577(4) Å', 'c': '13.848(4) Å'}",R3C,,,,,,10.1016/j.jallcom.2010.04.095,True
GdFeO3,,657.0,,Orthorhombic,Pbnm,,,,,,,,10.1016/j.matchemphys.2009.10.011,False
Bi1.975Mn0.025Te3,5.3,,5.4 K,Rhombohedral,,"{'a': '4.3862 Å', 'c': '30.4891 Å'}",,< 50 Oe,6.3 μB,,,,10.1016/j.jcrysgro.2013.12.067,True
MnTe,,310.0,,,,,,,,,,,10.1016/j.jcrysgro.2013.12.067,False
Bi6Fe1.4Ni0.6Ti3O18,788.0,,800 K,Orthorhombic,,,B2cb,"145-293 Oe (300 K), 232-434 Oe (5 K)",8.30 μB,,1.06 emu/g (300 K),,10.1016/j.ceramint.2016.12.087,True
BiCr0.2Mn0.8Fe2O6,,182.0,855 K,Polysynthetically twinned,Orthorhombic,"{'a': '5.02246', 'b': '7.06822', 'c': '12.6175'}",Pbcm,,10.66 μB,,,,10.1016/j.materresbull.2013.04.038,True
BiCr0.3Mn0.7Fe2O6,,165.0,,Polysynthetically twinned,Orthorhombic,"{'a': '5.02010', 'b': '7.06594', 'c': '12.6174'}",Pbcm,,,,,,10.1016/j.materresbull.2013.04.038,True
BiFe0.85Ni0.15O3,,668.15,,Perovskite rhombohedral,,{'a': '3.967'},R3c,,,,,,10.1016/j.physb.2010.08.054,True
BiFe0.80Ni0.20O3,,663.15,,Perovskite rhombohedral,,{'a': '3.9713'},R3c,,,,,,10.1016/j.physb.2010.08.054,True
BiFe0.75Ni0.25O3,,661.15,,Perovskite rhombohedral,,{'a': '3.9753'},R3c,,,,,,10.1016/j.physb.2010.08.054,True
Ca1.47La0.505Fe1.013Mo1.024O5.99,401.0,,410 K,Monoclinic,Monoclinic,"{'a': '5.4806 Å', 'b': '5.4946 Å', 'c': '7.7234 Å'}",P21/n,,,1.77 μB/f.u.,,152 emu/mol,10.1016/j.jallcom.2014.09.176,True
Ca1.487La0.509Fe1.07Mo0.91W0.07O6.017,441.0,,454 K,Monoclinic,Monoclinic,"{'a': '5.5076 Å', 'b': '5.5114 Å', 'c': '7.7946 Å'}",P21/n,,,2.25 μB/f.u.,,154 emu/mol,10.1016/j.jallcom.2014.09.176,True
Ca1.497La0.489Fe0.927Mo0.712W0.318O6.057,460.0,,472 K,Monoclinic,Monoclinic,"{'a': '5.5143 Å', 'b': '5.5755 Å', 'c': '7.8960 Å'}",P21/n,,,2.82 μB/f.u.,,165 emu/mol,10.1016/j.jallcom.2014.09.176,True
CaFeO3,,134.0,,Orthorhombic,Pnma,"{'a': '5.34967 Å', 'b': '7.53558 Å', 'c': '5.32356 Å'}",Pnma,,,,,,10.1016/S1293-2558(00)01088-8,True
SrFeO3,,134.0,,Cubic,Pm3m,{'a': '3.85086 Å'},Pm3m,,,,,,10.1016/S1293-2558(00)01088-8,True
Ca0.836CuO1.97,,12.0,,,,,,,,,,,10.1016/S0925-8388(00)01314-1,True
Ca0.985La0.015B6,710.0,,,,,,,,,,,,10.1016/S0038-1098(02)00308-3,True
Ca0.9Cu2.1O3,,27.0,,,,,,,,,,0.012 A m^2/kg T,10.1016/S0022-3697(02)00176-2,True
Ca0.75Mg0.15Cu2.1O3,,26.0,,,,"{'a': '4.0821', 'b': '9.9627', 'c': '3.4668'}",Pmmn,,,,,0.013 A m^2/kg T,10.1016/S0022-3697(02)00176-2,True
Ca0.6Mg0.2Cu2.2O3,,24.0,,,,"{'a': '4.0493', 'b': '9.7035', 'c': '3.3811'}",Pmmn,,,,,0.012 A m^2/kg T,10.1016/S0022-3697(02)00176-2,True
Ca0.2Mg0.6Cu2.2O3,,50.0,,,,"{'a': '4.0103', 'b': '9.4411', 'c': '3.1980'}",Pmmn,,,,,0.018 A m^2/kg T,10.1016/S0022-3697(02)00176-2,True
Mg0.8Cu2.2O3,,80.0,,,,,,,,,,0.019 A m^2/kg T,10.1016/S0022-3697(02)00176-2,True
Ca2CrRe0.74Mo0.26O6,296.0,,,Monoclinic,,"{'a': '5.392 Å', 'b': '5.524 Å', 'c': '7.680 Å'}",P21/n,,,1 μB/f.u.,,,10.1016/j.cocom.2017.06.001,False
Ca2CrRe0.71Mo0.29O6,291.0,,,Monoclinic,,"{'a': '5.392 Å', 'b': '5.524 Å', 'c': '7.680 Å'}",P21/n,,,,,,10.1016/j.cocom.2017.06.001,False
Ca2CrReO6,360.0,,,Monoclinic,,"{'a': '5.392 Å', 'b': '5.524 Å', 'c': '7.680 Å'}",P21/n,,,1 μB/f.u.,,,10.1016/j.cocom.2017.06.001,False
Ca2CrMoO6,120.0,,,,,,,,,0.5 μB/f.u.,,,10.1016/j.cocom.2017.06.001,False
CaMnO3,,124.2,,Orthorhombic,,"{'a': '5.276 Å', 'b': '5.259 Å', 'c': '7.459 Å'}",Pbnm,,,,,1.27 ± 0.01 (10^-3 emu/gmOe),10.1016/j.mseb.2005.12.034,True
CaMn0.9Cu0.1O3,,124.6,-246 ± 1 K,Orthorhombic,,"{'a': '5.278 Å', 'b': '5.261 Å', 'c': '7.464 Å'}",Pbnm,,,,,1.27 ± 0.01 (10^-3 emu/gmOe),10.1016/j.mseb.2005.12.034,True
CaMn0.8Cu0.2O3,,125.0,-263 ± 1 K,Orthorhombic,,"{'a': '5.278 Å', 'b': '5.260 Å', 'c': '7.462 Å'}",Pbnm,,,,,2.30 ± 0.01 (10^-3 emu/gmOe),10.1016/j.mseb.2005.12.034,True
CaMn0.60Ru0.40O3,210.0,,,Orthorhombic,Perovskite,,Pnma,,0.75 μB/f.u.,,,,10.1016/S0038-1098(00)00482-8,True
CaMn0.90Ru0.10O3,120.0,,,Orthorhombic,Perovskite,,Pnma,,0.25 μB/f.u.,,,,10.1016/S0038-1098(00)00482-8,True
CaMn0.92Ru0.08O3,,120.0,,Orthorhombic,Perovskite,,Pnma,,,,,,10.1016/S0038-1098(00)00482-8,True
CaMn0.98V0.02O3,,118.0,-242 K,Distorted perovskite-type,Orthorhombic,,Pnma,,,,,,10.1016/j.ssc.2006.09.020,True
CaMn0.96V0.04O3,,111.0,-24 K,Distorted perovskite-type,Orthorhombic,,Pnma,,,,,,10.1016/j.ssc.2006.09.020,True
CaMn0.94V0.06O3,,99.0,32 K,Distorted perovskite-type,Orthorhombic,,Pnma,,,,,,10.1016/j.ssc.2006.09.020,True
CaMn0.92V0.08O3,,102.0,-5 K,Distorted perovskite-type,Orthorhombic,,Pnma,,,,,,10.1016/j.ssc.2006.09.020,True
CaMnO3,,121.0,-467 K,Distorted perovskite-type,Orthorhombic,,Pnma,,,,,,10.1016/j.ssc.2006.09.020,True
CaRu0.5Mn0.5O3,180.0,,,,,,,,,,,,10.1016/j.elspec.2013.08.010,True
CaRu0.25Mn0.75O3,180.0,,,,,,,,,,,,10.1016/j.elspec.2013.08.010,True
Cd0.8Mn0.2Te,33.0,,,,,,,,,,,,10.1016/j.matlet.2004.12.011,True
Cd0.7Mn0.3Te,91.0,,,,,,,,,,,,10.1016/j.matlet.2004.12.011,True
Cd0.6Mn0.4Te,73.0,,,,,,,,,,,,10.1016/j.matlet.2004.12.011,True
Cd0.5Mn0.5Te,35.0,,,,,,,,,,,,10.1016/j.matlet.2004.12.011,True
CdGa1.6Cr0.4Se4,125.0,,191.4K,Tetragonal,,"{'a': '5.7401', 'b': '10.7513'}",I 4̄,,2.67 μB,,,,10.1016/j.jmmm.2003.12.802,True
CdGa1.4Cr0.6Se4,125.0,,,Tetragonal,,"{'a': '5.7447', 'b': '10.7511'}",I 4̄,,3.15 μB,,,,10.1016/j.jmmm.2003.12.802,True
CdCr2Se4,130.0,,,Cubic Spinel,,,,,,,,,10.1016/j.jmmm.2003.12.802,False
CdCr2S4,84.5,,,,,,,,,,,,10.1016/S0304-8853(02)00976-9,True
ZnCr2S4,,18.0,,,,,,,,,,,10.1016/S0304-8853(02)00976-9,True
CdCr2Se4,128.0,,,,,,,,,,,,10.1016/S0304-8853(02)00976-9,True
ZnCr2Se4,,20.0,,,,,,,,,,,10.1016/S0304-8853(02)00976-9,True
CeFe4Al8,,130.0,13 K,ThMn12-type,Tetragonal,"{'a': '8.826(4) Å', 'c': '5.060(3) Å'}",I4/mmm,,8.19 μB/f.u.,,,,10.1016/S0304-8853(00)00031-7,True
Ce0.9Sc0.1Fe4Al8,,120.0,41 K,ThMn12-type,Tetragonal,"{'a': '8.807(3) Å', 'c': '5.060(3) Å'}",I4/mmm,,7.81 μB/f.u.,,,,10.1016/S0304-8853(00)00031-7,True
Ce0.7Sc0.3Fe4Al8,,130.0,40 K,ThMn12-type,Tetragonal,"{'a': '8.779(4) Å', 'c': '5.043(3) Å'}",I4/mmm,,7.53 μB/f.u.,,,,10.1016/S0304-8853(00)00031-7,True
Ce0.5Sc0.5Fe4Al8,,120.0,79 K,ThMn12-type,Tetragonal,"{'a': '8.734(3) Å', 'c': '5.022(3) Å'}",I4/mmm,,7.28 μB/f.u.,,,,10.1016/S0304-8853(00)00031-7,True
Ce0.3Sc0.7Fe4Al8,,120.0,106 K,ThMn12-type,Tetragonal,"{'a': '8.700(2) Å', 'c': '5.017(3) Å'}",I4/mmm,,7.2 μB/f.u.,,,,10.1016/S0304-8853(00)00031-7,True
ScFe4Al8,,120.0,100 K,ThMn12-type,Tetragonal,"{'a': '8.647(3) Å', 'c': '5.009(3) Å'}",I4/mmm,,7.12 μB/f.u.,,,,10.1016/S0304-8853(00)00031-7,True
Ce2Fe16.5Mn0.5,,204.0,,Rhombohedral,Th2Zn17 type,,,,1.3 μB,,,,10.1016/j.jmmm.2006.11.219,True
Ce2Fe16Mn,,204.0,,Rhombohedral,Th2Zn17 type,,,,1.1 μB,,,,10.1016/j.jmmm.2006.11.219,True
Ce2Fe15.3Mn1.7,,172.0,,Rhombohedral,Th2Zn17 type,,,,,,,,10.1016/j.jmmm.2006.11.219,True
Ce2Fe15Mn2,,172.0,,Rhombohedral,Th2Zn17 type,,,,,,,,10.1016/j.jmmm.2006.11.219,True
Ce2Fe16.25Mn0.75H,210.0,,,Th2Zn17-type rhombohedral,Rhombohedral,"{'a': '8.514 Å', 'c': '12.403 Å'}",R-3m,,,21.6 μB/f.u.,,,10.1016/j.jallcom.2004.09.007,True
Ce2Fe16.25Mn0.75H2,225.0,,,Th2Zn17-type rhombohedral,Rhombohedral,"{'a': '8.543 Å', 'c': '12.393 Å'}",R-3m,,,23.2 μB/f.u.,,,10.1016/j.jallcom.2004.09.007,True
Ce2Fe16.25Mn0.75H3,237.0,,,Th2Zn17-type rhombohedral,Rhombohedral,"{'a': '8.547 Å', 'c': '12.399 Å'}",R-3m,,,24.6 μB/f.u.,,,10.1016/j.jallcom.2004.09.007,True
Ce2Fe16Mn1H,200.0,,,Th2Zn17-type rhombohedral,Rhombohedral,"{'a': '8.532 Å', 'c': '12.406 Å'}",R-3m,,,19.4 μB/f.u.,,,10.1016/j.jallcom.2004.09.007,True
Ce2Fe16Mn1H2,227.0,,,Th2Zn17-type rhombohedral,Rhombohedral,"{'a': '8.578 Å', 'c': '12.378 Å'}",R-3m,,,21.8 μB/f.u.,,,10.1016/j.jallcom.2004.09.007,True
Ce2Fe16Mn1H3,258.0,,,Th2Zn17-type rhombohedral,Rhombohedral,"{'a': '8.581 Å', 'c': '12.406 Å'}",R-3m,,,22.9 μB/f.u.,,,10.1016/j.jallcom.2004.09.007,True
Ce2Fe15.7Mn1.3H,,188.0,49 K,Th2Zn17-type rhombohedral,Rhombohedral,"{'a': '8.528 Å', 'c': '12.408 Å'}",R-3m,,,16.1 μB/f.u.,,,10.1016/j.jallcom.2004.09.007,True
Ce2Fe15.7Mn1.3H2,212.0,,,Th2Zn17-type rhombohedral,Rhombohedral,"{'a': '8.555 Å', 'c': '12.401 Å'}",R-3m,,,18.8 μB/f.u.,,,10.1016/j.jallcom.2004.09.007,True
Ce2Fe15.7Mn1.3H3,232.0,,,Th2Zn17-type rhombohedral,Rhombohedral,"{'a': '8.581 Å', 'c': '12.416 Å'}",R-3m,,,19.7 μB/f.u.,,,10.1016/j.jallcom.2004.09.007,True
Ce2Fe15.3Mn1.7H,,177.0,84 K,Th2Zn17-type rhombohedral,Rhombohedral,"{'a': '8.523 Å', 'c': '12.412 Å'}",R-3m,,,11.3 μB/f.u.,,,10.1016/j.jallcom.2004.09.007,True
Ce2Fe15.3Mn1.7H2,175.0,,,Th2Zn17-type rhombohedral,Rhombohedral,"{'a': '8.562 Å', 'c': '12.416 Å'}",R-3m,,,14.8 μB/f.u.,,,10.1016/j.jallcom.2004.09.007,True
Ce2Fe15.3Mn1.7H3,206.0,,,Th2Zn17-type rhombohedral,Rhombohedral,"{'a': '8.592 Å', 'c': '12.439 Å'}",R-3m,,,16.5 μB/f.u.,,,10.1016/j.jallcom.2004.09.007,True
CeRh0.7Ir0.3In5,,4.0,,,,,,,,,,,10.1016/S0921-4526(01)01281-9,True
CeCo0.6Rh0.4In5,,4.0,,,,,,,,,,,10.1016/S0921-4526(01)01281-9,True
CeRhIn5,,3.8,,,,,,,,,,,10.1016/S0921-4526(01)01281-9,True
CeCu5.8Au0.2,,0.25,,,,,,,,,,,10.1016/S0921-4526(01)01142-5,True
CeFe11Mo,643.15,,,ThMn12-type,,,,,14.79 μB,13.0 kG,,,10.1016/j.jallcom.2013.08.175,True
CeFe11Si,525.0,,,ThMn12,Tetragonal,"{'a': '8.414 Å', 'c': '4.820 Å'}",,15.5 kOe,,11.4 kG,,118.2 emu/g,10.1016/j.scriptamat.2014.10.006,True
CeFe10.5Si1.5,558.0,,,ThMn12,Tetragonal,"{'a': '8.404 Å', 'c': '4.799 Å'}",,19.0 kOe,,12.0 kG,,127.5 emu/g,10.1016/j.scriptamat.2014.10.006,True
CeFe10Si2,583.0,,,ThMn12,Tetragonal,"{'a': '8.412 Å', 'c': '4.774 Å'}",,22.4 kOe,,10.2 kG,,111.1 emu/g,10.1016/j.scriptamat.2014.10.006,True
CeIn3,,10.2,,Cubic,,,,,0.5 μB,,,,10.1016/j.physc.2007.03.121,True
CeMn2Ge2,320.0,,,ThCr2Si2-type,Body-centered tetragonal,,I4/mmm,,,,,,10.1016/S0925-8388(03)00375-X,True
CePd2Al3,,2.8,,,,,,,0.47 μB,,,,10.1016/S0921-4526(99)01179-5,True
CeTiO3,,116.0,-97 K,Orthorhombic,Pnma,"{'a': '0.56098 nm', 'b': '0.78672 nm', 'c': '0.55889 nm'}",Pnma,,1.73 μB,,,,10.1016/S0925-8388(02)00209-8,True
CeVO3,,135.0,,Orthorhombic,Pnma,"{'a': '0.55598 nm', 'b': '0.78071 nm', 'c': '0.55179 nm'}",Pnma,,,,,,10.1016/S0925-8388(02)00209-8,True
CeTi0.9375V0.0625O3,,90.0,-95 K,Orthorhombic,Pnma,,Pnma,,2.96 μB,,,,10.1016/S0925-8388(02)00209-8,True
CeTi0.5V0.5O3,,45.0,,Orthorhombic,Pnma,,Pnma,,,,,,10.1016/S0925-8388(02)00209-8,True
GdNi3,115.0,,83.5 K,Rhombohedral,PuNi3,"{'a': '4.9900 Å', 'c': '24.5230 Å'}",R-3m,,8.00 μB/f.u,,,,10.1016/j.intermet.2013.12.002,True
Ce0.1Gd0.9Ni3,89.0,,89.8 K,Rhombohedral,PuNi3,"{'a': '4.9844 Å', 'c': '24.5298 Å'}",R-3m,,7.21 μB/f.u,,,1.08 emu/mol ×10^-3,10.1016/j.intermet.2013.12.002,True
Ce0.2Gd0.8Ni3,71.5,,78.8 K,Rhombohedral,PuNi3,"{'a': '4.9787 Å', 'c': '24.5298 Å'}",R-3m,,6.76 μB/f.u,,,1.01 emu/mol ×10^-3,10.1016/j.intermet.2013.12.002,True
Ce0.8Gd0.2Ni3,25.5,,,Hexagonal,CeNi3,"{'a': '4.9775 Å', 'c': '16.5637 Å'}",P63/mmc,,,,,0.09 emu/mol ×10^-3,10.1016/j.intermet.2013.12.002,True
Ce0.9Gd0.1Ni3,6.8,,,Hexagonal,CeNi3,"{'a': '4.9740 Å', 'c': '16.5514 Å'}",P63/mmc,,,,,0.15 emu/mol ×10^-3,10.1016/j.intermet.2013.12.002,True
CeB6,,2.3,,,,,,,,,,,10.1016/S0921-4526(99)01223-5,True
CePt,0.34,,,Orthorhombic,CrB type,,Cmcm,,,,,,10.1016/j.jmmm.2016.11.051,True
Co0.75Ni0.25Pt3,521.15,,,Disordered,fcc,"{'a': '3.55 Å', 'b': '3.55 Å', 'c': '3.55 Å'}",,176 KA/m,,,,,10.1016/S0375-9601(00)00324-8,True
CoPt3,545.15,,,Disordered,fcc,"{'a': '3.55 Å', 'b': '3.55 Å', 'c': '3.55 Å'}",,192 KA/m,,,,,10.1016/S0375-9601(00)00324-8,True
Co0.34Ni0.66Pt3,313.15,,,Disordered,fcc,"{'a': '3.55 Å', 'b': '3.55 Å', 'c': '3.55 Å'}",,62 KA/m,,,,,10.1016/S0375-9601(00)00324-8,True
Co0.50Zn0.50Fe2O4,497.0,,,Cubic,Spinel,{'a': '0.84129 nm'},Fd3m,22.00 Oe,,49.55 emu/g,0.87 emu/g,,10.1016/j.jmmm.2012.03.008,True
Co0.45Zn0.55Fe2O4,487.0,,,Cubic,Spinel,{'a': '0.84131 nm'},Fd3m,20.51 Oe,,44.28 emu/g,0.84 emu/g,,10.1016/j.jmmm.2012.03.008,True
