Repository: MaMMoS-project/ML-models

# ML-models
Collection of various ML models developed for the MaMMoS project

Models are organized in different folders of this repository:


- ./beyond-stoner-wolfarth:

   ML models to replace single-grain micromagnetics simulations by ML predictions for:

   -- ./beyond-stoner-wolfarth/single-grain-easy-axis-model:
      where the H and K1 vector are aligned along the z-axis of the simulation cube
      This model predicts Mr, Hc, and BHmax from a, k1, and Ms
      Current model version: v1.0

   -- ./inverse-beyond-stoner-wolfarth/single-grain-easy-axis-model:
      where the H and K1 vector are aligned along the z-axis of the simulation cube

File: compound-to-experimental-tc/data/MagneticMaterials_All.csv (part 51 of 94)
Material_Name,Curie,Neel,Curie_Weiss,Crystal_Structure,Lattice_Structure,Lattice_Parameters,Space_Group,Coercivity,Magnetic_Moment,Magnetization,Remanence,Susceptibility,DOI,Experimental
Co0.40Zn0.60Fe2O4,453.0,,,Cubic,Spinel,{'a': '0.84144 nm'},Fd3m,15.45 Oe,,27.75 emu/g,0.19 emu/g,,10.1016/j.jmmm.2012.03.008,True
Co0.35Zn0.65Fe2O4,408.0,,,Cubic,Spinel,{'a': '0.84155 nm'},Fd3m,14.12 Oe,,24.78 emu/g,0.16 emu/g,,10.1016/j.jmmm.2012.03.008,True
Co0.30Zn0.70Fe2O4,370.0,,,Cubic,Spinel,{'a': '0.84169 nm'},Fd3m,5.32 Oe,,18.88 emu/g,0.05 emu/g,,10.1016/j.jmmm.2012.03.008,True
Co0.25Zn0.75Fe2O4,337.0,,,Cubic,Spinel,{'a': '0.84203 nm'},Fd3m,1.27 Oe,,14.35 emu/g,0.00 emu/g,,10.1016/j.jmmm.2012.03.008,True
Eu0.99Pb0.01Te,,8.5,,,,,,,,,,,10.1016/j.jlumin.2015.06.033,True
Eu0.98Pb0.02Te,,6.6,,,,,,,,,,,10.1016/j.jlumin.2015.06.033,True
EuTe,,9.6,,,,,,,,,,,10.1016/j.jlumin.2015.06.033,True
EuTiO3,,5.7,,Cubic perovskite,Cubic,{'a': '3.908 Å'},221,,,,,,10.1016/j.jallcom.2015.07.176,True
EuTi0.98Cr0.02O3,5.2,,,Cubic perovskite,Cubic,,221,,,,,,10.1016/j.jallcom.2015.07.176,True
EuTi0.96Cr0.04O3,6.2,,,Cubic perovskite,Cubic,,221,,,,,,10.1016/j.jallcom.2015.07.176,True
EuTi0.9Cr0.1O3,9.7,,,Cubic perovskite,Cubic,,221,,,,,,10.1016/j.jallcom.2015.07.176,True
Fe0.396Cr0.604,60.0,,,tetragonal,,,,,0.1 μB per Fe atom,,,,10.1016/j.jmmm.2008.04.032,True
Fe0.928O,,200.0,,Rock salt,FCC,{'a': '4.2998 Å'},,,,"11 emu/g at 9 kOe, 20 emu/g at 50 kOe",,,10.1016/j.jmmm.2008.05.028,True
Fe2.1Mn0.9Al,380.0,350.0,,L21,fct,{'a': '5.816 Å'},Fm3m,,,0.71 T,,,10.1016/j.physb.2007.04.068,True
Fe2MnAl,300.0,370.0,,L21,fct,{'a': '5.816 Å'},Fm3m,,,0.57 T,,,10.1016/j.physb.2007.04.068,True
Fe1.9Mn1.1Al,300.0,205.0,,L21,fct,{'a': '5.816 Å'},Fm3m,50 kA/m,,0.42 T,0.15 T,,10.1016/j.physb.2007.04.068,True
Fe2MnSi,225.0,,,Cubic L2_1,Cubic,{'a': '5.661 Å'},,,,,,,10.1016/j.jmmm.2016.12.070,True
Fe3O4,858.0,,,Cubic Spinel,Face Centered,{'a': '8.379 Å'},,,,,,,10.1016/j.matchemphys.2010.04.036,True
Fe2CuO4,,780.0,,Cubic Spinel,Face Centered,{'a': '8.391 Å'},,,,,,,10.1016/j.matchemphys.2010.04.036,True
Fe2.20V0.80Si,150.0,,,Heusler-type,Cubic,,,,,,,,10.1016/j.jallcom.2004.04.061,True
Fe2VSi,,120.0,,Heusler-type,Cubic,,,,,,,,10.1016/j.jallcom.2004.04.061,
Fe60Co18Nb6B16,645.0,,,"α-Fe,Co",bcc,,,,,,,,10.1016/S0022-3093(01)00562-2,True
Fe60Co18Nb6B15Cu1,625.0,,,"α-Fe,Co",bcc,,,,,,,,10.1016/S0022-3093(01)00562-2,True
Fe78Si10B12,691.15,,,Amorphous,,,,,,,,,10.1016/j.jnoncrysol.2007.08.001,True
Fe59Ni19Si10B12,691.15,,,Amorphous,,,,,,,,,10.1016/j.jnoncrysol.2007.08.001,True
Fe73.5Nb3Cu1Si13.5B9,586.15,,,Amorphous,,,,,,,,,10.1016/j.jnoncrysol.2007.08.001,True
Fe89Zr7Cu1B3,323.15,,,Amorphous,,,,,,,,,10.1016/j.jnoncrysol.2007.08.001,True
Fe80B10Si10,600.0,,,Amorphous,,,,,,1.58T,,,10.1016/j.jnoncrysol.2012.05.020,True
Fe80B10Si7.5Ge2.5,600.0,,,Amorphous,,,,,,1.50T,,,10.1016/j.jnoncrysol.2012.05.020,True
Fe80B10Si5Ge5,600.0,,,Amorphous,,,,,,1.58T,,,10.1016/j.jnoncrysol.2012.05.020,True
Fe80B10Si2.5Ge7.5,600.0,,,Amorphous and Nanocrystalline,,,,,,1.60T,,,10.1016/j.jnoncrysol.2012.05.020,True
Fe80B10Si0Ge10,600.0,,,Amorphous and Nanocrystalline,,,,,,1.59T,,,10.1016/j.jnoncrysol.2012.05.020,True
Fe70Cr10Si10B10,403.15,,,Amorphous,,,,Reduced by ~50% after heat treatment,,,Increased by ~50% after heat treatment,,10.1016/S0304-8853(00)00139-6,True
Fe80Si10B10,640.15,,,Amorphous,,,,,,,,,10.1016/S0921-5093(00)01742-1,True
Fe78Cr2Si10B10,615.15,,,Amorphous,,,,,,,,,10.1016/S0921-5093(00)01742-1,True
Fe76Cr4Si10B10,590.15,,,Amorphous,,,,,,,,,10.1016/S0921-5093(00)01742-1,True
Fe74Cr6Si10B10,565.15,,,Amorphous,,,,,,,,,10.1016/S0921-5093(00)01742-1,True
Fe72Cr8Si10B10,540.15,,,Amorphous,,,,,,,,,10.1016/S0921-5093(00)01742-1,True
Fe70Cr10Si10B10,515.15,,,Amorphous,,,,,,,,,10.1016/S0921-5093(00)01742-1,True
Fe68Cr12Si10B10,490.15,,,Amorphous,,,,,,,,,10.1016/S0921-5093(00)01742-1,True
Fe66Cr14Si10B10,465.15,,,Amorphous,,,,,,,,,10.1016/S0921-5093(00)01742-1,True
Fe62Mn18P10B7C3,222.0,,,Amorphous,,,,,,,,,10.1016/j.jmmm.2013.07.020,True
Fe64Mn16P10B7C3,266.0,,,Amorphous,,,,,,,,,10.1016/j.jmmm.2013.07.020,True
Fe65Mn15P10B7C3,292.0,,,Amorphous,,,,,,,,,10.1016/j.jmmm.2013.07.020,True
Fe66Mn14P10B7C3,319.0,,,Amorphous,,,,,,,,,10.1016/j.jmmm.2013.07.020,True
Fe67Mn13P10B7C3,339.0,,,Amorphous,,,,,,,,,10.1016/j.jmmm.2013.07.020,True
Fe88Zr7B4Cu1,287.0,,,Amorphous,,,,,,,,,10.1016/j.jmmm.2013.07.020,False
Fe65Mn15B20,328.0,,,Amorphous,,,,,,,,,10.1016/j.jmmm.2013.07.020,False
Gd,294.0,,,Crystalline,,,,,,,,,10.1016/j.jmmm.2013.07.020,False
Fe80B10Zr9Cu1,356.0,,,Amorphous,,,,Negligible,,126.5 Am^2/kg,,,10.1016/j.jallcom.2015.02.037,True
Fe77Ni3B10Zr9Cu1,385.0,,,Amorphous,,,,Negligible,,100 Am^2/kg,,,10.1016/j.jallcom.2015.02.037,True
Fe75Ni5B10Zr9Cu1,408.0,,,Amorphous,,,,Negligible,,83.5 Am^2/kg,,,10.1016/j.jallcom.2015.02.037,True
Fe77Ta3B10Zr9Cu1,336.0,,,Amorphous,,,,Negligible,,55.9 Am^2/kg,,,10.1016/j.jallcom.2015.02.037,True
Fe75Ta5B10Zr9Cu1,313.0,,,Amorphous,,,,Negligible,,29.4 Am^2/kg,,,10.1016/j.jallcom.2015.02.037,True
Fe79Gd1Cr8B12,355.0,,,Amorphous,,,,,,,,,10.1016/j.jallcom.2015.02.037,False
Fe75Gd5Cr8B12,400.0,,,Amorphous,,,,,,,,,10.1016/j.jallcom.2015.02.037,False
Fe70Gd10Cr8B12,405.0,,,Amorphous,,,,,,,,,10.1016/j.jallcom.2015.02.037,False
Fe87Zr6B6Cu1,300.0,,,Amorphous,,,,,,,,,10.1016/j.jallcom.2015.02.037,False
Ni2.18Mn0.82Ga,310.0,,,Crystalline,,,,,,,,,10.1016/j.jallcom.2015.02.037,False
Fe71Cr7Si4Nb5B12Ag1,300.0,,,Crystalline,,,,,,,,,10.1016/j.jallcom.2015.02.037,False
Fe88B4Nb8,306.0,,,Amorphous,,,,,,,,,10.1016/j.jmmm.2012.10.003,True
Fe86B14Nb2,523.0,,,Amorphous,,,,,,,,,10.1016/j.jmmm.2012.10.003,True
Fe86B14Nb8,374.0,,,Amorphous,,,,,,,,,10.1016/j.jmmm.2012.10.003,True
Fe83B12Y22,295.0,,,Amorphous,,,,,,,,,10.1016/j.jmmm.2012.10.003,True
Fe83Nd5Cr8B4,322.3,,,Amorphous,,,,,,,,,10.1016/j.jmmm.2015.04.046,True
Fe80Nd8Cr8B4,340.2,,,Amorphous,,,,,,,,,10.1016/j.jmmm.2015.04.046,True
Fe78Nd10Cr8B4,345.3,,,Amorphous,,,,,,,,,10.1016/j.jmmm.2015.04.046,True
Fe76Nd12Cr8B4,349.9,,,Amorphous,,,,,,,,,10.1016/j.jmmm.2015.04.046,True
Fe73Nd15Cr8B4,349.6,,,Amorphous,,,,,,,,,10.1016/j.jmmm.2015.04.046,True
FeCr2S4,240.0,,,spinel,cubic,,,,,,,,10.1016/j.jmmm.2008.02.182,True
FeIn0.5Cr1.5S4,200.0,,,spinel,cubic,,,,,,,,10.1016/j.jmmm.2008.02.182,True
FeIn1.0Cr1.0S4,170.0,,,spinel,cubic,,,,,1.1 emu/g,,,10.1016/j.jmmm.2008.02.182,True
FeMnGe,159.0,,,Ni2In-type,Hexagonal,,P63/mmc,,,,,,10.1016/j.jallcom.2015.03.154,True
FeNiGe,770.0,,,Ni2In-type,Hexagonal,,P63/mmc,,,,,,10.1016/j.jallcom.2015.03.154,True
FeMn0.9Ni0.1Ge,234.0,,,Ni2In-type,Hexagonal,,P63/mmc,,,,,,10.1016/j.jallcom.2015.03.154,True
FeMn0.8Ni0.2Ge,280.0,,,Ni2In-type,Hexagonal,,P63/mmc,,,,,,10.1016/j.jallcom.2015.03.154,True
FeMn0.7Ni0.3Ge,310.0,,,Ni2In-type,Hexagonal,,P63/mmc,,,,,,10.1016/j.jallcom.2015.03.154,True
FeMn0.6Ni0.4Ge,320.0,,,Ni2In-type,Hexagonal,,P63/mmc,,,,,,10.1016/j.jallcom.2015.03.154,True
Fe0.05Mn0.95S,,165.0,,FCC,Cubic,,Fm-3m,,,,,,10.1016/j.jallcom.2015.01.162,True
Fe0.25Mn0.75S,,192.0,,FCC,Cubic,,Fm-3m,,,,,,10.1016/j.jallcom.2015.01.162,True
Fe0.29Mn0.71S,,200.0,,FCC,Cubic,{'a': '5.165 Å'},Fm-3m,,,,,,10.1016/j.jallcom.2015.01.162,True
Fe0.019Ge0.981,300.0,,,Single crystalline Ge structure,,,,,0.037 μB/Fe,,,,10.1016/j.ssc.2009.07.040,True
Ga0.94Mn0.06As,126.0,,,Epitaxial,,{'a': '0.5667 nm'},,,,,,,10.1016/j.tsf.2013.03.034,True
GaMnN,300.0,,,,,,,,,,,,10.1016/j.elspec.2005.01.137,False
GaMnAs,110.0,,,,,,,,,,,,10.1016/j.elspec.2005.01.137,False
InMnAs,50.0,,,,,,,,,,,,10.1016/j.elspec.2005.01.137,False
Ga0.986Mn0.014N0.008As0.992,37.0,,,Zincblende,Cubic,,,,,,,,10.1016/S0038-1098(02)00483-0,True
Ga0.949Mn0.051As,80.0,,,Zincblende,Cubic,,,,,,,,10.1016/S0038-1098(02)00483-0,True
Ga0.995Ni0.005Sb,78.0,,,Zinc Blende,Polycrystalline,,,,,,,,10.1016/j.solidstatesciences.2010.11.020,True
Ga0.991Ni0.009Sb,78.0,,,Zinc Blende,Polycrystalline,,,,,,,,10.1016/j.solidstatesciences.2010.11.020,True
Ga0.981Ni0.019Sb,78.0,,,Zinc Blende,Polycrystalline,,,,,,,,10.1016/j.solidstatesciences.2010.11.020,True
Ga0.972Ni0.028Sb,78.0,,,Zinc Blende,Polycrystalline,,,,,,,,10.1016/j.solidstatesciences.2010.11.020,True
Ga1.2Fe0.8O3,250.0,,,Orthorhombic,,"{'a': '8.72569', 'b': '9.37209', 'c': '5.07082'}",Pc21n,,0.67 μB/Fe at 5 K,0.4 μB/Fe at 150 K and 200 Oe,,,10.1016/j.jmmm.2003.11.202,True
Ga1.0Fe1.0O3,205.0,,,Orthorhombic,,"{'a': '8.72569', 'b': '9.37209', 'c': '5.07082'}",Pc21n,,0.67 μB/Fe at 5 K,0.4 μB/Fe at 150 K and 200 Oe,,,10.1016/j.jmmm.2003.11.202,True
Ga0.6Fe1.4O3,250.0,,,Orthorhombic,,"{'a': '8.72569', 'b': '9.37209', 'c': '5.07082'}",Pc21n,,0.67 μB/Fe at 5 K,0.4 μB/Fe at 150 K and 200 Oe,,,10.1016/j.jmmm.2003.11.202,True
CuGa0.6Al0.6Fe0.8O4,390.0,,,spinel,,,,,,,,,10.1016/S0304-8853(02)01130-7,True
CuFe0.6Cr1.4O4,430.0,,,spinel,,,,,,,,,10.1016/S0304-8853(02)01130-7,True
Gd0.75Sr0.25FeO2.97,,685.0,,Orthorhombic,Perovskite,"{'a': '5.375 Å', 'b': '5.569 Å', 'c': '7.721 Å'}",Pbmn,,,,,Weak-ferromagnetic,10.1016/S0304-8853(00)00218-3,True
Gd0.25Sr0.75FeO2.73,,270.0,,Cubic,Perovskite,{'a': '3.871 Å'},,,,,,Weak-ferromagnetic,10.1016/S0304-8853(00)00218-3,True
GdFeO3,,657.0,,Orthorhombic,Perovskite,,Pbmn,,,,,Weak-ferromagnetic,10.1016/S0304-8853(00)00218-3,False
SrFeO3,,130.0,,Cubic,Perovskite,,,,,,,Antiferromagnetic,10.1016/S0304-8853(00)00218-3,False
Gd0.97V0.03,291.84,,,Hexagonal,,,,,,,,,10.1016/j.matchar.2008.09.008,True
Gd0.87Dy0.1V0.03,280.66,,,Hexagonal,,,,,,,,,10.1016/j.matchar.2008.09.008,True
Gd0.77Dy0.2V0.03,269.48,,,Hexagonal,,,,,,,,,10.1016/j.matchar.2008.09.008,True
Gd0.67Dy0.3V0.03,257.84,,,Hexagonal,,,,,,,,,10.1016/j.matchar.2008.09.008,True
Gd,292.2,,,Hexagonal,hcp,,P63/mmc,,,,,,10.1016/j.jallcom.2010.10.208,True
Gd95Mn5,279.9,,,Hexagonal,hcp,,P63/mmc,,,,,,10.1016/j.jallcom.2010.10.208,True
Gd90Mn10,279.1,,,Hexagonal,hcp,,P63/mmc,,,,,,10.1016/j.jallcom.2010.10.208,True
Gd85Mn15,278.9,,,Hexagonal,hcp,,P63/mmc,,,,,,10.1016/j.jallcom.2010.10.208,True
Gd80Mn20,279.9,,,Hexagonal,hcp,,P63/mmc,,,,,,10.1016/j.jallcom.2010.10.208,True
GdMn2,,108.0,,Cubic,cF24,,Fd3m,,,,,,10.1016/j.jallcom.2010.10.208,False
GdNi2,75.4,,80.3 K,Cubic C15 Laves phase,Cubic,{'a': '1.439 nm'},F4-3m,,6.81 μB/Gd,,,,10.1016/j.jmmm.2011.08.060,True
Gd0.9Sc0.1Ni2,72.4,,76.1 K,Cubic C15 Laves phase,Cubic,,F4-3m,,6.07 μB/Gd,,,,10.1016/j.jmmm.2011.08.060,True
Gd0.8Sc0.2Ni2,65.5,,74.0 K,Cubic C15 Laves phase,Cubic,,F4-3m,,5.07 μB/Gd,,,,10.1016/j.jmmm.2011.08.060,True
Gd0.7Sc0.3Ni2,62.7,,61.3 K,Cubic C15 Laves phase,Cubic,,F4-3m,,4.72 μB/Gd,,,,10.1016/j.jmmm.2011.08.060,True
Gd0.6Sc0.4Ni2,58.4,,55.7 K,Cubic C15 Laves phase,Cubic,,F4-3m,,4.15 μB/Gd,,,,10.1016/j.jmmm.2011.08.060,True
Gd0.5Sc0.5Ni2,37.4,,44.7 K,Cubic C15 Laves phase,Cubic,,F4-3m,,3.47 μB/Gd,,,,10.1016/j.jmmm.2011.08.060,True
Gd0.4Sc0.6Ni2,29.7,,33.7 K,Cubic C15 Laves phase,Cubic,,F4-3m,,2.79 μB/Gd,,,,10.1016/j.jmmm.2011.08.060,True
Gd0.3Sc0.7Ni2,21.3,,28.2 K,Cubic C15 Laves phase,Cubic,,F4-3m,,1.92 μB/Gd,,,,10.1016/j.jmmm.2011.08.060,True
Gd0.2Sc0.8Ni2,13.6,,18.7 K,Cubic C15 Laves phase,Cubic,,F4-3m,,1.34 μB/Gd,,,,10.1016/j.jmmm.2011.08.060,True
GdIn3,,47.0,-92.3 K,Cubic,AuCu3-type,{'a': '4.6056 Å'},Pm-3m,,8.39 μB/f.u,1.43 μB/f.u at 7 T,,-3.33 × 10^-4 emu/mol,10.1016/j.intermet.2012.03.002,True
Gd0.9Sm0.1In3,,45.0,-81.8 K,Cubic,AuCu3-type,{'a': '4.6064 Å'},Pm-3m,,7.94 μB/f.u,0.86 μB/f.u at 7 T,,-7.59 × 10^-4 emu/mol,10.1016/j.intermet.2012.03.002,True
Gd0.8Sm0.2In3,,41.0,-63.7 K,Cubic,AuCu3-type,{'a': '4.6083 Å'},Pm-3m,,7.42 μB/f.u,0.89 μB/f.u at 7 T,,4.15 × 10^-4 emu/mol,10.1016/j.intermet.2012.03.002,True
Gd0.7Sm0.3In3,,36.0,-49.3 K,Cubic,AuCu3-type,{'a': '4.6111 Å'},Pm-3m,,6.69 μB/f.u,0.84 μB/f.u at 7 T,,2.58 × 10^-4 emu/mol,10.1016/j.intermet.2012.03.002,True
Gd0.6Sm0.4In3,,,-39 K,Cubic,AuCu3-type,{'a': '4.6129 Å'},Pm-3m,,6.12 μB/f.u,,,6.92 × 10^-4 emu/mol,10.1016/j.intermet.2012.03.002,True
Gd0.4Sm0.6In3,,27.0,-21.1 K,Cubic,AuCu3-type,{'a': '4.6164 Å'},Pm-3m,,5.09 μB/f.u,0.67 μB/f.u at 7 T,,4.67 × 10^-4 emu/mol,10.1016/j.intermet.2012.03.002,True
Gd0.2Sm0.8In3,,22.0,-10 K,Cubic,AuCu3-type,{'a': '4.6198 Å'},Pm-3m,,3.73 μB/f.u,0.43 μB/f.u at 7 T,,7.74 × 10^-4 emu/mol,10.1016/j.intermet.2012.03.002,True
SmIn3,,17.0,,Cubic,AuCu3-type,{'a': '4.6242 Å'},Pm-3m,,,0.02 μB/f.u at 7 T,,,10.1016/j.intermet.2012.03.002,True
GdFeO3,,657.0,,Orthorhombic,Orthorhombic,"{'a': '5.3490 Å', 'b': '5.6089 Å', 'c': '7.6687 Å'}",Pbnm,,,,,,10.1016/j.jssc.2005.12.023,True
Gd0.33Sr0.67FeO2.96,,98.0,-61 K,Orthorhombic,Orthorhombic,"{'a': '5.4656 Å', 'b': '5.4433 Å', 'c': '7.6954 Å'}",Ibmm,,,,,,10.1016/j.jssc.2005.12.023,True
Gd0.33Sr0.67FeO2.90,,96.0,-126 K,Cubic,Cubic,{'a': '3.8654 Å'},Pm-3m,,,,,,10.1016/j.jssc.2005.12.023,True
Gd0.25Sr0.75FeO2.87,,90.0,-94 K,Cubic,Cubic,{'a': '3.8665 Å'},Pm-3m,,,,,,10.1016/j.jssc.2005.12.023,True
Gd0.25Sr0.75FeO2.94,,76.0,-47 K,Cubic,Cubic,{'a': '3.8582 Å'},Pm-3m,,,,,,10.1016/j.jssc.2005.12.023,True
Gd0.125Sr0.875FeO2.95,,72.0,-77 K,Cubic,Cubic,{'a': '3.8529 Å'},Pm-3m,,,,,,10.1016/j.jssc.2005.12.023,True
SrFeO2.96,,125.0,43 K,Cubic,Cubic,{'a': '3.8531 Å'},Pm-3m,,3.1 μB,,,,10.1016/j.jssc.2005.12.023,True
GdMn6Sn6,435.0,,,HfFe6Ge6-type,Primitive hexagonal,"{'a': '5.524 Å', 'c': '9.023 Å'}",P 6/mmm,,,,,,10.1016/j.jallcom.2005.08.029,True
Gd0.3Tm0.7Mn6Sn6,370.0,,,HfFe6Ge6-type,Primitive hexagonal,"{'a': '5.514 Å', 'c': '9.006 Å'}",P 6/mmm,,,,,,10.1016/j.jallcom.2005.08.029,True
Gd0.2Tm0.8Mn6Sn6,363.0,,,HfFe6Ge6-type,Primitive hexagonal,"{'a': '5.514 Å', 'c': '9.005 Å'}",P 6/mmm,,,,,,10.1016/j.jallcom.2005.08.029,True
Gd0.15Tm0.85Mn6Sn6,358.0,280.0,,HfFe6Ge6-type,Primitive hexagonal,"{'a': '5.513 Å', 'c': '9.003 Å'}",P 6/mmm,,,,,,10.1016/j.jallcom.2005.08.029,True
Gd0.1Tm0.9Mn6Sn6,344.0,300.0,,HfFe6Ge6-type,Primitive hexagonal,"{'a': '5.511 Å', 'c': '9.001 Å'}",P 6/mmm,,,,,,10.1016/j.jallcom.2005.08.029,True
TmMn6Sn6,,347.0,,HfFe6Ge6-type,Primitive hexagonal,,P 6/mmm,,,,,,10.1016/j.jallcom.2005.08.029,False
GdMn2Ge2,,365.0,,ThCr2Si2-type,Tetragonal,"{'a': '4.0258 Å', 'c': '10.881 Å'}",,,,,,,10.1016/j.jallcom.2004.03.074,True
Gd2Fe17,513.0,,,Th2Ni17-type,Hexagonal,"{'a': '8.4791 Å', 'c': '8.3326 Å'}",P63/mmc,,,67.00 emu/g,,,10.1016/j.jmmm.2014.12.079,True
Gd2Fe16.75Ti0.25,534.0,,,Th2Ni17-type,Hexagonal,"{'a': '8.4863 Å', 'c': '8.3460 Å'}",P63/mmc,,,65.90 emu/g,,,10.1016/j.jmmm.2014.12.079,True
Gd2Fe16.5Ti0.5,535.0,,,Th2Ni17-type,Hexagonal,"{'a': '8.497 Å', 'c': '8.3531 Å'}",P63/mmc,,,64.68 emu/g,,,10.1016/j.jmmm.2014.12.079,True
Gd2Fe16.25Ti0.75,541.0,,,Th2Ni17-type,Hexagonal,"{'a': '8.5180 Å', 'c': '8.3672 Å'}",P63/mmc,,,62.47 emu/g,,,10.1016/j.jmmm.2014.12.079,True
Gd2Fe16Ti,544.0,,,Th2Ni17-type,Hexagonal,"{'a': '8.5217 Å', 'c': '8.3752 Å'}",P63/mmc,,,61.11 emu/g,,,10.1016/j.jmmm.2014.12.079,True
Gd2Fe16Ga,560.0,,,Th2Ni17-type,Hexagonal,"{'a': '8.5152 Å', 'c': '8.3448 Å'}",P63/mmc,,,66.49 emu/g,,,10.1016/j.jmmm.2014.12.079,True
Gd2Fe15.75Ga0.75Ti0.25,557.0,,,Th2Ni17-type,Hexagonal,"{'a': '8.5143 Å', 'c': '8.3512 Å'}",P63/mmc,,,63.50 emu/g,,,10.1016/j.jmmm.2014.12.079,True
Gd2Fe15.5Ga0.5Ti0.5,556.0,,,Th2Ni17-type,Hexagonal,"{'a': '8.5192 Å', 'c': '8.3672 Å'}",P63/mmc,,,61.18 emu/g,,,10.1016/j.jmmm.2014.12.079,True
Gd2Fe15.25Ga0.25Ti0.75,549.0,,,Th2Ni17-type,Hexagonal,"{'a': '8.5243 Å', 'c': '8.3760 Å'}",P63/mmc,,,62.02 emu/g,,,10.1016/j.jmmm.2014.12.079,True
Gd2Fe15GaTi,544.0,,,Th2Ni17-type,Hexagonal,"{'a': '8.5217 Å', 'c': '8.3752 Å'}",P63/mmc,,,61.11 emu/g,,,10.1016/j.jmmm.2014.12.079,True
Gd55Co15Al30,96.0,,110,,,,,,4.2,406.5,,,10.1016/j.jallcom.2011.01.126,True
Gd55Co20Al25,104.0,,117,,,,,,4.6,402.8,,,10.1016/j.jallcom.2011.01.126,True
Gd55Co25Al20,114.0,,125,,,,,,4.1,402.5,,,10.1016/j.jallcom.2011.01.126,True
Gd55Co30Al15,128.0,,137,,,,,,4.4,395.3,,,10.1016/j.jallcom.2011.01.126,True
Gd60Co15Al25,105.0,,118,,,,,,4.6,441.0,,,10.1016/j.jallcom.2011.01.126,True
Gd60Co20Al20,112.0,,128,,,,,,4.9,440.2,,,10.1016/j.jallcom.2011.01.126,True
Gd60Co25Al15,124.0,,136,,,,,,3.9,442.6,,,10.1016/j.jallcom.2011.01.126,True
Gd60Co30Al10,143.0,,155,,,,,,3.6,433.3,,,10.1016/j.jallcom.2011.01.126,True
Gd55Co25Al20,110.9,,,Amorphous,,,,< 100 Oe,,"207 emu/g at 10 K, 9 T",,,10.1016/j.intermet.2011.09.002,True
Gd45Hf10Co25Al20,100.1,,,Amorphous,,,,< 100 Oe,,"160 emu/g at 10 K, 9 T",,,10.1016/j.intermet.2011.09.002,True
Gd35Hf20Co25Al20,96.5,,,Amorphous,,,,< 100 Oe,,"140 emu/g at 10 K, 9 T",,,10.1016/j.intermet.2011.09.002,True
Gd27.5Hf27.5Co25Al20,91.6,,,Amorphous,,,,< 100 Oe,,"102 emu/g at 10 K, 9 T",,,10.1016/j.intermet.2011.09.002,True
Gd20Hf35Co25Al20,97.7,,,Amorphous,,,,< 100 Oe,,"57 emu/g at 10 K, 9 T",,,10.1016/j.intermet.2011.09.002,True
Gd10Hf45Co25Al20,75.2,,,Amorphous,,,,< 100 Oe,,"26 emu/g at 10 K, 9 T",,,10.1016/j.intermet.2011.09.002,True
Gd71Ni29,122.0,,,Amorphous,,,,Negligible,5.05 μB/magnetic atom,219.3 A m^2/kg,,,10.1016/j.jallcom.2011.03.173,True
Gd68Ni32,124.0,,,Amorphous,,,,Negligible,4.95 μB/magnetic atom,219.8 A m^2/kg,,,10.1016/j.jallcom.2011.03.173,True
Gd65Ni35,122.0,,,Amorphous,,,,Negligible,4.85 μB/magnetic atom,220.7 A m^2/kg,,,10.1016/j.jallcom.2011.03.173,True
Gd71Co29,166.0,,,Amorphous,,,,,,,,,10.1016/j.jallcom.2011.03.173,False
Gd5Ge2Si2,275.0,,,Crystalline,,,,,,,,,10.1016/j.jallcom.2011.03.173,False
Gd5Ge1.9Si2Fe0.1,305.0,,,Crystalline,,,,,,,,,10.1016/j.jallcom.2011.03.173,False
Gd,293.0,,,Crystalline,,,,,,,,,10.1016/j.jallcom.2011.03.173,False
Gd6Co2Si3,295.0,,,Crystalline,,,,,,,,,10.1016/j.jallcom.2011.03.173,False
Gd1.0Fe10.22Mo1.17,500.0,,,ThMn12-type,Tetragonal,"{'a': '0.8563 nm', 'c': '0.47931 nm'}",I4/mmm,<0.01 T,,12.1 μB/f.u.,,,10.1016/S0925-8388(01)01901-6,True
GdNi5,32.0,,33.8 K,Hexagonal,CaCu5-type,,P6/mmm,,6.77 μB/f.u.,,,3.17 × 10−3 emu/Oe mol,10.1016/j.jallcom.2010.09.195,True
GdNi4.5Cu0.5,37.4,,,Hexagonal,CaCu5-type,,P6/mmm,,,,,,10.1016/j.jallcom.2010.09.195,True
GdNi4Cu1,38.5,,51.5 K,Hexagonal,CaCu5-type,,P6/mmm,,7.10 μB/f.u.,,,6.21 × 10−3 emu/Oe mol,10.1016/j.jallcom.2010.09.195,True
GdNi3.5Cu1.5,36.8,,,Hexagonal,CaCu5-type,,P6/mmm,,,,,,10.1016/j.jallcom.2010.09.195,True
GdNi3Cu2,33.1,,38.3 K,Hexagonal,CaCu5-type,,P6/mmm,,8.05 μB/f.u.,,,-1.91 × 10−3 emu/Oe mol,10.1016/j.jallcom.2010.09.195,True
GdNi2Cu3,29.7,,41.4 K,Hexagonal,CaCu5-type,,P6/mmm,,8.61 μB/f.u.,,,3.5 × 10−3 emu/Oe mol,10.1016/j.jallcom.2010.09.195,True
GdNiCu4,36.1,,35.3 K,Hexagonal,CaCu5-type,,P6/mmm,,8.30 μB/f.u.,,,-0.85 × 10−3 emu/Oe mol,10.1016/j.jallcom.2010.09.195,True
GdCu5,31.3,,7.1 K,Hexagonal,CaCu5-type,,P6/mmm,,4.60 μB/f.u.,,,1.7 × 10−3 emu/Oe mol,10.1016/j.jallcom.2010.09.195,True
GdTiGe,374.0,,433 K,CeScSi,Tetragonal,"{'a': '4.08', 'c': '15.45'}",I 4/mmm,,7.8 μB,,,,10.1016/S0925-8388(03)00017-3,True
GdTi0.9Mn0.1Ge,374.0,,414 K,CeScSi,Tetragonal,"{'a': '4.072', 'c': '15.45'}",I 4/mmm,,7.8 μB,,,,10.1016/S0925-8388(03)00017-3,True
GdTi0.8Mn0.2Ge,398.5,,402 K,CeScSi,Tetragonal,"{'a': '4.06', 'c': '15.23'}",I 4/mmm,,7.5 μB,,,,10.1016/S0925-8388(03)00017-3,True
GdTi0.7Mn0.3Ge,430.0,,397 K,CeScSi,Tetragonal,"{'a': '4.05', 'c': '15.2'}",I 4/mmm,,7.4 μB,,,,10.1016/S0925-8388(03)00017-3,True
GdTi0.5Mn0.5Ge,357.5,,,CeScSi,Tetragonal,"{'a': '4.074', 'c': '14.904'}",I 4/mmm,,,,,,10.1016/S0925-8388(03)00017-3,True
GdTi0.4Mn0.6Ge,351.0,,,CeScSi,Tetragonal,"{'a': '4.076', 'c': '14.863'}",I 4/mmm,,,,,,10.1016/S0925-8388(03)00017-3,True
GdMnGe,,219.5,,TiNiSi,Orthorhombic,"{'a': '7.14', 'b': '4.17', 'c': '8.20'}",Pnma,,,,,,10.1016/S0925-8388(03)00017-3,True
Ge0.94Mn0.06,285.0,150.0,,,,,,,,,,,10.1016/j.jmmm.2006.02.036,True
Ge0.99Cr0.01,126.0,,,,,,,,,,,,10.1016/j.jmmm.2006.02.036,True
Ge0.95Fe0.05,233.0,,,,,,,,,,,,10.1016/j.jmmm.2006.02.036,True
Ge0.9Fe0.1Te,160.0,,,Rhombohedral,Polycrystalline,,,,,,,,10.1016/j.jallcom.2015.07.299,True
Ge0.86Fe0.14Te,160.0,,,Rhombohedral,Polycrystalline,,,,,,,,10.1016/j.jallcom.2015.07.299,True
Ge0.75Fe0.25Te,160.0,,,Rhombohedral,Polycrystalline,,,,,,,,10.1016/j.jallcom.2015.07.299,True
Ge0.833Sn0.083Mn0.084Te,50.0,,42-64K,,,,,450 Oe,,,,,10.1016/j.jmmm.2009.02.004,True
Ho0.1Sr0.9CoO2.85,171.0,,,Cubic,Pm3m,"{'a': '3.835 Å', 'b': '3.835 Å', 'c': '3.835 Å'}",Pm3m,,0.9 μB,,,,10.1016/j.physb.2004.03.070,True
Ho0.1Sr0.9CoO2.73,,93.0,,Tetragonal,P4/mmm,"{'a': '3.838 Å', 'b': '3.838 Å', 'c': '7.693 Å'}",P4/mmm,,1.0 μB,,,,10.1016/j.physb.2004.03.070,True
Ho0.1Sr0.9CoO2.69,,253.0,,Tetragonal,P4/mmm,"{'a': '3.848 Å', 'b': '3.848 Å', 'c': '7.688 Å'}",P4/mmm,,1.7 μB,,,,10.1016/j.physb.2004.03.070,True
Ho0.1Sr0.9CoO2.58,,310.0,,Orthorhombic,Imma,"{'a': '3.859 Å', 'b': '3.859 Å', 'c': '7.728 Å'}",Imma,,2.6 μB,,,,10.1016/j.physb.2004.03.070,True
Ho0.1Sr0.9CoO2.51,,370.0,,Orthorhombic,Imma,"{'a': '5.424 Å', 'b': '15.760 Å', 'c': '5.536 Å'}",Imma,,2.7 μB,,,,10.1016/j.physb.2004.03.070,True
HoCo2,81.0,,,Cubic,MgCu2,{'a': '7.1512 Å'},,,,,,,10.1016/j.jallcom.2007.01.110,True
Ho0.9Gd0.1Co2,117.0,,,Cubic,MgCu2,{'a': '7.1721 Å'},,,,,,,10.1016/j.jallcom.2007.01.110,True
Ho0.8Gd0.2Co2,160.0,,,Cubic,MgCu2,{'a': '7.1897 Å'},,,,,,,10.1016/j.jallcom.2007.01.110,True
Ho0.7Gd0.3Co2,200.0,,,Cubic,MgCu2,{'a': '7.1877 Å'},,,,,,,10.1016/j.jallcom.2007.01.110,True
Ho0.5Gd0.5Co2,268.0,,,Cubic,MgCu2,{'a': '7.2068 Å'},,,,,,,10.1016/j.jallcom.2007.01.110,True
Ho0.4Gd0.6Co2,300.0,,,Cubic,MgCu2,{'a': '7.2194 Å'},,,,,,,10.1016/j.jallcom.2007.01.110,True
Ho0.2Gd0.8Co2,352.0,,,Cubic,MgCu2,{'a': '7.2341 Å'},,,,,,,10.1016/j.jallcom.2007.01.110,True
GdCo2,402.0,,,Cubic,MgCu2,{'a': '7.2599 Å'},,,,,,,10.1016/j.jallcom.2007.01.110,True
GdNi2B2C,,20.0,,Body-centered tetragonal,,,I4/mmm,,,,,,10.1016/j.physb.2007.05.032,True
TbNi2B2C,,15.0,,Body-centered tetragonal,,,I4/mmm,,,,,,10.1016/j.physb.2007.05.032,True
DyNi2B2C,,10.3,,Body-centered tetragonal,,,I4/mmm,,,,,,10.1016/j.physb.2007.05.032,True
HoNi2B2C,,5.1,,Body-centered tetragonal,,,I4/mmm,,,,,,10.1016/j.physb.2007.05.032,True
ErNi2B2C,,6.0,,Body-centered tetragonal,,,I4/mmm,,,,,,10.1016/j.physb.2007.05.032,True
TmNi2B2C,,1.5,,Body-centered tetragonal,,,I4/mmm,,,,,,10.1016/j.physb.2007.05.032,True
Ho0.9Dy0.1Ni2B2C,,5.6,,Body-centered tetragonal,,,I4/mmm,,10.28,,,,10.1016/j.physb.2007.05.032,True
Ho0.8Dy0.2Ni2B2C,,6.2,,Body-centered tetragonal,,,I4/mmm,,11.03,,,,10.1016/j.physb.2007.05.032,True
Ho0.7Dy0.3Ni2B2C,,6.6,,Body-centered tetragonal,,,I4/mmm,,11.37,,,,10.1016/j.physb.2007.05.032,True
Ho0.6Dy0.4Ni2B2C,,7.3,,Body-centered tetragonal,,,I4/mmm,,10.58,,,,10.1016/j.physb.2007.05.032,True
Ho0.4Dy0.6Ni2B2C,,8.2,,Body-centered tetragonal,,,I4/mmm,,10.32,,,,10.1016/j.physb.2007.05.032,True
DyNi2B2C,,10.3,,Body-centered tetragonal,,,I4/mmm,,9.80,,,,10.1016/j.physb.2007.05.032,True
Ho0.9Er0.1Co2,72.0,,,Cubic C15 Laves phase,,{'a': '0.7171 nm'},Fd3m,,1.25 μB/atom,7.4 μB/f.u.,,,10.1016/j.matchemphys.2012.07.016,True
Ho0.8Er0.2Co2,66.0,,,Cubic C15 Laves phase,,{'a': '0.7169 nm'},Fd3m,,1.30 μB/atom,7.2 μB/f.u.,,,10.1016/j.matchemphys.2012.07.016,True
Ho0.7Er0.3Co2,64.0,,,Cubic C15 Laves phase,,{'a': '0.7168 nm'},Fd3m,,1.40 μB/atom,6.9 μB/f.u.,,,10.1016/j.matchemphys.2012.07.016,True
Ho0.6Er0.4Co2,56.0,,,Cubic C15 Laves phase,,{'a': '0.7166 nm'},Fd3m,,1.40 μB/atom,6.8 μB/f.u.,,,10.1016/j.matchemphys.2012.07.016,True
Ho0.5Er0.5Co2,50.0,,,Cubic C15 Laves phase,,{'a': '0.7164 nm'},Fd3m,,1.40 μB/atom,6.7 μB/f.u.,,,10.1016/j.matchemphys.2012.07.016,True
HoCo2,81.0,,,Cubic MgCu2-type,Cubic,{'a': '7.1632 Å'},,,,,,,10.1016/j.jmmm.2007.02.007,True
Ho0.9Tb0.1Co2,97.0,,,Cubic MgCu2-type,Cubic,{'a': '7.1803 Å'},,,,,,,10.1016/j.jmmm.2007.02.007,True
Ho0.8Tb0.2Co2,115.0,,,Cubic MgCu2-type,Cubic,{'a': '7.1816 Å'},,,,,,,10.1016/j.jmmm.2007.02.007,True
Ho0.6Tb0.4Co2,149.0,,,Cubic MgCu2-type,Cubic,{'a': '7.1842 Å'},,,,,,,10.1016/j.jmmm.2007.02.007,True
Ho0.4Tb0.6Co2,182.0,,,Cubic MgCu2-type,Cubic,{'a': '7.1856 Å'},,,,,,,10.1016/j.jmmm.2007.02.007,True
Ho0.2Tb0.8Co2,210.0,,,Cubic MgCu2-type,Cubic,{'a': '7.1984 Å'},,,,,,,10.1016/j.jmmm.2007.02.007,True
TbCo2,233.0,,,Cubic MgCu2-type,Cubic,{'a': '7.2037 Å'},,,,,,,10.1016/j.jmmm.2007.02.007,True
HoFeO3,,647.0,-118.5 K,GdFeO3 type distorted perovskite,Orthorhombic,,Pbnm,,16.59 μB,,,,10.1016/j.jmmm.2017.01.033,True
HoFe0.75Cr0.25O3,,495.0,-41 K,GdFeO3 type distorted perovskite,Orthorhombic,,Pbnm,,11.80 μB,,,,10.1016/j.jmmm.2017.01.033,True
HoFe0.5Cr0.5O3,,273.0,-10 K,GdFeO3 type distorted perovskite,Orthorhombic,,Pbnm,,11.62 μB,,,,10.1016/j.jmmm.2017.01.033,True
HoFe0.25Cr0.75O3,,157.0,-16.84 K,GdFeO3 type distorted perovskite,Orthorhombic,,Pbnm,,11.15 μB,,,,10.1016/j.jmmm.2017.01.033,True
HoCrO3,,142.0,-19 K,GdFeO3 type distorted perovskite,Orthorhombic,,Pbnm,,11.13 μB,,,,10.1016/j.jmmm.2017.01.033,True
HoFe1.64Al0.36,295.0,,,Cubic,C15,"{'a': '7.38 Å', 'c': '7.38 Å'}",,,,6.43 μB/f.u.,,,10.1016/j.jallcom.2012.09.009,True
HoFe1.625Al0.375,295.0,,,Cubic,C15,"{'a': '7.39 Å', 'c': '7.39 Å'}",,,,,,,10.1016/j.jallcom.2012.09.009,True
HoFe1.6Al0.4,283.0,,,Cubic,C15,"{'a': '7.40 Å', 'c': '7.40 Å'}",,,,,,,10.1016/j.jallcom.2012.09.009,True
HoFe1.25Al0.75,99.0,,,Hexagonal,C14,"{'a': '5.30 Å', 'c': '8.65 Å'}",,,,6.68 μB/f.u.,,,10.1016/j.jallcom.2012.09.009,True
HoFe1.125Al0.875,92.0,,,Hexagonal,C14,"{'a': '5.33 Å', 'c': '8.68 Å'}",,,,,,,10.1016/j.jallcom.2012.09.009,True
HoFeAl,79.0,,,Hexagonal,C14,"{'a': '5.36 Å', 'c': '8.70 Å'}",,,,7.06 μB/f.u.,,,10.1016/j.jallcom.2012.09.009,True
HoFe0.875Al1.125,64.0,,,Hexagonal,C14,"{'a': '5.40 Å', 'c': '8.75 Å'}",,,,7.27 μB/f.u.,,,10.1016/j.jallcom.2012.09.009,True
La0.57Nd0.1Sr0.33MnO3,342.0,,,Perovskite,Rhombohedral,,R-3c,,,,,,10.1016/j.jallcom.2011.12.100,True
La0.57Nd0.1Sr0.33Mn0.95Al0.05O3,300.0,,,Perovskite,Rhombohedral,,R-3c,,,,,,10.1016/j.jallcom.2011.12.100,True
La0.57Nd0.1Sr0.33Mn0.90Al0.10O3,289.0,,,Perovskite,Rhombohedral,,R-3c,,,,,,10.1016/j.jallcom.2011.12.100,True
La0.57Nd0.1Sr0.33Mn0.85Al0.15O3,279.0,,,Perovskite,Rhombohedral,,R-3c,,,,,,10.1016/j.jallcom.2011.12.100,True
La0.57Nd0.1Sr0.33Mn0.80Al0.20O3,263.0,,,Perovskite,Rhombohedral,,R-3c,,,,,,10.1016/j.jallcom.2011.12.100,True
La0.57Nd0.1Sr0.33Mn0.70Al0.30O3,238.0,,,Perovskite,Rhombohedral,,R-3c,,,,,,10.1016/j.jallcom.2011.12.100,True
Gd,292.0,,,,,,,,,,,,10.1016/j.jallcom.2011.12.100,
La0.65Nd0.05Ca0.3Mn0.9Cr0.1O3,225.0,,,,,,,,,,,,10.1016/j.jallcom.2011.12.100,
La0.7Sr0.3Mn0.9Al0.1O3,310.0,,,,,,,,,,,,10.1016/j.jallcom.2011.12.100,
La0.7Sr0.3Mn0.95Ti0.05O3,308.0,,,,,,,,,,,,10.1016/j.jallcom.2011.12.100,
La0.67Pb0.33Mn0.7Co0.3O3,260.0,,,,,,,,,,,,10.1016/j.jallcom.2011.12.100,
La0.67Ba0.33Mn0.95Fe0.05O3,271.0,,,,,,,,,,,,10.1016/j.jallcom.2011.12.100,
La0.5Ca0.5MnO3,220.0,,230.0 K,Orthorhombic,Pnma,"{'a': '5.418 Å', 'b': '7.679 Å', 'c': '5.407 Å'}",Pnma,,4.57 μB/f.u.,10.7 Am^2/kg at 10 K,,,10.1016/j.ceramint.2014.10.163,True
La0.5Ca0.5Mn0.98Bi0.02O3,237.0,,242.3 K,Orthorhombic,Pnma,"{'a': '5.423 Å', 'b': '7.685 Å', 'c': '5.414 Å'}",Pnma,,6.00 μB/f.u.,,,,10.1016/j.ceramint.2014.10.163,True
La0.5Ca0.5Mn0.95Bi0.05O3,214.0,168.0,229.3 K,Orthorhombic,Pnma,"{'a': '5.411 Å', 'b': '7.670 Å', 'c': '5.402 Å'}",Pnma,,5.94 μB/f.u.,,,,10.1016/j.ceramint.2014.10.163,True
La0.5Ca0.5Mn0.97Mo0.03O3,97.5,,,Orthorhombic,Perovskite,"{'a': '5.403 Å', 'b': '5.391 Å', 'c': '7.622 Å'}",Pbnm,,,,,,10.1016/j.matchemphys.2012.06.062,True
La0.5Ca0.5Mn0.95Mo0.05O3,80.0,,,Orthorhombic,Perovskite,"{'a': '5.403 Å', 'b': '5.391 Å', 'c': '7.622 Å'}",Pbnm,,,,,,10.1016/j.matchemphys.2012.06.062,True
La0.5Ca0.5Mn0.93Mo0.07O3,76.5,,,Orthorhombic,Perovskite,"{'a': '5.403 Å', 'b': '5.391 Å', 'c': '7.622 Å'}",Pbnm,,,,,,10.1016/j.matchemphys.2012.06.062,True
La0.5Ca0.5Mn0.90Mo0.10O3,125.0,,,Orthorhombic,Perovskite,"{'a': '5.403 Å', 'b': '5.391 Å', 'c': '7.622 Å'}",Pbnm,,,,,,10.1016/j.matchemphys.2012.06.062,True
La0.5Sm0.1Sr0.4MnO3,310.0,,,Rhombohedral,,,R-3c,,,,,,10.1016/j.jmmm.2017.03.059,True
La0.5Sm0.1Sr0.4Mn0.95In0.05O3,294.0,,,Rhombohedral,,,R-3c,,,,,,10.1016/j.jmmm.2017.03.059,True
La0.5Sm0.1Sr0.4Mn0.9In0.1O3,251.0,,,Rhombohedral,,,R-3c,,,,,,10.1016/j.jmmm.2017.03.059,True
La0.7Ca0.2Sr0.1Mn0.85Cr0.15O3,234.54,,,,,,,,,,,,10.1016/j.jmmm.2017.03.059,
La0.7Ca0.2Sr0.1Mn0.8Cr0.2O3,224.68,,,,,,,,,,,,10.1016/j.jmmm.2017.03.059,
La0.6Sr0.4Mn0.9V0.1O3,356.407,,,,,,,,,,,,10.1016/j.jmmm.2017.03.059,
La0.7Sr0.3MnO3,354.0,,,,,,,,,,,,10.1016/j.jmmm.2017.03.059,
La0.8Sr0.2MnO3,315.0,,,,,,,,,,,,10.1016/j.jmmm.2017.03.059,
La0.875Sr0.125MnO3,186.0,,,,,,,,,,,,10.1016/j.jmmm.2017.03.059,
La0.67Ba0.33MnO3,306.0,,,,,,,,,,,,10.1016/j.jmmm.2017.03.059,
La0.67Ba0.33Mn0.98Ti0.02O3,310.0,,,,,,,,,,,,10.1016/j.jmmm.2017.03.059,
La0.7Sr0.3Mn0.8Ti0.2O3,336.24,,,,,,,,,,,,10.1016/j.jmmm.2017.03.059,
La0.7Ca0.1Sr0.2MnO3,326.0,,,,,,,,,,,,10.1016/j.jmmm.2017.03.059,
La0.6Sr0.3Ca0.1Mn0.975Fe0.025O3,304.377,,,,,,,,,,,,10.1016/j.jmmm.2017.03.059,
La0.5Sr0.5CoO3,240.0,,,Pseudo cubic,Cubic,{'a': '3.834 Å'},,,,,,,10.1016/S0038-1098(02)00706-8,True
La0.5Sr0.5Co0.9Ru0.1O3,155.0,,,Cubic,Cubic,,,,,,,,10.1016/S0038-1098(02)00706-8,True
La0.5Sr0.5Co0.8Ru0.2O3,,80.0,,Cubic,Cubic,,,,,,,,10.1016/S0038-1098(02)00706-8,True
La0.5Sr0.5Co0.7Ru0.3O3,,90.0,,Cubic,Cubic,,,,,,,,10.1016/S0038-1098(02)00706-8,True
La0.5Sr0.5Mn0.95Cr0.05O3,319.0,,320 K,Tetragonal,I 4/mcm,"{'a': '5.4918 Å', 'b': '5.4918 Å', 'c': '7.8019 Å'}",I 4/mcm,,2.96 μB,3.14 μB,,,10.1016/j.physb.2016.08.037,True
La0.5Sr0.5Mn0.9Cr0.1O3,297.0,,298 K,Tetragonal,I 4/mcm,"{'a': '5.4885 Å', 'b': '5.4885 Å', 'c': '7.8026 Å'}",I 4/mcm,,2.51 μB,2.63 μB,,,10.1016/j.physb.2016.08.037,True
La0.5Sr0.5Mn0.85Cr0.15O3,276.0,,286 K,Tetragonal,I 4/mcm,"{'a': '5.4772 Å', 'b': '5.4772 Å', 'c': '7.7949 Å'}",I 4/mcm,,2.28 μB,2.42 μB,,,10.1016/j.physb.2016.08.037,True
La0.5Sr0.5Mn0.8Cr0.2O3,251.0,,272 K,Tetragonal,I 4/mcm,"{'a': '5.4745 Å', 'b': '5.4745 Å', 'c': '7.7948 Å'}",I 4/mcm,,1.93 μB,2.05 μB,,,10.1016/j.physb.2016.08.037,True
La0.7Ca0.2Sr0.1Mn0.95Cr0.05O3,280.0,,,,,,,,,,,,10.1016/j.physb.2016.08.037,False
La0.7Ca0.2Sr0.1Mn0.9Cr0.1O3,255.0,,,,,,,,,,,,10.1016/j.physb.2016.08.037,False
La0.7Sr0.3Mn0.9Cr0.1O3,326.0,,,,,,,,,,,,10.1016/j.physb.2016.08.037,False
La0.7Sr0.3Mn0.8Cr0.2O3,286.0,,,,,,,,,,,,10.1016/j.physb.2016.08.037,False
La0.5Sr0.5Mn0.85Ti0.15O3,170.0,80.0,,Perovskite,,,,,,71.3 emu/g,,,10.1016/j.ceramint.2015.04.040,True
La0.5Sr0.5Mn0.825Ti0.175O3,150.0,80.0,,Perovskite,,,,,,,,,10.1016/j.ceramint.2015.04.040,True
La0.5Sr0.5Mn0.8Ti0.2O3,,80.0,,Perovskite,,,,,,66.7 emu/g,,,10.1016/j.ceramint.2015.04.040,True
La0.42Nd0.08Ca0.5MnO3,218.0,,,,,"{'a': '5.4105 Å', 'b': '7.6367 Å', 'c': '5.4258 Å'}",,,,,,,10.1016/S0038-1098(02)00659-2,True
La0.45Nd0.05Ca0.5MnO3,229.0,,,,,"{'a': '5.4149 Å', 'b': '7.6471 Å', 'c': '5.4241 Å'}",,,,,,,10.1016/S0038-1098(02)00659-2,True
La0.45Pr0.05Ca0.5MnO3,235.0,,,,,"{'a': '5.4150 Å', 'b': '7.6372 Å', 'c': '5.4307 Å'}",,,,,,,10.1016/S0038-1098(02)00659-2,True
La0.48Pr0.02Ca0.5MnO3,140.0,,,,,"{'a': '5.4124 Å', 'b': '7.6447 Å', 'c': '5.4401 Å'}",,,,,,,10.1016/S0038-1098(02)00659-2,True
Nd0.5Ca0.25Sr0.25MnO3,155.0,,,,,"{'a': '5.4129 Å', 'b': '7.6331 Å', 'c': '5.4126 Å'}",Pnma,,,,,,10.1016/S0038-1098(02)00659-2,True
Nd0.5Ca0.2Sr0.3MnO3,195.0,,,,,"{'a': '5.4189 Å', 'b': '7.6404 Å', 'c': '5.4143 Å'}",Pnma,,,,,,10.1016/S0038-1098(02)00659-2,True
Nd0.5Ca0.15Sr0.35MnO3,218.0,,,,,"{'a': '5.4167 Å', 'b': '7.6406 Å', 'c': '5.4345 Å'}",Imma,,,,,,10.1016/S0038-1098(02)00659-2,True
Nd0.5Ca0.1Sr0.4MnO3,235.0,,,,,"{'a': '5.4205 Å', 'b': '7.6330 Å', 'c': '5.4542 Å'}",Imma,,,,,,10.1016/S0038-1098(02)00659-2,True
Nd0.5Ca0.05Sr0.45MnO3,250.0,,,,,"{'a': '5.4257 Å', 'b': '7.6279 Å', 'c': '5.4655 Å'}",Imma,,,,,,10.1016/S0038-1098(02)00659-2,True
Nd0.5Sr0.5MnO3,267.0,,,,,"{'a': '5.426 Å', 'b': '7.634 Å', 'c': '5.475 Å'}",Imma,,,,,,10.1016/S0038-1098(02)00659-2,True
La0.65Sr0.35MnO3,377.0,,,Rhombohedral,Cubic,,R-3c,,,,,,10.1016/j.jallcom.2014.08.105,True
La0.55Pr0.1Sr0.35MnO3,353.0,,,Rhombohedral,Cubic,,R-3c,,,,,,10.1016/j.jallcom.2014.08.105,True
La0.45Pr0.2Sr0.35MnO3,344.0,,,Rhombohedral,Cubic,,R-3c,,,,,,10.1016/j.jallcom.2014.08.105,True
La0.35Pr0.3Sr0.35MnO3,334.0,,,Rhombohedral,Cubic,,R-3c,,,,,,10.1016/j.jallcom.2014.08.105,True
La0.67Pb0.33MnO3,360.0,,,Perovskite,Cubic,,,,,,,,10.1016/j.jallcom.2014.07.113,True
La0.57Dy0.1Pb0.33MnO3,317.0,,,Perovskite,Cubic,,,,,,,,10.1016/j.jallcom.2014.07.113,True
La0.52Dy0.15Pb0.33MnO3,291.0,,,Perovskite,Cubic,,,,,,,,10.1016/j.jallcom.2014.07.113,True
La0.67Ba0.22Sr0.11MnO3,345.0,,,Orthorhombic,Pnma,"{'a': '5.4929 Å', 'b': '7.7967 Å', 'c': '5.5269 Å'}",Pnma,,,52 A m^2/kg,,,10.1016/j.solidstatesciences.2014.09.004,True
La0.67Ba0.22Sr0.11Mn0.9Fe0.1O3,190.0,,,Orthorhombic,Pnma,"{'a': '5.4982 Å', 'b': '7.7927 Å', 'c': '5.5366 Å'}",Pnma,,,,,,10.1016/j.solidstatesciences.2014.09.004,True
La0.67Ba0.22Sr0.11Mn0.8Fe0.2O3,130.0,,,Orthorhombic,Pnma,"{'a': '5.4843 Å', 'b': '7.8104 Å', 'c': '5.5349 Å'}",Pnma,,,,,,10.1016/j.solidstatesciences.2014.09.004,True
La0.67Ba0.22Sr0.11Mn0.7Fe0.3O3,80.0,,,Orthorhombic,Pnma,"{'a': '5.4987 Å', 'b': '7.8017 Å', 'c': '5.5398 Å'}",Pnma,,,,,,10.1016/j.solidstatesciences.2014.09.004,True
La0.67Ba0.33Mn0.95Sn0.05O3,340.0,,,Rhombohedral,Hexagonal,"{'a': '5.5296 Å', 'c': '13.4761 Å'}",R-3c,,,,,,10.1016/j.jmmm.2008.05.030,True
La0.67Ba0.33Mn0.9Sn0.1O3,325.0,,,Rhombohedral,Hexagonal,"{'a': '5.552 Å', 'c': '13.5055 Å'}",R-3c,,,,,,10.1016/j.jmmm.2008.05.030,True
La0.67Ba0.33Mn0.85Sn0.15O3,288.0,,,Rhombohedral,Hexagonal,"{'a': '5.571 Å', 'c': '13.5447 Å'}",R-3c,,,,,,10.1016/j.jmmm.2008.05.030,True
La0.62Bi0.05Ca0.33MnO3,248.0,,,,,,,,,,,,10.1016/j.jmmm.2008.05.030,False
La0.67Sr0.33MnO3,377.0,,,,,,,,,,,,10.1016/j.jmmm.2008.05.030,False
Gd5Si2Ge2,276.0,,,,,,,,,,,,10.1016/j.jmmm.2008.05.030,False
La0.845Sr0.155Mn0.9Cu0.1O3,265.0,,,,,,,,,,,,10.1016/j.jmmm.2008.05.030,False
La0.7Sr0.3Mn0.9Cu0.1O3,350.0,,,,,,,,,,,,10.1016/j.jmmm.2008.05.030,False
La0.67Ca0.33MnO3,269.0,,,Orthorhombic,,,,,3.67 μB,93 emu/g,,,10.1016/j.mseb.2007.05.002,True
La0.67Ca0.33Mn0.9B0.1O3,260.0,,,Orthorhombic,,,,,,,,,10.1016/j.mseb.2007.05.002,True
La0.67Ca0.33Mn0.7B0.3O3,228.5,,,Orthorhombic,,,,,2.47 μB,67 emu/g,,,10.1016/j.mseb.2007.05.002,True
La0.67Ca0.33MnO3,266.0,,,Orthorhombic Perovskite,,{'a': '0.5448 nm'},,,,,,,10.1016/j.ssc.2006.03.001,True
La0.67Ca0.33Mn0.98O3,264.0,,,Orthorhombic Perovskite,,{'a': '0.5459 nm'},,,,,,,10.1016/j.ssc.2006.03.001,True
La0.67Ca0.33Mn0.96O3,257.0,,,Orthorhombic Perovskite,,{'a': '0.5457 nm'},,,,,,,10.1016/j.ssc.2006.03.001,True
La0.67Ca0.33Mn0.94O3,240.0,,,Orthorhombic Perovskite,,{'a': '0.5457 nm'},,,,,,,10.1016/j.ssc.2006.03.001,True
La0.65Ca0.33MnO3,277.0,,,,,,,,,,,,10.1016/j.ssc.2006.03.001,False
La0.61Ca0.33MnO3,281.0,,,,,,,,,,,,10.1016/j.ssc.2006.03.001,False
La0.57Ca0.33MnO3,283.4,,,,,,,,,,,,10.1016/j.ssc.2006.03.001,False
La0.67Ca0.33Mn0.99Ti0.01O3,246.6,,,Orthorhombic,Pnma,"{'a': '5.4604 Å', 'b': '7.7126 Å', 'c': '5.4747 Å'}",62,,,,,,10.1016/j.jmmm.2007.05.017,True
La0.67Ca0.33Mn0.97Ti0.03O3,199.5,,,Orthorhombic,Pnma,"{'a': '5.4637 Å', 'b': '7.7191 Å', 'c': '5.4765 Å'}",62,,,,,,10.1016/j.jmmm.2007.05.017,True
La0.67Ca0.33Mn0.95Ti0.05O3,133.5,,,Orthorhombic,Pnma,"{'a': '5.4684 Å', 'b': '7.7259 Å', 'c': '5.4790 Å'}",62,,,,,,10.1016/j.jmmm.2007.05.017,True
La0.67Ca0.33Mn0.93Ti0.07O3,113.0,,,Orthorhombic,Pnma,"{'a': '5.4734 Å', 'b': '7.7339 Å', 'c': '5.4821 Å'}",62,,,,,,10.1016/j.jmmm.2007.05.017,True
La0.67Ca0.33Mn0.90Ti0.10O3,98.3,,,Orthorhombic,Pnma,"{'a': '5.4790 Å', 'b': '7.7397 Å', 'c': '5.4844 Å'}",62,,,,,,10.1016/j.jmmm.2007.05.017,True
La0.67Ca0.33Mn0.97V0.03O3,277.5,,,Pnma,Orthorhombic,"{'a': '5.4975 Å', 'b': '7.7838 Å', 'c': '5.4809 Å'}",Pnma,,,,,,10.1016/j.jallcom.2008.11.091,True
La0.67Ca0.33Mn0.94V0.06O3,277.5,,,Pnma,Orthorhombic,"{'a': '5.5293 Å', 'b': '7.7780 Å', 'c': '5.5164 Å'}",Pnma,,,,,,10.1016/j.jallcom.2008.11.091,True
La0.67Ca0.33Mn0.9V0.1O3,277.5,,,Pnma,Orthorhombic,"{'a': '5.4445 Å', 'b': '7.7074 Å', 'c': '5.4700 Å'}",Pnma,,,,,,10.1016/j.jallcom.2008.11.091,True
La0.67Ca0.33Mn0.85V0.15O3,287.5,,,Pnma,Orthorhombic,"{'a': '5.4429 Å', 'b': '7.7106 Å', 'c': '5.4510 Å'}",Pnma,,,,,,10.1016/j.jallcom.2008.11.091,True
La0.67Ca0.33Mn0.75V0.25O3,287.5,,,Pnma,Orthorhombic,"{'a': '5.4518 Å', 'b': '7.7028 Å', 'c': '5.4773 Å'}",Pnma,,,,,,10.1016/j.jallcom.2008.11.091,True
La0.67Ca0.33Mn0.5V0.5O3,287.5,,,Pnma,Orthorhombic,"{'a': '5.4450 Å', 'b': '7.6937 Å', 'c': '5.4639 Å'}",Pnma,,,,,,10.1016/j.jallcom.2008.11.091,True
La0.67Sr0.22Mn1.11O3,362.0,,,Perovskite,Hexagonal,"{'a': '5.5709', 'c': '13.5141'}",,,,,,,10.1016/j.jallcom.2010.04.093,True
La0.67Sr0.33MnO3,369.0,,,Rhombohedral,Perovskite,,R3̄c (No.167),,,,,,10.1016/j.physb.2008.07.023,True
La0.67Sr0.33Mn0.94Mo0.06O3,361.0,,,Rhombohedral,Perovskite,,R3̄c (No.167),,,,,,10.1016/j.physb.2008.07.023,True
La0.6Ca0.4MnO3,230.6,,,Rhombohedral,R-3c,"{'a': '5.442 Å', 'b': '5.442 Å', 'c': '13.321 Å'}",R-3c,,,,,,10.1016/j.jpcs.2017.05.010,True
La0.6Sr0.4MnO3,361.9,,,Orthorhombic,Pbnm,"{'a': '5.502 Å', 'b': '5.457 Å', 'c': '7.727 Å'}",Pbnm,,,,,,10.1016/j.jpcs.2017.05.010,True
La0.6Ca0.35Sr0.05MnO3,286.4,,,Orthorhombic,Pbnm,"{'a': '5.468 Å', 'b': '5.448 Å', 'c': '7.693 Å'}",Pbnm,,,,,,10.1016/j.jpcs.2017.05.010,True
La0.6Pb0.4MnO3,340.0,,,Rhombohedral,,,R-3c,,,,,,10.1016/S1293-2558(03)00059-1,True
La0.6Pb0.4Mn0.1Ru0.9O3,105.0,,,Rhombohedral,,,R-3c,,,,,,10.1016/S1293-2558(03)00059-1,True
La0.6Pr0.1Sr0.3MnO3,360.3,,,Rhombohedral,Perovskite,"{'a': '5.4979 Å', 'c': '13.4607 Å'}",R3̅c,,,,,,10.1016/j.jmmm.2017.02.022,True
La0.6Pr0.1Sr0.3Mn0.95Ru0.05O3,352.2,,,Rhombohedral,Perovskite,"{'a': '5.4998 Å', 'c': '13.4677 Å'}",R3̅c,,,,,,10.1016/j.jmmm.2017.02.022,True
La0.6Pr0.1Sr0.3Mn0.85Ru0.15O3,345.6,,,Rhombohedral,Perovskite,"{'a': '5.5112 Å', 'c': '13.4751 Å'}",R3̅c,,,,,,10.1016/j.jmmm.2017.02.022,True
Fe10Ni70B19Si1,186.88,,,,,,,,,,,,10.1016/j.jmmm.2017.02.022,False
Fe13Ni67B19Si1,268.47,,,,,,,,,,,,10.1016/j.jmmm.2017.02.022,False
Fe16Ni64B19Si1,341.82,,,,,,,,,,,,10.1016/j.jmmm.2017.02.022,False
Fe88Co2Zr10,281.6,,,,,,,,,,,,10.1016/j.jmmm.2017.02.022,False
Fe86Co4Zr10,328.0,,,,,,,,,,,,10.1016/j.jmmm.2017.02.022,False
Fe84Co6Zr10,374.8,,,,,,,,,,,,10.1016/j.jmmm.2017.02.022,False
La0.7Ca0.3MnO3,268.16,,,,,,,,,,,,10.1016/j.jmmm.2017.02.022,False
La0.6Sr0.4MnO3,370.0,,,Rhombohedral,Perovskite,"{'a': '5.4843 Å', 'c': '13.3594 Å'}",R-3c,,,,,,10.1016/j.jallcom.2004.09.046,True
La0.6Sr0.35K0.05MnO3,345.0,,,Rhombohedral,Perovskite,"{'a': '5.5021 Å', 'c': '13.3676 Å'}",R-3c,,,,,,10.1016/j.jallcom.2004.09.046,True
La0.6Sr0.3K0.1MnO3,320.0,,,Rhombohedral,Perovskite,"{'a': '5.5081 Å', 'c': '13.3682 Å'}",R-3c,,,,,,10.1016/j.jallcom.2004.09.046,True
La0.6Sr0.25K0.15MnO3,305.0,,,Rhombohedral,Perovskite,"{'a': '5.5132 Å', 'c': '13.3701 Å'}",R-3c,,,,,,10.1016/j.jallcom.2004.09.046,True
La0.6Sr0.3Mn1.1O3,330.0,125.0,,Rhombohedral,R 3̄ c,{'a': '7.755 Å'},,,,,,,10.1016/j.jmmm.2016.05.010,True
La0.7Sr0.3MnO3,360.0,,,,,,,,,,,,10.1016/j.jmmm.2016.05.010,False
Pr0.7Sr0.3MnO3,260.0,,,,,,,,,,,,10.1016/j.jmmm.2016.05.010,False
Nd0.7Sr0.3MnO3,243.0,,,,,,,,,,,,10.1016/j.jmmm.2016.05.010,False
Sm0.7Sr0.3MnO3,130.0,,,,,,,,,,,,10.1016/j.jmmm.2016.05.010,False
Eu0.7Sr0.3MnO3,80.0,,,,,,,,,,,,10.1016/j.jmmm.2016.05.010,False
La0.7Sr0.3MnO3,319.0,,327 K,Rhombohedral,,"{'a': '5.506 Å', 'b': '5.506 Å', 'c': '13.371 Å'}",R-3c,,10.00 μB,,,,10.1016/j.jallcom.2016.11.286,True
La0.69Dy0.01Sr0.3MnO3,315.0,,325 K,Orthorhombic,,"{'a': '5.503 Å', 'b': '7.761 Å', 'c': '5.431 Å'}",Pnma,,7.19 μB,,,,10.1016/j.jallcom.2016.11.286,True
La0.67Dy0.03Sr0.3MnO3,264.0,,313 K,Orthorhombic,,"{'a': '5.496 Å', 'b': '7.745 Å', 'c': '5.443 Å'}",Pnma,,6.54 μB,,,,10.1016/j.jallcom.2016.11.286,True
La0.7Ca0.3MnO3,260.0,,256 K,Orthorhombic,Pnma,"{'a': '5.450 Å', 'b': '5.464 Å', 'c': '7.730 Å'}",Pnma,,6.81 μB,,,,10.1016/j.jallcom.2016.09.097,True
La0.5Pr0.2Ca0.3MnO3,204.0,,194 K,Orthorhombic,Pnma,"{'a': '5.446 Å', 'b': '5.443 Å', 'c': '7.688 Å'}",Pnma,,7.60 μB,,,,10.1016/j.jallcom.2016.09.097,True
La0.4Pr0.3Ca0.3MnO3,176.0,,170 K,Orthorhombic,Pnma,"{'a': '5.435 Å', 'b': '5.434 Å', 'c': '7.675 Å'}",Pnma,,7.77 μB,,,,10.1016/j.jallcom.2016.09.097,True
La0.3Pr0.4Ca0.3MnO3,144.0,,155 K,Orthorhombic,Pnma,"{'a': '5.432 Å', 'b': '5.425 Å', 'c': '7.663 Å'}",Pnma,,8.03 μB,,,,10.1016/j.jallcom.2016.09.097,True
La0.2Pr0.5Ca0.3MnO3,110.0,,139 K,Orthorhombic,Pnma,"{'a': '5.431 Å', 'b': '5.416 Å', 'c': '7.654 Å'}",Pnma,,8.43 μB,,,,10.1016/j.jallcom.2016.09.097,True
Gd,295.0,,,,,,,,,,,,10.1016/j.jallcom.2016.09.097,False
La0.4Pr0.3Sr0.3MnO3,296.0,,,,,,,,,,,,10.1016/j.jallcom.2016.09.097,False
La0.39Pr0.32Ca0.3Mn0.98O3,158.0,,,,,,,,,,,,10.1016/j.jallcom.2016.09.097,False
