Repository: MaMMoS-project/ML-models

# ML-models
Collection of various ML models developed for the MaMMoS project

Models are organized in different folders of this repository:


- ./beyond-stoner-wolfarth:

   ML models to replace single-grain micromagnetics simulations by ML predictions for:

   -- ./beyond-stoner-wolfarth/single-grain-easy-axis-model:
      where the H and K1 vector are aligned along the z-axis of the simulation cube
      This model predicts Mr, Hc, and BHmax from a, k1, and Ms
      Current model version: v1.0

   -- ./inverse-beyond-stoner-wolfarth/single-grain-easy-axis-model:
      where the H and K1 vector are aligned along the z-axis of the simulation cube

File: compound-to-experimental-tc/data/MagneticMaterials_All.csv (part 52 of 94)
Material_Name,Curie,Neel,Curie_Weiss,Crystal_Structure,Lattice_Structure,Lattice_Parameters,Space_Group,Coercivity,Magnetic_Moment,Magnetization,Remanence,Susceptibility,DOI,Experimental
La0.7Ca0.05Sr0.25MnO3,341.0,,,,,,,,,,,,10.1016/j.jallcom.2016.09.097,False
La0.75Nd0.05Ba0.3MnO3,325.0,,,,,,,,,,,,10.1016/j.jallcom.2016.09.097,False
La0.75Sr0.25CoO3,235.0,,,Rhombohedral,R3̄c,"{'a': '5.442 Å', 'b': '5.442 Å', 'c': '13.194 Å'}",R3̄c,,,,,,10.1016/j.physb.2008.07.044,True
La0.75Sr0.20Na0.05CoO3,229.0,,,Rhombohedral,R3̄c,"{'a': '5.443 Å', 'b': '5.443 Å', 'c': '13.175 Å'}",R3̄c,,,,,,10.1016/j.physb.2008.07.044,True
La0.75Sr0.15Na0.10CoO3,200.0,,,Rhombohedral,R3̄c,"{'a': '5.445 Å', 'b': '5.445 Å', 'c': '13.160 Å'}",R3̄c,,,,,,10.1016/j.physb.2008.07.044,True
La0.7Ca0.1Pb0.2MnO3,310.0,,310 K,Rhombohedral,Hexagonal,"{'a': '5.5345 Å', 'c': '13.4017 Å'}",R3̄c,,5.45 μB,,,,10.1016/j.jallcom.2016.12.324,True
La0.7Ca0.1Pb0.2Mn0.95Al0.025Sn0.025O3,300.0,,305 K,Rhombohedral,Hexagonal,"{'a': '5.5334 Å', 'c': '13.3998 Å'}",R3̄c,,4.95 μB,,,,10.1016/j.jallcom.2016.12.324,True
La0.7Ca0.1Pb0.2Mn0.9Al0.05Sn0.05O3,295.0,,300 K,Rhombohedral,Hexagonal,"{'a': '5.5320 Å', 'c': '13.3988 Å'}",R3̄c,,4.49 μB,,,,10.1016/j.jallcom.2016.12.324,True
La0.7Ca0.1Pb0.2Mn0.85Al0.075Sn0.075O3,290.0,,295 K,Rhombohedral,Hexagonal,"{'a': '5.5214 Å', 'c': '13.3787 Å'}",R3̄c,,4.36 μB,,,,10.1016/j.jallcom.2016.12.324,True
La0.57Nd0.1Sr0.33Mn0.9Sn0.1O3,223.0,,,,,,,,,,,,10.1016/j.jallcom.2016.12.324,False
La0.7Ca0.2Sr0.1MnO3,292.8,,,Rhombohedral,,,R-3c,,,,,,10.1016/j.jallcom.2015.01.152,True
La0.7Ca0.2Sr0.1Mn0.95Cr0.05O3,279.68,,,Rhombohedral,,,R-3c,,,,,,10.1016/j.jallcom.2015.01.152,True
La0.7Ca0.2Sr0.1Mn0.9Cr0.1O3,255.33,,,Rhombohedral,,,R-3c,,,,,,10.1016/j.jallcom.2015.01.152,True
La0.7Pb0.05Na0.25MnO3,334.54,,,,,,,,,,,,10.1016/j.jallcom.2015.01.152,False
La0.7Sr0.3MnO3,363.0,,,,,,,,,,,,10.1016/j.jallcom.2015.01.152,False
La0.67Pb0.33Mn0.92Co0.08O3,316.65,,,,,,,,,,,,10.1016/j.jallcom.2015.01.152,False
La0.9Te0.1MnO3,239.0,,,,,,,,,,,,10.1016/j.jallcom.2015.01.152,False
Sr2FeMoO6,409.1,,,,,,,,,,,,10.1016/j.jallcom.2015.01.152,False
La0.7Sr0.3Mn0.8Ti0.2O3,336.24,,,,,,,,,,,,10.1016/j.jallcom.2015.01.152,False
La0.7Sr0.3MnO3,354.0,,,,,,,,,,,,10.1016/j.jallcom.2015.01.152,False
La0.7Ca0.1Sr0.2MnO3,326.0,,,,,,,,,,,,10.1016/j.jallcom.2015.01.152,False
La0.7Ca0.3MnO3,260.0,,256 K,Orthorhombic,Pnma,"{'a': '5.451 Å', 'b': '5.468 Å', 'c': '7.709 Å'}",Pnma,,6.8 μB,,,,10.1016/j.jallcom.2015.10.162,True
La0.7Ca0.275Ba0.025MnO3,260.0,,266 K,Orthorhombic,Pnma,"{'a': '5.448 Å', 'b': '5.477 Å', 'c': '7.717 Å'}",Pnma,,6.7 μB,,,,10.1016/j.jallcom.2015.10.162,True
La0.7Ca0.25Ba0.05MnO3,267.0,,273 K,Orthorhombic,Pnma,"{'a': '5.452 Å', 'b': '5.479 Å', 'c': '7.725 Å'}",Pnma,,6.1 μB,,,,10.1016/j.jallcom.2015.10.162,True
La0.7Ca0.225Ba0.075MnO3,268.0,,276 K,Orthorhombic,Pnma,"{'a': '5.442 Å', 'b': '5.479 Å', 'c': '7.744 Å'}",Pnma,,6.0 μB,,,,10.1016/j.jallcom.2015.10.162,True
La0.7Ca0.2Ba0.1MnO3,300.0,,309 K,Orthorhombic,Pnma,"{'a': '5.433 Å', 'b': '5.495 Å', 'c': '7.740 Å'}",Pnma,,5.5 μB,,,,10.1016/j.jallcom.2015.10.162,True
La0.7Ca0.2Sr0.1MnO3,284.0,,,Orthorhombic,,,,,,,,,10.1016/j.jallcom.2015.10.162,False
La0.7Ca0.2Sr0.1MnO3,308.0,,,Orthorhombic,,,,,,,,,10.1016/j.jallcom.2015.10.162,False
La0.7Ca0.1Sr0.2MnO3,340.0,,,Orthorhombic,,,,,,,,,10.1016/j.jallcom.2015.10.162,False
La0.7Ca0.05Sr0.25MnO3,341.0,,,Orthorhombic,,,,,,,,,10.1016/j.jallcom.2015.10.162,False
Pr0.63Sr0.37MnO3,305.0,,,Orthorhombic,,,,,,,,,10.1016/j.jallcom.2015.10.162,False
La0.7Ca0.3Mn0.91Ni0.09O3,200.0,,,Orthorhombic,Perovskite,"{'a': '5.467 Å', 'b': '5.451 Å', 'c': '7.707 Å'}",Pbnm,,,,,,10.1016/j.ssc.2013.12.032,True
La0.7Ca0.3Mn0.88Ni0.12O3,185.0,,,Orthorhombic,Perovskite,"{'a': '5.461 Å', 'b': '5.450 Å', 'c': '7.719 Å'}",Pbnm,,,,,,10.1016/j.ssc.2013.12.032,True
La0.7Ca0.3Mn0.85Ni0.15O3,170.0,,,Orthorhombic,Perovskite,"{'a': '5.474 Å', 'b': '5.450 Å', 'c': '7.713 Å'}",Pbnm,,,,,,10.1016/j.ssc.2013.12.032,True
La0.7Ca0.3MnO3,245.0,,240 K,Orthorhombic,Pbnm,"{'a': '5.469 Å', 'b': '5.461 Å', 'c': '7.744 Å'}",Pbnm,,"6.86 μB (experimental), 4.59 μB (calculated)",,,,10.1016/j.jmmm.2016.11.050,True
La0.7Ca0.3Mn0.94Zn0.06O3,160.0,,,Orthorhombic,Pbnm,"{'a': '5.469 Å', 'b': '5.466 Å', 'c': '7.746 Å'}",Pbnm,,,,,,10.1016/j.jmmm.2016.11.050,True
La0.7Ca0.3Mn0.92Zn0.08O3,100.0,,,Orthorhombic,Pbnm,"{'a': '5.470 Å', 'b': '5.469 Å', 'c': '7.749 Å'}",Pbnm,,,,,,10.1016/j.jmmm.2016.11.050,True
La0.7Ca0.3Mn0.9Zn0.1O3,70.0,,163 K,Orthorhombic,Pbnm,"{'a': '5.470 Å', 'b': '5.479 Å', 'c': '7.751 Å'}",Pbnm,,"5.96 μB (experimental), 4.08 μB (calculated)",,,,10.1016/j.jmmm.2016.11.050,True
La0.5Ca0.5Mn0.96Ni0.04O3,130.0,,,,,,,,,,,,10.1016/j.jmmm.2016.11.050,
La0.4Pr0.3Ca0.3MnO3,186.0,,,,,,,,,,,,10.1016/j.jmmm.2016.11.050,
La0.67Ca0.33Mn0.95Cu0.15O3,194.0,,,,,,,,,,,,10.1016/j.jmmm.2016.11.050,
La0.67Ca0.33Mn0.85Zn0.15O3,202.0,,,,,,,,,,,,10.1016/j.jmmm.2016.11.050,
La0.7Sr0.3Mn0.8Fe0.2O3,113.0,,,,,,,,,,,,10.1016/j.jmmm.2016.11.050,
La0.7Sr0.3Mn0.9Al0.1O3,310.0,,,,,,,,,,,,10.1016/j.jmmm.2016.11.050,
La0.57Nd0.1Sr0.33Mn0.8Al0.2O3,263.0,,,,,,,,,,,,10.1016/j.jmmm.2016.11.050,
La0.67Ba0.33Mn0.95Fe0.05O3,271.0,,,,,,,,,,,,10.1016/j.jmmm.2016.11.050,
La0.7Ca0.3Mn0.93Fe0.07O3,112.0,,,,,,,,,,,,10.1016/j.jmmm.2016.11.050,
La0.67Pb0.33Mn0.7Co0.3O3,260.0,,,,,,,,,,,,10.1016/j.jmmm.2016.11.050,
La0.7Ca0.275Ba0.025MnO3,256.0,,,Orthorhombic,,,Pnma,,,,,,10.1016/j.jallcom.2015.07.216,True
La0.7Ca0.25Ba0.05MnO3,258.0,,,Orthorhombic,,,Pnma,,,,,,10.1016/j.jallcom.2015.07.216,True
La0.7Ca0.3MnO3,264.0,,,,,,,,,,,,10.1016/j.jallcom.2015.07.216,False
La0.7Ca0.25Sr0.05MnO3,275.0,,,,,,,,,,,,10.1016/j.jallcom.2015.07.216,False
La0.7Ca0.2Sr0.1MnO3,308.0,,,,,,,,,,,,10.1016/j.jallcom.2015.07.216,False
La0.7Ca0.1Sr0.2MnO3,340.0,,,,,,,,,,,,10.1016/j.jallcom.2015.07.216,False
La0.7Ca0.05Sr0.25MnO3,341.0,,,,,,,,,,,,10.1016/j.jallcom.2015.07.216,False
Sm0.58Sr0.42MnO3,135.0,,,,,,,,,,,,10.1016/j.jallcom.2015.07.216,False
Nd0.7Sr0.3MnO3,240.0,,,,,,,,,,,,10.1016/j.jallcom.2015.07.216,False
Pr0.7Sr0.3MnO3,258.0,,,,,,,,,,,,10.1016/j.jallcom.2015.07.216,False
Pr0.6Sr0.4MnO3,291.0,,,,,,,,,,,,10.1016/j.jallcom.2015.07.216,False
Pr0.65Sr0.45MnO3,301.0,,,,,,,,,,,,10.1016/j.jallcom.2015.07.216,False
Pr0.5Eu0.1Sr0.4MnO3,270.0,,,,,,,,,,,,10.1016/j.jallcom.2015.07.216,False
La0.7Ca0.3MnO3,255.0,,,Orthorhombic,Pnma,"{'a': '5.464 Å', 'b': '5.469 Å', 'c': '7.737 Å'}",Pnma,,,,,,10.1016/j.jallcom.2016.03.156,True
La0.7Ca0.27Na0.03MnO3,260.0,,,Orthorhombic,Pnma,"{'a': '5.465 Å', 'b': '5.479 Å', 'c': '7.740 Å'}",Pnma,,,,,,10.1016/j.jallcom.2016.03.156,True
La0.7Ca0.24Na0.06MnO3,263.0,,,Orthorhombic,Pnma,"{'a': '5.467 Å', 'b': '5.470 Å', 'c': '7.741 Å'}",Pnma,,,,,,10.1016/j.jallcom.2016.03.156,True
La0.7Ca0.21Na0.09MnO3,271.0,,,Orthorhombic,Pnma,"{'a': '5.470 Å', 'b': '5.472 Å', 'c': '7.749 Å'}",Pnma,,,,,,10.1016/j.jallcom.2016.03.156,True
LaMnO3,,137.5,,Perovskite,,,,,,,,,10.1016/j.jallcom.2016.03.156,False
La0.7Ca0.3MnO3,260.0,,,Orthorhombic,Pnma,,Pnma,,,,,,10.1016/j.jallcom.2016.03.156,False
La0.7Ca0.25Pb0.05MnO3,270.0,,,Orthorhombic,,"{'a': '5.4695', 'b': '5.4703', 'c': '7.7417'}",,,,,,,10.1016/j.jmmm.2006.10.1061,True
La0.7Ca0.2Pb0.1MnO3,300.0,,,Orthorhombic,,"{'a': '5.4728', 'b': '5.4783', 'c': '7.7474'}",,,,,,,10.1016/j.jmmm.2006.10.1061,True
La0.7Ca0.1Pb0.2MnO3,338.0,,,Orthorhombic,,"{'a': '5.4898', 'b': '5.5107', 'c': '7.7657'}",,,,,,,10.1016/j.jmmm.2006.10.1061,True
La0.7Pb0.3MnO3,306.0,,306K,Rhombohedral,,,,,2.7 μB,,,,10.1016/S0304-8853(01)00512-1,True
La0.7Pb0.3Mn0.8Co0.2O3,330.0,,,Rhombohedral,,,,,,,,,10.1016/S0304-8853(01)00512-1,True
La0.7Pb0.3Mn0.1Co0.9O3,60.0,,,Rhombohedral,,,,,,,,,10.1016/S0304-8853(01)00512-1,True
La0.7Sr0.3MnO3,338.0,,,Rhombohedra,,"{'a': '5.4847 Å', 'c': '13.3357 Å'}",R-3C,,,,,,10.1016/j.physb.2012.10.022,True
La0.7Sr0.3Mn0.95Co0.05O3,300.0,,,Rhombohedra,,"{'a': '5.4504 Å', 'c': '13.3200 Å'}",R-3C,,,,,,10.1016/j.physb.2012.10.022,True
La0.7Sr0.3Mn0.9Co0.1O3,260.0,,,Rhombohedra,,"{'a': '5.4502 Å', 'c': '13.3000 Å'}",R-3C,,,,,,10.1016/j.physb.2012.10.022,True
La0.7Ca0.3Mn0.95Co0.05O3,275.0,,,,,,,,,,,,10.1016/j.physb.2012.10.022,
La0.7Sr0.3MnO3,362.1,,,Rhombohedral,,"{'a': '5.49 Å', 'c': '13.33 Å'}",R-3c,,,,,,10.1016/j.cap.2011.11.010,True
La0.7Sr0.3Mn0.99Ni0.01O3,356.0,,,Rhombohedral,,"{'a': '5.48 Å', 'c': '13.32 Å'}",R-3c,,,,,,10.1016/j.cap.2011.11.010,True
La0.7Sr0.3Mn0.98Ni0.02O3,350.1,,,Rhombohedral,,"{'a': '5.47 Å', 'c': '13.31 Å'}",R-3c,,,,,,10.1016/j.cap.2011.11.010,True
La0.7Sr0.3Mn0.97Ni0.03O3,346.7,,,Rhombohedral,,"{'a': '5.46 Å', 'c': '13.30 Å'}",R-3c,,,,,,10.1016/j.cap.2011.11.010,True
La0.7Sr0.3Mn0.95Co0.05O3,190.7,,,,,,,,,,,,10.1016/j.cap.2011.11.010,
La0.7Sr0.3Mn0.95Cu0.05O3,350.0,,,,,,,,,,,,10.1016/j.cap.2011.11.010,
La0.7Sr0.3Mn0.9Cu0.1O3,350.0,,,,,,,,,,,,10.1016/j.cap.2011.11.010,
La0.7Sr0.3Mn0.95Fe0.05O3,343.0,,,,,,,,,,,,10.1016/j.cap.2011.11.010,
La0.7Sr0.3Mn0.93Fe0.07O3,296.0,,,,,,,,,,,,10.1016/j.cap.2011.11.010,
La0.7Sr0.3Mn0.90Fe0.10O3,260.0,,,,,,,,,,,,10.1016/j.cap.2011.11.010,
La0.7Sr0.3Mn0.85Fe0.15O3,180.0,,,,,,,,,,,,10.1016/j.cap.2011.11.010,
La0.7Sr0.3Mn0.80Fe0.20O3,94.0,,,,,,,,,,,,10.1016/j.cap.2011.11.010,
La0.7Sr0.3Mn0.95Al0.05O3,330.3,,,,,,,,,,,,10.1016/j.cap.2011.11.010,
La0.7Sr0.3Mn0.9Al0.1O3,305.0,,,,,,,,,,,,10.1016/j.cap.2011.11.010,
La0.7Sr0.3Mn0.95Ti0.05O3,300.8,,,,,,,,,,,,10.1016/j.cap.2011.11.010,
La0.7Sr0.3Mn0.8Cr0.2O3,286.0,,,,,,,,,,,,10.1016/j.cap.2011.11.010,
La0.7Sr0.3Mn0.6Cr0.4O3,242.0,,,,,,,,,,,,10.1016/j.cap.2011.11.010,
La0.7Sr0.3Mn0.5Cr0.5O3,226.0,,,,,,,,,,,,10.1016/j.cap.2011.11.010,
La0.7Sr0.3MnO3,370.0,,,Rhombohedral,,"{'a': '5.4907 Å', 'b': '5.4907 Å', 'c': '13.3723 Å'}",,,,,,,10.1016/j.ceramint.2015.01.011,True
La0.6Ce0.1Sr0.3MnO3,359.0,,,Rhombohedral,,,,,,,,,10.1016/j.ceramint.2015.01.011,True
La0.55Ce0.15Sr0.3MnO3,356.0,,,Rhombohedral,,,,,,,,,10.1016/j.ceramint.2015.01.011,True
La0.5Ce0.2Sr0.3MnO3,348.0,,,Rhombohedral,,,,,,,,,10.1016/j.ceramint.2015.01.011,True
La0.4Ce0.3Sr0.3MnO3,310.0,,,Rhombohedral,,,,,,,,,10.1016/j.ceramint.2015.01.011,True
Gd,297.0,,,,,,,,,,,,10.1016/j.ceramint.2015.01.011,False
La0.75Sr0.25MnO3,340.0,,,,,,,,,,,,10.1016/j.ceramint.2015.01.011,False
La0.7Sr0.3Mn0.8Cr0.2O3,286.0,,,,,,,,,,,,10.1016/j.ceramint.2015.01.011,False
Sm0.7Sr0.3MnO3,83.0,,,,,,,,,,,,10.1016/j.ceramint.2015.01.011,False
La0.4Sm0.3Sr0.3MnO3,256.0,,,,,,,,,,,,10.1016/j.ceramint.2015.01.011,False
La0.55Pr0.1Sr0.35MnO3,353.0,,,,,,,,,,,,10.1016/j.ceramint.2015.01.011,False
La0.65Eu0.05Ba0.3MnO3,324.0,,,Hexagonal,Rhombohedral,"{'a': '5.5196 Å', 'c': '13.5761 Å'}",R3̄c,,,,,,10.1016/j.jmmm.2009.08.014,True
La0.6Eu0.1Ba0.3MnO3,312.0,,,Hexagonal,Rhombohedral,"{'a': '5.5082 Å', 'c': '13.5525 Å'}",R3̄c,,,,,,10.1016/j.jmmm.2009.08.014,True
La0.55Eu0.15Ba0.3MnO3,298.0,,,Hexagonal,Rhombohedral,"{'a': '5.5071 Å', 'c': '13.5447 Å'}",R3̄c,,,,,,10.1016/j.jmmm.2009.08.014,True
La0.62Bi0.05Ca0.33MnO3,248.0,,,,,,,,,,,,10.1016/j.jmmm.2009.08.014,
La0.5Cd0.5MnO3,268.0,,,,,,,,,,,,10.1016/j.jmmm.2009.08.014,
La0.6Y0.07Ca0.33MnO3,260.0,,,,,,,,,,,,10.1016/j.jmmm.2009.08.014,
La0.14Nd0.56Sr0.3MnO3,268.0,,,,,,,,,,,,10.1016/j.jmmm.2009.08.014,
La0.7Ca0.3MnO3,216.0,,,,,,,,,,,,10.1016/j.jmmm.2009.08.014,
La0.8Na0.2MnO3,333.0,,,,,,,,,,,,10.1016/j.jmmm.2009.08.014,
La0.7Ca0.3MnO3,259.19,,,Orthorhombic,Pnma,"{'a': '5.4577 Å', 'b': '7.7066 Å', 'c': '5.4742 Å'}",Pnma,,,71.917 emu/g,,,10.1016/j.physb.2017.04.016,True
La0.65Na0.05Ca0.3MnO3,287.04,,,Orthorhombic,Pnma,"{'a': '5.4497 Å', 'b': '7.7154 Å', 'c': '5.4776 Å'}",Pnma,,,66.914 emu/g,,,10.1016/j.physb.2017.04.016,True
La0.6Na0.1Ca0.3MnO3,298.52,,,Orthorhombic,Pnma,"{'a': '5.4496 Å', 'b': '7.7189 Å', 'c': '5.4779 Å'}",Pnma,,,63.897 emu/g,,,10.1016/j.physb.2017.04.016,True
La0.8Ag0.1Ca0.2MnO3,234.0,,,,,,,,,,,,10.1016/j.physb.2017.04.016,
La0.7Ca0.21Na0.09MnO3,271.0,,,,,,,,,,,,10.1016/j.physb.2017.04.016,
La0.71Ca0.29MnO3,240.0,,,Orthorhombic,,"{'a': '5.4765 Å', 'b': '7.7417 Å', 'c': '5.4949 Å'}",Pnma,,,,,,10.1016/j.jallcom.2012.10.063,True
La0.60Pr0.13Ca0.27MnO3,225.0,,,Orthorhombic,,"{'a': '5.5140 Å', 'b': '7.7975 Å', 'c': '5.5194 Å'}",Pnma,,,,,,10.1016/j.jallcom.2012.10.063,True
La0.49Pr0.22Ca0.30Mn0.98O3,190.0,,,Orthorhombic,,"{'a': '5.4744 Å', 'b': '7.7341 Å', 'c': '5.4689 Å'}",Pnma,,,,,,10.1016/j.jallcom.2012.10.063,True
La0.39Pr0.32Ca0.30Mn0.98O3,158.0,,,Orthorhombic,,"{'a': '5.4539 Å', 'b': '7.7073 Å', 'c': '5.4462 Å'}",Pnma,,,,,,10.1016/j.jallcom.2012.10.063,True
La0.36Pr0.36Ca0.29Mn0.92O3,122.0,,,Orthorhombic,,"{'a': '5.4795 Å', 'b': '7.7499 Å', 'c': '5.4764 Å'}",Pnma,,,,,,10.1016/j.jallcom.2012.10.063,True
La0.28Pr0.42Ca0.30Mn0.93O3,115.0,,,Orthorhombic,,"{'a': '5.4725 Å', 'b': '7.7380 Å', 'c': '5.4704 Å'}",Pnma,,,,,,10.1016/j.jallcom.2012.10.063,True
La0.10Pr0.59Ca0.31Mn0.96O3,103.0,,,Orthorhombic,,"{'a': '5.4656 Å', 'b': '7.7170 Å', 'c': '5.4747 Å'}",Pnma,,,,,,10.1016/j.jallcom.2012.10.063,True
Pr0.69Ca0.31Mn0.96O3,119.0,,,Orthorhombic,,"{'a': '5.4770 Å', 'b': '7.7291 Å', 'c': '5.4639 Å'}",Pnma,,,,,,10.1016/j.jallcom.2012.10.063,True
La0.85Ca0.15MnO3,260.0,,,Orthorhombic,Distorted,"{'a': '5.4774 Å', 'b': '7.7674 Å', 'c': '5.4892 Å'}",Pnma,,3.53 μB,,,,10.1016/j.matlet.2010.11.057,True
La0.8Ca0.15Na0.05MnO3,253.0,,240 K,Orthorhombic,Pnma,"{'a': '5.4720 Å', 'b': '7.7396 Å', 'c': '5.5035 Å'}",Pnma,,4.83 B.M.,,,,10.1016/j.jallcom.2017.01.154,True
La0.8Ca0.15Na0.05Mn0.95Fe0.05O3,178.0,,155 K,Orthorhombic,Pnma,"{'a': '5.4734 Å', 'b': '7.7438 Å', 'c': '5.5050 Å'}",Pnma,,5.29 B.M.,,,,10.1016/j.jallcom.2017.01.154,True
La0.8Ca0.15Na0.05Mn0.90Fe0.10O3,156.0,,111 K,Orthorhombic,Pnma,"{'a': '5.4761 Å', 'b': '7.7478 Å', 'c': '5.5065 Å'}",Pnma,,6.08 B.M.,,,,10.1016/j.jallcom.2017.01.154,True
La0.8Ca0.15Na0.05Mn0.85Fe0.15O3,130.0,,70 K,Orthorhombic,Pnma,"{'a': '5.4769 Å', 'b': '7.7503 Å', 'c': '5.5071 Å'}",Pnma,,6.42 B.M.,,,,10.1016/j.jallcom.2017.01.154,True
LaMn0.75Cr0.25O3,160.0,,,Monoclinic and Orthorhombic,,,P21/c and Pnma,,,,,,10.1016/j.ssc.2004.12.010,True
La0.8Na0.2MnO3,334.103,,,Rhombohedral,,,R-3c,,,,,,10.1016/j.jmmm.2017.05.075,True
La0.8Na0.15□0.05MnO3,320.885,,,Rhombohedral,,,R-3c,,,,,,10.1016/j.jmmm.2017.05.075,True
La0.8Na0.1□0.1MnO3,296.311,,,Rhombohedral,,,R-3c,,,,,,10.1016/j.jmmm.2017.05.075,True
La0.8Na0.05□0.15MnO3,255.635,,,Rhombohedral,,,R-3c,,,,,,10.1016/j.jmmm.2017.05.075,True
La0.6Ca0.4MnO3,267.88,,,,,,,,,,,,10.1016/j.jmmm.2017.05.075,
La0.75Ca0.08Sr0.17Mn0.9Ga0.1O3,232.4,,,,,,,,,,,,10.1016/j.jmmm.2017.05.075,
La0.8Ca0.2MnO3,181.375,,,,,,,,,,,,10.1016/j.jmmm.2017.05.075,
La0.8Ca0.1□0.1MnO3,178.177,,,,,,,,,,,,10.1016/j.jmmm.2017.05.075,
La0.67Ba0.33Mn0.98Ti0.02O3,310.0,,,,,,,,,,,,10.1016/j.jmmm.2017.05.075,
La0.8Sr0.2MnO3,310.0,,,Rhombohedral,Perovskite,"{'a': '5.524', 'c': '13.352'}",R-3c,,,,,,10.1016/S1293-2558(02)01354-7,True
La0.8Sr0.2Mn0.94Ru0.06O3,343.0,,,Rhombohedral,Perovskite,"{'a': '5.517', 'c': '13.359'}",R-3c,,,,,,10.1016/S1293-2558(02)01354-7,True
La0.8Sr0.2Mn0.92Ru0.08O3,350.0,,,Rhombohedral,Perovskite,"{'a': '5.520', 'c': '13.362'}",R-3c,,,,,,10.1016/S1293-2558(02)01354-7,True
La0.8Sr0.2Mn0.9Ru0.1O3,351.0,,,Rhombohedral,Perovskite,"{'a': '5.518', 'c': '13.361'}",R-3c,,,,,,10.1016/S1293-2558(02)01354-7,True
La0.8Sr0.2Mn0.85Ru0.15O3,352.0,,,Rhombohedral,Perovskite,"{'a': '5.524', 'c': '13.366'}",R-3c,,,,,,10.1016/S1293-2558(02)01354-7,True
La0.8Sr0.2Mn0.8Ru0.2O3,350.0,,,Rhombohedral,Perovskite,"{'a': '5.518', 'c': '13.353'}",R-3c,,,,,,10.1016/S1293-2558(02)01354-7,True
La0.8Ca0.2MnO3,221.0,,218.4 K,Rhombohedral,,"{'a': '5.496 Å', 'c': '13.381 Å'}",R-3C,,5.36 μB,48.71 emu/g,,,10.1016/j.jmmm.2015.06.053,True
La0.775Bi0.025Ca0.2MnO3,209.0,,210.9 K,Rhombohedral,,"{'a': '5.473 Å', 'c': '13.362 Å'}",R-3C,,6.40 μB,90.65 emu/g,,,10.1016/j.jmmm.2015.06.053,True
La0.75Bi0.05Ca0.2MnO3,177.0,,199.2 K,Rhombohedral,,"{'a': '5.449 Å', 'c': '13.341 Å'}",R-3C,,8.89 μB,173.48 emu/g,,,10.1016/j.jmmm.2015.06.053,True
La0.725Bi0.075Ca0.2MnO3,150.0,,188.4 K,Rhombohedral,,"{'a': '5.427 Å', 'c': '13.348 Å'}",R-3C,,5.90 μB,90.5 emu/g,,,10.1016/j.jmmm.2015.06.053,True
La0.7Bi0.1Ca0.2MnO3,141.0,,172.9 K,Rhombohedral,,"{'a': '5.526 Å', 'c': '13.347 Å'}",R-3C,,7.82 μB,95.845 emu/g,,,10.1016/j.jmmm.2015.06.053,True
La0.80Na0.2MnO3,333.7,,,Rhombohedral perovskite,,,,,,,,,10.1016/j.ssc.2006.09.002,True
La0.75Nd0.05Na0.2MnO3,322.0,,,Rhombohedral perovskite,,,,,,,,,10.1016/j.ssc.2006.09.002,True
La0.70Nd0.10Na0.2MnO3,311.5,,,Rhombohedral perovskite,,,,,,,,,10.1016/j.ssc.2006.09.002,True
La0.65Nd0.15Na0.2MnO3,300.7,,,Rhombohedral perovskite,,,,,,,,,10.1016/j.ssc.2006.09.002,True
La0.60Nd0.20Na0.2MnO3,295.0,,,Rhombohedral perovskite,,,,,,,,,10.1016/j.ssc.2006.09.002,True
La0.6Sr0.2Ba0.2MnO3,354.0,,,,,,,,,,,,10.1016/j.ssc.2006.09.002,False
La0.7Ca0.06Ba0.24MnO3,320.0,,,,,,,,,,,,10.1016/j.ssc.2006.09.002,False
La0.65Nd0.05Ca0.3MnO3,250.0,,,,,,,,,,,,10.1016/j.ssc.2006.09.002,False
La0.7Ca0.3MnO3,227.0,,,,,,,,,,,,10.1016/j.ssc.2006.09.002,False
La0.8Ca0.2MnO3,236.5,,,Orthorhombic,,,Pnma,,,,,,10.1016/j.jmmm.2014.04.009,True
La0.7□0.1Ca0.2MnO3,241.0,,,Orthorhombic,,,Pnma,,,,,,10.1016/j.jmmm.2014.04.009,True
La0.6□0.2Ca0.2MnO3,247.0,,,Orthorhombic,,,Pnma,,,,,,10.1016/j.jmmm.2014.04.009,True
Gd,299.0,,,,,,,,,,,,10.1016/j.jmmm.2014.04.009,
La0.67Ca0.33MnO3,275.0,,,,,,,,,,,,10.1016/j.jmmm.2014.04.009,
Pr0.6Sr0.35Na0.05MnO3,300.0,,,,,,,,,,,,10.1016/j.jmmm.2014.04.009,
La0.9Ba0.1MnO3,220.0,,,,,,,,,,,,10.1016/j.mseb.2003.12.002,True
La0.9Ba0.1Mn0.99Cr0.01O3,225.0,,,,,,,,,,,,10.1016/j.mseb.2003.12.002,True
La0.9Ba0.1Mn0.9Cr0.1O3,216.0,,,,,,,,,,,,10.1016/j.mseb.2003.12.002,True
La1.3Sr1.7Mn2O7,114.0,56.0,,Tetragonal,Sr3Ti2O7-type,"{'a': '0.3863 nm', 'c': '1.9786 nm'}",I4/mmm,,,,,,10.1016/j.physb.2008.01.023,True
La1.3Sr1.7Mn1.95Al0.05O7,90.0,42.0,,Tetragonal,Sr3Ti2O7-type,"{'a': '0.3858 nm', 'c': '1.9847 nm'}",I4/mmm,,,,,,10.1016/j.physb.2008.01.023,True
La1.3Sr1.7Mn1.9Al0.1O7,64.0,27.0,,Tetragonal,Sr3Ti2O7-type,"{'a': '0.3846 nm', 'c': '1.9901 nm'}",I4/mmm,,,,,,10.1016/j.physb.2008.01.023,True
La0.75Ca0.25MnO3,232.0,,,,,,,,,,,,10.1016/S0921-4526(02)00480-5,True
LaFeO3,,765.0,,Orthorhombic,Perovskite,"{'a': '5.542(2) Å', 'b': '5.5596(2) Å', 'c': '7.8561(9) Å'}",Pbnm,,,,,,10.1016/j.jallcom.2015.07.215,True
La0.9Pr0.1FeO3,,761.0,,Orthorhombic,Perovskite,"{'a': '5.538(1) Å', 'b': '5.559(1) Å', 'c': '7.846(1) Å'}",Pbnm,,,,,,10.1016/j.jallcom.2015.07.215,True
La0.7Pr0.3FeO3,,756.0,,Orthorhombic,Perovskite,"{'a': '5.529(1) Å', 'b': '5.557(1) Å', 'c': '7.832(2) Å'}",Pbnm,,,,,,10.1016/j.jallcom.2015.07.215,True
La0.5Pr0.5FeO3,,748.0,,Orthorhombic,Perovskite,"{'a': '5.5152(8) Å', 'b': '5.5542(5) Å', 'c': '7.8186(5) Å'}",Pbnm,,,,,,10.1016/j.jallcom.2015.07.215,True
La0.975Ag0.025MnO3,117.0,,,Orthorhombic,Pnma,"{'a': '5.612(1) Å', 'b': '7.735(3) Å', 'c': '5.541(1) Å'}",Pnma,,,,,,10.1016/S0038-1098(02)00890-6,True
La0.9Ag0.1MnO3,259.5,,,Rhombohedral,R 3̄ c,"{'a': '5.5168(2) Å', 'c': '13.3499(2) Å'}",R 3̄ c,,,,,,10.1016/S0038-1098(02)00890-6,True
La0.85Ag0.15MnO3,292.5,,,Rhombohedral,R 3̄ c,"{'a': '5.5163(2) Å', 'c': '13.3472(3) Å'}",R 3̄ c,,,,,,10.1016/S0038-1098(02)00890-6,True
La0.834Ag0.166MnO3,292.5,,,Rhombohedral,R 3̄ c,"{'a': '5.5160(2) Å', 'c': '13.3489(3) Å'}",R 3̄ c,,,,,,10.1016/S0038-1098(02)00890-6,True
La0.8Ag0.15MnO2.95,315.15,,,Rhombohedral perovskite,,,R-3c,70 Oe,,40–50 e.m.u./g,,,10.1016/j.jmmm.2009.05.043,True
La0.75Ag0.25MnO2.90,320.15,,,Rhombohedral perovskite,,,R-3c,70 Oe,,40–50 e.m.u./g,,,10.1016/j.jmmm.2009.05.043,True
La0.8Ag0.1MnO2.92,315.15,,,Rhombohedral perovskite,,,R-3c,150 Oe,,40–50 e.m.u./g,,,10.1016/j.jmmm.2009.05.043,True
La0.85Sr0.15MnO3,240.0,,,Perovskite,,,,,,,,,10.1016/S0921-4534(02)02287-6,True
La0.85Ca0.15MnO3,240.0,,,Perovskite,,,,,,,,,10.1016/S0921-4534(02)02287-6,True
La0.85Ba0.15MnO3,240.0,,,Perovskite,,,,,,,,,10.1016/S0921-4534(02)02287-6,True
La0.7Sr0.3MnO3,240.0,,,Perovskite,,,,,,,,,10.1016/S0921-4534(02)02287-6,True
La0.7Ca0.3MnO3,240.0,,,Perovskite,,,,,,,,,10.1016/S0921-4534(02)02287-6,True
La0.7Ba0.3MnO3,240.0,,,Perovskite,,,,,,,,,10.1016/S0921-4534(02)02287-6,True
La0.75Ca0.25FeO3,,693.0,,Orthorhombic,Pbnm,,Pbnm,,,,,,10.1016/j.mseb.2005.11.013,True
La0.7Ca0.3Mn0.9Fe0.1O3,107.0,,,Cubic,Undistorted,,Pm3m,,,,,,10.1016/S0304-8853(02)00407-9,True
La0.7Ca0.3MnO3,259.0,,,Cubic,Undistorted,,Pm3m,,,,,,10.1016/S0304-8853(02)00407-9,True
LaMnO3,,150.0,,Orthorhombic,P nma,,,,,,,,10.1016/j.ssc.2003.08.004,True
La0.9Ca0.1MnO3.054,202.0,,,Orthorhombic,O-type,"{'a': '5.478 Å', 'b': '5.519 Å', 'c': '7.758 Å'}",Pbnm,,,,,,10.1016/S0038-1098(02)00376-9,True
La0.9Ca0.1MnO3,170.0,,,Orthorhombic,O'-type,"{'a': '5.513 Å', 'b': '5.527 Å', 'c': '7.7815 Å'}",Pbnm,,,,,,10.1016/S0038-1098(02)00376-9,True
La0.9Ca0.1MnO2.986,150.0,,,Orthorhombic,O'-type,"{'a': '5.515 Å', 'b': '5.542 Å', 'c': '7.7618 Å'}",Pbnm,,,,,,10.1016/S0038-1098(02)00376-9,True
La0.7Ca0.3MnO3,270.0,,,Rhombohedric,,"{'a': '5.478 Å', 'b': '5.478 Å', 'c': '13.205 Å'}",R-3c,,,,,,10.1016/S0038-1098(02)00376-9,True
La0.7Ca0.3MnO2.99,259.0,,,Orthorhombic,O-type,"{'a': '5.462 Å', 'b': '5.488 Å', 'c': '7.729 Å'}",Pbnm,,,,,,10.1016/S0038-1098(02)00376-9,True
La0.7Ca0.3MnO2.975,258.0,,,Orthorhombic,O-type,"{'a': '5.466 Å', 'b': '5.492 Å', 'c': '7.723 Å'}",Pbnm,,,,,,10.1016/S0038-1098(02)00376-9,True
La0.7Cd0.3MnO3,252.0,,,Rhombohedral,Perovskite,,R-3c,,,,,,10.1016/j.jallcom.2007.12.001,True
La0.6Cd0.4MnO3,263.0,,,Rhombohedral,Perovskite,,R-3c,,,,,,10.1016/j.jallcom.2007.12.001,True
La0.5Cd0.5MnO3,268.0,,,Rhombohedral,Perovskite,,R-3c,,,,,,10.1016/j.jallcom.2007.12.001,True
La0.67Ca0.33MnO3,266.0,,,,,,,,,,,,10.1016/j.jallcom.2007.12.001,False
La0.65Sr0.35MnO3,305.0,,,,,,,,,,,,10.1016/j.jallcom.2007.12.001,False
Gd,292.0,,,,,,,,,,,,10.1016/j.jallcom.2007.12.001,False
La0.67Ba0.33MnO3,337.0,,,,,,,,,,,,10.1016/j.jallcom.2007.12.001,False
LaFeO3,,1013.15,,Orthorhombic,Orthorhombic,"{'a': '5.557 Å', 'b': '5.565 Å', 'c': '7.854 Å'}",Pnma,503.76 G,,2.11 emu/g,0.47 emu/g,,10.1016/j.materresbull.2015.02.038,True
La0.9Ce0.1Fe0.9Cr0.1O3,,493.0,,Orthorhombic,Orthorhombic,"{'a': '5.5564 Å', 'b': '5.5606 Å', 'c': '7.8288 Å'}",Pnma,549.59 G,,1.79 emu/g,0.39 emu/g,,10.1016/j.materresbull.2015.02.038,True
La0.85Ce0.15Fe0.85Cr0.15O3,,523.0,,Orthorhombic,Orthorhombic,"{'a': '5.5387 Å', 'b': '5.5731 Å', 'c': '7.8253 Å'}",Pnma,638.75 G,,0.77 emu/g,0.16 emu/g,,10.1016/j.materresbull.2015.02.038,True
La0.8Ce0.2Fe0.8Cr0.2O3,,523.0,,Orthorhombic,Orthorhombic,"{'a': '5.5269 Å', 'b': '5.5850 Å', 'c': '7.8199 Å'}",Pnma,2336.70 G,,0.78 emu/g,0.26 emu/g,,10.1016/j.materresbull.2015.02.038,True
La0.6Ga0.4FeO3,350.0,,,Orthorhombic,Perovskite,"{'a': '5.5487', 'b': '7.8509', 'c': '5.5502'}",,4738.522 Oe,,2.643 emu/g,1.047 emu/g,,10.1016/j.apsusc.2016.02.083,True
La0.95K0.05MnO3,213.0,,223.4 K,Hexagonal,,,R-3c,,"5.11 μB (exp), 4.81 μB (theo)","79.13 emu/g (initial), 1.97 emu/g (final)",,,10.1016/j.physb.2017.03.031,True
La0.90K0.10MnO3,282.0,,285.1 K,Hexagonal,,,R-3c,,"4.92 μB (exp), 4.71 μB (theo)","65.35 emu/g (initial), 2.05 emu/g (final)",,,10.1016/j.physb.2017.03.031,True
La0.85K0.15MnO3,296.0,,308.2 K,Hexagonal,,,R-3c,,"4.86 μB (exp), 4.61 μB (theo)","65.64 emu/g (initial), 2.71 emu/g (final)",,,10.1016/j.physb.2017.03.031,True
La0.80K0.20MnO3,306.0,,315.8 K,Hexagonal,,,R-3c,,"4.73 μB (exp), 4.52 μB (theo)","65.60 emu/g (initial), 2.90 emu/g (final)",,,10.1016/j.physb.2017.03.031,True
La0.5MnO3,259.5,,,Perovskite,,,,5-20 mT,,,,,10.1016/S0304-8853(99)00715-5,True
La0.9Pb0.1MnO3,235.0,,,Triclinic,Pseudo-rhombohedral,,P1,,,,,,10.1016/S0921-4526(02)01759-3,True
La0.8Pb0.2MnO3,310.0,,,Triclinic,Pseudo-rhombohedral,,P1,11 Oe,,3.7 emu/g,,,10.1016/S0921-4526(02)01759-3,True
La0.7Pb0.3MnO3,358.0,,,Triclinic,Pseudo-rhombohedral,,P1,31 Oe,,24 emu/g,,,10.1016/S0921-4526(02)01759-3,True
La0.6Pb0.4MnO3,360.0,,,Rhombohedral,Pseudo-rhombohedral,,,27 Oe,,20 emu/g,,,10.1016/S0921-4526(02)01759-3,True
La0.5Pb0.5MnO3,355.0,,,Cubic,Pseudo-rhombohedral,,,24 Oe,,14 emu/g,,,10.1016/S0921-4526(02)01759-3,True
La0.7Sr0.3Co0.7Ru0.3O3,154.0,,-72.09 K,Monoclinic,Monoclinic,"{'a': '5.5181 Å', 'b': '5.5557 Å', 'c': '7.8117 Å'}",P21/c:c2,,4.48 μB/mol,,,,10.1016/j.jallcom.2015.07.227,True
La0.6Sr0.4Co0.6Ru0.4O3,154.0,,-59.31 K,Monoclinic,Monoclinic,"{'a': '5.5572 Å', 'b': '5.5820 Å', 'c': '7.8901 Å'}",P21/c:c2,,4.51 μB/mol,,,,10.1016/j.jallcom.2015.07.227,True
La0.5Sr0.5Co0.5Ru0.5O3,154.0,,-27.97 K,Monoclinic,Monoclinic,"{'a': '5.5644 Å', 'b': '5.5887 Å', 'c': '7.9066 Å'}",P21/c:c2,,4.00 μB/mol,,,,10.1016/j.jallcom.2015.07.227,True
La0.4Sr0.6Co0.4Ru0.6O3,154.0,,-11.01 K,Monoclinic,Monoclinic,"{'a': '5.5643 Å', 'b': '5.5891 Å', 'c': '7.9106 Å'}",P21/c:c2,,3.74 μB/mol,,,,10.1016/j.jallcom.2015.07.227,True
La0.8Sr0.2CoO3,221.0,,,,,,,,,,,,10.1016/j.jmmm.2005.10.221,True
La0.7Sr0.3CoO3,230.0,,,,,,,,,,,,10.1016/j.jmmm.2005.10.221,True
La1.000Sr0.000CrO3,,290.0,,Orthorhombic,Pseudocubic perovskite,,Pbnm,,3.85 μB,,,,10.1016/j.matchemphys.2009.10.052,True
La0.998Sr0.002CrO3,,296.0,,Orthorhombic,Pseudocubic perovskite,,Pbnm,,,,,,10.1016/j.matchemphys.2009.10.052,True
La0.996Sr0.004CrO3,,296.0,,Orthorhombic,Pseudocubic perovskite,,Pbnm,,,,,,10.1016/j.matchemphys.2009.10.052,True
La0.992Sr0.008CrO3,,296.0,,Orthorhombic,Pseudocubic perovskite,,Pbnm,,,,,,10.1016/j.matchemphys.2009.10.052,True
La0.990Sr0.010CrO3,,296.0,,Orthorhombic,Pseudocubic perovskite,,Pbnm,,,,,,10.1016/j.matchemphys.2009.10.052,True
La0.980Sr0.020CrO3,,296.0,,Orthorhombic,Pseudocubic perovskite,,Pbnm,,,,,,10.1016/j.matchemphys.2009.10.052,True
La0.9Te0.1MnO3,235.0,,,Rhombohedral,Rhombohedral,"{'a': '0.5524 nm', 'c': '1.3357 nm'}",R-3c,,,,,,10.1016/j.matchemphys.2005.04.012,True
La0.85Te0.15MnO3,236.0,,,Rhombohedral,Rhombohedral,"{'a': '0.5525 nm', 'c': '1.3355 nm'}",R-3c,,,,,,10.1016/j.matchemphys.2005.04.012,True
La0.8Te0.2MnO3,188.0,,,Rhombohedral,Rhombohedral,"{'a': '0.5529 nm', 'c': '1.3358 nm'}",R-3c,,,,,,10.1016/j.matchemphys.2005.04.012,True
La0.75Te0.25MnO3,184.0,,,Rhombohedral,Rhombohedral,"{'a': '0.5524 nm', 'c': '1.3490 nm'}",R-3c,,,,,,10.1016/j.matchemphys.2005.04.012,True
La0.7Te0.3MnO3,185.0,,,Rhombohedral,Rhombohedral,"{'a': '0.5541 nm', 'c': '1.3470 nm'}",R-3c,,,,,,10.1016/j.matchemphys.2005.04.012,True
La0.65Te0.35MnO3,233.0,,,Rhombohedral,Rhombohedral,"{'a': '0.5528 nm', 'c': '1.3358 nm'}",R-3c,,,,,,10.1016/j.matchemphys.2005.04.012,True
La0.6Te0.4MnO3,177.0,,,Rhombohedral,Rhombohedral,"{'a': '0.5530 nm', 'c': '1.3512 nm'}",R-3c,,,,,,10.1016/j.matchemphys.2005.04.012,True
La0.55Te0.45MnO3,181.0,,,Rhombohedral,Rhombohedral,"{'a': '0.5548 nm', 'c': '1.3409 nm'}",R-3c,,,,,,10.1016/j.matchemphys.2005.04.012,True
La0.5Te0.5MnO3,182.0,,,Rhombohedral,Rhombohedral,"{'a': '0.5540 nm', 'c': '1.3427 nm'}",R-3c,,,,,,10.1016/j.matchemphys.2005.04.012,True
La0.4Te0.6MnO3,186.0,,,Rhombohedral,Rhombohedral,"{'a': '0.5537 nm', 'c': '1.3428 nm'}",R-3c,,,,,,10.1016/j.matchemphys.2005.04.012,True
La0.336Ca0.336MnO3,263.5,,,Rhombohedric,Orthorhombic,"{'a': '5.460 Å', 'b': '5.474 Å', 'c': '7.697 Å'}",,,,,,,10.1016/j.jmmm.2003.12.406,True
La0.336Ca0.336MnO3,268.5,,,Rhombohedric,Orthorhombic,"{'a': '5.460 Å', 'b': '5.470 Å', 'c': '7.697 Å'}",,,,,,,10.1016/j.jmmm.2003.12.406,True
La0.332Ca0.332MnO3,262.0,,,Rhombohedric,Orthorhombic,"{'a': '5.457 Å', 'b': '5.472 Å', 'c': '7.705 Å'}",,,,,,,10.1016/j.jmmm.2003.12.406,True
La0.246Ca0.246MnO3,262.0,,,Rhombohedric,Orthorhombic,"{'a': '5.456 Å', 'b': '5.571 Å', 'c': '7.731 Å'}",,,,,,,10.1016/j.jmmm.2003.12.406,True
La0.227Ca0.227MnO3,265.0,,,Rhombohedric,Orthorhombic,"{'a': '5.465 Å', 'b': '5.556 Å', 'c': '7.732 Å'}",,,,,,,10.1016/j.jmmm.2003.12.406,True
La0.241Ca0.241MnO3,262.0,,,Rhombohedric,Orthorhombic,"{'a': '5.473 Å', 'b': '5.564 Å', 'c': '7.751 Å'}",,,,,,,10.1016/j.jmmm.2003.12.406,True
La0.334Ca0.334MnO3,266.5,,,Rhombohedric,Orthorhombic,"{'a': '5.446 Å', 'b': '5.495 Å', 'c': '7.697 Å'}",,,,,,,10.1016/j.jmmm.2003.12.406,True
La0.324Ca0.324MnO3,267.0,,,Rhombohedric,Orthorhombic,"{'a': '5.460 Å', 'b': '5.470 Å', 'c': '7.693 Å'}",,,,,,,10.1016/j.jmmm.2003.12.406,True
La0.331Ca0.331MnO3,266.0,,,Rhombohedric,Orthorhombic,"{'a': '5.467 Å', 'b': '5.475 Å', 'c': '7.694 Å'}",,,,,,,10.1016/j.jmmm.2003.12.406,True
La0.625Ca0.375MnO3,272.0,,,,,,,,,,,,10.1016/S0921-4526(02)01675-7,True
La0.35Pr0.35Ca0.30MnO3,155.0,,,,,,,,,,,,10.1016/S0921-4526(02)01675-7,True
La0.63Eu0.01Ca0.33Sr0.03MnO3,250.0,,,Orthorhombic,Pnma,"{'a': '5.45435', 'b': '7.7085', 'c': '5.47120'}",Pnma,,,,,,10.1016/j.matchemphys.2008.10.016,True
La0.23Eu0.40Ca0.33Sr0.40MnO3,160.0,,,Orthorhombic,Pnma,"{'a': '5.45502', 'b': '7.70025', 'c': '5.45502'}",Pnma,,,,,,10.1016/j.matchemphys.2008.10.016,True
La2Co16.5Mo0.5,1011.15,,,Rhombohedral,Th2Zn17-type,"{'a': '8.515 Å', 'c': '12.362 Å'}",,,1.45 μB,103.0 emu/gr,,,10.1016/S0304-8853(01)00434-6,True
La2Co16Mo,886.15,,,Rhombohedral,Th2Zn17-type,"{'a': '8.522 Å', 'c': '12.387 Å'}",,,1.37 μB,92.9 emu/gr,,,10.1016/S0304-8853(01)00434-6,True
La2Co15.5Mo1.5,867.15,,,Rhombohedral,Th2Zn17-type,"{'a': '8.525 Å', 'c': '12.397 Å'}",,,1.28 μB,82.8 emu/gr,,,10.1016/S0304-8853(01)00434-6,True
La2Co15Mo2,860.15,,,Rhombohedral,Th2Zn17-type,"{'a': '8.535 Å', 'c': '12.412 Å'}",,,1.17 μB,72.6 emu/gr,,,10.1016/S0304-8853(01)00434-6,True
La2Co15FeMo,911.15,,,Rhombohedral,Th2Zn17-type,"{'a': '8.529 Å', 'c': '12.404 Å'}",,,1.40 μB,95.5 emu/gr,,,10.1016/S0304-8853(01)00434-6,True
La2Co14Fe2Mo,912.15,,,Rhombohedral,Th2Zn17-type,"{'a': '8.540 Å', 'c': '12.425 Å'}",,,1.48 μB,100.7 emu/gr,,,10.1016/S0304-8853(01)00434-6,True
La2Co13Fe3Mo,917.15,,,Rhombohedral,Th2Zn17-type,"{'a': '8.548 Å', 'c': '12.449 Å'}",,,1.53 μB,106.8 emu/gr,,,10.1016/S0304-8853(01)00434-6,True
La2Co12Fe4Mo,921.15,,,Rhombohedral,Th2Zn17-type,"{'a': '8.561 Å', 'c': '12.475 Å'}",,,1.57 μB,114.0 emu/gr,,,10.1016/S0304-8853(01)00434-6,True
La2Co10Fe6Mo,899.15,,,Rhombohedral,Th2Zn17-type,"{'a': '8.576 Å', 'c': '12.509 Å'}",,,1.68 μB,117.0 emu/gr,,,10.1016/S0304-8853(01)00434-6,True
La0.9Ca0.1MnO3,152.0,,,Perovskite,Cubic,,,,,,,,10.1016/S0304-8853(02)01050-8,True
La1.2Sr1.8Mn2O7,126.0,,,Perovskite,Layered,,,,,,,,10.1016/S0304-8853(02)01050-8,True
LaSr2Mn2O7,,170.0,,Perovskite,Layered,,,,,,,,10.1016/S0304-8853(02)01050-8,True
La0.9Sr1.1CoO4,145.0,,160 K,Tetragonal,,"{'a': '3.80675', 'c': '12.49493'}",,,2.14 μB,,,,10.1016/j.jmmm.2011.07.060,True
La0.7Sr1.3CoO4,145.0,,110 K,Tetragonal,,"{'a': '3.80793', 'c': '12.49774'}",,,2.41 μB,,,,10.1016/j.jmmm.2011.07.060,True
Sr2CoO4,255.0,,,K2NiF4,,,,,,,,,10.1016/j.jmmm.2011.07.060,False
La2CoO4,,275.0,,K2NiF4,,,,,,,,,10.1016/j.jmmm.2011.07.060,False
La1.4Sr0.6CoRuO6,,60.0,,Monoclinic,Pseudocubic,"{'a': '5.5865 Å', 'b': '5.5802 Å', 'c': '7.886 Å'}",P21/n,,1.0-1.1 μB,,,,10.1016/j.jmmm.2009.06.035,True
La0.6Sr1.4CoRuO6,,70.0,,Monoclinic,Pseudocubic,"{'a': '5.5810 Å', 'b': '5.5410 Å', 'c': '7.8364 Å'}",P21/n,,1.0-1.1 μB,,,,10.1016/j.jmmm.2009.06.035,True
La2CoRuO6,,25.0,,,,,,,,,,,10.1016/j.jmmm.2009.06.035,False
LaSrCoRuO6,,85.0,,,,,,,2 μB,,,,10.1016/j.jmmm.2009.06.035,False
La1.78Eu0.1Sr0.12CuO4,,27.0,,,,,,,0.3 μB,,,,10.1016/S0921-4526(00)00407-5,True
La1.75Eu0.1Sr0.15CuO4,,8.0,,,,,,,,,,,10.1016/S0921-4526(00)00407-5,True
LaCo0.6Ni0.4O3,65.0,,,Rhombohedral,,,,,,,,,10.1016/j.ssc.2007.11.001,True
LaFe11.04Co0.66Ni0.1Si1.2,272.0,,,fcc,,{'a': '11.4794 Å'},,,,,,,10.1016/j.jmmm.2016.08.068,True
LaFe10.94Co0.66Ni0.2Si1.2,285.0,,,fcc,,{'a': '11.4830 Å'},,,,,,,10.1016/j.jmmm.2016.08.068,True
LaFe10.84Co0.66Ni0.3Si1.2,294.0,,,fcc,,{'a': '11.4896 Å'},,,,,,,10.1016/j.jmmm.2016.08.068,True
LaFe11.5Co0.1Si1.4,207.0,,,Cubic,Cubic,{'a': '11.4838'},,,,,,,10.1016/j.jmmm.2014.04.020,True
LaFe10.8Co0.8Si1.4,285.0,,,Cubic,Cubic,{'a': '11.4954'},,,,,,,10.1016/j.jmmm.2014.04.020,True
Gd,294.0,,,,,,,,,,,,10.1016/j.ijrefrig.2013.09.027,True
MnAs0.9Sb0.1,280.0,,,,,,,,,,,,10.1016/j.ijrefrig.2013.09.027,True
LaFe11.4Si1.6,213.0,,,NaZn13 type,Cubic,{'a': '11.488 Å'},,,,,,,10.1016/j.jallcom.2015.04.199,True
LaFe11.4Si1.6,230.0,,,NaZn13 type,Cubic,{'a': '11.497 Å'},,,,,,,10.1016/j.jallcom.2015.04.199,True
LaFe11.4Si1.6,219.0,,,NaZn13 type,Cubic,{'a': '11.489 Å'},,,,,,,10.1016/j.jallcom.2015.04.199,True
LaFe11.4Si1.6,201.0,,,NaZn13 type,Cubic,{'a': '11.470 Å'},,,,,,,10.1016/j.jallcom.2015.04.199,True
Gd,293.0,,,Hexagonal,,"{'a': '3.636 Å', 'c': '5.783 Å'}",P63/mmc,,7.55 μB,,,,10.1016/j.ijrefrig.2013.09.003,True
LaFeO3,,750.0,,Orthorhombic,Distorted Perovskite,,Pbnm,1060.5 Oe,,,,,10.1016/j.jallcom.2015.05.213,True
LaFe0.7Cr0.3O3,,117.0,,Orthorhombic,Distorted Perovskite,,Pbnm,928 Oe,,,,,10.1016/j.jallcom.2015.05.213,True
LaFe0.5Cr0.5O3,,117.0,,Orthorhombic,Distorted Perovskite,,Pbnm,1058 Oe,,,,,10.1016/j.jallcom.2015.05.213,True
LaCrO4,,20.0,,,,,,,,,,,10.1016/j.jallcom.2015.05.213,False
LaFeO3,,713.15,,Orthorhombic,Perovskite,,,,,,,,10.1016/j.ceramint.2015.09.077,True
LaMnO3,,137.5,,Orthorhombic,,,Pnma,,,,,,10.1016/j.jmmm.2007.03.053,True
LaMn0.98O3,,137.5,,Orthorhombic,,,Pnma,,,,,,10.1016/j.jmmm.2007.03.053,True
LaMn0.94O3,113.4,,,Orthorhombic,,,Pnma,,,,,,10.1016/j.jmmm.2007.03.053,True
LaMn0.9Rh0.1O3,120.0,,158 K,Orthorhombic,O'-type,"{'a': '0.55016 nm', 'b': '0.77909 nm', 'c': '0.55388 nm'}",Pnma,,5.02 BM,,,,10.1016/j.jallcom.2004.05.089,True
LaMn0.7Rh0.3O3,115.0,,147 K,Orthorhombic,O'-type,"{'a': '0.55599 nm', 'b': '0.78334 nm', 'c': '0.55481 nm'}",Pnma,,4.62 BM,,,,10.1016/j.jallcom.2004.05.089,True
LaMn0.5Rh0.5O3,65.0,,126 K,Orthorhombic,O'-type,"{'a': '0.55890 nm', 'b': '0.7830 nm', 'c': '0.55460 nm'}",Pnma,,3.82 BM,,,,10.1016/j.jallcom.2004.05.089,True
LaMn0.3Rh0.7O3,28.0,,106 K,Orthorhombic,O-type,"{'a': '0.56436 nm', 'b': '0.78676 nm', 'c': '0.55536 nm'}",Pnma,,3.07 BM,,,,10.1016/j.jallcom.2004.05.089,True
LaMn0.1Rh0.9O3,25.0,,88 K,Orthorhombic,O-type,"{'a': '0.56784 nm', 'b': '0.78844 nm', 'c': '0.55391 nm'}",Pnma,,1.50 BM,,,,10.1016/j.jallcom.2004.05.089,True
LaMnO3,130.0,,169 K,Cubic,Orthorhombic,,,,5.42 μB,,,,10.1016/j.molcata.2007.12.022,True
LaMn0.9Co0.1O3,150.0,,192 K,Rhombohedral,,,,,5.08 μB,,,,10.1016/j.molcata.2007.12.022,True
LaMn0.7Co0.3O3,220.0,,226 K,Orthorhombic,,,,,4.75 μB,,,,10.1016/j.molcata.2007.12.022,True
LaMn0.5Co0.5O3,235.0,,240 K,Orthorhombic,,,,,4.57 μB,,,,10.1016/j.molcata.2007.12.022,True
LaMn0.3Co0.7O3,198.0,,190 K,Rhombohedral,,,,,3.90 μB,,,,10.1016/j.molcata.2007.12.022,True
LaMn0.1Co0.9O3,60.0,,78 K,Rhombohedral,,,,,3.19 μB,,,,10.1016/j.molcata.2007.12.022,True
LaCoO3,65.0,,-195 K,Rhombohedral,,,,,3.42 μB,,,,10.1016/j.molcata.2007.12.022,True
La0.05Bi0.95FeO3,,659.4,,Rhombohedral + Orthorhombic,R3c + Pbnm,"{'a': '5.6137', 'b': '5.6137', 'c': '13.6467'}",R3c + Pbnm,1.34 T,,0.66 emu/g,0.13 emu/g,,10.1016/j.jallcom.2012.11.129,True
La0.2Bi0.8FeO3,,658.31,,Rhombohedral + Orthorhombic,R3c + Pbnm,"{'a': '5.5561', 'b': '5.5617', 'c': '7.8514'}",R3c + Pbnm,1.64 T,,0.90 emu/g,0.27 emu/g,,10.1016/j.jallcom.2012.11.129,True
Ce2Co17,698.15,,,Rhombohedral,Th2Zn17,,R-3m,,23.4 μB/f.u.,11.06 kG,,,10.1016/j.jallcom.2016.11.078,True
Ce2Co16Ti,535.15,,,Hexagonal,Th2Ni17,,P63/mmc,65 kOe,19.1 μB/f.u.,9.03 kG,,,10.1016/j.jallcom.2016.11.078,True
LaCeCo16Ti,566.15,,,,,,,,19.9 μB/f.u.,9.40 kG,,,10.1016/j.jallcom.2016.11.078,True
La2Co16Ti,609.15,,,,,,,16 kOe,20.7 μB/f.u.,9.78 kG,,,10.1016/j.jallcom.2016.11.078,True
Li0.5Fe2.5O4,640.0,,,Spinel,,,,175.27 Oe,,71.17 emu/g,21.23 emu/g,,10.1016/j.jallcom.2004.11.048,True
Li0.5Fe2.3Al0.2O4,576.0,,,Spinel,,,,171.95 Oe,,39.23 emu/g,11.31 emu/g,,10.1016/j.jallcom.2004.11.048,True
Li0.5Fe2.0Al0.5O4,482.0,,,Spinel,,,,128.60 Oe,,19.01 emu/g,3.44 emu/g,,10.1016/j.jallcom.2004.11.048,True
Li0.5Fe1.7Al0.8O4,450.0,,,Spinel,,,,46.11 Oe,,9.51 emu/g,0.42 emu/g,,10.1016/j.jallcom.2004.11.048,True
Li0.5Fe1.5Al1.0O4,445.0,,,Spinel,,,,21.67 Oe,,8.53 emu/g,0.13 emu/g,,10.1016/j.jallcom.2004.11.048,True
Li0.5Fe2.3Cr0.2O4,616.0,,,Spinel,,,,158.41 Oe,,47.97 emu/g,14.41 emu/g,,10.1016/j.jallcom.2004.11.048,True
Li0.5Fe2.0Cr0.5O4,505.0,,,Spinel,,,,156.75 Oe,,35.15 emu/g,11.26 emu/g,,10.1016/j.jallcom.2004.11.048,True
Li0.5Fe1.7Cr0.8O4,383.0,,,Spinel,,,,107.81 Oe,,12.72 emu/g,2.35 emu/g,,10.1016/j.jallcom.2004.11.048,True
Li0.5Fe1.5Cr1.0O4,352.0,,,Spinel,,,,53.18 Oe,,7.91 emu/g,0.58 emu/g,,10.1016/j.jallcom.2004.11.048,True
Li0.5Fe2.3Mn0.2O4,615.0,,,Spinel,,,,150.57 Oe,,51.65 emu/g,14.95 emu/g,,10.1016/j.jallcom.2004.11.048,True
Li0.5Fe2.0Mn0.5O4,561.0,,,Spinel,,,,132.43 Oe,,58.77 emu/g,15.11 emu/g,,10.1016/j.jallcom.2004.11.048,True
Li0.5Fe1.7Mn0.8O4,541.0,,,Spinel,,,,113.20 Oe,,46.35 emu/g,10.38 emu/g,,10.1016/j.jallcom.2004.11.048,True
Li0.5Fe1.5Mn1.0O4,457.0,,,Spinel,,,,140.11 Oe,,41.53 emu/g,10.36 emu/g,,10.1016/j.jallcom.2004.11.048,True
Li0.73Al0.025Ti0.56Zn0.1Mn0.05Fe1.535O4,610.0,,,,,,,,,,,,10.1016/S0167-577X(00)00039-2,True
Li0.72Al0.050Ti0.54Zn0.1Mn0.05Fe1.540O4,603.0,,,,,,,,,,,,10.1016/S0167-577X(00)00039-2,True
Li0.71Al0.075Ti0.52Zn0.1Mn0.05Fe1.545O4,597.0,,,,,,,,,,,,10.1016/S0167-577X(00)00039-2,True
Li0.70Al0.100Ti0.50Zn0.1Mn0.05Fe1.550O4,591.0,,,,,,,,,,,,10.1016/S0167-577X(00)00039-2,True
Li0.68Al0.150Ti0.46Zn0.1Mn0.05Fe1.560O4,583.0,,,,,,,,,,,,10.1016/S0167-577X(00)00039-2,True
Li0.66Al0.200Ti0.42Zn0.1Mn0.05Fe1.570O4,577.0,,,,,,,,,,,,10.1016/S0167-577X(00)00039-2,True
LiFeO2,,20.0,Positive,R-3m,Rhombohedral,,R-3m,,3.9 μB/Fe,,,,10.1016/S0304-8853(01)01034-4,True
LiFe0.8Co0.2O2,,19.0,Positive,R-3m,Rhombohedral,,R-3m,,3.9 μB/Fe,,,,10.1016/S0304-8853(01)01034-4,True
LiFe0.6Co0.4O2,,8.0,Positive,R-3m,Rhombohedral,,R-3m,,3.9 μB/Fe,,,,10.1016/S0304-8853(01)01034-4,True
Lu2Fe17,140.0,278.0,,Hexagonal,Th2Ni17 type,"{'a': '839.5 pm (300 K), 838.9 pm (5 K)', 'c': '829.3 pm (300 K), 834.2 pm (5 K)'}",,,34.5 μB/f.u.,,,,10.1016/j.jmmm.2008.02.040,True
Lu2Fe16Si1,395.0,,,Hexagonal,Th2Ni17 type,"{'a': '838.4 pm (300 K), 837.1 pm (5 K)', 'c': '828.3 pm (300 K), 829.1 pm (5 K)'}",,,31.8 μB/f.u.,,,,10.1016/j.jmmm.2008.02.040,True
Lu2Fe15Si2,450.0,,,Hexagonal,Th2Ni17 type,"{'a': '837.1 pm (300 K), 835.7 pm (5 K)', 'c': '826.8 pm (300 K), 826.1 pm (5 K)'}",,,28.9 μB/f.u.,,,,10.1016/j.jmmm.2008.02.040,True
Lu2Fe14Si3,475.0,,,Hexagonal,Th2Ni17 type,"{'a': '836.1 pm (300 K), NA (5 K)', 'c': '825.9 pm (300 K), NA (5 K)'}",,,25.0 μB/f.u.,,,,10.1016/j.jmmm.2008.02.040,True
Lu2Fe13.6Si3.4,485.0,,,Hexagonal,Th2Ni17 type,"{'a': '836.5 pm (300 K), 835.1 pm (5 K)', 'c': '824.0 pm (300 K), 823.0 pm (5 K)'}",,,23.0 μB/f.u.,,,,10.1016/j.jmmm.2008.02.040,True
LuMn6Sn5.8In0.2,,380.0,,HfFe6Ge6-type,,"{'a': '5.515 Å', 'c': '8.998 Å'}",,,0.75 μB/f.u.,,,,10.1016/S0925-8388(01)01801-1,True
LuMn6Sn5.6In0.4,,325.0,,HfFe6Ge6-type,,"{'a': '5.516 Å', 'c': '9.021 Å'}",,,1.28 μB/f.u.,,,,10.1016/S0925-8388(01)01801-1,True
LuMn6Sn5.4In0.6,,282.0,,HfFe6Ge6-type,,"{'a': '5.502 Å', 'c': '9.016 Å'}",,,1.64 μB/f.u.,,,,10.1016/S0925-8388(01)01801-1,True
LuMn6Sn5.2In0.8,280.0,,,HfFe6Ge6-type,,"{'a': '5.511 Å', 'c': '9.037 Å'}",,,7.19 μB/f.u.,,,,10.1016/S0925-8388(01)01801-1,True
LuMn6Sn5.0In1.0,278.0,,,HfFe6Ge6-type,,"{'a': '5.508 Å', 'c': '9.052 Å'}",,,8.78 μB/f.u.,,,,10.1016/S0925-8388(01)01801-1,True
LuMn6Sn4.8In1.2,263.0,,,HfFe6Ge6-type,,"{'a': '5.512 Å', 'c': '9.069 Å'}",,,10.38 μB/f.u.,,,,10.1016/S0925-8388(01)01801-1,True
LuMn6Sn4.6In1.4,252.0,,,HfFe6Ge6-type,,"{'a': '5.515 Å', 'c': '9.079 Å'}",,,11.00 μB/f.u.,,,,10.1016/S0925-8388(01)01801-1,True
LuMn6Sn4.4In1.6,236.0,,,HfFe6Ge6-type,,"{'a': '5.515 Å', 'c': '9.088 Å'}",,,11.45 μB/f.u.,,,,10.1016/S0925-8388(01)01801-1,True
LuMn6Sn4.2In1.8,226.0,,,HfFe6Ge6-type,,"{'a': '5.516 Å', 'c': '9.102 Å'}",,,10.61 μB/f.u.,,,,10.1016/S0925-8388(01)01801-1,True
LuMn6Sn4.0In2.0,221.0,,,HfFe6Ge6-type,,"{'a': '5.517 Å', 'c': '9.103 Å'}",,,10.33 μB/f.u.,,,,10.1016/S0925-8388(01)01801-1,True
HoNi2,17.6,,15 K,C15-type Laves-phase,Cubic,{'a': '1.427 nm'},F4̄3m,,10.58 μB,,,,10.1016/j.physb.2005.01.468,True
Lu0.2Ho0.8Ni2,12.0,,10.6 K,C15-type Laves-phase,Cubic,,F4̄3m,,8.52 μB,,,,10.1016/j.physb.2005.01.468,True
Lu0.4Ho0.6Ni2,8.7,,7.4 K,C15-type Laves-phase,Cubic,,F4̄3m,,5.48 μB,,,,10.1016/j.physb.2005.01.468,True
Lu0.6Ho0.4Ni2,7.6,,5.2 K,C15-type Laves-phase,Cubic,,F4̄3m,,3.96 μB,,,,10.1016/j.physb.2005.01.468,True
Lu0.8Ho0.2Ni2,5.0,,0.5 K,C15-type Laves-phase,Cubic,,F4̄3m,,1.97 μB,,,,10.1016/j.physb.2005.01.468,True
Mg1.35Fe1.3Ti0.35O4,347.0,,,Inverse Spinel,,,,,,,,,10.1016/j.jmmm.2006.10.618,True
Mg1.9Mn0.1Si,,85.0,,CaF2-type,Face-centered cubic (fcc),{'a': '6.366'},,,,,,,10.1016/j.jallcom.2016.08.095,True
