Repository: MaMMoS-project/ML-models

# ML-models
Collection of various ML models developed for the MaMMoS project

Models are organized in different folders of this repository:


- ./beyond-stoner-wolfarth:

   ML models to replace single-grain micromagnetics simulations by ML predictions for:

   -- ./beyond-stoner-wolfarth/single-grain-easy-axis-model:
      where the H and K1 vector are aligned along the z-axis of the simulation cube
      This model predicts Mr, Hc, and BHmax from a, k1, and Ms
      Current model version: v1.0

   -- ./inverse-beyond-stoner-wolfarth/single-grain-easy-axis-model:
      where the H and K1 vector are aligned along the z-axis of the simulation cube

File: compound-to-experimental-tc/data/MagneticMaterials_All.csv (part 53 of 94)
Material_Name,Curie,Neel,Curie_Weiss,Crystal_Structure,Lattice_Structure,Lattice_Parameters,Space_Group,Coercivity,Magnetic_Moment,Magnetization,Remanence,Susceptibility,DOI,Experimental
Mg1.8Mn0.2Si,,85.0,,CaF2-type,Face-centered cubic (fcc),{'a': '6.362'},,,,,,,10.1016/j.jallcom.2016.08.095,True
Mg1.7Mn0.3Si,,85.0,,CaF2-type,Face-centered cubic (fcc),{'a': '6.359'},,,,,,,10.1016/j.jallcom.2016.08.095,True
Mg1.6Mn0.4Si,,85.0,,CaF2-type,Face-centered cubic (fcc),{'a': '6.359'},,,,,,,10.1016/j.jallcom.2016.08.095,True
Mg0.75Co0.25Cr0.75Fe1.25O4,500.0,,,Spinel,Cubic,,,Small,"4.63 μB (B site), 3.01 μB (A site)",0.75 emu (1.59 μB),,,10.1016/j.jallcom.2007.05.097,True
Mg1.0Co0.0Cr1.0Fe1.0O4,370.0,,,Spinel,Cubic,,,,"2.89 μB (B site), 2.04 μB (A site)",0.30 emu (1.23 μB),,,10.1016/j.jallcom.2007.05.097,True
Mn3O4,43.0,,,Spinel,,,,,,,,,10.1016/j.jmmm.2010.11.002,True
Mn0.66Fe1.29P0.66Si0.34,350.0,,,Hexagonal,Fe2P-type,"{'a': '6.02284 Å', 'c': '3.43667 Å'}",P -62 m,,4.57 μB,,,,10.1016/j.jmmm.2013.03.028,True
Mn0.66Fe1.29P0.63Si0.37,390.0,,,Hexagonal,Fe2P-type,"{'a': '6.04228 Å', 'c': '3.42506 Å'}",P -62 m,,4.0 μB,,,,10.1016/j.jmmm.2013.03.028,True
Mn0.66Fe1.29P0.58Si0.42,450.0,,,Hexagonal,Fe2P-type,"{'a': '6.08222 Å', 'c': '3.39664 Å'}",P -62 m,,,,,,10.1016/j.jmmm.2013.03.028,True
MnAs,317.0,,,Hexagonal NiAs-type,,,,,,,,,10.1016/j.jmmm.2006.10.1060,True
Mn1.03As0.7Sb0.3,220.0,,,,,,,,,,,,10.1016/j.jmmm.2006.10.1060,True
Mn40Al48Ni12,475.0,,,B2,Cubic,{'a': '2.964'},,,,,,,10.1016/j.physb.2009.10.023,True
Mn40Al45Ni15,435.0,,,B2,Cubic,{'a': '2.963'},,,,,,,10.1016/j.physb.2009.10.023,True
Mn30Al48Ni22,421.0,,,B2,Cubic,{'a': '2.938'},,,,,,,10.1016/j.physb.2009.10.023,True
Mn30Al45Ni25,402.0,,,B2,Cubic,{'a': '2.944'},,,,,,,10.1016/j.physb.2009.10.023,True
MnCoGe,260.5,,266.1 K,,,,,,5.19 μB,89.1 emu/g,,,10.1016/j.ssc.2016.06.011,True
Mn0.98Al0.02CoGe,270.5,,275.6 K,,,,,,3.99 μB,79.6 emu/g,,,10.1016/j.ssc.2016.06.011,True
Mn0.96Al0.04CoGe,276.6,,280.8 K,,,,,,3.46 μB,72.7 emu/g,,,10.1016/j.ssc.2016.06.011,True
Mn0.94Al0.06CoGe,286.6,,297.6 K,,,,,,3.01 μB,63.7 emu/g,,,10.1016/j.ssc.2016.06.011,True
Mn0.92Al0.08CoGe,300.8,,312.7 K,,,,,,2.95 μB,62.8 emu/g,,,10.1016/j.ssc.2016.06.011,True
MnCoGe0.7Si0.3,365.0,,,,,,,,,,,,10.1016/j.ssc.2016.06.011,False
Mn0.73Cr0.27CoGe,190.0,,,,,,,,,,,,10.1016/j.ssc.2016.06.011,False
Mn0.98Fe0.02CoGe,295.0,,,,,,,,,,,,10.1016/j.ssc.2016.06.011,False
Mn0.99Zn0.01CoGe,320.0,,,,,,,,,,,,10.1016/j.ssc.2016.06.011,False
La0.67Ca0.33MnO3,252.0,,,,,,,,,,,,10.1016/j.ssc.2016.06.011,False
La0.7Sr0.3MnO3,369.0,,,,,,,,,,,,10.1016/j.ssc.2016.06.011,False
Ni50Mn36Sn12Ge2,310.0,,,,,,,,,,,,10.1016/j.ssc.2016.06.011,False
Ni49Mn39Sb12,334.0,,,,,,,,,,,,10.1016/j.ssc.2016.06.011,False
Fe75Gd5Cr8B12,400.0,,,,,,,,,,,,10.1016/j.ssc.2016.06.011,False
Mn1.2Fe0.8P0.6Si0.4B0.03,176.0,,,Fe2P-type,Hexagonal,"{'a': '6.0424 Å', 'c': '3.4601 Å'}",,,3.58 μB/f.u.,,,,10.1016/j.materresbull.2016.01.017,True
Mn1.2Fe0.8P0.5Si0.5B0.03,252.0,,,Fe2P-type,Hexagonal,"{'a': '6.0767 Å', 'c': '3.4286 Å'}",,,,,,,10.1016/j.materresbull.2016.01.017,True
Mn1.2Fe0.8P0.45Si0.55B0.03,280.0,,,Fe2P-type,Hexagonal,"{'a': '6.1008 Å', 'c': '3.4139 Å'}",,,3.01 μB/f.u.,,,,10.1016/j.materresbull.2016.01.017,True
Mn99.99Co0.01,,95.0,,bcc,,,T3d -14̄3 m,,,,,,10.1016/S0038-1098(00)00418-X,True
Mn99.95Co0.05,,110.0,,bcc,,,T3d -14̄3 m,,,,,,10.1016/S0038-1098(00)00418-X,True
Mn99.99Ni0.01,,90.0,,Cubic,Body-centered cubic,{'a': '8.91 Å'},,,"{'Site I': '1.9 μB', 'Site II': '1.7 μB', 'Site III': '0.6 μB', 'Site IV': '0.2 μB'}",,,,10.1016/S1359-6454(01)00049-0,True
Mn99.98Ni0.02,,95.0,,Cubic,Body-centered cubic,{'a': '8.91 Å'},,,"{'Site I': '1.9 μB', 'Site II': '1.7 μB', 'Site III': '0.6 μB', 'Site IV': '0.2 μB'}",,,,10.1016/S1359-6454(01)00049-0,True
Mn99.95Ni0.05,,100.0,,Cubic,Body-centered cubic,{'a': '8.91 Å'},,,"{'Site I': '1.9 μB', 'Site II': '1.7 μB', 'Site III': '0.6 μB', 'Site IV': '0.2 μB'}",,,,10.1016/S1359-6454(01)00049-0,True
MnWO4,,13.5,,Wolframite,Monoclinic,,P 2/c,,,,,,10.1016/j.jmmm.2015.09.033,True
Mn0.93Co0.07WO4,,13.9,,,,,,,,,,,10.1016/j.jmmm.2015.09.033,False
Mn0.70Mo0.30WO4,,15.0,,,,,,,,,,,10.1016/j.jmmm.2015.09.033,False
Mn0.93In0.04□0.02WO4,,13.66,-77.6 K,Wolframite,Monoclinic,"{'a': '4.8308 Å', 'b': '5.7593 Å', 'c': '4.9975 Å'}",P 2/c,,5.68 μB,,,,10.1016/j.jmmm.2015.09.033,True
Mn0.91In0.06□0.03WO4,,12.45,-57.5 K,Wolframite,Monoclinic,"{'a': '4.8308 Å', 'b': '5.7593 Å', 'c': '4.9975 Å'}",P 2/c,,5.01 μB,,,,10.1016/j.jmmm.2015.09.033,True
Mn0.80In0.14□0.06WO4,,10.58,-41.84 K,Wolframite,Monoclinic,,P 2/c,,4.35 μB,,,,10.1016/j.jmmm.2015.09.033,True
Mn0.71In0.19□0.10WO4,,8.99,-31.70 K,Wolframite,Monoclinic,,P 2/c,,3.84 μB,,,,10.1016/j.jmmm.2015.09.033,True
Mn0.67In0.22□0.11WO4,,8.31,-28.05 K,Wolframite,Monoclinic,,P 2/c,,3.48 μB,,,,10.1016/j.jmmm.2015.09.033,True
CuCr2S4,377.0,,,Spinel,,,,,,,,,10.1016/j.jpcs.2008.08.008,True
Mn0.9Zn0.1Fe2O4,530.0,,,Cubic,,{'a': '8.302 Å'},,,,,,,10.1016/j.materresbull.2011.11.054,True
Mn0.8Zn0.2Fe2O4,515.0,,,Cubic,,{'a': '8.315 Å'},,,,,,,10.1016/j.materresbull.2011.11.054,True
Mn0.6Zn0.4Fe2O4,505.0,,,Cubic,,{'a': '8.319 Å'},,,,,,,10.1016/j.materresbull.2011.11.054,True
Mn0.4Zn0.6Fe2O4,490.0,,,Cubic,,{'a': '8.322 Å'},,,,,,,10.1016/j.materresbull.2011.11.054,True
Mn0.2Zn0.8Fe2O4,475.0,,,Cubic,,{'a': '8.328 Å'},,,,,,,10.1016/j.materresbull.2011.11.054,True
Mn2.94Cu0.82Gd0.04N,146.0,,,Cubic,Antiperovskite,{'a': '3.90795 Å'},Pm-3m (No. 221),,,,,,10.1016/j.jmmm.2016.12.025,True
Mn2.93Cu0.81Gd0.10N,164.0,,,Cubic,Antiperovskite,{'a': '3.90433 Å'},Pm-3m (No. 221),,,,,,10.1016/j.jmmm.2016.12.025,True
Mn2.91Cu0.78Gd0.13N,239.0,,,Cubic,Antiperovskite,{'a': '3.90295 Å'},Pm-3m (No. 221),,,,,,10.1016/j.jmmm.2016.12.025,True
Mn3Cu0.9Si0.1N,153.0,,,Antiperovskite,Cubic,{'a': '3.907 Å'},Pm3m,,,,,,10.1016/j.matlet.2014.10.136,True
Mn3Cu0.8Si0.2N,160.0,127.0,,Antiperovskite,Cubic,{'a': '3.905 Å'},Pm3m,,,,,,10.1016/j.matlet.2014.10.136,True
Mn3Cu0.7Si0.3N,239.0,143.0,,Antiperovskite,Cubic,{'a': '3.903 Å'},Pm3m,,,,,,10.1016/j.matlet.2014.10.136,True
Mn3Cu0.6Si0.4N,308.0,107.0,,Antiperovskite,Cubic,{'a': '3.900 Å'},Pm3m,,,,,,10.1016/j.matlet.2014.10.136,True
Mn3Cu0.5Si0.5N,367.0,77.0,,Antiperovskite,Cubic,{'a': '3.898 Å'},Pm3m,,,,,,10.1016/j.matlet.2014.10.136,True
Mn5Ge3C0.75,445.0,,,Hexagonal,,"{'a': '7.135 Å', 'c': '4.996 Å'}",P6/mcm,,1.1 μB/Mn-atom,,,,10.1016/S0304-8853(00)00494-7,True
Mn5Ge3,304.0,,,Hexagonal,,"{'a': '7.184 Å', 'c': '5.053 Å'}",P6/mcm,,2.6 μB/Mn-atom,,,,10.1016/S0304-8853(00)00494-7,True
Mn5Si3C0.22,152.0,,,Hexagonal,,,,,,,,,10.1016/S0304-8853(00)00494-7,False
Mn5Ge2.9Si0.1,300.0,,,Hexagonal,,"{'a': '7.179 Å', 'c': '5.019 Å'}",P63/mcm,,2.65 μB/fu,,,,10.1016/j.jallcom.2005.08.039,True
Mn5Ge2.7Si0.3,300.0,,,Hexagonal,,"{'a': '7.157 Å', 'c': '5.010 Å'}",P63/mcm,,2.60 μB/fu,,,,10.1016/j.jallcom.2005.08.039,True
Mn5Ge2.5Si0.5,299.0,,,Hexagonal,,"{'a': '7.142 Å', 'c': '4.993 Å'}",P63/mcm,,2.56 μB/fu,,,,10.1016/j.jallcom.2005.08.039,True
Mn5Ge2Si1,283.0,,,Hexagonal,,"{'a': '7.103 Å', 'c': '4.954 Å'}",P63/mcm,,2.52 μB/fu,,,,10.1016/j.jallcom.2005.08.039,True
Mn5Ge1.5Si1.5,258.0,,,Hexagonal,,"{'a': '7.046 Å', 'c': '4.926 Å'}",P63/mcm,,2.46 μB/fu,,,,10.1016/j.jallcom.2005.08.039,True
Mn5Ge1Si2,198.0,,,Hexagonal,,"{'a': '6.999 Å', 'c': '4.890 Å'}",P63/mcm,,2.36 μB/fu,,,,10.1016/j.jallcom.2005.08.039,True
MnFe2O4,570.0,,,Spinel,Cubic,{'a': '0.8492 nm'},,,3.5 μB,84.2,,,10.1016/j.jmmm.2008.03.061,True
MnAl0.1Cr0.1Fe1.8O4,570.0,,,Spinel,Cubic,{'a': '0.8474 nm'},,,2.85 μB,69.1,,,10.1016/j.jmmm.2008.03.061,True
MnAl0.2Cr0.2Fe1.6O4,550.0,,,Spinel,Cubic,{'a': '0.8455 nm'},,,2.25 μB,54.9,,,10.1016/j.jmmm.2008.03.061,True
MnAl0.3Cr0.3Fe1.4O4,520.0,,,Spinel,Cubic,{'a': '0.8444 nm'},,,1.90 μB,45.0,,,10.1016/j.jmmm.2008.03.061,True
MnAl0.4Cr0.4Fe1.2O4,475.0,,,Spinel,Cubic,{'a': '0.8437 nm'},,,1.44 μB,35.9,,,10.1016/j.jmmm.2008.03.061,True
MnAl0.5Cr0.5Fe1.0O4,388.0,,,Spinel,Cubic,{'a': '0.8412 nm'},,,0.96 μB,24.5,,,10.1016/j.jmmm.2008.03.061,True
MnAl0.6Cr0.6Fe0.8O4,266.0,,,Spinel,Cubic,{'a': '0.8400 nm'},,,0.64 μB,16.5,,,10.1016/j.jmmm.2008.03.061,True
MnAl0.7Cr0.7Fe0.6O4,143.0,,,Spinel,Cubic,{'a': '0.8392 nm'},,,0.37 μB,8.16,,,10.1016/j.jmmm.2008.03.061,True
MnAs,318.0,,,NiAs-type to MnP-type,,,,,,,,,10.1016/S0921-4526(02)01822-7,True
MnAs0.97Si0.03,270.0,,,MnP-type,Orthorhombic,,,,,,,,10.1016/j.jallcom.2008.12.144,True
MnCoGe,360.0,,,Orthorhombic,TiNiSi-type,,Pnma,,,,,,10.1016/j.jallcom.2010.03.004,True
MnCo0.70V0.30Ge,148.0,,,Hexagonal,Ni2In-type,,P63/mmc,,,,,,10.1016/j.jallcom.2010.03.004,True
MnCoGe,343.0,,,TiNiSi-type,Orthorhombic,,Pnnm,,4.13 μB at 345 K,,,,10.1016/j.jmmm.2014.07.035,True
MnCoGe0.9Si0.1,350.0,,,TiNiSi-type,Orthorhombic,,Pnnm,,,,,,10.1016/j.jmmm.2014.07.035,True
MnCoGe0.7Si0.3,365.0,,,TiNiSi-type,Orthorhombic,,Pnnm,,,,,,10.1016/j.jmmm.2014.07.035,True
MnCoGe0.5Si0.5,374.0,,,TiNiSi-type,Orthorhombic,,Pnnm,,,,,,10.1016/j.jmmm.2014.07.035,True
MnFe0.2Co0.8Ge,289.0,,,,,,,,,,,,10.1016/j.jmmm.2014.07.035,False
MnCo0.95Ni0.05Ge,330.0,,,,,,,,,,,,10.1016/j.jmmm.2014.07.035,False
LaFe11Al2C0.5,291.0,,,,,,,,,,,,10.1016/j.jmmm.2014.07.035,False
Gd5Si2Ge2,300.0,,,,,,,,,,,,10.1016/j.jmmm.2014.07.035,False
Fe77Gd3Cr8B12,378.0,,,,,,,,,,,,10.1016/j.jmmm.2014.07.035,False
MnNb2O6,,4.4,-24.5 K,Orthorhombic,Pbcn,"{'a': '14.431 Å', 'b': '5.7638 Å', 'c': '5.0820 Å'}",Pbcn,,6.18 μB,,,,10.1016/j.materresbull.2015.10.030,True
MnNb1.9V0.1O6,,4.64,-25.0 K,Orthorhombic,Pbcn,"{'a': '14.423 Å', 'b': '5.7607 Å', 'c': '5.0774 Å'}",Pbcn,,6.11 μB,,,,10.1016/j.materresbull.2015.10.030,True
MnNb1.8V0.2O6,,4.68,-25.5 K,Orthorhombic,Pbcn,"{'a': '14.409 Å', 'b': '5.7573 Å', 'c': '5.0681 Å'}",Pbcn,,6.12 μB,,,,10.1016/j.materresbull.2015.10.030,True
MnSi,29.0,,,B20-type,,,,,,,,,10.1016/j.jmmm.2006.02.066,True
MnSi0.98Ge0.02,29.0,,,B20-type,,,,,,,,,10.1016/j.jmmm.2006.02.066,True
MnSi0.95Ge0.05,29.0,,,B20-type,,,,,,,,,10.1016/j.jmmm.2006.02.066,True
MnSi0.90Ge0.10,29.0,,,B20-type,,,,,,,,,10.1016/j.jmmm.2006.02.066,True
Mn0.1TiSe2,,,-2 K,Hexagonal,CdI2-type,,,500 Oe,3.6 μB,,,1.5×10^−6 emu g^−1 Oe^−1,10.1016/j.jallcom.2004.03.129,True
Mn0.17TiSe2,,,-12 K,Hexagonal,CdI2-type,,,500 Oe,4.3 μB,,,1.47×10^−6 emu g^−1 Oe^−1,10.1016/j.jallcom.2004.03.129,True
Mn0.25TiSe2,,,-30 K,Hexagonal,CdI2-type,,,500 Oe,4.4 μB,,,1.80×10^−6 emu g^−1 Oe^−1,10.1016/j.jallcom.2004.03.129,True
Mn0.5TiSe2,,,-105 K,Hexagonal,CdI2-type,,,500 Oe,4.3 μB,,,3.20×10^−6 emu g^−1 Oe^−1,10.1016/j.jallcom.2004.03.129,True
Fe0.25TiSe2,,62.0,,,,,,,,,,,10.1016/j.jallcom.2004.03.129,False
Fe0.33TiSe2,,95.0,,,,,,,,,,,10.1016/j.jallcom.2004.03.129,False
Fe0.5TiSe2,,129.0,,,,,,,,,,,10.1016/j.jallcom.2004.03.129,False
Cr0.5TiSe2,,38.0,,,,,,,,,,,10.1016/j.jallcom.2004.03.129,False
Nd0.5Sr0.5Mn0.99Ga0.01O3,248.0,143.0,,Orthorhombic,,"{'a': '5.425', 'b': '7.633', 'c': '5.472'}",,,,,,,10.1016/S0038-1098(02)00248-X,True
Nd0.5Sr0.5Mn0.97Ga0.03O3,210.0,,,Orthorhombic,,"{'a': '5.426', 'b': '7.630', 'c': '5.473'}",,,,,,,10.1016/S0038-1098(02)00248-X,True
Nd0.5Sr0.5Mn0.99Ge0.01O3,249.0,127.0,,Orthorhombic,,"{'a': '5.429', 'b': '7.629', 'c': '5.471'}",,,,,,,10.1016/S0038-1098(02)00248-X,True
Nd0.5Sr0.5Mn0.97Ge0.03O3,237.0,,,Orthorhombic,,"{'a': '5.425', 'b': '7.629', 'c': '5.474'}",,,,,,,10.1016/S0038-1098(02)00248-X,True
Nd0.5Sr0.5MnO3,248.0,,,Orthorhombic,Orthorhombic,"{'a': '5.4269 Å', 'b': '7.6361 Å', 'c': '5.4713 Å'}",,,4.35 μB/f.u.,,,,10.1016/j.jmmm.2016.05.041,True
Nd0.5Sr0.5Mn0.98Cu0.02O3,213.0,,,Orthorhombic,Orthorhombic,"{'a': '5.4265 Å', 'b': '7.6357 Å', 'c': '5.4710 Å'}",,,4.33 μB/f.u.,,,,10.1016/j.jmmm.2016.05.041,True
Nd0.5Sr0.5Mn0.96Cu0.04O3,194.0,,,Orthorhombic,Orthorhombic,"{'a': '5.4258 Å', 'b': '7.6278 Å', 'c': '5.4736 Å'}",,,3.7 μB/f.u.,,,,10.1016/j.jmmm.2016.05.041,True
Nd0.5Sr0.5Mn0.93Cu0.07O3,185.0,,,Orthorhombic,Orthorhombic,"{'a': '5.4229 Å', 'b': '7.6167 Å', 'c': '5.4684 Å'}",,,3.35 μB/f.u.,,,,10.1016/j.jmmm.2016.05.041,True
Nd0.5Sr0.5MnO3,216.0,185.0,227 K,Orthorhombic,ORT-1,"{'a': '5.4515 Å', 'b': '5.6791 Å', 'c': '5.3638 Å'}",,,5.62 μB/f.u.,,,,10.1016/j.matchemphys.2012.09.029,True
Nd0.5Sr0.5Mn0.99Cu0.01O3,,,214 K,Orthorhombic,ORT-2,"{'a': '5.4477 Å', 'b': '5.6098 Å', 'c': '5.3874 Å'}",,,5.62 μB/f.u.,,,,10.1016/j.matchemphys.2012.09.029,True
Nd0.5Sr0.5Mn0.97Cu0.03O3,,,212 K,Orthorhombic,ORT-2,"{'a': '5.4716 Å', 'b': '5.5455 Å', 'c': '5.4082 Å'}",,,5.77 μB/f.u.,,,,10.1016/j.matchemphys.2012.09.029,True
Nd0.5Sr0.5Mn0.95Cu0.05O3,,,211 K,Orthorhombic,ORT-2,"{'a': '5.4477 Å', 'b': '5.5689 Å', 'c': '5.3874 Å'}",,,5.75 μB/f.u.,,,,10.1016/j.matchemphys.2012.09.029,True
Nd0.5Sr0.5Mn0.90Cu0.10O3,,,216 K,Orthorhombic,ORT-1,"{'a': '5.4806 Å', 'b': '5.4426 Å', 'c': '5.4564 Å'}",,,5.81 μB/f.u.,,,,10.1016/j.matchemphys.2012.09.029,True
Nd0.4Pr0.1Sr0.5MnO3,270.0,150.0,,Orthorhombic,,,,,,,,,10.1016/j.jmmm.2006.01.062,True
Nd0.3Pr0.2Sr0.5MnO3,280.0,145.0,,Orthorhombic,,,,,,,,,10.1016/j.jmmm.2006.01.062,True
Nd0.2Pr0.3Sr0.5MnO3,285.0,,,Orthorhombic,,,,,,,,,10.1016/j.jmmm.2006.01.062,True
Nd0.1Pr0.4Sr0.5MnO3,305.0,,,Orthorhombic,,,,,,,,,10.1016/j.jmmm.2006.01.062,True
Pr0.5Sr0.5MnO3,310.0,,,Orthorhombic,,,,,,,,,10.1016/j.jmmm.2006.01.062,True
NdNi,28.0,,,Orthorhombic,CrB-type,,Cmcm,,3.6 μB,2.5 μB,,,10.1016/j.jmmm.2006.10.567,True
GdNi,70.0,,,Orthorhombic,CrB-type,,Cmcm,,8.1 μB,6.2 μB,,,10.1016/j.jmmm.2006.10.567,True
GdNi,70.0,,,Orthorhombic,CrB-type,,Cmcm,,8.1 μB,6.2 μB,,,10.1016/j.jmmm.2006.10.567,True
NdMn2Ge2,336.0,430.0,,ThCr2Si2-type,Body-centered tetragonal,"{'a': '4.102 Å', 'c': '10.906 Å'}",I4/mmm,,4.70 μB/f.u.,,,,10.1016/S0925-8388(01)01014-3,True
Nd0.8Gd0.2Mn2Ge2,342.0,,,ThCr2Si2-type,Body-centered tetragonal,"{'a': '4.089 Å', 'c': '10.902 Å'}",I4/mmm,,3.16 μB/f.u.,,,,10.1016/S0925-8388(01)01014-3,True
Nd0.6Gd0.4Mn2Ge2,345.0,,,ThCr2Si2-type,Body-centered tetragonal,"{'a': '4.076 Å', 'c': '10.895 Å'}",I4/mmm,,2.06 μB/f.u.,,,,10.1016/S0925-8388(01)01014-3,True
Nd0.5Gd0.5Mn2Ge2,346.0,442.0,,ThCr2Si2-type,Body-centered tetragonal,"{'a': '4.068 Å', 'c': '10.890 Å'}",I4/mmm,,1.28 μB/f.u.,,,,10.1016/S0925-8388(01)01014-3,True
Nd0.4Gd0.6Mn2Ge2,346.0,445.0,,ThCr2Si2-type,Body-centered tetragonal,"{'a': '4.061 Å', 'c': '10.888 Å'}",I4/mmm,,0.54 μB/f.u.,,,,10.1016/S0925-8388(01)01014-3,True
Nd0.3Gd0.7Mn2Ge2,346.0,448.0,,ThCr2Si2-type,Body-centered tetragonal,"{'a': '4.054 Å', 'c': '10.884 Å'}",I4/mmm,,0.53 μB/f.u.,,,,10.1016/S0925-8388(01)01014-3,True
Nd0.25Gd0.75Mn2Ge2,345.0,453.0,,ThCr2Si2-type,Body-centered tetragonal,"{'a': '4.050 Å', 'c': '10.882 Å'}",I4/mmm,,0.75 μB/f.u.,,,,10.1016/S0925-8388(01)01014-3,True
Nd0.2Gd0.8Mn2Ge2,342.0,456.0,,ThCr2Si2-type,Body-centered tetragonal,"{'a': '4.046 Å', 'c': '10.881 Å'}",I4/mmm,,0.76 μB/f.u.,,,,10.1016/S0925-8388(01)01014-3,True
Nd0.15Gd0.85Mn2Ge2,342.0,458.0,,ThCr2Si2-type,Body-centered tetragonal,"{'a': '4.040 Å', 'c': '10.880 Å'}",I4/mmm,,1.15 μB/f.u.,,,,10.1016/S0925-8388(01)01014-3,True
GdMn2Ge2,95.0,364.0,,ThCr2Si2-type,Body-centered tetragonal,"{'a': '4.024 Å', 'c': '10.874 Å'}",I4/mmm,,1.99 μB/f.u.,,,,10.1016/S0925-8388(01)01014-3,True
Nd0.90K0.10MnO3,116.0,,136 K,Orthorhombic,Pbnm,"{'a': '5.4405 Å', 'b': '5.5521 Å', 'c': '7.6731 Å'}",Pbnm,,6.77 μB,2.16 μB/f.u,,,10.1016/j.jmmm.2009.07.012,True
Nd0.85K0.15MnO3,124.0,,145 K,Orthorhombic,Pbnm,"{'a': '5.4441 Å', 'b': '5.54654 Å', 'c': '7.6813 Å'}",Pbnm,,7.13 μB,2.52 μB/f.u,,,10.1016/j.jmmm.2009.07.012,True
Nd0.80K0.20MnO3,128.0,,148 K,Orthorhombic,Pbnm,"{'a': '5.4525 Å', 'b': '5.5498 Å', 'c': '7.6828 Å'}",Pbnm,,7.32 μB,2.84 μB/f.u,,,10.1016/j.jmmm.2009.07.012,True
Nd0.70Sr0.30MnO3,240.0,,,,,,,,,,,,10.1016/j.jmmm.2009.07.012,
Nd0.50Sr0.50MnO3,,150.0,,,,,,,,,,,10.1016/j.jmmm.2009.07.012,
Nd0.80Na0.20MnO3,110.0,,,,,,,,,,,,10.1016/j.jmmm.2009.07.012,
Nd0.85Pb0.15MnO3,110.0,,,Orthorhombic,,,Pnma,,,,,,10.1016/j.jcrysgro.2004.11.284,True
Nd0.8Pb0.2MnO3,121.0,,,Orthorhombic,,,Pnma,,,,,,10.1016/j.jcrysgro.2004.11.284,True
Nd0.7Pb0.3MnO3,150.0,,,Orthorhombic,,,Pnma,,,,,,10.1016/j.jcrysgro.2004.11.284,True
Nd0.58Pb0.42MnO3,192.0,,,Cubic,,"{'a': '7.737', 'b': '7.737', 'c': '7.737'}",Pm3̄m,,,,,,10.1016/j.jcrysgro.2004.11.284,True
Nd0.5Pb0.5MnO3,178.0,,,,,,,,,,,,10.1016/j.jcrysgro.2004.11.284,True
La0.3Nd0.4Pb0.3MnO3,235.0,,,,,,,,,,,,10.1016/j.jcrysgro.2004.11.284,True
La0.4Nd0.3Pb0.3MnO3,265.0,,,,,,,,,,,,10.1016/j.jcrysgro.2004.11.284,True
La0.7Pb0.3MnO3,345.0,,,,,,,,,,,,10.1016/j.jcrysgro.2004.11.284,True
Nd0.7Sr1.3CoO4,125.0,,91.2K,Tetragonal,,,I4/mmm,,2.60 μB,,,,10.1016/j.jallcom.2006.07.095,True
Nd0.8Sr1.2CoO4,,,30.4K,Tetragonal,,,I4/mmm,,2.62 μB,,,,10.1016/j.jallcom.2006.07.095,True
Nd0.9Sr1.1CoO4,,,-35.6K,Tetragonal,,,I4/mmm,,2.64 μB,,,,10.1016/j.jallcom.2006.07.095,True
NdSrCoO4,,,-78.7K,Tetragonal,,,I4/mmm,,2.48 μB,,,,10.1016/j.jallcom.2006.07.095,True
Nd0.80Sr0.20CoO3,225.0,,,GdFeO3-type perovskite,Pseudo-tetragonal,,Pbnm,2400 Oe,,,,,10.1016/S0925-8388(01)01083-0,True
Nd0.70Sr0.30CoO3,225.0,,,GdFeO3-type perovskite,O-type orthorhombic,,Pbnm,3800 Oe,,,,,10.1016/S0925-8388(01)01083-0,True
Nd0.60Sr0.40CoO3,225.0,,,GdFeO3-type perovskite,O-type orthorhombic,,Pbnm,3200 Oe,,,3520 emu/mol,,10.1016/S0925-8388(01)01083-0,True
NdFeO3,,760.0,,Orthorhombic,Orthorhombic,"{'a': '5.459 Å', 'b': '5.593 Å', 'c': '7.761 Å'}",Pbnm,,,,,,10.1016/j.ceramint.2013.04.084,True
Nd0.69Sr0.31MnO3,265.0,,,Orthorhombic,,,,,,,,,10.1016/j.jmmm.2009.06.080,True
Nd0.65Sr0.35MnO3,254.0,,,Orthorhombic,,,,,,,,,10.1016/j.jmmm.2009.06.080,True
Nd0.63Sr0.37MnO3,273.0,,,Orthorhombic,,,,,,,,,10.1016/j.jmmm.2009.06.080,True
Nd0.61Sr0.39MnO3,285.0,,,Orthorhombic,,,,,,,,,10.1016/j.jmmm.2009.06.080,True
Nd0.59Sr0.41MnO3,295.0,,,Orthorhombic,,,,,,,,,10.1016/j.jmmm.2009.06.080,True
Nd0.79Sr0.21MnO3,132.0,,,,,,,,,,,,10.1016/j.jmmm.2009.06.080,False
Nd0.72Sr0.28MnO3,145.0,,,,,,,,,,,,10.1016/j.jmmm.2009.06.080,False
Nd0.70Sr0.30MnO3,277.0,,,,,,,,,,,,10.1016/j.jmmm.2009.06.080,False
Nd0.67Sr0.33MnO3,205.0,,,,,,,,,,,,10.1016/j.jmmm.2009.06.080,False
Nd0.60Sr0.40MnO3,324.0,,,,,,,,,,,,10.1016/j.jmmm.2009.06.080,False
Nd0.55Sr0.45MnO3,260.0,,,,,,,,,,,,10.1016/j.jmmm.2009.06.080,False
Nd0.50Sr0.50MnO3,268.0,,,,,,,,,,,,10.1016/j.jmmm.2009.06.080,False
Nd0.6Zr0.4Fe10Si2,564.15,,,ThMn12-type,Tetragonal,"{'a': '8.4086 Å', 'c': '4.7451 Å'}",I 4/mmm,30 kOe,,12.5 kG,,,10.1016/j.jallcom.2016.06.098,True
Nd0.4Zr0.6Fe10Si2,561.15,,,ThMn12-type,Tetragonal,"{'a': '8.3702 Å', 'c': '4.7374 Å'}",I 4/mmm,28 kOe,,11.8 kG,,,10.1016/j.jallcom.2016.06.098,True
Nd0.2Zr0.8Fe10Si2,558.15,,,ThMn12-type,Tetragonal,"{'a': '8.3299 Å', 'c': '4.7257 Å'}",I 4/mmm,26 kOe,,11.2 kG,,,10.1016/j.jallcom.2016.06.098,True
Nd2.1Dy0.9Fe27.5Ti1.3Mo0.2,439.0,,,Monoclinic,,"{'a': '10.6289 Å', 'b': '8.5636 Å', 'c': '9.7266 Å'}",A2/m,,,113.7 emu/g,,,10.1016/j.jmmm.2005.07.018,True
Nd2.1Dy0.9Fe27.5Ti0.9Mo0.6,436.0,,,Monoclinic,,"{'a': '10.6292 Å', 'b': '8.5635 Å', 'c': '9.7296 Å'}",A2/m,,,113.0 emu/g,,,10.1016/j.jmmm.2005.07.018,True
Nd2.1Dy0.9Fe27.5Ti0.5Mo1.0,431.0,,,Monoclinic,,"{'a': '10.6256 Å', 'b': '8.5619 Å', 'c': '9.7247 Å'}",A2/m,,,112.9 emu/g,,,10.1016/j.jmmm.2005.07.018,True
Nd2.1Dy0.9Fe27.5Ti0.1Mo1.4,429.0,,,Monoclinic,,"{'a': '10.6250 Å', 'b': '8.5601 Å', 'c': '9.7258 Å'}",A2/m,,,114.1 emu/g,,,10.1016/j.jmmm.2005.07.018,True
Nd3Fe27.5TiMo0.5,415.0,,,Monoclinic,,"{'a': '10.6374 Å', 'b': '8.5908 Å', 'c': '9.7506 Å'}",A2/m,,,121.2 emu/g,,,10.1016/j.jmmm.2005.07.018,True
Nd2.4Dy0.6Fe27.5TiMo0.5,415.0,,,Monoclinic,,"{'a': '10.6278 Å', 'b': '8.5737 Å', 'c': '9.7387 Å'}",A2/m,,,116.1 emu/g,,,10.1016/j.jmmm.2005.07.018,True
Nd1.8Dy1.2Fe27.5TiMo0.5,417.0,,,Monoclinic,,"{'a': '10.6158 Å', 'b': '8.5562 Å', 'c': '9.7219 Å'}",A2/m,,,109.6 emu/g,,,10.1016/j.jmmm.2005.07.018,True
Nd1.2Dy1.8Fe27.5TiMo0.5,414.0,,,Monoclinic,,"{'a': '10.6098 Å', 'b': '8.5472 Å', 'c': '9.7145 Å'}",A2/m,,,102.7 emu/g,,,10.1016/j.jmmm.2005.07.018,True
Nd2Fe17,334.0,,,Th2Zn17-type,Rhombohedral,"{'a': '8.6013 Å', 'c': '12.4706 Å'}",,,,99.1 emu/g,,,10.1016/j.jallcom.2005.06.042,True
Nd2Fe16Ga1,468.0,,,Th2Zn17-type,Rhombohedral,"{'a': '8.6199 Å', 'c': '12.5214 Å'}",,,,113.2 emu/g,,,10.1016/j.jallcom.2005.06.042,True
Nd2Fe15Ga2,554.0,,,Th2Zn17-type,Rhombohedral,"{'a': '8.6415 Å', 'c': '12.5706 Å'}",,,,119.7 emu/g,,,10.1016/j.jallcom.2005.06.042,True
Nd2Fe14Ga3,605.0,,,Th2Zn17-type,Rhombohedral,"{'a': '8.6600 Å', 'c': '12.6125 Å'}",,,,107.1 emu/g,,,10.1016/j.jallcom.2005.06.042,True
Nd2Fe16.5Ti0.5,373.0,,,Th2Zn17-type,Rhombohedral,"{'a': '8.5907 Å', 'c': '12.4685 Å'}",,,,92.4 emu/g,,,10.1016/j.jallcom.2005.06.042,True
Nd2Fe16Ti0.5Ga0.5,413.0,,,Th2Zn17-type,Rhombohedral,"{'a': '8.5998 Å', 'c': '12.4976 Å'}",,,,,,,10.1016/j.jallcom.2005.06.042,True
Nd2Fe15.5Ti0.5Ga1.0,459.0,,,Th2Zn17-type,Rhombohedral,"{'a': '8.6189 Å', 'c': '12.5348 Å'}",,,,108.3 emu/g,,,10.1016/j.jallcom.2005.06.042,True
Nd2Fe14.5Ti0.5Ga2.0,525.0,,,Th2Zn17-type,Rhombohedral,"{'a': '8.6441 Å', 'c': '12.5824 Å'}",,,,111.2 emu/g,,,10.1016/j.jallcom.2005.06.042,True
Nd2Fe13.5Ti0.5Ga3.0,559.0,,,Th2Zn17-type,Rhombohedral,"{'a': '8.6662 Å', 'c': '12.6282 Å'}",,,,98.2 emu/g,,,10.1016/j.jallcom.2005.06.042,True
Nd2Fe16Ti1.0,401.0,,,Th2Zn17-type,Rhombohedral,"{'a': '8.5921 Å', 'c': '12.5065 Å'}",,,,,,,10.1016/j.jallcom.2005.06.042,True
Nd2Fe15Ti1.0Ga1.0,459.0,,,Th2Zn17-type,Rhombohedral,"{'a': '8.6211 Å', 'c': '12.5410 Å'}",,,,90.2 emu/g,,,10.1016/j.jallcom.2005.06.042,True
Nd2Fe14Ti1.0Ga2.0,524.0,,,Th2Zn17-type,Rhombohedral,"{'a': '8.6502 Å', 'c': '12.5888 Å'}",,,,98.9 emu/g,,,10.1016/j.jallcom.2005.06.042,True
Nd2Fe13Ti1.0Ga3.0,529.0,,,Th2Zn17-type,Rhombohedral,"{'a': '8.6711 Å', 'c': '12.6292 Å'}",,,,81.7 emu/g,,,10.1016/j.jallcom.2005.06.042,True
Sr2FeMoO6,400.0,,,,,,,,,,,,10.1016/j.mseb.2005.09.013,False
Nd1.5Sr1.5Mn2O7,,150.0,,Body-centered tetragonal,Tetragonal,,I4/mmm,,,,,,10.1016/S0921-4526(00)00619-0,True
Nd1.6Sr1.4Mn2O7,,150.0,,Body-centered tetragonal,Tetragonal,,I4/mmm,,,,,,10.1016/S0921-4526(00)00619-0,True
Nd1.75Sr1.25Mn2O7,,150.0,,Body-centered tetragonal,Tetragonal,,I4/mmm,,,,,,10.1016/S0921-4526(00)00619-0,True
Nd2Fe17,330.0,,,Th2Zn17-type,Rhombohedral,"{'a': '8.5728', 'c': '12.457'}",,,28.74,,,,10.1016/S0925-8388(03)00463-8,True
Nd2Fe17Ny,743.0,,,Th2Zn17-type,Rhombohedral,"{'a': '8.7820', 'c': '12.592'}",,,36.34,40.57,,,10.1016/S0925-8388(03)00463-8,True
Nd1.5Gd0.5Fe17,370.0,,,Th2Zn17-type,Rhombohedral,"{'a': '8.5612', 'c': '12.445'}",,,27.75,,,,10.1016/S0925-8388(03)00463-8,True
Nd1.5Gd0.5Fe17Ny,758.0,,,Th2Zn17-type,Rhombohedral,"{'a': '8.7660', 'c': '12.615'}",,,36.55,40.92,,,10.1016/S0925-8388(03)00463-8,True
NdGdFe17,400.0,,,Th2Zn17-type,Rhombohedral,"{'a': '8.5493', 'c': '12.434'}",,,24.10,,,,10.1016/S0925-8388(03)00463-8,True
NdGdFe17Ny,768.0,,,Th2Zn17-type,Rhombohedral,"{'a': '8.7340', 'c': '12.665'}",,,35.08,39.97,,,10.1016/S0925-8388(03)00463-8,True
Nd0.5Gd1.5Fe17,430.0,,,Th2Zn17-type,Rhombohedral,"{'a': '8.5378', 'c': '12.422'}",,,21.51,,,,10.1016/S0925-8388(03)00463-8,True
Nd0.5Gd1.5Fe17Ny,778.0,,,Th2Zn17-type,Rhombohedral,"{'a': '8.6877', 'c': '12.711'}",,,32.90,37.34,,,10.1016/S0925-8388(03)00463-8,True
Gd2Fe17,460.0,,,Th2Zn17-type,Rhombohedral,"{'a': '8.5257', 'c': '12.409'}",,,17.60,,,,10.1016/S0925-8388(03)00463-8,True
Gd2Fe17Ny,783.0,,,Th2Zn17-type,Rhombohedral,"{'a': '8.6573', 'c': '12.760'}",,,26.70,36.29,,,10.1016/S0925-8388(03)00463-8,True
Nd2Fe17,334.0,,,Th2Zn17-type,Rhombohedral,"{'a': '8.5911', 'c': '12.4653'}",R3̄m,,,99.1,,,10.1016/j.intermet.2014.08.003,True
Nd2Fe16.0Al1.0,424.0,,,Th2Zn17-type,Rhombohedral,"{'a': '8.6187', 'c': '12.5012'}",R3̄m,,,108.2,,,10.1016/j.intermet.2014.08.003,True
Nd2Fe15.0Al2.0,492.0,,,Th2Zn17-type,Rhombohedral,"{'a': '8.6476', 'c': '12.5487'}",R3̄m,,,100.9,,,10.1016/j.intermet.2014.08.003,True
Nd2Fe14.0Al3.0,490.0,,,Th2Zn17-type,Rhombohedral,"{'a': '8.6759', 'c': '12.5956'}",R3̄m,,,90.3,,,10.1016/j.intermet.2014.08.003,True
Nd1.5Y0.5Fe17,358.0,,,Th2Zn17-type,Rhombohedral,"{'a': '8.5696', 'c': '12.4469'}",R3̄m,,,106.2,,,10.1016/j.intermet.2014.08.003,True
Nd1.5Y0.5Fe16.0Al1.0,427.0,,,Th2Zn17-type,Rhombohedral,"{'a': '8.6008', 'c': '12.4802'}",R3̄m,,,116.1,,,10.1016/j.intermet.2014.08.003,True
Nd1.5Y0.5Fe15.0Al2.0,484.0,,,Th2Zn17-type,Rhombohedral,"{'a': '8.6283', 'c': '12.5255'}",R3̄m,,,120.8,,,10.1016/j.intermet.2014.08.003,True
Nd1.5Y0.5Fe14.0Al3.0,514.0,,,Th2Zn17-type,Rhombohedral,"{'a': '8.6529', 'c': '12.5709'}",R3̄m,,,110.4,,,10.1016/j.intermet.2014.08.003,True
Nd1.0Y1.0Fe17,360.0,,,Th2Zn17-type,Rhombohedral,"{'a': '8.5496', 'c': '12.4250'}",R3̄m,,,108.4,,,10.1016/j.intermet.2014.08.003,True
Nd1.0Y1.0Fe16.0Al1.0,423.0,,,Th2Zn17-type,Rhombohedral,"{'a': '8.5819', 'c': '12.4635'}",R3̄m,,,112.1,,,10.1016/j.intermet.2014.08.003,True
Nd1.0Y1.0Fe15.0Al2.0,474.0,,,Th2Zn17-type,Rhombohedral,"{'a': '8.6076', 'c': '12.5041'}",R3̄m,,,107.9,,,10.1016/j.intermet.2014.08.003,True
Nd1.0Y1.0Fe14.0Al3.0,485.0,,,Th2Zn17-type,Rhombohedral,"{'a': '8.6337', 'c': '12.5529'}",R3̄m,,,104.5,,,10.1016/j.intermet.2014.08.003,True
Nd0.5Y1.5Fe17,363.0,,,Th2Zn17-type,Rhombohedral,"{'a': '8.5205', 'c': '12.4004'}",R3̄m,,,102.8,,,10.1016/j.intermet.2014.08.003,True
Nd0.5Y1.5Fe16.0Al1.0,403.0,,,Th2Zn17-type,Rhombohedral,"{'a': '8.5530', 'c': '12.4406'}",R3̄m,,,100.6,,,10.1016/j.intermet.2014.08.003,True
Nd0.5Y1.5Fe15.0Al2.0,455.0,,,Th2Zn17-type,Rhombohedral,"{'a': '8.5789', 'c': '12.4782'}",R3̄m,,,103.8,,,10.1016/j.intermet.2014.08.003,True
Nd0.5Y1.5Fe14.0Al3.0,471.0,,,Th2Zn17-type,Rhombohedral,"{'a': '8.6092', 'c': '12.5265'}",R3̄m,,,102.5,,,10.1016/j.intermet.2014.08.003,True
NdCo8.5Fe0.5Si4,1051.0,,,CeNi8.5Si4.5,Tetragonal,"{'a': '0.77955', 'c': '1.15333'}",I4/mcm,,5.86,,,,10.1016/j.jallcom.2004.09.034,True
NdCo8FeSi4,1110.0,,,CeNi8.5Si4.5,Tetragonal,"{'a': '0.7798', 'c': '1.1547'}",I4/mcm,,7.93,,,,10.1016/j.jallcom.2004.09.034,True
NdCo7.5Fe1.5Si4,1128.0,,,CeNi8.5Si4.5,Tetragonal,"{'a': '0.7809', 'c': '1.1561'}",I4/mcm,,12.06,,,,10.1016/j.jallcom.2004.09.034,True
NdCo9Si4,1060.0,,,CeNi8.5Si4.5,Tetragonal,,I4/mcm,,,,,,10.1016/j.jallcom.2004.09.034,False
NdCr0.95Fe0.05O3,,219.0,,Orthorhombic,Pbnm,,Pbnm,,,,,,10.1016/j.jmmm.2015.03.060,True
NdFe12Nx,823.15,,,ThMn12,,"{'a': '0.849 nm', 'c': '0.492 nm'}",I4/mmm,,,1.66 ± 0.08 T,,,10.1016/j.scriptamat.2014.10.016,True
Nd2Fe14B,586.15,,,,,,,,,1.6 T,,,10.1016/j.scriptamat.2014.10.016,False
NdFe11TiN,740.15,,,,,,,,,1.48 T,,,10.1016/j.scriptamat.2014.10.016,False
NdFe7Co3TiN1.3,873.15,,,,,,,,,1.50 T,,,10.1016/j.scriptamat.2014.10.016,False
NdFe11Ti,547.0,,,ThMn12,,,,,,,,,10.1016/S0304-8853(01)01239-2,True
NdMnO3,,85.1,3.6 K,Orthorhombic,,,Pnma,,5.78 μB,,1.2 μB,−2.7×10^−9 m^3/mol,10.1016/j.jmmm.2013.06.024,True
NdMn0.9Fe0.1O3,,74.8,19.9 K,Orthorhombic,,,Pnma,,5.66 μB,,1.18 μB,9.5×10^−9 m^3/mol,10.1016/j.jmmm.2013.06.024,True
NdMn0.8Fe0.2O3,,55.4,31.9 K,Orthorhombic,,,Pnma,,4.92 μB,,0.88 μB,1.6×10^−8 m^3/mol,10.1016/j.jmmm.2013.06.024,True
NdMn0.75Fe0.25O3,,49.0,35.2 K,Orthorhombic,,,Pnma,,4.85 μB,,0.81 μB,7.9×10^−8 m^3/mol,10.1016/j.jmmm.2013.06.024,True
NdMn0.7Fe0.3O3,,36.0,40.0 K,Orthorhombic,,,Pnma,,4.49 μB,,0.50 μB,2.9×10^−8 m^3/mol,10.1016/j.jmmm.2013.06.024,True
NdFeO3,,760.0,,Orthorhombic,,,Pnma,,,,,,10.1016/j.jmmm.2013.06.024,False
NdMn2Ge2,334.0,415.0,,ThCr2Si2-type,Body-centered tetragonal,,I4/mmm,,,,,,10.1016/S0925-8388(03)00612-1,True
NdMn1.8Cu0.2Ge2,310.0,405.0,,ThCr2Si2-type,Body-centered tetragonal,,I4/mmm,,,,,,10.1016/S0925-8388(03)00612-1,True
NdMn1.6Cu0.4Ge2,285.0,380.0,,ThCr2Si2-type,Body-centered tetragonal,,I4/mmm,,,,,,10.1016/S0925-8388(03)00612-1,True
NdMn1.4Cu0.6Ge2,255.0,355.0,,ThCr2Si2-type,Body-centered tetragonal,,I4/mmm,,,,,,10.1016/S0925-8388(03)00612-1,True
NdMn1.2Cu0.8Ge2,220.0,320.0,,ThCr2Si2-type,Body-centered tetragonal,,I4/mmm,,,,,,10.1016/S0925-8388(03)00612-1,True
NdMn1.0Cu1.0Ge2,175.0,275.0,,ThCr2Si2-type,Body-centered tetragonal,,I4/mmm,,,,,,10.1016/S0925-8388(03)00612-1,True
NdMn5.5Fe0.5Ge6,430.0,,,YCo6Ge6,Hexagonal,,P 6/mmm,,,,,,10.1016/j.jallcom.2005.09.015,True
NdMn5FeGe6,416.0,,,YCo6Ge6,Hexagonal,,P 6/mmm,,,,,,10.1016/j.jallcom.2005.09.015,True
NdMn6Ge6,417.0,,,HfFe6Ge6,Hexagonal,,P 6/mmm,,,,,,10.1016/j.jallcom.2005.09.015,
SmMn6Ge6,441.0,,,HfFe6Ge6,Hexagonal,,P 6/mmm,,,,,,10.1016/j.jallcom.2005.09.015,
Ni0.5Cu0.05Mg0.09Zn0.36Fe2O4,653.15,,,Cubic spinel,,{'a': '8.38568 Å'},Fd3m,26 Oe,,63.23 emu/g,3.064 emu/g,,10.1016/j.physb.2012.01.108,True
Ni0.5Cu0.05Mg0.18Zn0.27Fe2O4,677.15,,,Cubic spinel,,{'a': '8.36385 Å'},Fd3m,24.62 Oe,,62.61 emu/g,3.66 emu/g,,10.1016/j.physb.2012.01.108,True
Ni0.5Cu0.05Mg0.27Zn0.18Fe2O4,711.15,,,Cubic spinel,,{'a': '8.37006 Å'},Fd3m,38.05 Oe,,52.36 emu/g,4.645 emu/g,,10.1016/j.physb.2012.01.108,True
Ni0.5Cu0.05Mg0.36Zn0.09Fe2O4,774.15,,,Cubic spinel,,{'a': '8.3825 Å'},Fd3m,53.72 Oe,,42.83 emu/g,6.058 emu/g,,10.1016/j.physb.2012.01.108,True
Ni0.5Cu0.05Mg0.45Zn0Fe2O4,787.15,,,Cubic spinel,,{'a': '8.33888 Å'},Fd3m,56.35 Oe,,37.18 emu/g,6.502 emu/g,,10.1016/j.physb.2012.01.108,True
Ni0.5Zn0.5Fe2O4,583.15,,,Spinel,FCC,{'a': '8.3766'},,1.84 Oe,,74.67 emu/g,,,10.1016/j.jmmm.2011.05.033,True
Ni0.5Zn0.5Fe1.98Pr0.02O4,593.15,,,Spinel,FCC,{'a': '8.3969'},,2.63 Oe,,74.03 emu/g,,,10.1016/j.jmmm.2011.05.033,True
Ni0.5Zn0.5Fe1.96Pr0.04O4,581.15,,,Spinel,FCC,{'a': '8.3803'},,3.82 Oe,,70.89 emu/g,,,10.1016/j.jmmm.2011.05.033,True
Ni0.5Zn0.5Fe1.94Pr0.06O4,589.15,,,Spinel,FCC,{'a': '8.3788'},,3.83 Oe,,69.07 emu/g,,,10.1016/j.jmmm.2011.05.033,True
Ni0.5Zn0.5Fe1.92Pr0.08O4,581.15,,,Spinel,FCC,{'a': '8.3758'},,4.35 Oe,,66.23 emu/g,,,10.1016/j.jmmm.2011.05.033,True
Ni0.5Zn0.5Fe2O4,529.15,,,Spinel,Cubic,{'a': '8.381 Å'},Fd3m,1.85 Oe,,72.07 emu/g,,,10.1016/j.ceramint.2016.10.112,True
Ni0.5Zn0.5Sm0.025Fe1.975O4,547.15,,,Spinel,Cubic,{'a': '8.402 Å'},Fd3m,3.10 Oe,,62.59 emu/g,,,10.1016/j.ceramint.2016.10.112,True
Ni0.5Zn0.5Sm0.05Fe1.95O4,534.15,,,Spinel,Cubic,{'a': '8.390 Å'},Fd3m,3.12 Oe,,61.50 emu/g,,,10.1016/j.ceramint.2016.10.112,True
Ni0.5Zn0.5Sm0.075Fe1.925O4,523.15,,,Spinel,Cubic,{'a': '8.401 Å'},Fd3m,3.28 Oe,,58.49 emu/g,,,10.1016/j.ceramint.2016.10.112,True
Ni0.5Zn0.5Sm0.1Fe1.9O4,512.15,,,Spinel,Cubic,{'a': '8.411 Å'},Fd3m,3.72 Oe,,55.51 emu/g,,,10.1016/j.ceramint.2016.10.112,True
Ni0.6Cd0.4Sm0.01Fe1.99O4,434.15,,,Spinel,FCC,,,,,,,,10.1016/j.jmmm.2014.06.005,True
Ni0.6Cd0.4Sm0.02Fe1.98O4,476.15,,,Spinel,FCC,,,,,,,,10.1016/j.jmmm.2014.06.005,True
Ni0.6Cd0.4Sm0.03Fe1.97O4,483.15,,,Spinel,FCC,,,,,,,,10.1016/j.jmmm.2014.06.005,True
Ni0.6Cd0.4Sm0.04Fe1.96O4,458.15,,,Spinel,FCC,,,,,,,,10.1016/j.jmmm.2014.06.005,True
Ni0.8Mn0.2Cr0.5Fe1.5O4,705.15,,,Cubic Spinel,Cubic,{'a': '8.311 Å'},,105 Oe,,22.3 emu/g,,,10.1016/j.jmmm.2014.10.174,True
Ni0.8Mn0.2Cr0.5Fe1.48Gd0.02O4,703.15,,,Cubic Spinel,Cubic,{'a': '8.309 Å'},,54 Oe,,16.4 emu/g,,,10.1016/j.jmmm.2014.10.174,True
Ni0.8Mn0.2Cr0.5Fe1.46Gd0.04O4,692.15,,,Cubic Spinel,Cubic,{'a': '8.307 Å'},,24 Oe,,13.3 emu/g,,,10.1016/j.jmmm.2014.10.174,True
Ni0.8Mn0.2Cr0.5Fe1.44Gd0.06O4,682.15,,,Cubic Spinel,Cubic,{'a': '8.275 Å'},,9 Oe,,10.1 emu/g,,,10.1016/j.jmmm.2014.10.174,True
Ni0.8Mn0.2Cr0.5Fe1.42Gd0.08O4,679.15,,,Cubic Spinel,Cubic,{'a': '8.263 Å'},,4 Oe,,8.3 emu/g,,,10.1016/j.jmmm.2014.10.174,True
NiFe2O4,923.15,,,Spinel,Cubic,{'a': '8.331 Å'},,150.10 Oe,,17.95 emu/g,4.40 emu/g,,10.1016/j.nimb.2016.03.041,True
Ni0.9Cu0.1Fe2O4,863.15,,,Spinel,Cubic,{'a': '8.336 Å'},,154.10 Oe,,19.59 emu/g,6.35 emu/g,,10.1016/j.nimb.2016.03.041,True
Ni0.7Cu0.3Fe2O4,843.15,,,Spinel,Cubic,{'a': '8.350 Å'},,167.27 Oe,,21.38 emu/g,7.80 emu/g,,10.1016/j.nimb.2016.03.041,True
Ni0.5Cu0.5Fe2O4,813.15,,,Spinel,Cubic,{'a': '8.355 Å'},,170.91 Oe,,19.03 emu/g,7.46 emu/g,,10.1016/j.nimb.2016.03.041,True
Ni0.99Fe0.01O,300.0,523.0,,NaCl,Cubic,,,,,,,,10.1016/j.jmmm.2012.02.017,True
Ni0.98Fe0.02O,300.0,523.0,,NaCl,Cubic,,,,,,,,10.1016/j.jmmm.2012.02.017,True
Ni0.95Fe0.05O,300.0,523.0,,NaCl,Cubic,,,,,,,,10.1016/j.jmmm.2012.02.017,True
NiS,,271.0,,Hexagonal,,,,,,,,,10.1016/S0304-8853(01)00213-X,True
Ni0.98V0.02S,,257.0,,,,,,,,,,,10.1016/S0304-8853(01)00213-X,True
Ni0.96V0.04S,,249.0,,,,,,,,,,,10.1016/S0304-8853(01)00213-X,True
Ni0.94V0.06S,,225.0,,,,,,,,,,,10.1016/S0304-8853(01)00213-X,True
Ni0.92V0.08S,,198.0,,,,,,,,,,,10.1016/S0304-8853(01)00213-X,True
Ni2.08Mn0.92Ga,357.0,,,,,,,,,,,,10.1016/j.actamat.2015.06.059,True
Ni2.14Mn0.86Ga,335.0,,,7M modulated monoclinic,Monoclinic,"{'a': '4.281 Å', 'b': '5.532 Å', 'c': '4.191 Å'}",I 12/m1,,,,,,10.1016/j.actamat.2015.06.059,True
Ni2.16Mn0.84Ga,340.0,,,Non-modulated tetragonal,Tetragonal,"{'a': '3.878 Å', 'b': '3.878 Å', 'c': '6.485 Å'}",I 4/mmm,,,,,,10.1016/j.actamat.2015.06.059,True
Ni2Mn0.5Fe0.5Ga,434.0,,,Cubic,L21 Heusler,,Fm-3m,,,,,,10.1016/j.jallcom.2004.04.053,True
Ni2MnGa,365.0,,,Cubic,L21 Heusler,{'a': '5.825 Å'},Fm-3m,,3.81 μB/f.u.,,,,10.1016/j.jallcom.2004.04.053,True
Ni52Mn16Fe8Ga24,381.0,,,Cubic,L21 Heusler,,,,3.91 μB/f.u.,,,,10.1016/j.jallcom.2004.04.053,
Ni2Mn0.3Fe0.7Ga,436.0,,,Cubic,L21 Heusler,,,,3.36 μB/atom,,,,10.1016/j.jallcom.2004.04.053,True
Ni2Mn1.415Cu0.025Sn0.56,313.0,,,L21,fcc,,Fm-3m,,,,,,10.1016/j.jallcom.2013.12.045,True
Ni2Mn1.39Cu0.05Sn0.56,313.0,,,L21,fcc,,Fm-3m,,,,,,10.1016/j.jallcom.2013.12.045,True
Ni2Mn1.415Cu0.025Sn0.56,321.0,,,L21,fcc,,Fm-3m,,,,,,10.1016/j.jallcom.2013.12.045,True
Ni2Mn0.7Fe0.3Ga,434.0,,,L21 Heusler,Cubic,{'a': '5.825 Å'},Fm-3m,,3.81 μB/f.u.,,,,10.1016/j.jallcom.2009.08.096,True
Ni2Mn0.5Fe0.5Ga,434.0,,,L21 Heusler,Cubic,{'a': '5.825 Å'},Fm-3m,,3.81 μB/f.u.,,,,10.1016/j.jallcom.2009.08.096,True
Ni2Mn0.3Fe0.7Ga,434.0,,,L21 Heusler,Cubic,{'a': '5.825 Å'},Fm-3m,,3.81 μB/f.u.,,,,10.1016/j.jallcom.2009.08.096,True
Ni2MnGa,365.0,,,L21 Heusler,Cubic,{'a': '5.825 Å'},Fm-3m,,,,,,10.1016/j.jallcom.2009.08.096,True
Ni1.7Mn1.7Ga0.6,165.0,,,L10 tetragonal martensitic,Tetragonal,"{'a': '7.6328 Å', 'b': '7.6328 Å', 'c': '6.7836 Å'}",,,,26 emu/g,,,10.1016/j.jallcom.2015.06.124,True
Ni50Mn31Ga19,361.0,,,bct,body-centered tetragonal,,,,,,,,10.1016/j.intermet.2012.11.003,True
Ni49Cu1Mn31Ga19,360.0,,,bct,body-centered tetragonal,,,,,,,,10.1016/j.intermet.2012.11.003,True
Ni48Cu2Mn31Ga19,363.0,,,bct,body-centered tetragonal,,,,,,,,10.1016/j.intermet.2012.11.003,True
Ni47Cu3Mn31Ga19,366.0,,,L21,cubic,{'a': '5.834 Å'},Fm3m,,,,,,10.1016/j.intermet.2012.11.003,True
Ni49Mn39Sb12,347.0,,,L21-type,,{'a': '0.5951 nm'},,,,,,,10.1016/j.ssc.2010.02.022,True
Ni50Mn38Sb12,345.0,,,L21-type,,{'a': '0.5964 nm'},,,,,,,10.1016/j.ssc.2010.02.022,True
Ni51Mn37Sb12,338.0,,,L21-type,,{'a': '0.5984 nm'},,,,,,,10.1016/j.ssc.2010.02.022,True
Ni48Mn40Sb12,350.0,,,L21-type,,{'a': '0.5934 nm'},,,,,,,10.1016/j.ssc.2010.02.022,True
Ni51.33Mn23Ga24.54Fe1.40,370.0,,,L21 Heusler,Cubic,{'a': '58.25'},,,,61 Am^2/kg,,,10.1016/j.jallcom.2007.09.093,True
Ni49.33Mn23.11Ga24.48Fe3.07,400.0,,,L21 Heusler,Cubic,,,,,,,,10.1016/j.jallcom.2007.09.093,True
Ni48.15Mn23Ga24.48Fe4.37,400.0,,,L21 Heusler,Cubic,,,,,,,,10.1016/j.jallcom.2007.09.093,True
Ni47.03Mn23.09Ga24.64Fe5.23,400.0,,,L21 Heusler,Cubic,,,,,,,,10.1016/j.jallcom.2007.09.093,True
Ni76Cr16Fe8,115.8,,,,,,,,,21.2 emu/g,,,10.1016/S0304-8853(03)00584-5,True
Ni77Cr15Fe8,135.6,,,,,,,,,23.9 emu/g,,,10.1016/S0304-8853(03)00584-5,True
Ni78Cr14Fe8,153.2,,,,,,,,,25.4 emu/g,,,10.1016/S0304-8853(03)00584-5,True
Ni79Cr13Fe8,195.4,,,,,,,,,28.1 emu/g,,,10.1016/S0304-8853(03)00584-5,True
Ni80Cr12Fe8,231.7,,,,,,,,,31.8 emu/g,,,10.1016/S0304-8853(03)00584-5,True
Ni81Cr11Fe8,265.5,,,,,,,,,33.6 emu/g,,,10.1016/S0304-8853(03)00584-5,True
Ni82Cr10Fe8,305.5,,,,,,,,,35.0 emu/g,,,10.1016/S0304-8853(03)00584-5,True
Ni83Cr9Fe8,345.6,,,,,,,,,37.6 emu/g,,,10.1016/S0304-8853(03)00584-5,True
NiCo2O4,673.0,,,Spinel,Cubic,{'a': '0.8130 nm'},,235-352 Oe,,(2.3–3) × 10^−9 J.T^−1,,,10.1016/j.tsf.2011.08.067,True
NiFe2O4,863.0,,,Spinel cubic,Face-centered cubic,{'a': '8.338 Å'},,,,,,,10.1016/j.materresbull.2012.12.019,True
Ni0.8Co0.2Fe2O4,853.0,,,Spinel cubic,Face-centered cubic,{'a': '8.347 Å'},,,,,,,10.1016/j.materresbull.2012.12.019,True
Ni0.6Co0.4Fe2O4,843.0,,,Spinel cubic,Face-centered cubic,{'a': '8.353 Å'},,,,,,,10.1016/j.materresbull.2012.12.019,True
Ni0.4Co0.6Fe2O4,833.0,,,Spinel cubic,Face-centered cubic,{'a': '8.362 Å'},,,,,,,10.1016/j.materresbull.2012.12.019,True
Ni0.2Co0.8Fe2O4,813.0,,,Spinel cubic,Face-centered cubic,{'a': '8.372 Å'},,,,,,,10.1016/j.materresbull.2012.12.019,True
CoFe2O4,793.0,,,Spinel cubic,Face-centered cubic,{'a': '8.381 Å'},,,,,,,10.1016/j.materresbull.2012.12.019,True
NpGe1.72,121.0,,117 K,Defect tetragonal ThSi2 type,Tetragonal,"{'a': '4.080 Å', 'c': '13.909 Å'}",,,2.17 μB,1 μB/Np,,500.10^-6 emu/mol,10.1016/S0925-8388(01)01938-7,True
NpSi1.72,48.0,,,Defect tetragonal ThSi2 type,,,,,1.13 μB,0.4 μB/Np,,,10.1016/S0925-8388(01)01938-7,False
O2,23.4,,,trigonal,,,,,,,,varies with temperature and pressure,10.1016/j.molstruc.2016.11.054,True
O2,43.3,,,cubic,,,,,,,,varies with temperature and pressure,10.1016/j.molstruc.2016.11.054,True
PbTi0.75Fe0.25O3,650.0,,540 K,Tetragonal,Perovskite,,P4mm,,1.11 μB/Fe ion,1.64 emu/g,,,10.1016/j.jallcom.2017.05.295,True
PbTi0.7Fe0.3O3,660.0,,550 K,Tetragonal,Perovskite,,P4mm,,1.0 μB/Fe ion,1.60 emu/g,,,10.1016/j.jallcom.2017.05.295,True
Pr0.2Ce0.2Tb0.6Fe2,603.0,,,Cubic Laves,MgCu2-type,,,,,,,,10.1016/j.jallcom.2005.04.065,True
Pr0.2Ce0.6Tb0.2Fe2,377.0,,,Cubic Laves,MgCu2-type,,,,,,,,10.1016/j.jallcom.2005.04.065,True
Pr0.5Sr0.5MnO3,265.0,130.0,,Tetragonal,,,I 4/mcm,,,,,,10.1016/j.jallcom.2016.04.063,True
Pr0.5Sr0.5Mn0.98Fe0.02O3,250.0,,,Tetragonal,,,I 4/mcm,,,,,,10.1016/j.jallcom.2016.04.063,True
Pr0.5Sr0.5Mn0.94Fe0.06O3,185.0,125.0,,Tetragonal,,,I 4/mcm,,,,,,10.1016/j.jallcom.2016.04.063,True
Pr0.6Sr0.4MnO3,320.0,,,,,,,,,,,,10.1016/j.jallcom.2016.04.063,False
Pr0.55Sr0.45MnO3,291.0,,,,,,,,,,,,10.1016/j.jallcom.2016.04.063,False
La0.7Sr0.3Mn0.95Fe0.05O3,343.0,,,,,,,,,,,,10.1016/j.jallcom.2016.04.063,False
La0.7Ca0.3Mn0.94Fe0.06O3,138.0,,,,,,,,,,,,10.1016/j.jallcom.2016.04.063,False
Pr0.67Ba0.33Mn0.95Fe0.05O3,128.0,,,,,,,,,,,,10.1016/j.jallcom.2016.04.063,False
Pr0.6Ca0.4Mn0.96Fe0.04O3,90.0,,,,,,,,,,,,10.1016/j.jallcom.2016.04.063,False
Pr0.5Sr0.5MnO3,265.0,,,Orthorhombic,,,Pbmn,,,,,,10.1016/j.jmmm.2013.01.008,True
Pr0.5Sr0.45Li0.05MnO3,260.0,,,Orthorhombic,,,Pbmn,,,,,,10.1016/j.jmmm.2013.01.008,True
Pr0.5Sr0.4Li0.1MnO3,280.0,,,Orthorhombic,,,Pbmn,,,,,,10.1016/j.jmmm.2013.01.008,True
Pr0.5Sr0.3Li0.2MnO3,290.0,,,Orthorhombic,,,Pbmn,,,,,,10.1016/j.jmmm.2013.01.008,True
Pr0.5Sr0.2Li0.3MnO3,235.0,,,Pseudocubic,,,,,,,,,10.1016/j.jmmm.2013.01.008,True
Pr0.6Sr0.4MnO3,320.0,,,,,,,,,,,,10.1016/j.jmmm.2013.01.008,False
Pr0.55Sr0.45MnO3,291.0,,,,,,,,,,,,10.1016/j.jmmm.2013.01.008,False
Pr0.5Eu0.1Sr0.4MnO3,270.0,,,,,,,,,,,,10.1016/j.jmmm.2013.01.008,False
Pr0.5Gd0.1Sr0.4MnO3,258.0,,,,,,,,,,,,10.1016/j.jmmm.2013.01.008,False
Pr0.5Dy0.1Sr0.4MnO3,248.0,,,,,,,,,,,,10.1016/j.jmmm.2013.01.008,False
Pr0.4La0.1Sr0.5MnO3,275.8,155.7,,,,,,,,,,,10.1016/j.physb.2005.09.027,True
Pr0.35La0.15Sr0.5MnO3,275.6,151.9,,,,,,,,,,,10.1016/j.physb.2005.09.027,True
Pr0.5Sr0.5MnO3,250.0,140.0,,,,,,,,,,,10.1016/j.physb.2005.09.027,False
Pr0.5Sr0.5MnO3,270.0,110.0,,Tetragonal,I 4/mcm,"{'a': '5.4049 Å', 'c': '7.7842 Å'}",I 4/mcm,,,,,,10.1016/S0025-5408(02)00867-X,True
Pr0.0Nd0.5Sr0.5MnO3,250.0,140.0,,Orthorhombic,Imma,"{'a': '5.4280 Å', 'b': '5.4653 Å', 'c': '7.6341 Å'}",Imma,,,,,,10.1016/S0025-5408(02)00867-X,True
Nd0.5Sr0.5MnO3,250.0,150.0,,Orthorhombic,Imma,,Imma,,,,,,10.1016/S0025-5408(02)00867-X,
Pr0.6La0.1Ca0.3MnO3,94.0,,,Orthorhombic,Pnma,"{'a': '5.4549 Å', 'b': '7.6861 Å', 'c': '5.4415 Å'}",Pnma,,,,,,10.1016/j.ssc.2013.10.017,True
Pr0.6La0.1Ca0.3Mn0.9Fe0.1O3,65.0,,,Orthorhombic,Pnma,"{'a': '5.4557 Å', 'b': '7.6865 Å', 'c': '5.4421 Å'}",Pnma,,,,,,10.1016/j.ssc.2013.10.017,True
Pr0.6La0.1Ca0.3Mn0.8Fe0.2O3,60.0,,,Orthorhombic,Pnma,"{'a': '5.4673 Å', 'b': '7.6967 Å', 'c': '5.4443 Å'}",Pnma,,,,,,10.1016/j.ssc.2013.10.017,True
Pr0.6La0.1Ca0.3Mn0.7Fe0.3O3,59.0,,,Orthorhombic,Pnma,"{'a': '5.4723 Å', 'b': '7.7032 Å', 'c': '5.4466 Å'}",Pnma,,,,,,10.1016/j.ssc.2013.10.017,True
Pr0.77Y0.23Ba2.06Cu2.94Ox,,11.0,,Tetragonal,,"{'a': '3.882 Å', 'c': '11.681 Å'}",,,,,,,10.1016/S0022-0248(00)00610-2,True
Pr0.80Ca0.20MnO3,120.0,,,,,,,,,,,,10.1016/j.jmmm.2004.11.340,True
Pr0.75Ca0.25MnO3,120.0,,,,,,,,,,,,10.1016/j.jmmm.2004.11.340,True
Pr0.70Ca0.30MnO3,,170.0,,,,,,,,,,,10.1016/j.jmmm.2004.11.340,True
Pr0.60Ca0.40MnO3,,170.0,,,,,,,,,,,10.1016/j.jmmm.2004.11.340,True
Pr0.55Ca0.45MnO3,,170.0,,,,,,,,,,,10.1016/j.jmmm.2004.11.340,True
