Repository: MaMMoS-project/ML-models

# ML-models
Collection of various ML models developed for the MaMMoS project

Models are organized in different folders of this repository:


- ./beyond-stoner-wolfarth:

   ML models to replace single-grain micromagnetics simulations by ML predictions for:

   -- ./beyond-stoner-wolfarth/single-grain-easy-axis-model:
      where the H and K1 vector are aligned along the z-axis of the simulation cube
      This model predicts Mr, Hc, and BHmax from a, k1, and Ms
      Current model version: v1.0

   -- ./inverse-beyond-stoner-wolfarth/single-grain-easy-axis-model:
      where the H and K1 vector are aligned along the z-axis of the simulation cube

File: compound-to-experimental-tc/data/MagneticMaterials_All.csv (part 54 of 94)
Material_Name,Curie,Neel,Curie_Weiss,Crystal_Structure,Lattice_Structure,Lattice_Parameters,Space_Group,Coercivity,Magnetic_Moment,Magnetization,Remanence,Susceptibility,DOI,Experimental
Pr0.50Ca0.50MnO3,,170.0,,,,,,,,,,,10.1016/j.jmmm.2004.11.340,True
Pr0.45Ca0.55MnO3,,170.0,,,,,,,,,,,10.1016/j.jmmm.2004.11.340,True
Pr0.35Ca0.65MnO3,,170.0,,,,,,,,,,,10.1016/j.jmmm.2004.11.340,True
Pr0.30Ca0.70MnO3,,170.0,,,,,,,,,,,10.1016/j.jmmm.2004.11.340,True
Pr0.25Ca0.75MnO3,,170.0,,,,,,,,,,,10.1016/j.jmmm.2004.11.340,True
Pr0.20Ca0.80MnO3,,170.0,,,,,,,,,,,10.1016/j.jmmm.2004.11.340,True
Pr0.15Ca0.85MnO3,,170.0,,,,,,,,,,,10.1016/j.jmmm.2004.11.340,True
Pr0.1Ca0.9MnO3,110.0,110.0,,,,,,,,,,,10.1016/j.jallcom.2017.06.045,False
Pr13.5Fe80.6Co0.4Ga0.4B5.5,568.0,,,,,,,,,,,,10.1016/j.jmmm.2015.05.051,True
Pr13.5Fe78.6Co2Ga0.4B5.5,568.0,,,,,,,,,,,,10.1016/j.jmmm.2015.05.051,True
Pr13.5Fe65.6Co15Ga0.4B5.5,700.0,,,,,,,,,,,,10.1016/j.jmmm.2015.05.051,True
Pr16Fe80B4,556.0,,,,,,,,,,,,10.1016/j.jmmm.2003.10.020,True
Pr0.7Sr0.3MnO3,300.0,,,Perovskite,Pseudocubic,,,,,,,,10.1016/j.jmmm.2015.02.018,True
Pr0.6Sr0.4MnO3,250.0,,,Perovskite,Pseudocubic,,,,,,,,10.1016/j.jmmm.2015.02.018,True
Pr0.75Ca0.25MnO3,128.0,,,,,,,,,,,,10.1016/S0304-8853(02)01150-2,True
Pr0.71Ca0.29MnO3,120.0,,,,,,,,,,,,10.1016/S0304-8853(02)01150-2,True
Pr0.9Pb0.1MnO3,152.0,,,Orthorhombic,,"{'a': '5.345 Å', 'b': '5.479 Å', 'c': '7.747 Å'}",,,,80.04 emu/g,,,10.1016/j.jmmm.2006.01.094,True
Pr0.8Pb0.2MnO3,172.0,,,Orthorhombic,,"{'a': '5.373 Å', 'b': '5.473 Å', 'c': '7.747 Å'}",,,,88.26 emu/g,,,10.1016/j.jmmm.2006.01.094,True
Pr0.7Pb0.3MnO3,223.0,,,Orthorhombic,,"{'a': '5.401 Å', 'b': '5.472 Å', 'c': '7.747 Å'}",,,,78.30 emu/g,,,10.1016/j.jmmm.2006.01.094,True
Pr0.6Pb0.4MnO3,256.0,,,Orthorhombic,,"{'a': '5.422 Å', 'b': '5.468 Å', 'c': '7.749 Å'}",,,,76.12 emu/g,,,10.1016/j.jmmm.2006.01.094,True
Pr0.5Pb0.5MnO3,254.0,,,Orthorhombic,,"{'a': '5.437 Å', 'b': '5.467 Å', 'c': '7.748 Å'}",,,,71.59 emu/g,,,10.1016/j.jmmm.2006.01.094,True
Pr0.7Sr0.3CoO3,158.0,,,Orthorhombic,Pbnm,,,,,,,,10.1016/j.jmmm.2014.04.040,True
Pr0.6Sr0.4CoO3,190.0,,,Monoclinic,P21/m,,,,,,,,10.1016/j.jmmm.2014.04.040,True
Pr0.5Sr0.5CoO3,213.0,,,Monoclinic,P21/m,,,,,,,,10.1016/j.jmmm.2014.04.040,True
Pr0.4Sr0.6CoO3,212.0,,,Monoclinic,P21/m,,,,,,,,10.1016/j.jmmm.2014.04.040,True
Pr2Co7,600.0,,,Hexagonal,Ce2Ni7 type,"{'a': '5.068 Å', 'c': '24.457 Å'}",P63/mmc,11 kOe,8.3 μB/f.u,42.2 emu/g,43 emu/g,,10.1016/j.jallcom.2013.05.067,True
Pr2Co7C0.25,615.0,,,Hexagonal,Ce2Ni7 type,"{'a': '5.070 Å', 'c': '24.510 Å'}",P63/mmc,10.5 kOe,8.9 μB/f.u,59 emu/g,42 emu/g,,10.1016/j.jallcom.2013.05.067,True
Pr2Co7C0.5,630.0,,,Hexagonal,Ce2Ni7 type,"{'a': '5.077 Å', 'c': '25.011 Å'}",P63/mmc,6.1 kOe,9.7 μB/f.u,63 emu/g,43 emu/g,,10.1016/j.jallcom.2013.05.067,True
Pr2Co7C0.75,670.0,,,Hexagonal,Ce2Ni7 type,"{'a': '5.080 Å', 'c': '25.577 Å'}",P63/mmc,1.5 kOe,10.3 μB/f.u,74.2 emu/g,44 emu/g,,10.1016/j.jallcom.2013.05.067,True
Pr2Co7C1,730.0,,,Hexagonal,Ce2Ni7 type,"{'a': '5.081 Å', 'c': '26.982 Å'}",P63/mmc,0.95 kOe,11.6 μB/f.u,81 emu/g,43 emu/g,,10.1016/j.jallcom.2013.05.067,True
Pr2Fe16Mn1,225.0,,,Th2Zn17-type,,,,,,,,,10.1016/S0925-8388(02)00870-8,True
Pr2Fe13Mn4,251.0,,,Th2Zn17-type,,"{'a': '0.8607 nm', 'c': '1.2505 nm'}",,8032 Oe,13.8 μB,,0.38 T,,10.1016/S0925-8388(02)00870-8,True
Pr2Fe10Mn7,20.0,,,Th2Zn17-type,,,,,,,,,10.1016/S0925-8388(02)00870-8,True
Pr6Fe12Al2,,320.0,,δ-phase,,"{'a': '8.119 Å', 'c': '23.202 Å'}",,,,,,,10.1016/j.jallcom.2004.07.008,True
Pr6Fe11.5Al2.5,,300.0,,δ-phase,,"{'a': '8.143 Å', 'c': '23.151 Å'}",,,,,,,10.1016/j.jallcom.2004.07.008,True
Pr6Fe10Al4,,175.0,,δ-phase,,"{'a': '8.188 Å', 'c': '23.139 Å'}",,,,,,,10.1016/j.jallcom.2004.07.008,True
Pr6Fe9.5Al4.5,,135.0,,δ-phase,,"{'a': '8.165 Å', 'c': '23.059 Å'}",,,,,,,10.1016/j.jallcom.2004.07.008,True
Pr6Fe9Al5,,115.0,,δ-phase,,"{'a': '8.234 Å', 'c': '23.183 Å'}",,,,,,,10.1016/j.jallcom.2004.07.008,True
Pr9.5Fe71.5Nb4B15,560.15,,,2:14:1 phase,,,,1296 kA/m,,,0.57 T,,10.1016/j.scriptamat.2008.03.011,True
PrBa2Cu3O6.4,,9.5,,Tetragonal,,,,,,,,,10.1016/S0921-4526(99)02376-5,True
PrBa2Cu3O6.9,,14.5,,Orthorhombic,,,,,,,,,10.1016/S0921-4526(99)02376-5,True
PrCo4B,459.0,,,Hexagonal,CeCo4B-type,"{'a': '5.1167 Å', 'c': '6.8838 Å'}",P6/mmm,,,5.01 μB/f.u.,,,10.1016/j.jallcom.2008.11.046,True
PrCo3NiB,345.0,,,Hexagonal,CeCo4B-type,"{'a': '5.1058 Å', 'c': '6.9100 Å'}",P6/mmm,,,4.22 μB/f.u.,,,10.1016/j.jallcom.2008.11.046,True
PrCo2Ni2B,171.0,,,Hexagonal,CeCo4B-type,"{'a': '5.0916 Å', 'c': '6.9354 Å'}",P6/mmm,,,3.35 μB/f.u.,,,10.1016/j.jallcom.2008.11.046,True
PrNi4B,,,0.96 K,Hexagonal,CeCo4B-type,"{'a': '5.0673 Å', 'c': '6.9769 Å'}",P6/mmm,,4.18 μB/f.u.,,,4.48 × 10^−3 emu/mol,10.1016/j.jallcom.2008.11.046,True
PrMnO3,,99.0,-17.8 K,Orthorhombic,Orthorhombic,,Pnma,,7.07 μB,,,-3.04×10^-8 m^3/mol,10.1016/j.jallcom.2016.06.177,True
PrMn0.9Fe0.1O3,,84.4,10.6 K,Orthorhombic,Orthorhombic,,Pnma,,6.07 μB,,,-8.4×10^-10 m^3/mol,10.1016/j.jallcom.2016.06.177,True
PrMn0.8Fe0.2O3,,66.9,25.9 K,Orthorhombic,Orthorhombic,,Pnma,,5.50 μB,,,1.36×10^-8 m^3/mol,10.1016/j.jallcom.2016.06.177,True
PrMn0.7Fe0.3O3,,39.0,42.8 K,Orthorhombic,Orthorhombic,,Pnma,,4.61 μB,,,3.41×10^-8 m^3/mol,10.1016/j.jallcom.2016.06.177,True
PrMn0.6Fe0.4O3,,170.0,,Orthorhombic,Orthorhombic,,Pnma,,,,,,10.1016/j.jallcom.2016.06.177,True
PrMn0.5Fe0.5O3,,283.0,,Orthorhombic,Orthorhombic,,Pnma,0.07 T,,,,,10.1016/j.jallcom.2016.06.177,True
PrMn0.4Fe0.6O3,,391.0,,Orthorhombic,Orthorhombic,,Pnma,0.09 T,,,,,10.1016/j.jallcom.2016.06.177,True
PrMn0.2Fe0.8O3,,570.0,,Orthorhombic,Orthorhombic,,Pnma,0.11 T,,,,,10.1016/j.jallcom.2016.06.177,True
PrFeO3,,738.0,,Orthorhombic,Orthorhombic,,Pnma,0.12 T,,,,,10.1016/j.jallcom.2016.06.177,True
Gd117Co56.4Sn114.3,70.0,,87 K,Dy117Co57Sn112-type,Cubic,{'a': '30.186'},Fm-3m,,7.1 μB/Gd,,,,10.1016/j.jallcom.2012.12.137,True
Tb117Co59Sn111,38.0,,48 K,Dy117Co57Sn112-type,Cubic,,Fm-3m,,9.0 μB/Tb,,,,10.1016/j.jallcom.2012.12.137,True
Dy117Co58Sn111,30.0,,,Dy117Co57Sn112-type,Cubic,,Fm-3m,,,,,,10.1016/j.jallcom.2012.12.137,True
Sm117Co55.6Sn116,86.0,,,Dy117Co57Sn112-type,Cubic,,Fm-3m,,,,,,10.1016/j.jallcom.2012.12.137,True
Ce117Co54.5Sn115.2,,9.0,,Dy117Co57Sn112-type,Cubic,{'a': '30.9826'},Fm-3m,,,,,,10.1016/j.jallcom.2012.12.137,True
TbNi4.5Cu0.5,23.0,,,CaCu5-type,Hexagonal,,,,-0.9 μB,,,6.2 x 10^-3 μB/kOe,10.1016/j.jmmm.2005.10.235,True
DyNi4.5Cu0.5,11.6,,,CaCu5-type,Hexagonal,,,,-1 μB,,,4 x 10^-3 μB/kOe,10.1016/j.jmmm.2005.10.235,True
HoNi4Cu,4.5,,,CaCu5-type,Hexagonal,,,,-0.5 μB,,,1 x 10^-3 μB/kOe,10.1016/j.jmmm.2005.10.235,True
Sb1.9785Cr0.0215Te3,5.8,,,Rhombohedral,Hexagonal,"{'a': '0.402602 nm', 'c': '3.0431 nm'}",R-3m,15 mT,3.8 μB/Cr,,,,10.1016/j.physb.2005.06.033,True
Sb1.9885Cr0.0115Te3,2.0,,,Rhombohedral,Hexagonal,"{'a': '0.42643 nm', 'c': '3.0427 nm'}",R-3m,70 mT,4.4 μB/Cr,,,,10.1016/j.physb.2005.06.033,True
Si0.964Mn0.036,300.0,,,Diamond-type,,,,"{'5K': '9.55 kA/m', '300K': '4.77 kA/m'}",,"{'5K': '37 kA/m', '300K': '32 kA/m'}","{'5K': '15%', '300K': '12.5%'}",,10.1016/j.tsf.2009.04.051,True
Si0.95Mn0.05,300.0,,,Diamond-type,,,,"{'5K': '15.12 kA/m', '300K': '3.98 kA/m'}",,"{'5K': '61 kA/m', '300K': '50 kA/m'}","{'5K': '24%', '300K': '10%'}",,10.1016/j.tsf.2009.04.051,True
Ge0.95Mn0.05,120.0,,,,,,,,,,,,10.1016/j.tsf.2009.04.051,
Si0.99Mn0.01C,205.0,,112.8 K,Cubic,3C-SiC,{'a': '4.3607'},F43m,180 Oe,2.05 μB/Mn,,,,10.1016/j.physb.2007.02.028,True
Si0.97Mn0.03C,220.0,,153.5 K,Cubic,3C-SiC,{'a': '4.3612'},F43m,188 Oe,1.19 μB/Mn,,,,10.1016/j.physb.2007.02.028,True
Si0.95Mn0.05C,252.0,,260.3 K,Cubic,3C-SiC,{'a': '4.3619'},F43m,460 Oe,0.90 μB/Mn,,,,10.1016/j.physb.2007.02.028,True
Si0.90Mn0.10C,250.0,,238.9 K,Cubic,3C-SiC,{'a': '4.3628'},F43m,140 Oe,0.89 μB/Mn,,,,10.1016/j.physb.2007.02.028,True
Ga0.95Mn0.05As,170.0,,,,,,,,,,,,10.1016/j.physb.2007.02.028,False
Ge0.95Mn0.05,110.0,,,,,,,,,,,,10.1016/j.physb.2007.02.028,False
Fe5HO8·4H2O,,500.0,,,,,,"0.25T (Fh5.4), 0.30T (Fh4.1), 0.25T (Fh3.0)","6.3 A m^2/kg (Fh5.4), 9.1 A m^2/kg (Fh4.1), 12.7 A m^2/kg (Fh3.0)",,"0.90 A m^2/kg (Fh5.4), 0.68 A m^2/kg (Fh4.1), 0.47 A m^2/kg (Fh3.0)",,10.1016/j.pepi.2005.05.009,True
Sm0.2Ca0.8MnO3,,150.0,,,,,,,,,,,10.1016/S0304-8853(02)00906-X,True
SmFeO3,674.0,135.0,,Orthorhombic,Perovskite,,Pbnm,264 Oe,,9.5 emu/g,5.32 emu/g,,10.1016/j.ceramint.2016.05.150,True
Sm0.75Sr0.25MnO3,148.0,,,Perovskite,,,,,,,,,10.1016/j.jallcom.2009.06.002,True
Sm0.70Sr0.30MnO3,141.0,,,Perovskite,,,,,,,,,10.1016/j.jallcom.2009.06.002,True
Sm0.63Sr0.37MnO3,138.0,,,Perovskite,,,,,,,,,10.1016/j.jallcom.2009.06.002,True
Sm0.60Sr0.40MnO3,130.0,,,Perovskite,,,,,,,,,10.1016/j.jallcom.2009.06.002,True
Sm0.56Sr0.44MnO3,124.0,,,Perovskite,,,,,,,,,10.1016/j.jallcom.2009.06.002,True
Sm2Fe16.5Cr0.5C2,491.0,,,Th2Zn17 type rhombohedral,Rhombohedral,"{'a': '8.549 Å', 'c': '12.445 Å'}",R-3m,,,,,,10.1016/S0925-8388(03)00327-X,True
Sm2Fe16Cr1C2,539.0,,,Th2Zn17 type rhombohedral,Rhombohedral,"{'a': '8.542 Å', 'c': '12.450 Å'}",R-3m,,,,,,10.1016/S0925-8388(03)00327-X,True
Sm2Fe15.5Cr1.5C2,583.0,,,Th2Zn17 type rhombohedral,Rhombohedral,"{'a': '8.535 Å', 'c': '12.442 Å'}",R-3m,,,,,,10.1016/S0925-8388(03)00327-X,True
Sm2Fe15Cr2C2,551.0,,,Th2Zn17 type rhombohedral,Rhombohedral,"{'a': '8.533 Å', 'c': '12.442 Å'}",R-3m,,,,,,10.1016/S0925-8388(03)00327-X,True
Sm2O3,,,-97 K,Cubic,Bixbyite,{'a': '10.96356 Å'},Ia-3 (No. 206),,,,,,10.1016/j.materresbull.2013.05.107,True
Sm1.95Mn0.05O3,,,-47 K,Cubic,Bixbyite,{'a': '10.95313 Å'},Ia-3 (No. 206),,,,,,10.1016/j.materresbull.2013.05.107,True
Sm1.85Mn0.15O3,,16.0,,Cubic,Bixbyite,{'a': '10.94468 Å'},Ia-3 (No. 206),400 Oe,,4.7 emu/g,,,10.1016/j.materresbull.2013.05.107,True
SmCo6.85Si0.15,1000.0,,,TbCu7-type,,,,161 kA/m,,0.95 T,,,10.1016/j.physb.2016.01.028,True
Nd0.5Sr0.5MnO3,,150.0,,,,,,,,,,,10.1016/j.physb.2016.01.028,False
Sr0.9Th0.1CoO2.79,175.0,,,Perovskite,,,,,,,,,10.1016/j.mseb.2005.09.029,True
Sr0.9Mn0.1CoO2.74,125.0,,,Perovskite,,,,,,,,,10.1016/j.mseb.2005.09.029,True
Sr2FeMoO6,400.0,,,Perovskite,Cubic,,,,2.60 μB/f.u.,,,,10.1016/j.physb.2007.02.011,True
Sr2Fe0.95Al0.05MoO6,363.0,,,Perovskite,Cubic,,,,2.46 μB/f.u.,,,,10.1016/j.physb.2007.02.011,True
Sr2Fe0.9Al0.1MoO6,341.0,,,Perovskite,Cubic,,,,2.41 μB/f.u.,,,,10.1016/j.physb.2007.02.011,True
Sr2Fe0.8Al0.2MoO6,314.0,,,Perovskite,Cubic,,,,2.47 μB/f.u.,,,,10.1016/j.physb.2007.02.011,True
Sr2Fe0.7Al0.3MoO6,286.0,,,Perovskite,Cubic,,,,2.21 μB/f.u.,,,,10.1016/j.physb.2007.02.011,True
Sr2CrMoO6,450.0,,,Perovskite,Cubic,,,,,,,,10.1016/j.physb.2007.02.011,False
Sr2MnMoO6,,12.0,,Perovskite,Cubic,,,,,,,,10.1016/j.physb.2007.02.011,False
Sr2FeMoO6,430.0,,,Tetragonal,,"{'a': '5.5746', 'c': '7.9008'}",I4/m,,"3.78 μB (Fe), -0.49 μB (Mo)",,,,10.1016/j.materresbull.2009.08.012,True
Sr2Fe0.4Ga0.6MoO6,290.0,,,Tetragonal,,"{'a': '5.5699', 'c': '7.8815'}",I4/m,,,,,,10.1016/j.materresbull.2009.08.012,True
Sr2FeMoO6,420.0,,,Double Perovskite,Cubic,{'a': '7.893'},Fm3m,≤160 Oe,3.5 μB/formula unit,,Low,Field-dependent,10.1016/S1466-6049(99)00069-0,True
Sr1.9Ca0.1FeMoO6,395.0,,,Double Perovskite,Cubic,{'a': '7.891'},Fm3m,≤160 Oe,3.5 μB/formula unit,,Low,Field-dependent,10.1016/S1466-6049(99)00069-0,True
Sr1.8Ca0.2FeMoO6,412.0,,,Double Perovskite,Tetragonal,"{'a': '5.560', 'c': '7.897'}",I4/mmm,≤160 Oe,3.5 μB/formula unit,,Low,Field-dependent,10.1016/S1466-6049(99)00069-0,True
Sr1.7Ca0.3FeMoO6,409.0,,,Double Perovskite,Tetragonal,"{'a': '5.560', 'c': '7.893'}",I4/mmm,≤160 Oe,3.5 μB/formula unit,,Low,Field-dependent,10.1016/S1466-6049(99)00069-0,True
Sr1.6Ca0.4FeMoO6,412.0,,,Double Perovskite,Cubic,{'a': '7.862'},Fm3m,≤160 Oe,3.5 μB/formula unit,,Low,Field-dependent,10.1016/S1466-6049(99)00069-0,True
Sr1.5Ca0.5FeMoO6,406.0,,,Double Perovskite,Cubic,{'a': '7.855'},Fm3m,≤160 Oe,3.5 μB/formula unit,,Low,Field-dependent,10.1016/S1466-6049(99)00069-0,True
Sr1.4Ca0.6FeMoO6,406.0,,,Double Perovskite,Cubic,{'a': '7.849'},Fm3m,≤160 Oe,3.5 μB/formula unit,,Low,Field-dependent,10.1016/S1466-6049(99)00069-0,True
Sr1.3Ca0.7FeMoO6,400.0,,,Double Perovskite,Tetragonal,"{'a': '5.544', 'c': '7.842'}",P-Tetragonal,≤160 Oe,3.5 μB/formula unit,,Low,Field-dependent,10.1016/S1466-6049(99)00069-0,True
Sr1.2Ca0.8FeMoO6,400.0,,,Double Perovskite,Tetragonal,"{'a': '5.538', 'c': '7.835'}",P-Tetragonal,≤160 Oe,3.5 μB/formula unit,,Low,Field-dependent,10.1016/S1466-6049(99)00069-0,True
Sr1.1Ca0.9FeMoO6,394.0,,,Double Perovskite,Tetragonal,"{'a': '5.533', 'c': '7.817'}",P-Tetragonal,≤160 Oe,3.5 μB/formula unit,,Low,Field-dependent,10.1016/S1466-6049(99)00069-0,True
Sr1.0Ca1.0FeMoO6,388.0,,,Double Perovskite,Tetragonal,"{'a': '5.522', 'c': '7.814'}",P-Tetragonal,≤160 Oe,3.5 μB/formula unit,,Low,Field-dependent,10.1016/S1466-6049(99)00069-0,True
Sr0.9Ca1.1FeMoO6,384.0,,,Double Perovskite,Tetragonal,"{'a': '5.511', 'c': '7.803'}",P-Tetragonal,≤160 Oe,3.5 μB/formula unit,,Low,Field-dependent,10.1016/S1466-6049(99)00069-0,True
Sr0.8Ca1.2FeMoO6,378.0,,,Double Perovskite,Monoclinic,"{'a': '5.497', 'b': '7.785', 'c': '5.532'}",P-Monoclinic,≤160 Oe,3.5 μB/formula unit,,Low,Field-dependent,10.1016/S1466-6049(99)00069-0,True
Sr0.7Ca1.3FeMoO6,378.0,,,Double Perovskite,Monoclinic,"{'a': '5.485', 'b': '7.774', 'c': '5.526'}",P-Monoclinic,≤160 Oe,3.5 μB/formula unit,,Low,Field-dependent,10.1016/S1466-6049(99)00069-0,True
Sr0.6Ca1.4FeMoO6,378.0,,,Double Perovskite,Monoclinic,"{'a': '5.467', 'b': '7.755', 'c': '5.526'}",P-Monoclinic,≤160 Oe,3.5 μB/formula unit,,Low,Field-dependent,10.1016/S1466-6049(99)00069-0,True
Sr0.5Ca1.5FeMoO6,385.0,,,Double Perovskite,Monoclinic,"{'a': '5.444', 'b': '7.731', 'c': '5.527'}",P-Monoclinic,≤160 Oe,3.5 μB/formula unit,,Low,Field-dependent,10.1016/S1466-6049(99)00069-0,True
Sr0.4Ca1.6FeMoO6,382.0,,,Double Perovskite,Monoclinic,"{'a': '5.426', 'b': '7.720', 'c': '5.536'}",P-Monoclinic,≤160 Oe,3.5 μB/formula unit,,Low,Field-dependent,10.1016/S1466-6049(99)00069-0,True
Sr1.5Pr0.5CoO4,200.0,,,K2NiF4-type,,{'c': '12.42 Å'},I4/mmm,1T,,,,,10.1016/j.physc.2007.03.043,True
Sr2CoO4,255.0,,,K2NiF4-type,,,I4/mmm,,,,,,10.1016/j.physc.2007.03.043,False
SrFe12O19,733.0,,,Hexagonal,Hexagonal,"{'a': '5.8832 Å', 'c': '23.0427 Å'}",P63/mmc,3.598 kOe,,74-92 emu/g,,,10.1016/j.jallcom.2015.06.274,True
BaFe12O19,723.0,,,Hexagonal,Hexagonal,,,,,72 emu/g,,,10.1016/j.jallcom.2015.06.274,False
SrFe12O19,732.0,,,Hexagonal,Hexagonal,{'a': '5.8748 Å'},,4295.7 Oe,11.16 μB,59.33 emu/g,38.10 emu/g,,10.1016/j.jmmm.2012.02.106,True
SrFe10Al2O19,621.0,,,Hexagonal,Hexagonal,{'a': '5.8324 Å'},,7400 Oe,6.49 μB,36.50 emu/g,20.00 emu/g,,10.1016/j.jmmm.2012.02.106,True
SrFe8Al4O19,614.0,,,Hexagonal,Hexagonal,{'a': '5.7829 Å'},,18100 Oe,1.51 μB,9.00 emu/g,6.00 emu/g,,10.1016/j.jmmm.2012.02.106,True
SrFeO2,,473.0,,Infinite layered structure,,,P4/mmm,,3.7 μB per Fe atom,,,,10.1016/j.jmmm.2014.12.021,False
SrMn0.6Ga0.4O2.82,,62.0,,Cubic,Perovskite,{'a': '3.84443 Å'},Pm-3m,,,,,,10.1016/j.jssc.2005.08.031,True
Sr2MnGaO5.50,,180.0,,Orthorhombic,Brownmillerite,,Cmcm,,,,,,10.1016/j.jssc.2005.08.031,True
SrRuO3,165.0,,163.88K,Orthorhombic,,"{'a': '5.5403', 'b': '7.8477', 'c': '5.5774'}",Pnma,,2.815 μB,1.46 μB,,,10.1016/j.materresbull.2008.07.004,True
SrRu0.9Cu0.1O3,100.0,,102.25K,Orthorhombic,,"{'a': '5.5403', 'b': '7.8477', 'c': '5.5774'}",Pnma,,2.642 μB,0.97 μB,,,10.1016/j.materresbull.2008.07.004,True
SrRu0.8Cu0.2O3,65.0,32.0,-6.64K,Tetragonal,,"{'a': '5.5109', 'c': '7.9947'}",I4/mcm,,2.693 μB,0.28 μB,,,10.1016/j.materresbull.2008.07.004,True
SrRu0.7Cu0.3O3,,,-144.41K,Tetragonal,,"{'a': '5.5129', 'c': '7.9938'}",I4/mcm,,2.575 μB,0.074 μB,,,10.1016/j.materresbull.2008.07.004,True
SrRu0.8Mn0.2O3,63.0,,,Orthorhombic,Pbnm,,Pbnm,,,,,,10.1016/j.ceramint.2016.02.065,True
TbFe2,710.0,,,Rhombohedral,Rhombohedral,{'a': '7.341 Å'},,,3.91 μB,80.77 emu/g,,,10.1016/j.jallcom.2016.04.091,True
GdFe2,798.0,,,Tetragonal,Tetragonal,{'a': '7.390 Å'},,,2.63 μB,54.65 emu/g,,,10.1016/j.jallcom.2016.04.091,True
TbMn6Sn6,420.0,,,Hexagonal,HfFe6Ge6-type,"{'a': '0.5529 nm', 'c': '0.902 nm'}",P6/mmm,1 MA/m,"{'Tb': '8.6 μB', 'Mn': '2.4 μB'}",,,,10.1016/j.jmmm.2007.09.001,True
Tb0.9Gd0.1Mn6Sn6,422.0,,,Hexagonal,HfFe6Ge6-type,"{'a': '0.553 nm', 'c': '0.9022 nm'}",P6/mmm,,,,,,10.1016/j.jmmm.2007.09.001,True
Tb0.8Gd0.2Mn6Sn6,423.0,,,Hexagonal,HfFe6Ge6-type,"{'a': '0.5531 nm', 'c': '0.9024 nm'}",P6/mmm,,,,,,10.1016/j.jmmm.2007.09.001,True
Tb0.6Gd0.4Mn6Sn6,428.0,,,Hexagonal,HfFe6Ge6-type,"{'a': '0.5533 nm', 'c': '0.9027 nm'}",P6/mmm,,,,,,10.1016/j.jmmm.2007.09.001,True
Tb0.4Gd0.6Mn6Sn6,432.0,,,Hexagonal,HfFe6Ge6-type,"{'a': '0.5535 nm', 'c': '0.9029 nm'}",P6/mmm,,,,,,10.1016/j.jmmm.2007.09.001,True
Tb0.2Gd0.8Mn6Sn6,437.0,,,Hexagonal,HfFe6Ge6-type,"{'a': '0.5536 nm', 'c': '0.9034 nm'}",P6/mmm,,,,,,10.1016/j.jmmm.2007.09.001,True
Tb0.1Gd0.9Mn6Sn6,438.0,,,Hexagonal,HfFe6Ge6-type,"{'a': '0.5536 nm', 'c': '0.9035 nm'}",P6/mmm,,,,,,10.1016/j.jmmm.2007.09.001,True
GdMn6Sn6,442.0,,,Hexagonal,HfFe6Ge6-type,"{'a': '0.5537 nm', 'c': '0.9038 nm'}",P6/mmm,,"{'Gd': '6.5 μB', 'Mn': '2.5 μB'}",,,,10.1016/j.jmmm.2007.09.001,True
TbMn2Si2,52.0,501.0,,ThCr2Si2-type,Body-centred tetragonal,"{'a': '3.9266 Å', 'c': '10.4511 Å'}",I4/mmm,,,,,,10.1016/j.physb.2005.02.031,True
Tb0.85Sm0.15Mn2Si2,,493.0,,ThCr2Si2-type,Body-centred tetragonal,"{'a': '3.9337 Å', 'c': '10.4606 Å'}",I4/mmm,,,,,,10.1016/j.physb.2005.02.031,True
Tb0.8Sm0.2Mn2Si2,,487.0,,ThCr2Si2-type,Body-centred tetragonal,"{'a': '3.9369 Å', 'c': '10.4658 Å'}",I4/mmm,,,,,,10.1016/j.physb.2005.02.031,True
Tb0.75Sm0.25Mn2Si2,,480.0,,ThCr2Si2-type,Body-centred tetragonal,"{'a': '3.9379 Å', 'c': '10.4651 Å'}",I4/mmm,,,,,,10.1016/j.physb.2005.02.031,True
Tb0.6Sm0.4Mn2Si2,,476.0,,ThCr2Si2-type,Body-centred tetragonal,"{'a': '3.9443 Å', 'c': '10.4736 Å'}",I4/mmm,,,,,,10.1016/j.physb.2005.02.031,True
Tb0.4Sm0.6Mn2Si2,,465.0,,ThCr2Si2-type,Body-centred tetragonal,"{'a': '3.9534 Å', 'c': '10.4831 Å'}",I4/mmm,,,,,,10.1016/j.physb.2005.02.031,True
Tb0.2Sm0.8Mn2Si2,,451.0,,ThCr2Si2-type,Body-centred tetragonal,"{'a': '3.9628 Å', 'c': '10.4931 Å'}",I4/mmm,,,,,,10.1016/j.physb.2005.02.031,True
SmMn2Si2,,438.0,,ThCr2Si2-type,Body-centred tetragonal,"{'a': '3.9717 Å', 'c': '10.5003 Å'}",I4/mmm,,,,,,10.1016/j.physb.2005.02.031,True
TbFe2,697.0,,,Cubic Laves phase,C15-type,,,,"1.62 μB/atom (Fe), 8.8 μB/atom (Tb)",5.40 μB/f.u. at 4.2 K,,,10.1016/j.jmmm.2007.02.158,True
ZrFe2,586.0,,,Cubic Laves phase,C15-type,,,,1.55 μB/atom (Fe),,,,10.1016/j.jmmm.2007.02.158,True
TbPd0.5Ni0.5Al,,40.0,,Hexagonal,ZrNiAl-type,,,,,,,,10.1016/j.jmmm.2003.12.537,True
TbNiAl,,35.0,,Hexagonal,ZrNiAl-type,,,,,,,,10.1016/j.jmmm.2003.12.537,True
TbPdAl,,32.5,,Hexagonal,ZrNiAl-type,,,,,,,,10.1016/j.jmmm.2003.12.537,True
TbRu1.75Pd0.25Si2,,45.0,,ThCr2Si2-type,Body-centered tetragonal,,I4/mmm,,8.12 μB,,,,10.1016/j.jallcom.2006.08.350,True
TbRu1.25Pd0.75Si2,,27.0,,ThCr2Si2-type,Body-centered tetragonal,,I4/mmm,,"4.0 μB, 4.6 μB",,,,10.1016/j.jallcom.2006.08.350,True
TbRu1.0Pd1.0Si2,,22.0,,ThCr2Si2-type,Body-centered tetragonal,,I4/mmm,,3.82 μB,,,,10.1016/j.jallcom.2006.08.350,True
TbRu0.25Pd1.75Si2,,14.0,,ThCr2Si2-type,Body-centered tetragonal,,I4/mmm,,5.8 μB,,,,10.1016/j.jallcom.2006.08.350,True
Ti0.98Co0.02O2,300.0,,,Anatase,Polycrystalline,,,,,,,,10.1016/j.tsf.2010.10.043,True
Ti0.53Cr0.47N,120.0,,,fcc,,,,,,243 emu/cm^3,,,10.1016/j.actamat.2012.03.043,True
Ti0.5Cr0.5N,135.0,,,fcc,,,,,,,,,10.1016/j.actamat.2012.03.043,True
CrN,,279.5,,fcc,,,,,,,,,10.1016/j.actamat.2012.03.043,
Ti0.98Mn0.02O2,420.0,,,Rutile-type tetragonal,Tetragonal,"{'a': '4.596 Å', 'c': '2.960 Å'}",P42/mnm,53 Oe,0.047 μB/Mn,0.030 emu/g,0.41×10^-3 emu/g,,10.1016/j.jmmm.2015.11.065,True
Ti0.98Mn0.02O2,420.0,,,Rutile-type tetragonal,Tetragonal,"{'a': '4.598 Å', 'c': '2.963 Å'}",P42/mnm,62 Oe,0.041 μB/Mn,0.026 emu/g,0.32×10^-3 emu/g,,10.1016/j.jmmm.2015.11.065,True
Ti0.98Mn0.02O2,420.0,,,Rutile-type tetragonal,Tetragonal,"{'a': '4.599 Å', 'c': '2.964 Å'}",P42/mnm,130 Oe,0.025 μB/Mn,0.024 emu/g,0.43×10^-3 emu/g,,10.1016/j.jmmm.2015.11.065,True
Ti0.77Sc0.23Fe2,314.0,200.0,,Hexagonal,C14 Laves phase,"{'a': '4.8341 Å', 'c': '7.8957 Å'}",P63/mmc,,,,,,10.1016/S0304-8853(01)00140-8,True
Ti0.73Sc0.27Fe2,320.0,190.0,,Hexagonal,C14 Laves phase,"{'a': '4.8423 Å', 'c': '7.9108 Å'}",P63/mmc,,"{'MFe(2a)': '0.6 μB', 'MFe(6h)': '1.7 μB'}",,,,10.1016/S0304-8853(01)00140-8,True
Ti0.7Sc0.3Fe2,350.0,185.0,,Hexagonal,C14 Laves phase,"{'a': '4.8480 Å', 'c': '7.9186 Å'}",P63/mmc,,"{'MFe(2a)': '0.8 μB', 'MFe(6h)': '1.7 μB'}",,,,10.1016/S0304-8853(01)00140-8,True
Ti0.67Sc0.33Fe2,355.0,185.0,,Hexagonal,C14 Laves phase,"{'a': '4.8535 Å', 'c': '7.9280 Å'}",P63/mmc,,"{'MFe(2a)': '0.8 μB', 'MFe(6h)': '1.7 μB'}",,,,10.1016/S0304-8853(01)00140-8,True
Ti0.25Sc0.75Fe2,495.0,,,Hexagonal,C14 Laves phase,"{'a': '4.9407 Å', 'c': '8.0742 Å'}",P63/mmc,,,,,,10.1016/S0304-8853(01)00140-8,True
ScFe2,545.0,,,Hexagonal,C14 Laves phase,,P63/mmc,,1.37 μB/Fe,,,,10.1016/S0304-8853(01)00140-8,False
TiFe2,,280.0,,Hexagonal,C14 Laves phase,,P63/mmc,,"{'MFe(2a)': '0 μB', 'MFe(6h)': '1.4 μB'}",,,,10.1016/S0304-8853(01)00140-8,False
TlSr2YCu2O7,,18.5,,1212-type,,,,,,,,Sharp peak in susceptibility vs. temperature curve,10.1016/S0921-4526(00)00679-7,True
TlSr2LuCu2O7,,18.5,,1212-type,,,,,,,,Sharp peak in susceptibility vs. temperature curve,10.1016/S0921-4526(00)00679-7,True
TlSr2NdCu2O7,,,Above 77 K,1212-type,,,,,,,,Field-induced antiferromagnetic ordering,10.1016/S0921-4526(00)00679-7,True
TlBa2DyCu2O7,,,Above 77 K,1212-type,,,,,,,,Field-induced antiferromagnetic ordering,10.1016/S0921-4526(00)00679-7,True
UPd2Al3,,14.6,,,,,,,0.85 μB,,,,10.1016/S0921-4526(99)01237-5,True
U0.98Y0.02CoAl,14.0,,,,,,,,0.10 μB,,,,10.1016/S0925-8388(00)01070-7,True
U0.94Y0.06CoAl,15.0,,,,,,,,0.22 μB,,,,10.1016/S0925-8388(00)01070-7,True
UCoAl0.8Ga0.2,18.0,,,,,,,,0.285 μB,,,,10.1016/S0925-8388(00)01070-7,
UCoAl0.6Ga0.4,27.0,,,,,,,,0.35 μB,,,,10.1016/S0925-8388(00)01070-7,
UCoAl0.4Ga0.6,34.0,,,,,,,,0.43 μB,,,,10.1016/S0925-8388(00)01070-7,
UCoGa,48.0,,,,,,,,0.62 μB,,,,10.1016/S0925-8388(00)01070-7,
URuSn,55.0,,,,,,,,1.1 μB,,,,10.1016/S0925-8388(00)01070-7,
URhAl,28.0,,,,,,,,0.94 μB,,,,10.1016/S0925-8388(00)01070-7,
UPtAl,43.0,,,,,,,,1.38 μB,,,,10.1016/S0925-8388(00)01070-7,
UNiGa,,39.0,,Hexagonal,ZrNiAl-type,,P 6 2m,<1 T,1.4 μB,,,,10.1016/S0925-8388(02)01351-8,True
UCoGa,47.0,,,Hexagonal,ZrNiAl-type,,P 6 2m,,0.74 μB,,,,10.1016/S0925-8388(02)01351-8,True
Co66Fe4Mo2Si16B12,483.0,,,Amorphous,,,,"0.5 A/m (as-quenched), 0.25 A/m (annealed at 693 K), 180 A/m (annealed at 793 K)",,,,,10.1016/S0921-5093(03)00119-9,True
Y0.5Sr0.5MnO3,,,-12 K,Orthorhombic,Pseudo-cubic,,Pnma,,,,,,10.1016/j.jmmm.2013.04.011,True
Y0.6Sr0.4Mn0.9Cr0.1O3,,,63 K,Orthorhombic,Pseudo-cubic,,Pnma,,,,,,10.1016/j.jmmm.2013.04.011,True
Y0.7Sr0.3Mn0.8Cr0.2O3,,,72 K,Orthorhombic,Pseudo-cubic,,Pnma,,,,,,10.1016/j.jmmm.2013.04.011,True
Y0.8Sr0.2Mn0.7Cr0.3O3,,,68 K,Orthorhombic,Pseudo-cubic,,Pnma,,,,,,10.1016/j.jmmm.2013.04.011,True
Y0.9Sr0.1Mn0.6Cr0.4O3,,,27 K,Orthorhombic,Pseudo-cubic,,Pnma,,,,,,10.1016/j.jmmm.2013.04.011,True
YMn0.5Cr0.5O3,,,67.76 K,Orthorhombic,Pseudo-tetragonal,,Pnma,,,,,,10.1016/j.jmmm.2013.04.011,True
YMnO3,,42.0,,Hexagonal,,"{'a': '6.1324 Å', 'b': '6.1324 Å', 'c': '11.3679 Å'}",P63cm,,,,,,10.1016/j.jmmm.2008.05.003,True
Y0.95Ce0.05MnO3,,,15.7 K,Hexagonal,,"{'a': '6.1557 Å', 'b': '6.1557 Å', 'c': '11.2939 Å'}",P63cm,,,9.19 emu/g,,1.35 x 10^-4 emu/g Oe,10.1016/j.jmmm.2008.05.003,True
Y0.90Ce0.10MnO3,,,27.9 K,Hexagonal,,"{'a': '6.1316 Å', 'b': '6.1316 Å', 'c': '11.3662 Å'}",P63cm,,,10.80 emu/g,,2.00 x 10^-4 emu/g Oe,10.1016/j.jmmm.2008.05.003,True
Nd0.96Ce0.04MnO3,60.0,25.0,,,,,,,,,,,10.1016/j.jmmm.2008.05.003,False
Nd0.7Ce0.3MnO3,65.0,,,,,,,,,,,,10.1016/j.jmmm.2008.05.003,False
Y0.8Gd0.2Co2,75.0,,,Cubic Laves phase,MgCu2-type,{'a': '7.220 Å'},,,,,,,10.1016/j.jallcom.2014.08.147,True
Y0.6Gd0.4Co2,195.0,,,Cubic Laves phase,MgCu2-type,{'a': '7.227 Å'},,,,,,,10.1016/j.jallcom.2014.08.147,True
Y0.5Gd0.5Co2,245.0,,,Cubic Laves phase,MgCu2-type,{'a': '7.229 Å'},,,1.8 μB/f.u. at 5 K,0.09 μB/f.u. at 300 K,,,10.1016/j.jallcom.2014.08.147,True
Y0.4Gd0.6Co2,280.0,,,Cubic Laves phase,MgCu2-type,{'a': '7.233 Å'},,,,,,,10.1016/j.jallcom.2014.08.147,True
Y0.2Gd0.8Co2,340.0,,,Cubic Laves phase,MgCu2-type,{'a': '7.241 Å'},,,,,,,10.1016/j.jallcom.2014.08.147,True
GdCo2,340.0,,,Cubic Laves phase,MgCu2-type,{'a': '7.250 Å'},,,,,,,10.1016/j.jallcom.2014.08.147,True
PrNi2B2C,,4.0,,,,"{'a': '3.7002 Å', 'c': '9.974 Å'}",,,,,,,10.1016/S0921-4534(01)00854-1,True
Y3Fe5O12,555.15,,,Garnet,Cubic,{'a': '1.2380 nm'},Ia-3d,,,,,,10.1016/S0304-8853(01)00386-9,True
Y3Fe4.5Al0.5O12,483.15,,,Garnet,Cubic,{'a': '1.2351 nm'},Ia-3d,,,,,,10.1016/S0304-8853(01)00386-9,True
Y3Fe4AlO12,413.15,,,Garnet,Cubic,{'a': '1.2322 nm'},Ia-3d,,,,,,10.1016/S0304-8853(01)00386-9,True
Y3Fe3.3Al1.7O12,295.15,,,Garnet,Cubic,{'a': '1.2263 nm'},Ia-3d,,,,,,10.1016/S0304-8853(01)00386-9,True
Y3Fe3.2Al1.8O12,280.15,,,Garnet,Cubic,{'a': '1.2260 nm'},Ia-3d,,,,,,10.1016/S0304-8853(01)00386-9,True
Y3Fe3Al2O12,,,,Garnet,Cubic,{'a': '1.2248 nm'},Ia-3d,,,,,,10.1016/S0304-8853(01)00386-9,True
YBa2Cu2.89Li0.08O6.18,,150.0,,Tetragonal,P4/mmm,"{'a': '3.8590 Å', 'b': '3.8590 Å', 'c': '11.8034 Å'}",P4/mmm,,0.17±0.08 μB,,,,10.1016/S0921-4534(00)01737-8,True
YBa2Cu2.89Li0.09O6.06,,245.0,,Tetragonal,P4/mmm,"{'a': '3.8595 Å', 'b': '3.8595 Å', 'c': '11.8137 Å'}",P4/mmm,,0.33±0.03 μB,,,,10.1016/S0921-4534(00)01737-8,True
YBa2Cu3O6.0,,415.0,,,,,,,0.64 μB,,,,10.1016/S0921-4534(00)01737-8,False
YBa2Cu3O6.2,,400.0,,,,,,,0.64 μB,,,,10.1016/S0921-4534(00)01737-8,False
YFeO3,,646.0,,Orthorhombic,Perovskite,"{'a': '5.5948 Å', 'b': '7.6066 Å', 'c': '5.2834 Å'}",Pnma,,4.92 μB/f.u.,,,,10.1016/j.ceramint.2016.10.087,True
YFe0.7Mn0.3O3,,428.0,,Orthorhombic,Perovskite,,Pnma,,,,,,10.1016/j.ceramint.2016.10.087,True
YMnO3,,73.1,-405.56 K,Hexagonal,,"{'a': '6.15041 Å', 'c': '11.41588 Å'}",P63cm,,5.003 μB,,0.45 emu/g,,10.1016/j.jmmm.2016.10.088,True
YMn0.95Cr0.05O3,,77.8,-88.62 K,Hexagonal,,"{'a': '6.12982 Å', 'c': '11.38277 Å'}",P63cm,,4.758 μB,,,,10.1016/j.jmmm.2016.10.088,True
YMn0.9Cr0.1O3,,86.1,-76.48 K,Hexagonal,,"{'a': '6.12194 Å', 'c': '11.37757 Å'}",P63cm,,4.574 μB,,3.0 emu/g,,10.1016/j.jmmm.2016.10.088,True
YbMn6Sn6,284.0,,,SmMn6Sn6-type,,"{'a': '5.550 Å', 'c': '9.040 Å'}",P6/mmm,,2.2 μB,13.6 μB/f.u.,,,10.1016/j.jallcom.2016.10.191,True
Yb0.85Lu0.15Mn6Sn6,300.0,44.0,,HfFe6Ge6-type,,"{'a': '5.545 Å', 'c': '9.032 Å'}",P6/mmm,0.2 T,2.15 μB,12.0 μB/f.u.,,,10.1016/j.jallcom.2016.10.191,True
Yb0.75Lu0.25Mn6Sn6,315.0,85.0,,HfFe6Ge6-type,,"{'a': '5.537 Å', 'c': '9.024 Å'}",P6/mmm,0.7 T,1.89 μB,11.4 μB/f.u.,,,10.1016/j.jallcom.2016.10.191,True
Yb0.50Lu0.50Mn6Sn6,327.0,221.0,,HfFe6Ge6-type,,"{'a': '5.525 Å', 'c': '9.012 Å'}",P6/mmm,1.2 T,1.51 μB,11.2 μB/f.u.,,,10.1016/j.jallcom.2016.10.191,True
Yb0.30Lu0.70Mn6Sn6,328.0,316.0,,HfFe6Ge6-type,,"{'a': '5.515 Å', 'c': '9.002 Å'}",P6/mmm,1.8 T,0.60 μB,9.2 μB/f.u.,,,10.1016/j.jallcom.2016.10.191,True
LuMn6Sn6,,353.0,,HfFe6Ge6-type,,"{'a': '5.505 Å', 'c': '8.988 Å'}",P6/mmm,3.4 T,,5.6 μB/f.u.,,,10.1016/j.jallcom.2016.10.191,True
YbMn6Ge5.93Ga0.07,40.0,481.0,,HfFe6Ge6-type,,"{'a': '5.210 Å', 'c': '8.134 Å'}",,4.0 kOe,0.9 μB/f.u.,,,,10.1016/S0925-8388(02)00010-5,True
YbMn6Ge5.87Ga0.13,51.0,460.0,,HfFe6Ge6-type,,"{'a': '5.208 Å', 'c': '8.144 Å'}",,6.0 kOe,2.0 μB/f.u.,,,,10.1016/S0925-8388(02)00010-5,True
YbMn6Ge5.79Ga0.21,47.0,406.0,,HfFe6Ge6-type,,"{'a': '5.205 Å', 'c': '8.147 Å'}",,6.0 kOe,3.1 μB/f.u.,,,,10.1016/S0925-8388(02)00010-5,True
YbMn6Ge5.53Ga0.47,137.0,372.0,,HfFe6Ge6-type,,"{'a': '5.210 Å', 'c': '8.166 Å'}",,7.0 kOe,5.1 μB/f.u.,,,,10.1016/S0925-8388(02)00010-5,True
YbMn6Ge5.49Ga0.51,148.0,374.0,,HfFe6Ge6-type,,"{'a': '5.201 Å', 'c': '8.162 Å'}",,7.7 kOe,4.8 μB/f.u.,,,,10.1016/S0925-8388(02)00010-5,True
YbMn6Ge5.34Ga0.66,325.0,354.0,,HfFe6Ge6-type,,"{'a': '5.205 Å', 'c': '8.179 Å'}",,7.4 kOe,4.4 μB/f.u.,,,,10.1016/S0925-8388(02)00010-5,True
YbMn6Ge5.28Ga0.72,319.0,349.0,,HfFe6Ge6-type,,"{'a': '5.202 Å', 'c': '8.179 Å'}",,8.2 kOe,5.3 μB/f.u.,,,,10.1016/S0925-8388(02)00010-5,True
Y0.0Gd1.0Fe3,721.0,,,PuNi3-type,Rhombohedral,"{'a': '5.1705 Å', 'b': '5.1705 Å', 'c': '24.7107 Å'}",,,1.797 μB/atom Fe,1.61 μB/f.u,,,10.1016/j.jmmm.2015.07.084,True
Y0.2Gd0.8Fe3,701.0,,,PuNi3-type,Rhombohedral,"{'a': '5.1686 Å', 'b': '5.1686 Å', 'c': '24.7162 Å'}",,,1.64 μB/atom Fe,0.68 μB/f.u,,,10.1016/j.jmmm.2015.07.084,True
Y0.4Gd0.6Fe3,656.0,,,PuNi3-type,Rhombohedral,"{'a': '5.1573 Å', 'b': '5.1573 Å', 'c': '24.6402 Å'}",,,1.767 μB/atom Fe,1.10 μB/f.u,,,10.1016/j.jmmm.2015.07.084,True
Y0.5Gd0.5Fe3,639.0,,,PuNi3-type,Rhombohedral,"{'a': '5.1453 Å', 'b': '5.1453 Å', 'c': '24.6422 Å'}",,,1.727 μB/atom Fe,1.68 μB/f.u,,,10.1016/j.jmmm.2015.07.084,True
Y0.6Gd0.4Fe3,594.0,,,PuNi3-type,Rhombohedral,"{'a': '5.1400 Å', 'b': '5.1400 Å', 'c': '24.6355 Å'}",,,1.717 μB/atom Fe,2.35 μB/f.u,,,10.1016/j.jmmm.2015.07.084,True
Y0.8Gd0.2Fe3,571.0,,,PuNi3-type,Rhombohedral,"{'a': '5.1404 Å', 'b': '5.1404 Å', 'c': '24.6127 Å'}",,,1.683 μB/atom Fe,3.65 μB/f.u,,,10.1016/j.jmmm.2015.07.084,True
Y1.0Gd0.0Fe3,533.0,,,PuNi3-type,Rhombohedral,"{'a': '5.1371 Å', 'b': '5.1371 Å', 'c': '24.5896 Å'}",,,1.773 μB/atom Fe,5.32 μB/f.u,,,10.1016/j.jmmm.2015.07.084,True
GdFe3,729.0,,,,,,,,1.8 μB/atom Fe,1.79 μB/f.u,,,10.1016/j.jmmm.2015.07.084,False
TbFe3,648.0,,,,,,,,1.79 μB/atom Fe,3.13 μB/f.u,,,10.1016/j.jmmm.2015.07.084,False
YFe3,569.0,,,,,,,,1.67 μB/atom Fe,5.24 μB/f.u,,,10.1016/j.jmmm.2015.07.084,False
GdNi3,115.0,,83.5 K,PuNi3,Hexagonal,"{'a': '4.9900 Å', 'c': '24.5234 Å'}",R-3m,,8.00 μB/f.u,6.62 μB/f.u at 7 T,,,10.1016/j.jmmm.2012.07.036,True
Y0.2Gd0.8Ni3,103.0,,75.0 K,PuNi3,Hexagonal,"{'a': '4.9938 Å', 'c': '24.5232 Å'}",R-3m,,6.97 μB/f.u,5.61 μB/f.u at 7 T,,,10.1016/j.jmmm.2012.07.036,True
Y0.4Gd0.6Ni3,90.0,,64.9 K,PuNi3,Hexagonal,"{'a': '4.9875 Å', 'c': '24.4877 Å'}",R-3m,,6.13 μB/f.u,3.88 μB/f.u at 7 T,,,10.1016/j.jmmm.2012.07.036,True
Y0.6Gd0.4Ni3,69.0,,,PuNi3,Hexagonal,"{'a': '4.9832 Å', 'c': '24.4761 Å'}",R-3m,,,2.61 μB/f.u at 7 T,,,10.1016/j.jmmm.2012.07.036,True
Y0.8Gd0.2Ni3,52.0,,,PuNi3,Hexagonal,"{'a': '4.9802 Å', 'c': '24.4555 Å'}",R-3m,,,1.30 μB/f.u at 7 T,,,10.1016/j.jmmm.2012.07.036,True
YNi3,27.0,,124 K,PuNi3,Hexagonal,"{'a': '4.9715 Å', 'c': '24.4180 Å'}",R-3m,,1.05 μB/f.u,0.16 μB/f.u at 7 T,,,10.1016/j.jmmm.2012.07.036,True
HoNi2,17.6,,10.31 K,Cubic,C15,{'a': '1.427 nm'},F4̄3m,,10.58 μB,,,,10.1016/j.jallcom.2003.11.016,True
Y0.1Ho0.9Ni2,14.2,,10.72 K,Cubic,C15,,F4̄3m,,9.96 μB,,,,10.1016/j.jallcom.2003.11.016,True
Y0.2Ho0.8Ni2,10.2,,10.34 K,Cubic,C15,,F4̄3m,,9.45 μB,,,,10.1016/j.jallcom.2003.11.016,True
Y0.3Ho0.7Ni2,8.0,,10.48 K,Cubic,C15,,F4̄3m,,8.54 μB,,,,10.1016/j.jallcom.2003.11.016,True
Y0.5Ho0.5Ni2,6.5,,10.37 K,Cubic,C15,,F4̄3m,,9.04 μB,,,,10.1016/j.jallcom.2003.11.016,True
Y0.6Ho0.4Ni2,4.8,,10.14 K,Cubic,C15,,F4̄3m,,8.30 μB,,,,10.1016/j.jallcom.2003.11.016,True
LaFeO3,,722.15,,Orthorhombic,Quasi-tetragonal,"{'a': '5.5530 Å', 'b': '5.5630 Å', 'c': '7.8670 Å'}",,,,0.14 emu/g,,,10.1016/j.matchemphys.2011.09.014,True
YFeO3,,627.15,,Orthorhombic,Distorted,"{'a': '5.2803 Å', 'b': '5.5757 Å', 'c': '7.6001 Å'}",,,,4.20 emu/g,,,10.1016/j.matchemphys.2011.09.014,True
Zn0.35Ni0.60Fe2.05O4,843.15,,,Cubic Spinel,Cubic,{'a': '8.095 Å'},,27.593 Oe,2.217 μB,52.141 emu/g,0.066 emu/g,,10.1016/j.jmmm.2015.11.009,True
Zn0.35Ni0.50Co0.10Fe2.05O4,843.15,,,Cubic Spinel,Cubic,{'a': '8.097 Å'},,42.228 Oe,2.377 μB,56.969 emu/g,0.129 emu/g,,10.1016/j.jmmm.2015.11.009,True
Zn0.35Ni0.40Co0.20Fe2.05O4,843.15,,,Cubic Spinel,Cubic,{'a': '8.110 Å'},,71.073 Oe,2.653 μB,63.576 emu/g,0.245 emu/g,,10.1016/j.jmmm.2015.11.009,True
Zn0.35Ni0.30Co0.30Fe2.05O4,843.15,,,Cubic Spinel,Cubic,{'a': '8.113 Å'},,77.801 Oe,2.689 μB,64.430 emu/g,0.275 emu/g,,10.1016/j.jmmm.2015.11.009,True
Zn0.35Ni0.20Co0.40Fe2.05O4,843.15,,,Cubic Spinel,Cubic,{'a': '8.122 Å'},,98.804 Oe,2.517 μB,60.301 emu/g,0.296 emu/g,,10.1016/j.jmmm.2015.11.009,True
Zn0.6Cu0.4Fe2O4,305.0,,,Cubic spinel,,,,,,,,,10.1016/j.jallcom.2015.09.269,True
Zn0.4Ni0.2Cu0.4Fe2O4,565.0,,,Cubic spinel,,,,,,,,,10.1016/j.jallcom.2015.09.269,True
Zn0.2Ni0.4Cu0.4Fe2O4,705.0,,,Cubic spinel,,,,,,,,,10.1016/j.jallcom.2015.09.269,True
Zn0.2Fe2.8O4,763.5,,,,,,,,,,,,10.1016/j.jallcom.2015.09.269,False
Ti0.2Fe2.8O4,602.0,,,,,,,,,,,,10.1016/j.jallcom.2015.09.269,False
Zn0.75Ni0.25Fe2O4,295.2,,,,,,,,,,,,10.1016/j.jallcom.2015.09.269,False
Zn0.5Ni0.5Fe2O4,553.5,,,,,,,,,,,,10.1016/j.jallcom.2015.09.269,False
Zn0.25Ni0.75Fe2O4,729.5,,,,,,,,,,,,10.1016/j.jallcom.2015.09.269,False
NiFe2O4,865.4,,,,,,,,,,,,10.1016/j.jallcom.2015.09.269,False
ZnFe2O4,558.97,,,spinel cubic,cubic,,Fd-3m,,,,,,10.1016/j.jmmm.2015.05.059,True
Zn0.8Ni0.2Fe2O4,440.72,,,spinel cubic,cubic,,Fd-3m,,,,,,10.1016/j.jmmm.2015.05.059,True
Zn0.6Ni0.4Fe2O4,485.42,,,spinel cubic,cubic,,Fd-3m,,,,,,10.1016/j.jmmm.2015.05.059,True
Zn0.4Ni0.6Fe2O4,460.44,,,spinel cubic,cubic,,Fd-3m,,,,,,10.1016/j.jmmm.2015.05.059,True
Zn0.2Ni0.8Fe2O4,435.81,,,spinel cubic,cubic,,Fd-3m,,,,,,10.1016/j.jmmm.2015.05.059,True
NiFe2O4,537.63,,,spinel cubic,cubic,,Fd-3m,,,,,,10.1016/j.jmmm.2015.05.059,True
Zn0.991Co0.009O,300.0,,,Wurtzite,Hexagonal,,,436.03 Oe,,0.75 μB/Co,,,10.1016/j.ssc.2007.06.025,True
Zn0.97Co0.03O,300.0,,,Wurtzite,Hexagonal,,,436.03 Oe,,0.75 μB/Co,,,10.1016/j.ssc.2007.06.025,True
Zn0.93Co0.07O,398.0,,,Wurtzite,Hexagonal,"{'a': '3.232', 'c': '5.179'}",,53 G,1.83 emu/g,,160 emu/g,,10.1016/j.jallcom.2014.06.087,True
Zn0.996Cr0.004O,325.0,,,Wurtzite,Hexagonal,,,,9 emu/cm^3,,,,10.1016/j.matlet.2011.05.074,True
Zn0.985Cr0.015O,325.0,,,Wurtzite,Hexagonal,,,,44 emu/cm^3,,,,10.1016/j.matlet.2011.05.074,True
Zn0.911Cr0.089O,325.0,,,Wurtzite,Hexagonal,,,,21 emu/cm^3,,,,10.1016/j.matlet.2011.05.074,True
ZnCr2Se4,115.0,21.0,,Spinel,Cubic,,,,,,,,10.1016/j.jallcom.2004.05.039,False
ZnCr2Se4,,22.0,,Normal spinel,Cubic,,Fd3m,,,,,,10.1016/j.jmmm.2003.11.116,True
CuCr2Se4,400.0,,,Normal spinel,Cubic,,Fd3m,,,,,,10.1016/j.jmmm.2003.11.116,True
Zn0.9Cu0.1Cr2Se4,,22.0,,Normal spinel,Cubic,,Fd3m,,,,,,10.1016/j.jmmm.2003.11.116,True
Zn0.7Cu0.3Cr2Se4,400.0,,,Normal spinel,Cubic,,Fd3m,,,,,,10.1016/j.jmmm.2003.11.116,True
Zn0.6Cu0.4Cr2Se4,400.0,,,Normal spinel,Cubic,,Fd3m,,,,,,10.1016/j.jmmm.2003.11.116,True
Zn0.5Cu0.5Cr2Se4,400.0,,,Normal spinel,Cubic,,Fd3m,,,,,,10.1016/j.jmmm.2003.11.116,True
Zn0.4Cu0.6Cr2Se4,400.0,,,Normal spinel,Cubic,,Fd3m,,,,,,10.1016/j.jmmm.2003.11.116,True
Zn0.3Cu0.7Cr2Se4,400.0,,,Normal spinel,Cubic,,Fd3m,,,,,,10.1016/j.jmmm.2003.11.116,True
Zn0.2Cu0.8Cr2Se4,400.0,,,Normal spinel,Cubic,,Fd3m,,,,,,10.1016/j.jmmm.2003.11.116,True
Zn0.1Cu0.9Cr2Se4,400.0,,,Normal spinel,Cubic,,Fd3m,,,,,,10.1016/j.jmmm.2003.11.116,True
CuCr2Se4,400.0,,,Normal spinel,Cubic,,Fd3m,,,,,,10.1016/j.jmmm.2003.11.116,True
Zn0.95Fe0.05S,300.0,,,Wurtzite,Hexagonal,{'c': '0.6221 nm'},,"245 Oe at 5K, 1375 Oe at 100K, 1125 Oe at 200K, 875 Oe at 300K",,"0.345 emu/gr at 5K, 0.027 emu/gr at 100K, 0.04 emu/gr at 200K, 0.048 emu/gr at 300K","0.038 emu/gr at 5K, 0.03 emu/gr at 100K, 0.028 emu/gr at 200K, 0.024 emu/gr at 300K",,10.1016/j.apsusc.2015.02.115,True
Zn0.90Fe0.10S,300.0,,,Wurtzite,Hexagonal,{'c': '0.6238 nm'},,"495 Oe at 5K, 740 Oe at 100K, 725 Oe at 200K, 735 Oe at 300K",,"3.76 emu/gr at 5K, 1.75 emu/gr at 100K, 1.49 emu/gr at 200K, 1.23 emu/gr at 300K","1.085 emu/gr at 5K, 0.96 emu/gr at 100K, 0.87 emu/gr at 200K, 0.75 emu/gr at 300K",,10.1016/j.apsusc.2015.02.115,True
Zn0.80Fe0.20S,300.0,,,Wurtzite,Hexagonal,{'c': '0.6252 nm'},,"425 Oe at 5K, 430 Oe at 100K, 460 Oe at 200K, 475 Oe at 300K",,"11.96 emu/gr at 5K, 7.31 emu/gr at 100K, 6.59 emu/gr at 200K, 5.54 emu/gr at 300K","2.70 emu/gr at 5K, 1.90 emu/gr at 100K, 1.78 emu/gr at 200K, 1.55 emu/gr at 300K",,10.1016/j.apsusc.2015.02.115,True
ZnMn2As2,310.0,175.0,,,,,,,,,,,10.1016/j.jmmm.2004.04.038,True
Zn0.77Mn2.23As2,,225.0,,,,,,,,,,,10.1016/j.jmmm.2004.04.038,True
Zn0.67Mn2.33As2,,235.0,,,,,,,,,,,10.1016/j.jmmm.2004.04.038,True
Zn0.88Mn0.12Cr2Se4,1133.0,28.0,103 K,Cubic,Spinel,,Fd-3m,,6.32 μB/f.u.,,,,10.1016/j.materresbull.2012.04.029,True
Zn0.87Mn0.13Cr2Se4,1043.0,33.0,105 K,Cubic,Spinel,,Fd-3m,,6.75 μB/f.u.,,,,10.1016/j.materresbull.2012.04.029,True
Zn0.82Mn0.18Cr2Se4,1043.0,28.0,107 K,Cubic,Spinel,,Fd-3m,,7.34 μB/f.u.,,,,10.1016/j.materresbull.2012.04.029,True
Zn0.76Mn0.24Cr2Se4,1053.0,28.0,108 K,Cubic,Spinel,,Fd-3m,,7.63 μB/f.u.,,,,10.1016/j.materresbull.2012.04.029,True
ZnCr2Se4,,22.0,115 K,Cubic,Spinel,,Fd-3m,,5.90 μB/f.u.,,,,10.1016/j.materresbull.2012.04.029,True
Zn0.9972Mn0.0028GeAs2,300.0,,,Chalcopyrite,Tetragonal,,,,,,,,10.1016/j.jallcom.2015.07.087,True
Zn0.987Mn0.013GeAs2,300.0,,,Chalcopyrite,Tetragonal,,,,,,,,10.1016/j.jallcom.2015.07.087,True
Zn0.953Mn0.047GeAs2,300.0,,,Chalcopyrite,Tetragonal,,,,,,,,10.1016/j.jallcom.2015.07.087,True
Zn0.947Mn0.053GeAs2,300.0,,,Chalcopyrite,Tetragonal,,,,,,,,10.1016/j.jallcom.2015.07.087,True
Zn0.922Mn0.078GeAs2,300.0,,,Chalcopyrite,Tetragonal,,,,,,,,10.1016/j.jallcom.2015.07.087,True
ZnCFe3,358.0,,,Cubic,Antiperovskite,{'a': '0.381 nm'},Pm-3m,,,,,,10.1016/j.jallcom.2013.03.090,True
ZnCFe2.5Mn0.5,380.0,,,Cubic,Antiperovskite,,Pm-3m,,,,,,10.1016/j.jallcom.2013.03.090,True
ZnC0.5N0.5Fe2Mn,302.0,,,Cubic,Antiperovskite,,Pm-3m,,,,,,10.1016/j.jallcom.2013.03.090,True
ZnNMn3,,185.0,,,,{'a': '0.390 nm'},,,,,,,10.1016/j.jallcom.2013.03.090,False
ZnCMn3,470.0,,,,,,,,,,,,10.1016/j.jallcom.2013.03.090,False
ZnCr1.87Al0.13Se4,,23.0,,Cubic Spinel,,,Fd3m,,5.35 μB,,,,10.1016/j.jallcom.2008.09.193,True
ZnCr1.78Al0.22Se4,,23.0,,Cubic Spinel,,,Fd3m,,,,,,10.1016/j.jallcom.2008.09.193,True
ZnCr1.67Al0.33Se4,,23.0,,Cubic Spinel,,,Fd3m,,,,,,10.1016/j.jallcom.2008.09.193,True
ZnCr1.6Al0.4Se4,,23.0,,Cubic Spinel,,,Fd3m,,3.83 μB,,,,10.1016/j.jallcom.2008.09.193,True
ZnCr2Se4,,21.0,115 K,Cubic Spinel,,,Fd3m,,5.74 μB,,,,10.1016/j.jallcom.2008.09.193,True
Zn0.4Co0.6Al0.5Fe1.46La0.04O4,790.0,,,Spinel,Cubic,,Fd3m (227),,23 BM,,,,10.1016/j.jmmm.2012.11.039,True
Zn0.3Co0.7Al0.5Fe1.46La0.04O4,783.0,,,Spinel,Cubic,,Fd3m (227),,20 BM,,,,10.1016/j.jmmm.2012.11.039,True
Zn0.2Co0.8Al0.5Fe1.46La0.04O4,770.0,,,Spinel,Cubic,,Fd3m (227),,19 BM,,,,10.1016/j.jmmm.2012.11.039,True
Zn0.1Co0.9Al0.5Fe1.46La0.04O4,748.0,,,Spinel,Cubic,,Fd3m (227),,17 BM,,,,10.1016/j.jmmm.2012.11.039,True
CoAl0.5Fe1.46La0.04O4,740.0,,,Spinel,Cubic,,Fd3m (227),,15 BM,,,,10.1016/j.jmmm.2012.11.039,True
Zn0.99Cr1.87Al0.13Se4,,22.6,62.2 K,Cubic Spinel,Fd3m,{'a': '1049.862 pm'},Fd3m,,6.04 μB/f.u.,,,,10.1016/j.jpcs.2009.06.021,True
Zn1.03Cr1.78Al0.22Se4,,23.4,49.8 K,Cubic Spinel,Fd3m,{'a': '1047.854 pm'},Fd3m,,6.10 μB/f.u.,,,,10.1016/j.jpcs.2009.06.021,True
Zn1.08Cr1.63Al0.33Se4,,23.1,49.3 K,Cubic Spinel,Fd3m,{'a': '1049.761 pm'},Fd3m,,5.93 μB/f.u.,,,,10.1016/j.jpcs.2009.06.021,True
Zn1.02Cr1.58Al0.4Se4,,22.9,46.6 K,Cubic Spinel,Fd3m,{'a': '1049.745 pm'},Fd3m,,6.20 μB/f.u.,,,,10.1016/j.jpcs.2009.06.021,True
Zn1.02Cr1.43Al0.55Se4,,,37.5 K,Cubic Spinel,Fd3m,{'a': '1050.851 pm'},Fd3m,,5.71 μB/f.u.,,,,10.1016/j.jpcs.2009.06.021,True
ZnCr2Se4,,21.0,90 K,Tetragonal,I41/amd,,I41/amd,,,,,,10.1016/j.jpcs.2009.06.021,False
ZnCr1.85Al0.15Se4,,22.0,108 K,,,,,,,,,,10.1016/j.jpcs.2009.06.021,False
ZnCr1.77Al0.23Se4,,22.0,114 K,,,,,,,,,,10.1016/j.jpcs.2009.06.021,False
Zn0.89Dy0.05Cr2.18Se4,,22.0,79 K,Cubic,,,,,5.390 μB/f.u.,,,,10.1016/j.jmmm.2016.01.016,True
Zn0.85Dy0.13Cr2.16Se4,,22.0,71 K,Cubic,,,,,5.577 μB/f.u.,,,,10.1016/j.jmmm.2016.01.016,True
Zn0.84Dy0.19Cr2.08Se4,,22.0,70 K,Cubic,,,,,5.582 μB/f.u.,,,,10.1016/j.jmmm.2016.01.016,True
ZnCr2Se4,,21.0,115 K,Cubic,,,,,5.700 μB/f.u.,,,,10.1016/j.jmmm.2016.01.016,False
Zn0.1Mn0.9Fe2O4,,115.0,,Spinel,Cubic,,,,,,,,10.1016/j.jallcom.2007.11.112,True
Zn0.2Mn0.8Fe2O4,,115.0,,Spinel,Cubic,,,,,,,,10.1016/j.jallcom.2007.11.112,True
Zn0.5Mn0.5Fe2O4,,115.0,,Spinel,Cubic,,,,,,,,10.1016/j.jallcom.2007.11.112,True
Zn0.9Mn0.1Fe2O4,,115.0,,Spinel,Cubic,,,,,,,,10.1016/j.jallcom.2007.11.112,True
NiFe2O4,368.0,,,Cubic Spinel,Cubic,{'a': '8.34 Å'},,93 Oe,,23.44 emu/g,,,10.1016/j.jallcom.2009.06.128,True
Zn0.2Ni0.8Fe2O4,368.0,,,Cubic Spinel,Cubic,{'a': '8.36 Å'},,150 Oe,,41.89 emu/g,,,10.1016/j.jallcom.2009.06.128,True
Zn0.7Ni0.3Fe2O4,368.0,,,Cubic Spinel,Cubic,{'a': '8.43 Å'},,,,19.59 emu/g,,,10.1016/j.jallcom.2009.06.128,True
Zr0.88Mn0.12Co2,28.0,,,Cubic C15,,{'a': '6.901 Å'},Fd3m,,,,,,10.1016/S0304-8853(02)01384-7,True
