Repository: MaMMoS-project/ML-models

# ML-models
Collection of various ML models developed for the MaMMoS project

Models are organized in different folders of this repository:


- ./beyond-stoner-wolfarth:

   ML models to replace single-grain micromagnetics simulations by ML predictions for:

   -- ./beyond-stoner-wolfarth/single-grain-easy-axis-model:
      where the H and K1 vector are aligned along the z-axis of the simulation cube
      This model predicts Mr, Hc, and BHmax from a, k1, and Ms
      Current model version: v1.0

   -- ./inverse-beyond-stoner-wolfarth/single-grain-easy-axis-model:
      where the H and K1 vector are aligned along the z-axis of the simulation cube

File: compound-to-experimental-tc/data/MagneticMaterials_All.csv (part 55 of 94)
Material_Name,Curie,Neel,Curie_Weiss,Crystal_Structure,Lattice_Structure,Lattice_Parameters,Space_Group,Coercivity,Magnetic_Moment,Magnetization,Remanence,Susceptibility,DOI,Experimental
Zr0.5Mn0.5Co2,589.0,,,Hexagonal C36,,,P63/mmc,24 kOe,,94.5 emu/g,,,10.1016/S0304-8853(02)01384-7,True
Zr0.57Mn0.43Co2.45,625.0,,,Cubic C15,,{'a': '6.835 Å'},Fd3m,,,98.6 emu/g,,,10.1016/S0304-8853(02)01384-7,True
Bi1.995Fe0.005Te3,5.0,,,Rhombohedral,,"{'a': '0.43821 nm', 'c': '3.0481 nm'}",,,,,,,10.1016/S0375-9601(01)00355-3,True
Bi1.96Fe0.04Te3,8.0,,,Rhombohedral,,"{'a': '0.43821 nm', 'c': '3.0481 nm'}",,,,,,,10.1016/S0375-9601(01)00355-3,True
Bi1.92Fe0.08Te3,12.0,,,Rhombohedral,,"{'a': '0.43835 nm', 'c': '3.0490 nm'}",,,,,,,10.1016/S0375-9601(01)00355-3,True
PbFePO4F2,,23.0,-125.6 K,,,,,,,,,,10.1016/j.jssc.2022.123164,False
BaFeO2.8,,160.0,,Hexagonal,,,,,,,,,10.1016/j.jallcom.2022.165914,False
Ba2FeMoO6,336.85,,,Double Perovskite,,,,,3.70 μB/f.u.,,,,10.1016/S0921-4526(02)02537-1,True
Sr2FeMoO6,414.9,,,Double Perovskite,,,,,3.45 μB/f.u.,,,,10.1016/S0921-4526(02)02537-1,True
BaFe10.2Sc1.8O19,430.0,,,Hexagonal,Hexagonal,,P63/mmc,,,,,,10.1016/j.jallcom.2018.03.260,True
SrFe10.2Sc1.8O19,500.0,,,Hexagonal,Hexagonal,,P63/mmc,,,,,,10.1016/j.jallcom.2018.03.260,True
BaFe12O19,725.0,,,Magnetoplumbite,Hexagonal,,,,,,,,10.1016/j.jallcom.2006.08.026,True
Ni0.6Zn0.4Fe2O4,623.15,,,Spinel cubic,Cubic,{'a': '8.3823 Å'},Fd3̅m,,,,,,10.1016/j.ceramint.2019.07.348,True
Bi0.85Tm0.15FeO3,,457.15,,Rhombohedral,Perovskite,"{'a': '8.279 Å', 'c': '13.341 Å'}",R3c,2.33 kV/cm,,,0.078 μC/cm²,,10.1016/j.ceramint.2019.07.062,True
Bi0.95Gd0.05FeO3,,643.0,,Rhombohedral,Hexagonal,"{'a': '5.5863 Å', 'b': '5.5863 Å', 'c': '13.8718 Å'}",R3c,126 Oe,,0.0938 emu/g,0.0023 emu/g,,10.1016/j.ceramint.2020.04.026,True
Bi2Fe4O9,,260.0,,Orthorhombic,,"{'a': '797.15 pm', 'b': '844.576 pm', 'c': '600.585 pm'}",Pbnm,,,,,,10.1016/j.jssc.2015.03.025,True
Bi5Ti3FeO15,,,4.35 K,Aurivillius,Layered,,,6.8 Oe,3.47 μB,5.48 emu/g,,1.96 ×10^−6 emu g^−1 Oe^−1,10.1016/j.ceramint.2015.03.233,True
Bi5Ti3Mn0.1Fe0.9O15,,,3.02 K,Aurivillius,Layered,,,2.5 Oe,3.53 μB,5.52 emu/g,,3.14 ×10^−6 emu g^−1 Oe^−1,10.1016/j.ceramint.2015.03.233,True
Bi5Ti3Mn0.2Fe0.8O15,,,3.58 K,Aurivillius,Layered,,,9.8 Oe,4.35 μB,6.37 emu/g,,1.95 ×10^−6 emu g^−1 Oe^−1,10.1016/j.ceramint.2015.03.233,True
Bi5Ti3Mn0.4Fe0.6O15,,,4.25 K,Aurivillius,Layered,,,44.6 Oe,6.34 μB,8.84 emu/g,,0.83 ×10^−6 emu g^−1 Oe^−1,10.1016/j.ceramint.2015.03.233,True
Bi5Ti3Mn0.5Fe0.5O15,,,5.78 K,Aurivillius,Layered,,,63.5 Oe,10.2 μB,12.25 emu/g,,0.44 ×10^−6 emu g^−1 Oe^−1,10.1016/j.ceramint.2015.03.233,True
Bi6Fe2Ti3O18,,160.0,,Aurivillius orthorhombic,,,B2cb,0.23 kOe,,,0.07 emu/cm^3,,10.1016/j.ceramint.2014.03.049,True
Bi6Ti3Fe2O18,,,91.3 K,Orthorhombic,Perovskite Aurivillius,"{'a': '5.456 Å', 'b': '5.412 Å', 'c': '48.771 Å'}",B2cb,"190.5 Oe (300 K), 235.4 Oe (5 K)",7 × 10⁻³ μB,,"0.32 emu/cm³ (300 K), 0.65 emu/cm³ (5 K)",,10.1016/j.tsf.2012.10.058,True
Ca2CoO3,19.0,,,Monoclinic,Rocksalt-type and CdI2-type,"{'a': '4.834 Å', 'b': '4.554 Å', 'c': '10.832 Å'}",Cm,,,,,,10.1016/j.jcrysgro.2004.11.415,True
CaCu3Mn4O12,350.0,,,,,,,,,,,,10.1016/j.jssc.2019.120921,False
BiCu3Mn4O12,350.0,,,,,,,,,,,,10.1016/j.jssc.2019.120921,False
LaMn3Cr4O12,,150.0,,,,,,,,,,,10.1016/j.jssc.2019.120921,False
CeRhIn5,,3.8,,Tetragonal,,,,,,,,,10.1016/j.physb.2007.10.267,False
CeNiSb3,6.0,,,,,,,,,,,,10.1016/j.jallcom.2012.01.152,False
C13H23O2NO,,0.38,0.7 K,Sheet-like,Two-dimensional ferromagnetic square lattice,,,,,,,,10.1016/S0921-4526(00)00273-8,True
Co2FeGa,1089.0,,1107 K,A2,FCC,{'a': '5.74 Å'},,,5.05 μB,,,,10.1016/j.physb.2014.03.074,True
Co2FeSi,1015.0,,1041 K,L21,FCC,{'a': '5.63 Å'},,,5.42 μB,,,,10.1016/j.physb.2014.03.074,True
Co2MnAl,789.0,,,L21,Cubic,"{'a': '5.689', 'b': '5.689', 'c': '5.689'}",,,4 μB,,,,10.1016/j.jallcom.2015.01.198,False
Co2MnAl,723.0,,,B2,Cubic,"{'a': '5.692', 'b': '5.692', 'c': '5.692'}",,,4.07 μB,,,,10.1016/j.jallcom.2015.01.198,False
Co3O2BO3,,42.0,,,,,,,,,,,10.1016/j.jallcom.2021.161717,
Co2.5Cr0.5O2BO3,,76.0,,,,,,,,,,,10.1016/j.jallcom.2021.161717,
Fe3O2BO3,,74.0,,,,,,,,,,,10.1016/j.jallcom.2021.161717,
Co69B12Si12Fe4Mo2Ni1,638.15,,,Amorphous,,,,,,0.7 T,,,10.1016/j.jallcom.2010.12.053,True
CoCrCuFeNi,86.0,,,Face-centered cubic (FCC),,,,,,,,,10.1016/j.actamat.2024.119778,True
CoFe2O4,793.15,,,Cubic spinel,,,fd-3m,1527 Oe,,46.66 emu/g,19.51 emu/g,,10.1016/j.ceramint.2022.09.251,True
CoFe2O4,800.0,,,Inverse Spinel,Cubic,{'a': '8.370 Å'},,"70 mT at 300 K, 300 mT at 5 K",,"420 kA/m at 300 K, 530 kA/m at 5 K",,,10.1016/j.jcrysgro.2013.12.012,True
CuFeO2,,18.5,,3R and 2H,Hexagonal,"{'a': '3.0378 Å (3R), 3.0366 Å (2H)', 'c': '17.1806 Å (3R), 11.455 Å (2H)'}","R-3m (3R), P63/mmc (2H)",,,0.11 Am^2/kg at RT,,,10.1016/j.jssc.2015.11.011,True
DyFeO3,,322.0,,Orthorhombic,Pnma,,Pnma,,,,,,10.1016/j.jallcom.2017.10.069,False
DyCrO3,,74.0,,Orthorhombic,Pbnm,,Pbnm,,,,,,10.1016/j.jallcom.2017.10.069,False
Dy2NiMnO6,105.0,,,Monoclinic,,"{'a': '5.334 Å', 'b': '5.543 Å', 'c': '7.503 Å'}",P21/n,,,,,,10.1016/j.tsf.2023.139950,True
Dy,90.0,180.0,,,,"{'a': '3.2 mm', 'b': '4.2 mm', 'c': '5.0 mm'}",,,,,,,10.1016/S0925-8388(96)03039-3,True
Y3Fe27.5V1.5,493.0,,,Disordered CaCu5,Hexagonal,"{'a': '4.8769 Å', 'c': '4.1729 Å'}",P6/mmm,,1.51 μB per Fe atom,125.5 Am^2/kg,,,10.1016/S0925-8388(00)01369-4,True
Gd3Fe27.5V1.5,527.0,,,Disordered Th2Zn17,Hexagonal,"{'a': '8.5197 Å', 'c': '12.481 Å'}",R-3m,,,,,,10.1016/S0925-8388(00)01369-4,True
Gd3Fe27.5Ti1.5,525.0,,,Disordered CaCu5,Hexagonal,"{'a': '4.9044 Å', 'c': '4.1920 Å'}",P6/mmm,,,94.3 emu/g,,,10.1016/S0925-8388(00)01369-4,True
Er3Fe28V1,408.0,,,Disordered Th2Ni17,Hexagonal,"{'a': '8.4142 Å', 'c': '8.3319 Å'}",P63/mmc,,,,,,10.1016/S0925-8388(00)01369-4,True
Fe0.5Co0.5,1242.0,,,bcc,,,,,,,,,10.1016/j.physb.2016.09.030,False
Fe3C,498.15,,,Orthorhombic,,,,325 Oe,,80 emu/g,,,10.1016/j.jallcom.2008.06.099,True
Fe56Co7Ni7Zr6Nb2.5Zr1.5B20,560.0,,,Amorphous,,,,6 A/m,,1.06 T,,,10.1016/S0022-3093(99)00173-8,True
Fe56Co7Ni7Zr6Nb2.5Ta1.5B20,560.0,,,Amorphous,,,,6 A/m,,,,,10.1016/S0022-3093(99)00173-8,True
Fe56Co7Ni7Zr6Nb2.5Ti1.5B20,560.0,,,Amorphous,,,,6 A/m,,,,,10.1016/S0022-3093(99)00173-8,True
Fe56Co7Ni7Zr6Nb2.5Mo1.5B20,560.0,,,Amorphous,,,,6 A/m,,,,,10.1016/S0022-3093(99)00173-8,True
Fe76.1Cu1.0Nb3.0B6.1Si13.8,620.0,,,,,,,,,Increased by more than 1.5 times,,,10.1016/j.jallcom.2008.08.103,True
Fe78Cu1Nb3.5B4Si13.5,620.0,,,,,,,,,Increased by more than 1.5 times,,,10.1016/j.jallcom.2008.08.103,True
Fe78Si13.5B4Nb3.5Cu1,600.0,,,,bcc,{'a': '0.2838 nm'},,,,,,,10.1016/j.jallcom.2005.12.034,True
Fe78Si9B12Ni1,710.0,,,,,,,,,,,,10.1016/j.jallcom.2005.12.034,True
Fe55Pd,660.0,,,L10-type ordered tetragonal,Tetragonal,,,,1.5 μB/atom,,,,10.1016/j.actamat.2013.11.065,True
Fe83.3Si4B8P4Cu0.7,625.0,,,Amorphous,,,,12.6 A/m,,183 Am^2/kg,,,10.1016/j.jallcom.2020.156727,True
Y3Fe5O12,545.0,,,Cubic,,,Ia-3d (#230),,,,,,10.1016/j.jssc.2019.02.007,True
ZnCr2O4,,12.5,-400 K,Cubic,,,Fd-3m (#227),,,,,,10.1016/j.jssc.2019.02.007,True
GeCo2O4,,23.0,80.5 K,,,,I41/amd,,,,,,10.1016/j.jssc.2019.02.007,True
GeNi2O4,,12.0,-15 K,,,,,,,,,,10.1016/j.jssc.2019.02.007,True
CoCr2O4,,93.0,,Cubic,,,Fd-3m (#227),,,,,,10.1016/j.jssc.2019.02.007,True
Mn3O4,,42.0,,Tetragonal,,,I41/amd (#141),,,,,,10.1016/j.jssc.2019.02.007,True
Gd3Ga5O12,,,-2 K,Garnet,Triangular lattice,,Ia-3d,,,,,,10.1016/S0921-4526(98)01490-2,True
Mn3Al2Ge3O12,,6.65,,Garnet,,,,,,,,,10.1016/S0921-4526(98)01490-2,False
Gd3Fe5O12,560.0,,,Garnet,Cubic,"{'a': '12.407', 'b': '12.407', 'c': '12.407'}",Ia-3d,,,,,,10.1016/j.tsf.2019.137593,True
GdFeO3,,2.5,,Orthorhombic,Perovskite,"{'a': '5.4382 Å', 'b': '5.6110 Å', 'c': '7.6676 Å'}",Pbnm,,,,,,10.1016/j.jallcom.2017.12.358,True
HoTiO3,,53.0,,,,,,,,,,,10.1016/j.jallcom.2017.12.358,False
HoVO3,,15.0,,,,,,,,,,,10.1016/j.jallcom.2017.12.358,False
DyCrO3,,15.0,,,,,,,,,,,10.1016/j.jallcom.2017.12.358,False
TbMnO3,,13.0,,,,,,,,,,,10.1016/j.jallcom.2017.12.358,False
TbFeO3,,11.0,,,,,,,,,,,10.1016/j.jallcom.2017.12.358,False
DyFeO3,,11.0,,,,,,,,,,,10.1016/j.jallcom.2017.12.358,False
Gd,296.0,,,HCP,Hexagonal,"{'a': '3.6336 Å', 'c': '5.7810 Å'}",P63/mmc,,,,,,10.1016/j.jallcom.2023.170901,True
Gd60Co15Al25,105.0,,,,,,,,,,,,10.1016/j.jnoncrysol.2019.119506,False
Gd55Al20Co25,112.0,,,,,,,,,,,,10.1016/j.jnoncrysol.2019.119506,False
Gd55Co15Al24Si1Fe5,126.0,,,,,,,,,,,,10.1016/j.jnoncrysol.2019.119506,False
Gd55Co25Al15Zn5,127.5,,,,,,,,,,,,10.1016/j.jnoncrysol.2019.119506,False
Gd52.5Co18.5Al28Zr1,93.0,,,,,,,,,,,,10.1016/j.jnoncrysol.2019.119506,False
Gd55Ni22Mn3Al20,90.0,,,,,,,,,,,,10.1016/j.jnoncrysol.2019.119506,False
Gd55Al20Co20Ni5,105.0,,,,,,,,,,,,10.1016/j.jnoncrysol.2019.119506,False
Gd55Ni25Al20,75.0,,,,,,,,,,,,10.1016/j.jnoncrysol.2019.119506,False
Gd95Fe2.8Al2.2,255.0,,,amorphous + crystalline,,,,,,,,,10.1016/j.jnoncrysol.2024.122893,True
Gd55Co35Mn10,197.0,,,amorphous,,,,,,,,,10.1016/j.jnoncrysol.2024.122893,True
Gd60Co20Al20,109.0,,,amorphous,,,,,,,,,10.1016/j.jnoncrysol.2024.122893,True
Gd55Ni30Al15,83.0,,,amorphous,,,,,,,,,10.1016/j.jnoncrysol.2024.122893,True
Gd65Mn30Si5,221.0,,,amorphous,,,,,,,,,10.1016/j.jnoncrysol.2024.122893,True
Gd65Mn25Si10,218.0,,,amorphous,,,,,,,,,10.1016/j.jnoncrysol.2024.122893,True
Gd50Co45Fe5,289.0,,,amorphous,,,,,,,,,10.1016/j.jnoncrysol.2024.122893,True
Gd5Si2Ge2,276.0,,,crystalline,,,,,,,,,10.1016/j.jnoncrysol.2024.122893,True
Gd,293.0,,,crystalline,,,,,,,,,10.1016/j.jnoncrysol.2024.122893,True
GdO0.91F0.09FeAs,,3.5,,Tetragonal,Orthorhombic,,,,,,,,10.1016/j.physb.2017.10.035,True
GdTiO3,32.0,,,Orthorhombic,Pbnm,"{'a': '5.46 Å', 'b': '5.79 Å', 'c': '7.81 Å'}",Pbnm,,"7.03 μB (Gd), -0.89 μB (Ti)",,,,10.1016/j.tsf.2017.10.027,False
Y3Fe5O12,555.0,,,,,,,,,,,,10.1016/j.jallcom.2023.169019,False
Fe57Ni43,1000.0,,,L10,Face-centered cubic (fcc),,,,,1300 kA/m,,,10.1016/j.actamat.2015.10.042,True
FeNi,830.0,,,Tetragonal,L10,"{'a': '2.531 Å', 'c': '3.579 Å'}",P4/mmm,0.52 MA/m,3.272 μB,1.66 T,,,10.1016/j.jallcom.2020.155325,False
LaFe11.6Si1.4,202.0,,,,,,,,,,,,10.1016/j.jallcom.2019.06.069,False
LaFe11.5Mn0.1Si1.4,202.0,,,,,,,,,,,,10.1016/j.jallcom.2019.06.069,False
LaFe11.4Mn0.2Si1.4,202.0,,,,,,,,,,,,10.1016/j.jallcom.2019.06.069,False
LaFe11.424Co0.476Si1.1,243.0,,,,,,,,,,,,10.1016/j.jallcom.2019.06.069,False
LaFe11.186Co0.714Si1.1,274.0,,,,,,,,,,,,10.1016/j.jallcom.2019.06.069,False
LaFe10.948Co0.952Si1.1,301.0,,,,,,,,,,,,10.1016/j.jallcom.2019.06.069,False
LaFe11.1Co0.8Si1.1,282.0,,,,,,,,,,,,10.1016/j.jallcom.2019.06.069,False
LaFe11Co0.9Si1.1,294.0,,,,,,,,,,,,10.1016/j.jallcom.2019.06.069,False
LaFe11.5Co0.1Si1.4,207.0,,,,,,,,,,,,10.1016/j.jallcom.2019.06.069,False
LaFe11.3Co0.3Si1.4,226.0,,,,,,,,,,,,10.1016/j.jallcom.2019.06.069,False
LaFe11.1Co0.5Si1.4,250.0,,,,,,,,,,,,10.1016/j.jallcom.2019.06.069,False
LaFe10.9Co0.7Si1.4,276.0,,,,,,,,,,,,10.1016/j.jallcom.2019.06.069,False
LaFe10.85Co0.75Si1.4,281.0,,,,,,,,,,,,10.1016/j.jallcom.2019.06.069,False
LaFe10.7Co0.8Si1.4,285.0,,,,,,,,,,,,10.1016/j.jallcom.2019.06.069,False
LaFe10.944Co0.456Si1.6,253.0,,,,,,,,,,,,10.1016/j.jallcom.2019.06.069,False
LaFe10.488Co0.912Si1.6,317.0,,,,,,,,,,,,10.1016/j.jallcom.2019.06.069,False
La1.7Fe11Co0.8Si1.2,810.25,,,,,,,,,,,,10.1016/j.jallcom.2019.06.069,False
La0.3Nd0.2Sr0.5Mn0.5Cr0.5O3,177.0,,232 K,Orthorhombic,,"{'a': '5.4919', 'b': '7.6993', 'c': '5.4588'}",Pnma,,4.92 B.M.,,,,10.1016/j.ceramint.2015.05.142,True
La0.3Sm0.2Sr0.5Mn0.5Cr0.5O3,162.0,,223 K,Orthorhombic,,"{'a': '5.4762', 'b': '7.6823', 'c': '5.4343'}",Pnma,,4.26 B.M.,,,,10.1016/j.ceramint.2015.05.142,True
La0.3Gd0.2Sr0.5Mn0.5Cr0.5O3,93.0,,132 K,Orthorhombic,,"{'a': '5.4967', 'b': '7.6532', 'c': '5.4145'}",Pnma,,5.36 B.M.,,,,10.1016/j.ceramint.2015.05.142,True
La0.5Bi0.5FeO3,220.0,,,Orthorhombic,,"{'a': '5.5853 Å', 'b': '7.8545 Å', 'c': '5.5656 Å'}",Pnma,"0.75 kOe at RT, 0.65 kOe at 5 K","1.23 emu/g at RT, 1.5 emu/g at 5 K",,,,10.1016/j.ceramint.2018.12.105,True
LaFeO3,,740.0,,Orthorhombic,,,Pbnm,,,,,,10.1016/j.ceramint.2018.12.105,False
La2NiMnO6,280.0,,,Pseudocubic,Tetragonal near interface,"{'a': '7.683 Å', 'b': '7.683 Å', 'c': '7.683 Å'}",,,,3 × 10^4 A/m at 80 K,,,10.1016/j.tsf.2011.03.137,True
LaFe10.4Si2.6,243.0,,,,,,,,,,,,10.1016/j.jallcom.2023.172017,False
La1.07Fe11Si2,238.0,,,,,,,,,,,,10.1016/j.jallcom.2023.172017,False
LaFe10.9Co0.7Si1.4,270.0,,,,,,,,,,,,10.1016/j.jallcom.2023.172017,False
LaFe10.8Co0.8Si1.4,280.0,,,,,,,,,,,,10.1016/j.jallcom.2023.172017,False
LaCoO3,85.0,,,Perovskite,Cubic,,,,,,,,10.1016/j.jallcom.2024.173489,True
PbO·5Fe2O3,787.15,,,Hexagonal ferrite,Magnetoplumbite,"{'a': '5.898 Å', 'c': '23.254 Å'}",,71 Oe,,44.1 emu/g,13.5 emu/g,,10.1016/j.jallcom.2007.08.025,True
PbO·5Fe2O3,748.15,,,Hexagonal ferrite,Magnetoplumbite,"{'a': '5.898 Å', 'c': '23.138 Å'}",,131 Oe,,58.9 emu/g,26.4 emu/g,,10.1016/j.jallcom.2007.08.025,True
PbO·5Fe2O3,755.15,,,Hexagonal ferrite,Magnetoplumbite,"{'a': '5.896 Å', 'c': '23.124 Å'}",,135 Oe,,61.1 emu/g,28.3 emu/g,,10.1016/j.jallcom.2007.08.025,True
PbO·5Fe2O3,753.15,,,Hexagonal ferrite,Magnetoplumbite,"{'a': '5.894 Å', 'c': '23.095 Å'}",,280 Oe,,63.5 emu/g,34.3 emu/g,,10.1016/j.jallcom.2007.08.025,True
Pr2Ca2MnNiO8,,80.0,115,Orthorhombic,Pccn,"{'a': '5.3625', 'b': '5.3663', 'c': '12.0857'}",Pccn,,5.55,,,,10.1016/j.jssc.2003.10.016,True
Nd2Ca2MnNiO8,,65.0,123,Orthorhombic,Pccn,"{'a': '5.3568', 'b': '5.3747', 'c': '12.0182'}",Pccn,,5.47,,,,10.1016/j.jssc.2003.10.016,True
Sm2Ca2MnNiO8,,56.0,153,Orthorhombic,Pccn,"{'a': '5.3673', 'b': '5.3405', 'c': '11.9038'}",Pccn,,4.84,,,,10.1016/j.jssc.2003.10.016,True
Gd2Ca2MnNiO8,,,113,Orthorhombic,Pccn,"{'a': '5.3889', 'b': '5.3175', 'c': '11.8087'}",Pccn,,7.99,,,,10.1016/j.jssc.2003.10.016,True
YMnFeGe4O12,,16.0,,Tetragonal,,"{'a': '9.7259 Å', 'c': '4.8130 Å'}",P4/nbm,,4.06 μB,,,,10.1016/j.jssc.2017.06.032,True
EuMnFeGe4O12,,17.0,,Tetragonal,,"{'a': '9.8083 Å', 'c': '4.8030 Å'}",P4/nbm,,4.37 μB,,,,10.1016/j.jssc.2017.06.032,True
LuMnFeGe4O12,,15.0,,Tetragonal,,"{'a': '9.6662 Å', 'c': '4.8158 Å'}",P4/nbm,,3.75 μB,,,,10.1016/j.jssc.2017.06.032,True
C12H14N2NiO11P2V,,,-9.73 K,Monoclinic,Monoclinic,"{'a': '14.3903 Å', 'b': '15.5232 Å', 'c': '7.3943 Å'}",P21/c,,4.30 μB,,,,10.1016/j.jssc.2004.04.058,True
C12H14CoN2O11P2V,,,-19.87 K,Monoclinic,Monoclinic,"{'a': '14.3726 Å', 'b': '15.5078 Å', 'c': '7.3932 Å'}",P21/c,,5.63 μB,,,,10.1016/j.jssc.2004.04.058,True
MnCoGe,355.0,,,Orthorhombic,Orthorhombic,,Pnma,,,,,,10.1016/j.jallcom.2016.09.169,False
Mn3NiN,,185.0,,Antiperovskite,Cubic,{'a': '3.7656 Å'},,,,,,,10.1016/j.jallcom.2015.05.212,True
Mn3CuN,237.0,,,Antiperovskite,Cubic,{'a': '3.9429 Å'},,,,,,,10.1016/j.jallcom.2015.05.212,True
Mn3Ni0.977Cu0.023N,325.0,166.0,,Antiperovskite,Cubic,,,,,,,,10.1016/j.jallcom.2015.05.212,True
Mn3Ni0.945Cu0.055N,323.0,154.0,,Antiperovskite,Cubic,,,,,,,,10.1016/j.jallcom.2015.05.212,True
Mn3Ni0.844Cu0.156N,300.0,136.0,,Antiperovskite,Cubic,,,,,,,,10.1016/j.jallcom.2015.05.212,True
Mn3Ni0.808Cu0.192N,298.0,133.0,,Antiperovskite,Cubic,,,,,,,,10.1016/j.jallcom.2015.05.212,True
Mn3Ni0.649Cu0.351N,284.0,163.0,,Antiperovskite,Cubic,,,,,,,,10.1016/j.jallcom.2015.05.212,True
Pr30.5Co47.8Fe21.5M0.2B1.0,842.25,,,,,,,,,,,,10.1016/j.jallcom.2023.169180,True
Nd2Co17,1181.0,,,Th2Zn17-type,Rhombohedral,"{'a': '8.426 Å', 'c': '12.239 Å'}",,,32.1 μB,,,,10.1016/S0921-4526(01)00601-9,True
Nd2Co16Mn1,1081.0,,,Th2Zn17-type,Rhombohedral,"{'a': '8.454 Å', 'c': '12.27 Å'}",,,33.2 μB,,,,10.1016/S0921-4526(01)00601-9,True
Nd2Co15Mn2,987.0,,,Th2Zn17-type,Rhombohedral,"{'a': '8.473 Å', 'c': '12.292 Å'}",,,34 μB,,,,10.1016/S0921-4526(01)00601-9,True
Nd2Co14Mn3,795.0,,,Th2Zn17-type,Rhombohedral,"{'a': '8.504 Å', 'c': '12.348 Å'}",,,32.6 μB,,,,10.1016/S0921-4526(01)00601-9,True
Nd2Co13Mn4,709.0,,,Th2Zn17-type,Rhombohedral,"{'a': '8.512 Å', 'c': '12.36 Å'}",,,31.8 μB,,,,10.1016/S0921-4526(01)00601-9,True
Nd2Co12Mn5,558.0,,,Th2Zn17-type,Rhombohedral,"{'a': '8.533 Å', 'c': '12.415 Å'}",,,27.25 μB,,,,10.1016/S0921-4526(01)00601-9,True
Nd2Co11Mn6,298.0,,,Th2Zn17-type,Rhombohedral,"{'a': '8.543 Å', 'c': '12.430 Å'}",,,19.49 μB,,,,10.1016/S0921-4526(01)00601-9,True
Nd2Co10Mn7,168.0,,,Th2Zn17-type,Rhombohedral,"{'a': '8.562 Å', 'c': '12.465 Å'}",,,15.52 μB,,,,10.1016/S0921-4526(01)00601-9,True
Nd2Co9Mn8,132.0,,,Th2Zn17-type,Rhombohedral,"{'a': '8.581 Å', 'c': '12.485 Å'}",,,13.94 μB,,,,10.1016/S0921-4526(01)00601-9,True
Nd16Fe56Co20C8,785.15,,,,,,,9.7 kOe,,,,,10.1016/j.jallcom.2008.01.055,True
Nd2Fe14B,555.0,,,Poorly Crystalline,,,,,,,,,10.1016/S0022-3093(02)01605-8,True
Nd3Fe24Ti5,440.0,,,Monoclinic,,"{'a': '10.632 Å', 'b': '8.578 Å', 'c': '9.730 Å'}",A2/m,Very low,,"124.2 Am2kg−1 (before annealing), 138.7 Am2kg−1 (after annealing)",,,10.1016/S0925-8388(99)00197-8,True
Pr3Fe26.5Ti2.5,392.0,,,Monoclinic,,"{'a': '10.646 Å', 'b': '8.587 Å', 'c': '9.736 Å'}",A2/m,180–360 Oe,,"135.0 Am2kg−1 (before annealing), 118.9 Am2kg−1 (after annealing)",,,10.1016/S0925-8388(99)00197-8,True
NdFeO3,,690.0,,Orthorhombic,Perovskite,,Pbnm,,,,,,10.1016/j.ceramint.2016.01.209,True
NdNiO3,,57.5,,Perovskite,Orthorhombic,,Pbnm,,,,,,10.1016/j.physb.2020.412744,True
NdPd0.77Bi2,,4.0,19.1 K,ZrCuSiAs-type,Layered,"{'a': '4.515 Å', 'b': '4.515 Å', 'c': '9.509 Å'}",P 4/nmm (No. 129),,"4.17 μB (H || c), 3.23 μB (H || ab)",,,,10.1016/j.jallcom.2018.12.076,True
CeNi0.8Bi2,,5.0,,,,,,,,,,,10.1016/j.jallcom.2018.12.076,False
CoFe2O4,794.15,,,Cubic spinel,FCC,{'a': '8.390 Å'},Fd-3m,1094 Oe,,81 emu/g,26 emu/g,,10.1016/j.ceramint.2023.04.093,True
NiFe2O4,864.15,,,Cubic spinel,FCC,{'a': '8.343 Å'},Fd-3m,56 Oe,,47 emu/g,7 emu/g,,10.1016/j.ceramint.2023.04.093,True
NiFeCuO4,840.0,,843 K,Cubic Spinel,,{'a': '8.35 Å'},Fd-3m,,,,,,10.1016/j.jallcom.2020.155601,True
Pd1.000Co0.982Mg0.018O2.00,,,-1.59 K,Delafossite,Triangular,"{'a': '2.832 Å', 'c': '17.764 Å'}",R-3m,,0.626 μB,,,2.13×10^-3 emu/mol,10.1016/S0022-0248(01)01371-9,True
Pr2NiMnO6,208.0,,222 K,Monoclinic,,"{'a': '5.4339 Å', 'b': '5.4451 Å', 'c': '7.6910 Å'}",P21/n,,4.65 μB/Pr3+,,,,10.1016/j.ceramint.2018.08.075,True
Pr2CoMnO6,170.0,,172 K,Monoclinic,,"{'a': '5.4879 Å', 'b': '5.4412 Å', 'c': '7.6969 Å'}",P21/n,,5.37 μB/Pr3+,,,,10.1016/j.ceramint.2018.08.075,True
Nd2BaCoO5,,25.0,,,,,Immm,,,,,,10.1016/S0921-4526(99)01754-8,True
Tb2BaCoO5,,91.0,,,,,Immm,,,,,,10.1016/S0921-4526(99)01754-8,True
Dy2BaCoO5,,8.0,,,,,Pnma,,,,,,10.1016/S0921-4526(99)01754-8,True
Ho2BaCoO5,,79.0,,,,,Immm,,,,,,10.1016/S0921-4526(99)01754-8,True
Ho2BaCoO5,,5.4,,,,,Pnma,,,,,,10.1016/S0921-4526(99)01754-8,True
Er2BaCoO5,,3.2,,,,,Pnma,,,,,,10.1016/S0921-4526(99)01754-8,True
Tm2BaCoO5,,2.5,,,,,Pnma,,,,,,10.1016/S0921-4526(99)01754-8,True
Tm2BaCoO5,,1.4,,,,,Pnma,,,,,,10.1016/S0921-4526(99)01754-8,True
Yb2BaCoO5,,9.4,,,,,Pnma,,,,,,10.1016/S0921-4526(99)01754-8,True
Lu2BaCoO5,,3.5,,,,,Pnma,,,,,,10.1016/S0921-4526(99)01754-8,True
Lu2BaCoO5,,2.5,,,,,Pnma,,,,,,10.1016/S0921-4526(99)01754-8,True
Y2BaCoO5,,1.6,,,,,Pnma,,,,,,10.1016/S0921-4526(99)01754-8,True
Nd2CuIn3,,12.0,-12 K,Hexagonal,,"{'a': '4.821 Å', 'c': '3.809 Å'}",P63/mmm,,3.75 μB,,,,10.1016/S0925-8388(99)00566-6,True
Tb2CuIn3,,30.0,-72 K,Hexagonal,,"{'a': '4.702 Å', 'c': '3.642 Å'}",P63/mmm,,10.3 μB,,,,10.1016/S0925-8388(99)00566-6,True
Dy2CuIn3,,22.0,-30 K,Hexagonal,,"{'a': '4.739 Å', 'c': '3.635 Å'}",P63/mmm,,10.5 μB,,,,10.1016/S0925-8388(99)00566-6,True
Ho2CuIn3,,8.0,2 K,Hexagonal,,"{'a': '4.690 Å', 'c': '3.627 Å'}",P63/mmm,,10.47 μB,,,,10.1016/S0925-8388(99)00566-6,True
Er2CuIn3,,9.0,-23 K,Hexagonal,,"{'a': '4.678 Å', 'c': '3.625 Å'}",P63/mmm,,10.55 μB,,,,10.1016/S0925-8388(99)00566-6,True
Nd3Fe24.5Cr4.5Nx,685.0,,,monoclinic,,,,,,,,,10.1016/S0925-8388(98)00963-3,True
Nd3Fe24.5Cr4.5Cx,556.0,,,monoclinic,,,,,,,,,10.1016/S0925-8388(98)00963-3,True
Sm3Fe24.0Cr5.0Nx,688.0,,,monoclinic,,,,,,,,,10.1016/S0925-8388(98)00963-3,True
Sm3Fe24.0Cr5.0Cx,559.0,,,monoclinic,,,,,,,,,10.1016/S0925-8388(98)00963-3,True
Ce3Fe25.0Cr4.0N4,616.0,,,,,,,,,,,,10.1016/S0925-8388(98)00963-3,True
Y3Fe27.2Cr1.8N4,636.0,,,,,,,,,,,,10.1016/S0925-8388(98)00963-3,True
Nd3Fe24.5Cr4.5N4,623.0,,,,,,,,,,,,10.1016/S0925-8388(98)00963-3,True
Tb3Fe28.0Cr1.0N4,658.0,,,,,,,,,,,,10.1016/S0925-8388(98)00963-3,True
Gd3Fe28.0Cr1.0N4,730.0,,,,,,,,,,,,10.1016/S0925-8388(98)00963-3,True
Dy3Fe27.4Cr1.6N4,646.0,,,,,,,,,,,,10.1016/S0925-8388(98)00963-3,True
Sm3Fe24.0Cr5.0N4,686.0,,,,,,,,,,,,10.1016/S0925-8388(98)00963-3,True
Nd2MgGe2,,14.0,-16 K,Tetragonal,,"{'a': '7.4124 Å', 'c': '4.3634 Å'}",P4/mbm (No. 127),,3.87 μB,,,,10.1016/j.jssc.2011.09.003,True
Sm2MgGe2,,13.0,-23 K,Tetragonal,,"{'a': '7.3427 Å', 'c': '4.3146 Å'}",P4/mbm (No. 127),,0.84 μB,,,,10.1016/j.jssc.2011.09.003,True
Gd2MgGe2,,32.0,-70 K,Tetragonal,,,P4/mbm (No. 127),,8.00 μB,,,,10.1016/j.jssc.2011.09.003,True
Tb2MgGe2,,55.0,-42 K,Tetragonal,,"{'a': '7.2494 Å', 'c': '4.2473 Å'}",P4/mbm (No. 127),,9.82 μB,,,,10.1016/j.jssc.2011.09.003,True
Dy2MgGe2,,24.0,-18 K,Tetragonal,,"{'a': '7.2260 Å', 'c': '4.2249 Å'}",P4/mbm (No. 127),,10.67 μB,,,,10.1016/j.jssc.2011.09.003,True
Ho2MgGe2,,14.0,-11 K,Tetragonal,,"{'a': '7.1929 Å', 'c': '4.2049 Å'}",P4/mbm (No. 127),,10.76 μB,,,,10.1016/j.jssc.2011.09.003,True
Er2MgGe2,,,-6 K,Tetragonal,,"{'a': '7.1628 Å', 'c': '4.1861 Å'}",P4/mbm (No. 127),,9.59 μB,,,,10.1016/j.jssc.2011.09.003,True
Tm2MgGe2,,,-6 K,Tetragonal,,"{'a': '7.1468 Å', 'c': '4.168 Å'}",P4/mbm (No. 127),,7.57 μB,,,,10.1016/j.jssc.2011.09.003,True
Pr2Sn2O7,,,<1.8 K,Cubic,,,Fd-3m,,,,,,10.1016/j.jcrysgro.2016.10.069,True
Ho2Sn2O7,,,<1.8 K,Cubic,,,Fd-3m,,,,,,10.1016/j.jcrysgro.2016.10.069,True
Pr3FeGaS7,,,-24,Hexagonal,Noncentrosymmetric,"{'a': '10.0139', 'c': '6.0489'}",P63,,7.6,,,,10.1016/j.jssc.2013.11.003,True
Nd3FeGaS7,,,-42,Hexagonal,Noncentrosymmetric,"{'a': '9.9081', 'c': '6.0709'}",P63,,7.7,,,,10.1016/j.jssc.2013.11.003,True
Gd3FeGaS7,,,-20,Hexagonal,Noncentrosymmetric,"{'a': '9.6519', 'c': '6.0789'}",P63,,15.2,,,,10.1016/j.jssc.2013.11.003,True
Tb3FeGaS7,,15.0,2,Hexagonal,Noncentrosymmetric,"{'a': '9.6326', 'c': '6.0902'}",P63,,17.6,,,,10.1016/j.jssc.2013.11.003,True
Pr3CoGaS7,,2.0,-35,Hexagonal,Noncentrosymmetric,"{'a': '9.9048', 'c': '6.0354'}",P63,,7.6,,,,10.1016/j.jssc.2013.11.003,True
Nd3CoGaS7,,,-52,Hexagonal,Noncentrosymmetric,"{'a': '9.8200', 'c': '6.0603'}",P63,,7.8,,,,10.1016/j.jssc.2013.11.003,True
Gd3CoGaS7,,,-16,Hexagonal,Noncentrosymmetric,"{'a': '9.6186', 'c': '6.0922'}",P63,,14.7,,,,10.1016/j.jssc.2013.11.003,True
Tb3CoGaS7,,3.0,-14,Hexagonal,Noncentrosymmetric,"{'a': '9.5843', 'c': '6.0789'}",P63,,18.0,,,,10.1016/j.jssc.2013.11.003,True
Dy3CoGaS7,,2.0,6,Hexagonal,Noncentrosymmetric,"{'a': '9.5313', 'c': '6.0733'}",P63,,19.2,,,,10.1016/j.jssc.2013.11.003,True
Er3CoGaS7,,3.0,15,Hexagonal,Noncentrosymmetric,"{'a': '9.4706', 'c': '6.0648'}",P63,,16.8,,,,10.1016/j.jssc.2013.11.003,True
Ce3NiGaS7,,,-61,Hexagonal,Noncentrosymmetric,"{'a': '9.9814', 'c': '6.0302'}",P63,,5.2,,,,10.1016/j.jssc.2013.11.003,True
Tb3NiGaS7,,4.0,-15,Hexagonal,Noncentrosymmetric,"{'a': '9.5667', 'c': '6.0756'}",P63,,17.4,,,,10.1016/j.jssc.2013.11.003,True
Nd3FeGaSe7,,,-122,Hexagonal,Noncentrosymmetric,"{'a': '10.2229', 'c': '6.4059'}",P63,,10.6,,,,10.1016/j.jssc.2013.11.003,True
Nd3CoGaSe7,,,-44,Hexagonal,Noncentrosymmetric,"{'a': '10.2296', 'c': '6.4272'}",P63,,8.0,,,,10.1016/j.jssc.2013.11.003,True
YFe10Cr2,514.0,,,ThMn12-type,Tetragonal,"{'a': '0.8462 nm', 'c': '0.4762 nm'}",I4/mmm,,18.8 μB/f.u.,,,,10.1016/S0925-8388(97)00434-9,True
NdFe10Cr2,534.0,,,ThMn12-type,Tetragonal,"{'a': '0.8556 nm', 'c': '0.4814 nm'}",I4/mmm,,19.8 μB/f.u.,,,,10.1016/S0925-8388(97)00434-9,True
GdFe10Cr2,585.0,,,ThMn12-type,Tetragonal,"{'a': '0.8507 nm', 'c': '0.4769 nm'}",I4/mmm,,11.2 μB/f.u.,,,,10.1016/S0925-8388(97)00434-9,True
TbFe10Cr2,531.0,,,ThMn12-type,Tetragonal,"{'a': '0.8506 nm', 'c': '0.4757 nm'}",I4/mmm,,9.3 μB/f.u.,,,,10.1016/S0925-8388(97)00434-9,True
DyFe10Cr2,499.0,,,ThMn12-type,Tetragonal,"{'a': '0.8492 nm', 'c': '0.4753 nm'}",I4/mmm,,9.8 μB/f.u.,,,,10.1016/S0925-8388(97)00434-9,True
HoFe10Cr2,487.0,,,ThMn12-type,Tetragonal,"{'a': '0.8475 nm', 'c': '0.4725 nm'}",I4/mmm,,9.9 μB/f.u.,,,,10.1016/S0925-8388(97)00434-9,True
ErFe10Cr2,478.0,,,ThMn12-type,Tetragonal,"{'a': '0.8534 nm', 'c': '0.4761 nm'}",I4/mmm,,10.2 μB/f.u.,,,,10.1016/S0925-8388(97)00434-9,True
TmFe10Cr2,466.0,,,ThMn12-type,Tetragonal,"{'a': '0.8477 nm', 'c': '0.4675 nm'}",I4/mmm,,10.1 μB/f.u.,,,,10.1016/S0925-8388(97)00434-9,True
SmMn4Al8,,9.2,,ThMn12 type,Cubic,,,,,,,,10.1016/S0921-4526(02)02521-8,True
TbMn4Al8,,6.6,,ThMn12 type,Cubic,,,,,,,,10.1016/S0921-4526(02)02521-8,True
DyMn4Al8,,3.5,,ThMn12 type,Cubic,,,,,,,,10.1016/S0921-4526(02)02521-8,True
HoMn4Al8,,2.0,,ThMn12 type,Cubic,,,,,,,,10.1016/S0921-4526(02)02521-8,True
LaMnO3,,140.0,,Orthorhombic,Pbnm,"{'a': '5.54051', 'b': '5.74578', 'c': '7.69982'}",Pbnm,,,,,,10.1016/j.jssc.2004.12.006,True
PrMnO3,,100.0,,Orthorhombic,Pbnm,"{'a': '5.45000', 'b': '5.82947', 'c': '7.58051'}",Pbnm,,,,,,10.1016/j.jssc.2004.12.006,True
NdMnO3,,80.0,,Orthorhombic,Pbnm,"{'a': '5.41678', 'b': '5.85182', 'c': '7.54791'}",Pbnm,,,,,,10.1016/j.jssc.2004.12.006,True
EuMnO3,,43.0,,Orthorhombic,Pbnm,"{'a': '5.34370', 'b': '5.83610', 'c': '7.46186'}",Pbnm,,,,,,10.1016/j.jssc.2004.12.006,True
DyMnO3,,39.0,,Orthorhombic,Pbnm,"{'a': '5.28016', 'b': '5.84480', 'c': '7.37885'}",Pbnm,,,,,,10.1016/j.jssc.2004.12.006,True
TbNiSb,,6.0,-17 K,Cubic,Face-centered,,F-43m,,5.62 μB (1.5 K),,,,10.1016/S0921-4526(99)00196-9,True
DyNiSb,,3.5,-10 K,Cubic,Face-centered,,F-43m,,6.13 μB (1.5 K),,,,10.1016/S0921-4526(99)00196-9,True
HoNiSb,,2.5,-11 K,Cubic,Face-centered,,F-43m,,4.52 μB (1.5 K),,,,10.1016/S0921-4526(99)00196-9,True
RuSr2GdCu2O8,,140.0,,G-type antiferromagnetic,,,,,1 μB,,0.1 μB,,10.1016/S0921-4526(02)00727-5,True
Bi0.99Sm0.01FeO3,,653.15,,Rhombohedral,,,R3c,,,,,,10.1016/j.jallcom.2012.02.182,True
Bi0.97Sm0.03FeO3,,644.15,,Rhombohedral,,,R3c,,,,,,10.1016/j.jallcom.2012.02.182,True
Bi0.95Sm0.05FeO3,,608.15,,Rhombohedral,,,R3c,,,,,,10.1016/j.jallcom.2012.02.182,True
Bi0.92Sm0.08FeO3,,611.15,,Rhombohedral,,,R3c,,,,,,10.1016/j.jallcom.2012.02.182,True
ScFe2,540.0,,,MgZn2-type,Hexagonal,"{'a': '4.977', 'c': '8.146'}",P63/mmc,,1.40 μB,,,,10.1016/S0925-8388(98)00642-2,True
ScFe1.92,620.0,,,MgZn2-type,Hexagonal,"{'a': '4.977', 'c': '8.146'}",P63/mmc,,,,,,10.1016/S0925-8388(98)00642-2,True
Sm2Co17,1073.15,,,Rhombohedral,,,,"2.56 T (optimally annealed), 0.14 T (quenched)",,1.22 T,,,10.1016/j.actamat.2016.12.050,True
SmFe11Ti,370.0,,,,,,,5.2 kOe,,,,,10.1016/j.jallcom.2018.09.297,True
SmFe10Ti2,550.0,,,,,,,,,,,,10.1016/j.jallcom.2018.09.297,True
SmFe11.5Ti0.5,500.0,,,,,,,,,,,,10.1016/j.jallcom.2018.09.297,True
SmFe10.5Ti1.5,500.0,,,,,,,,,,,,10.1016/j.jallcom.2018.09.297,True
Sm3Fe27.5Ti1.5,450.0,,,Monoclinic,,,,240 kA/m,,100 A/m^2 kg,,,10.1016/j.jallcom.2006.12.136,True
SmIr2Si2,,30.45,,"ThCr2Si2-type (LTP), CaBe2Ge2-type (HTP)",Tetragonal,"{'a': '4.0671 Å (LTP), 4.1216 Å (HTP)'}","I4/mmm (LTP), P4/nmm (HTP)",,0.035–0.04 μB/f.u. at 2 K,,,,10.1016/j.jallcom.2013.05.047,True
SrFeO3,,134.0,,,,,,,,,,,10.1016/S0040-6090(98)00600-2,False
SrCoO3,280.0,,,,,,,,,,,,10.1016/S0040-6090(98)00600-2,False
CaCu3Ti4O12,,25.0,-30 K,Body centered cubic,Im-3,,Im-3,,1.86 μB,,,,10.1016/j.jallcom.2020.157779,False
Sr2Fe1.0MoO6,430.0,,,Tetragonal,Double Perovskite,,,,"2.04 μB/f.u. (300 K), 3.22 μB/f.u. (5 K)",,,,10.1016/j.jallcom.2014.02.173,True
Sr2Fe0.98MoO6,430.0,,,Tetragonal,Double Perovskite,,,,"1.97 μB/f.u. (300 K), 3.08 μB/f.u. (5 K)",,,,10.1016/j.jallcom.2014.02.173,True
Sr2Fe0.95MoO6,430.0,,,Tetragonal,Double Perovskite,,,,"2.04 μB/f.u. (300 K), 3.20 μB/f.u. (5 K)",,,,10.1016/j.jallcom.2014.02.173,True
Sr2Fe0.90MoO6,430.0,,,Tetragonal,Double Perovskite,,,,"1.85 μB/f.u. (300 K), 2.94 μB/f.u. (5 K)",,,,10.1016/j.jallcom.2014.02.173,True
Sr2FeMnO6,,89.0,,Cubic,Pseudocubic,"{'a': '3.8479 Å', 'b': '3.8479 Å', 'c': '3.8479 Å'}",Pm-3m,2.1 kOe (5 K),6.81 μB/f.u.,,0.38 (5 K),,10.1016/j.jallcom.2024.174079,True
SrLaFeMnO6,,87.85,,Cubic + Triclinic,Pseudocubic + Triclinic,"{'a': '5.447 Å', 'b': '5.5248 Å', 'c': '7.6902 Å'}",Pm-3m and I-1,"0.38 kOe (5 K), 0.26 kOe (300 K)",,,"3.97 (5 K), 0.60 (300 K)",,10.1016/j.jallcom.2024.174079,True
Sr2FeMoO6,415.0,,,,,,,,,,,,10.1016/j.ceramint.2011.09.014,False
Sr2FeMoO6,420.0,,,Tetragonally distorted perovskite,,,,"0.084 T (ZFC), 0.097 T (FC)",,,,,10.1016/j.jallcom.2011.05.006,True
Sr2FeWO6,,37.0,,Tetragonally distorted perovskite,,,,,,,,,10.1016/j.jallcom.2011.05.006,True
Sr2FeMoO6,424.0,,,Double perovskite,Cubic,"{'a': '0.556', 'b': '0.556', 'c': '0.789'}",,,,,,,10.1016/j.jallcom.2020.158526,True
SrFe0.5Co0.5O2.88,330.0,,295 K,Cubic Perovskite,Cubic,"{'a': '3.83778 Å (295 K), 3.82546 Å (2 K)'}",Pm-3m,,"1.54 μB (2 K), 0.65 μB (295 K)",2.3 μB (1.9 K),"1.36 μB (1.9 K), 0.30 μB (65 K)",,10.1016/j.jssc.2006.07.004,True
SrFeO3,,134.0,,Cubic Perovskite,Cubic,,Pm-3m,,,,,,10.1016/j.jssc.2006.07.004,False
SrCoO3,280.0,,,Cubic Perovskite,Cubic,,Pm-3m,,,,,,10.1016/j.jssc.2006.07.004,False
SrFe0.5Co0.5O2.67,115.0,70.0,,Cubic,Pm-3m,{'a': '3.86 Å'},Pm-3m,4.16 kOe,3.76 μB,,,,10.1016/j.jallcom.2023.170794,True
SrFeO3,,100.0,,Cubic,,,,,,,,,10.1016/j.jallcom.2023.170794,False
SrCoO3,305.0,,,Cubic,,,,,,,,,10.1016/j.jallcom.2023.170794,False
Tb2Co17,1100.0,,,Th2Ni17,hexagonal,"{'a': '8.344', 'c': '8.140'}",,,,10.5 μB/f.u.,,,10.1016/j.jallcom.2006.06.116,True
Tb2Co15.1Ga1.9,987.0,,,Th2Ni17,hexagonal,"{'a': '8.406', 'c': '8.190'}",,,,5.83 μB/f.u.,,,10.1016/j.jallcom.2006.06.116,True
Tb2Co14.15Ga2.85,840.0,,,Th2Ni17,hexagonal,"{'a': '8.429', 'c': '8.207'}",,,,4.11 μB/f.u.,,,10.1016/j.jallcom.2006.06.116,True
Tb2Co13.2Ga3.8,635.0,,,Th2Ni17,hexagonal,"{'a': '8.463', 'c': '8.242'}",,,,4.22 μB/f.u.,,,10.1016/j.jallcom.2006.06.116,True
Tb2Co8.45Ga8.55,16.0,,,Th2Zn17,rhombohedral,"{'a': '8.761', 'c': '12.203'}",,,,8.92 μB/f.u.,,,10.1016/j.jallcom.2006.06.116,True
TbFe8.22Si1.45,517.0,,,,,"{'a': '0.8422 nm', 'b': '0.8307 nm', 'c': '0.9863 nm'}",,,,,,,10.1016/S0925-8388(03)00330-X,True
TbFe8.80Si0.87,523.0,,,,,"{'a': '0.8443 nm', 'b': '0.8311 nm', 'c': '0.9844 nm'}",,,,,,,10.1016/S0925-8388(03)00330-X,True
UNiAlH2.2,,95.0,,Orthorhombic,,,,,,,,,10.1016/S0921-4526(01)01524-1,True
UPd2Ge2,,140.0,,ThCr2Si2-type,Body-centered tetragonal,,I4/mmm,,,,,,10.1016/j.physb.2004.03.043,True
U2Ni2Sn,,25.0,,Tetragonal,U3Si2-type,,P4/mbm,,,,,,10.1016/S0925-8388(98)00107-8,False
U2Pd2Sn,,42.0,,Tetragonal,U3Si2-type,,P4/mbm,,2.20 μB,,,,10.1016/S0925-8388(98)00107-8,False
YFeO3,17.0,645.0,,Orthorhombic,Orthorhombic,"{'a': '0.5494 nm', 'b': '0.7528 nm', 'c': '0.5198 nm'}",Pnma,"-2874 Oe, 1484 Oe",,0.733 emu/g,0.259 emu/g,,10.1016/j.ceramint.2020.12.205,True
Y2NiMnO6,84.0,,88.19 K,Monoclinic,,,P21/n,0.09 T,3.12 μB/f.u.,,,,10.1016/j.jallcom.2021.161624,True
Y2Ni0.5Co0.5MnO6,84.0,,70.40 K,Monoclinic,,,P21/n,0.85 T,3.43 μB/f.u.,,,,10.1016/j.jallcom.2021.161624,True
Y2CoMnO6,76.0,,,Monoclinic,,,P21/n,,,,,,10.1016/j.jallcom.2021.161624,False
Y3.04Fe27.56V1.44,439.0,,,Disordered CaCu5-type (TbCu7-type),Hexagonal,"{'a': '4.8769 Å', 'c': '4.1729 Å'}",P6/mmm,,1.82 μB at 5 K,"156.4 Am2/kg at 5 K, 125.5 Am2/kg at 300 K",,,10.1016/S0925-8388(98)00499-X,True
YMn0.24Ge2,293.0,,273 K,Orthorhombic,Cmcm,"{'a': '4.1063 Å', 'b': '15.863 Å', 'c': '3.9571 Å'}",Cmcm,,3.6 μB/Mn,,,,10.1016/j.jallcom.2018.01.093,True
YCr0.23Ge2,,,-3.58 K,Orthorhombic,Cmcm,"{'a': '4.1190 Å', 'b': '15.861 Å', 'c': '3.9970 Å'}",Cmcm,,0.07 μB,,,,10.1016/j.jallcom.2018.01.093,True
YFe0.282Ge2,,,-22 K,Orthorhombic,Cmcm,"{'a': '4.0974 Å', 'b': '15.839 Å', 'c': '3.9774 Å'}",Cmcm,,0.15 μB,,,,10.1016/j.jallcom.2018.01.093,True
YCo0.493Ge2,,,-0.25 K,Orthorhombic,Cmcm,"{'a': '4.1030 Å', 'b': '16.034 Å', 'c': '4.0060 Å'}",Cmcm,,0.08 μB,,,,10.1016/j.jallcom.2018.01.093,True
Y3Fe5O12,545.0,,,Cubic,Poly-crystalline,{'a': '1.237 nm'},,7 Oe,,0.121 emu/mm3,,,10.1016/j.jallcom.2016.02.072,True
Y3Fe5O12,545.0,,,Cubic,Poly-crystalline,{'a': '1.237 nm'},,13 Oe,,0.122 emu/mm3,,,10.1016/j.jallcom.2016.02.072,True
Y3Fe5O12,,553.0,,Garnet,,,,,,,,,10.1016/S0921-4526(02)01732-5,True
ZnFe2O4,500.0,10.5,,Face centered cubic,Cubic,{'a': '8.33 Å'},Fd-3m,"0.07 T at 5 K, 0.02 T at 50 K","2.3 μB/Fe atom at 5 K for 20 mol% Fe2O3, 1.66 μB/Fe atom at 5 K for 17.5 mol% Fe2O3",,,,10.1016/j.ceramint.2011.05.134,True
ZnFe2O4,500.0,10.5,,Face centered cubic,Cubic,{'a': '8.44 Å'},Fd-3m,"0.07 T at 5 K, 0.02 T at 50 K","2.3 μB/Fe atom at 5 K for 20 mol% Fe2O3, 1.66 μB/Fe atom at 5 K for 17.5 mol% Fe2O3",,,,10.1016/j.ceramint.2011.05.134,True
Zr2CoH5,128.0,,,Tetragonal,,,,,,,,,10.1016/j.jallcom.2022.167025,False
Fe78Mo1B3C7P10Si1,585.0,,,Amorphous,,,,18 A/m,,1.42 T,,,10.1016/j.jallcom.2009.08.114,True
Fe78Mo1B5C5P10Si1,589.0,,,Amorphous,,,,15 A/m,,1.43 T,,,10.1016/j.jallcom.2009.08.114,True
Fe78Mo1B7C3P10Si1,593.0,,,Amorphous,,,,20 A/m,,1.44 T,,,10.1016/j.jallcom.2009.08.114,True
Fe63Ni7Zr10B20,425.0,,,,,,,"37-44 G (as-milled), 11-24 G (annealed), 10 G (minimum after annealing)",,,,,10.1016/S0921-5093(00)01613-0,True
Fe56Ni14Zr10B20,495.0,,,,,,,"37-44 G (as-milled), 11-24 G (annealed)",,,,,10.1016/S0921-5093(00)01613-0,True
Fe49Ni21Zr10B20,625.0,,,,,,,"37-44 G (as-milled), 11-24 G (annealed), 8 G (minimum after annealing)",,,,,10.1016/S0921-5093(00)01613-0,True
Fe42Ni28Zr10B20,600.0,,,,,,,"37-44 G (as-milled), 11-24 G (annealed)",,,,,10.1016/S0921-5093(00)01613-0,True
Fe2P,216.0,,,Hexagonal,,,,,"0.90 μB at MI site, 1.72 μB at MII site at 77K",,,,10.1016/j.jallcom.2006.08.258,False
Fe0.9Co0.1Nb2B14Cu1,1150.0,,,"α-(Fe, Co)",,,,12 A/m,,1.82 T,,,10.1016/j.jmmm.2016.06.020,True
Fe69Mn26Cr5)68Zr4Nb4B24,160.0,,,Amorphous,,,,,0.56 μB per atom,,,,10.1016/S0022-3093(02)02000-8,True
Fe70Mn20Cr10)68Zr7Nb3B22,,,85 K,Amorphous,,,,,1.62 μB per atom,,,,10.1016/S0022-3093(02)02000-8,True
Fe80P13C7,589.0,,,Amorphous,,,,,,160 emu/g,,,10.1016/j.scriptamat.2014.02.018,True
Fe26Ni26Pt48,400.0,,,L10 tetragonal,Face-centered pseudo-cubic,,,6.8 mT,,520 emu/cm^3,,,10.1016/j.mseb.2005.09.019,True
La0.9Ce0.1)0.7Ca0.3MnO3,244.0,,,,,,,,,,,,10.1016/S0304-8853(02)01176-9,True
La0.8Ce0.2)0.7Ca0.3MnO3,190.0,,,,,,,,,,,,10.1016/S0304-8853(02)01176-9,True
La0.7Ce0.3)0.7Ca0.3MnO3,89.0,,,,,,,,,,,,10.1016/S0304-8853(02)01176-9,True
La0.25Nd0.3Ca0.3Sr0.15MnO3,170.0,,,,,"{'a': '5.438 Å', 'b': '7.679 Å', 'c': '5.451 Å'}",,,3.31 μB,,,,10.1016/j.physb.2006.01.217,True
La0.37Sm0.18Ca0.3Sr0.15MnO3,140.0,,,,,"{'a': '5.444 Å', 'b': '7.684 Å', 'c': '5.445 Å'}",,,3.32 μB,,,,10.1016/j.physb.2006.01.217,True
La0.43Tb0.12Ca0.3Sr0.15MnO3,120.0,,,,,"{'a': '5.451 Å', 'b': '7.689 Å', 'c': '5.452 Å'}",,,3.59 μB,,,,10.1016/j.physb.2006.01.217,True
Nd5Fe17,508.0,,,,,"{'a': '20.23', 'c': '12.34'}",,,,,,,10.1016/j.jallcom.2006.09.140,True
Nd4.5Sm0.5Fe17,511.0,,,,,,,,,,,,10.1016/j.jallcom.2006.09.140,True
Nd4Sm1Fe17,514.0,,,,,,,,,,,,10.1016/j.jallcom.2006.09.140,True
Nd3.5Sm1.5Fe17,533.0,,,,,,,,,,,,10.1016/j.jallcom.2006.09.140,True
Nd3.0Sm2.0Fe17,514.0,,,,,,,,,,,,10.1016/j.jallcom.2006.09.140,True
Nd3.5Sm1.5Fe15.3Ti1.7,543.0,,,,,,,,,,,,10.1016/j.jallcom.2006.09.140,True
Nd3.5Sm1.5Fe16.15Ti0.85,540.0,,,,,,,,,,,,10.1016/j.jallcom.2006.09.140,True
Nd0.7Sr0.3MnO3,240.0,,252 K,Orthorhombic,Pmmm,"{'a': '5.435 Å', 'b': '7.703 Å', 'c': '5.425 Å'}",Pmmm,,,,,,10.1016/j.jallcom.2014.06.107,True
La0.7Ca0.3MnO3,227.0,,,,,,,,,,,,10.1016/j.jallcom.2014.06.107,False
La0.7Ca0.25Sr0.05MnO3,275.0,,,,,,,,,,,,10.1016/j.jallcom.2014.06.107,False
La0.7Ca0.2Sr0.1MnO3,308.0,,,,,,,,,,,,10.1016/j.jallcom.2014.06.107,False
La0.7Ca0.1Sr0.2MnO3,340.0,,,,,,,,,,,,10.1016/j.jallcom.2014.06.107,False
La0.7Ca0.05Sr0.25MnO3,341.0,,,,,,,,,,,,10.1016/j.jallcom.2014.06.107,False
Sm0.58Sr0.42MnO3,135.0,,,,,,,,,,,,10.1016/j.jallcom.2014.06.107,False
Ce3NIn,,9.0,,Cubic anti-perovskite,Cubic,{'a': '504.89 pm'},Pm3̄m,,2.44 μB,,,,10.1016/S1293-2558(03)00151-1,True
Pr3NIn,,10.8,,Cubic anti-perovskite,Cubic,{'a': '500.95 pm'},Pm3̄m,,3.74 μB,,,,10.1016/S1293-2558(03)00151-1,True
Nd3NIn,,8.8,,Cubic anti-perovskite,Cubic,{'a': '497.96 pm'},Pm3̄m,,3.87 μB,,,,10.1016/S1293-2558(03)00151-1,True
Sm3NIn,,17.5,,Cubic anti-perovskite,Cubic,{'a': '490.77 pm'},Pm3̄m,,,,,,10.1016/S1293-2558(03)00151-1,True
Tb3NIn,,30.0,,Cubic anti-perovskite,Cubic,{'a': '481.26 pm'},Pm3̄m,,9.84 μB,,,,10.1016/S1293-2558(03)00151-1,True
Sm0.55Sr0.45MnO3,126.0,,,,,,,,3.50 μB/f.u.,,,,10.1016/S0304-8853(01)01028-9,True
Eu0.40Nd0.15Sr0.45MnO3,112.0,,,,,,,,3.50 μB/f.u.,,,,10.1016/S0304-8853(01)01028-9,True
Tb0.25Nd0.30Sr0.45MnO3,76.0,,,,,,,,4.02 μB/f.u.,,,,10.1016/S0304-8853(01)01028-9,True
Y0.33Sr0.67CoO2.614,304.0,,,Perovskite,Layered,"{'a': '7.616 Å', 'c': '15.275 Å'}",I4/mmm,,,,,,10.1016/j.jmmm.2006.10.210,True
Gd0.33Sr0.67CoO2.824,139.0,,,Perovskite,Layered,"{'a': '7.627 Å', 'c': '15.308 Å'}",I4/mmm,,,,,,10.1016/j.jmmm.2006.10.210,True
Ba2FeMoO6,321.0,,,Cubic,,,Fm3̄m,,,,,,10.1016/j.jallcom.2008.05.055,True
Ba2FeWO6,,24.7,,Tetragonal,Body-centered,,,,,,,,10.1016/j.jallcom.2008.05.055,True
BaFe12O19,738.0,,743 K,Hexagonal magnetoplumbite,Hexagonal,,P63/mmc,1.0 kOe,7.1 μB/f.u.,,,,10.1016/j.jmmm.2012.07.050,True
CoFe2O4,773.15,,,Spinel,Cubic,{'a': '8.38 Å'},Fd-3m,,,,,,10.1016/j.scriptamat.2017.03.021,True
Bi5FeTi3O15,,,,Aurivillius phase,Orthorhombic,,A21am,,,,2.7×10^-3 memu/g,,10.1016/j.ssc.2012.01.001,True
Bi5Fe0.5Co0.5Ti3O15,618.15,,,Aurivillius phase,Orthorhombic,,A21am,410 Oe,,,7.8 memu/g,,10.1016/j.ssc.2012.01.001,True
Bi5Ti3Fe0.5Ni0.5O15,726.0,,,Aurivillius,Orthorhombic,,,553 Oe,,,27.86 memu/g,,10.1016/j.ceramint.2013.10.063,True
Bi5Ti3FeO15,,80.0,,Aurivillius,Orthorhombic,,A21am to I4/mmm,,,,,,10.1016/j.ceramint.2013.10.063,False
Bi5Ti3FeO15,,80.0,-1.56 K,Aurivillius,Perovskite,,,12.5 Oe,0.11 μB,,0.031 emu/cm^3,8.4×10^-6 emu/cm^3 Oe,10.1016/j.jmmm.2012.02.113,True
BiTb0.75Fe0.25O3,,51.9,,Cubic,Fluorite,"{'a': '5.4896 Å', 'b': '5.4896 Å', 'c': '5.4896 Å'}",Fm3m,,9.02 μB,,,,10.1016/j.jmmm.2015.09.014,True
Ca2Fe1.039Mn0.962O5,,407.0,,Brownmillerite,Orthorhombic,"{'a': '5.3055 Å', 'b': '15.322 Å', 'c': '5.4587 Å'}",Pnma,,"3.64 μB (octahedral), 4.22 μB (tetrahedral)",,,,10.1016/j.jssc.2008.10.010,True
CaBaCo4O7,60.0,,-891K,Orthorhombic,,"{'a': '6.284 Å', 'b': '11.002 Å', 'c': '10.186 Å'}",Pbn2_1,"2.2 T at 5K, 0.04 T at 60K",14.33 μB,,,,10.1016/j.jmmm.2016.01.067,True
CeFe2,230.0,,,C15 cubic Laves-phase,Cubic,,,,2.3 μB/f.u.,,,,10.1016/j.jallcom.2005.04.057,True
CeFe2,230.0,,,C15 cubic,,,Fd3m,,2.3 μB/f.u.,,,,10.1016/j.physb.2004.01.047,False
CeNiSnH1.0,,4.5,,orthorhombic,ε-TiNiSi-type,"{'a': '7.273 Å', 'b': '4.411 Å', 'c': '8.458 Å'}",,,,,,,10.1016/j.jmmm.2003.11.222,True
CeNiSnH1.8,7.0,,,hexagonal,ZrBeSi-type,"{'a': '4.392 Å', 'c': '8.543 Å'}",,,,,,,10.1016/j.jmmm.2003.11.222,True
CuFeS2,,823.0,,Tetragonal,,"{'a': '5.30 Å', 'c': '10.46 Å'}",,,"0.21 μB (layer A), 0.19 μB (layer B)",0.015 emu/g,,,10.1016/S0167-577X(00)00199-3,True
Co63.1B27Si9.9,300.0,,,,,,,,,,,,10.1016/j.jmmm.2013.10.011,True
Co65B24.4Si10.6,208.0,,,,,,,,,,,,10.1016/j.jmmm.2013.10.011,True
CoFe2O4,800.0,,,Spinel,Cubic,{'a': '0.83919 nm'},,160 kA/m,,290 kA/m,,,10.1016/j.tsf.2006.08.033,True
CoO,,293.0,,,,,,"0.03 T at 300 K, 0.08 T at 5 K",,"1.98 emu/g at 300 K, 4.48 emu/g at 5 K",,,10.1016/j.jallcom.2003.09.042,True
Cu0.94Fe0.06CrO2,176.0,,,Delafossite,Hexagonal,,R-3m (166),,0.028 μB/Fe,,,,10.1016/j.jallcom.2012.03.059,True
Dy3Fe5O12,560.0,,,Cubic,,{'a': '12.3-12.6 Å'},Ia-3d,,,,,,10.1016/j.elspec.2004.02.140,True
Y3Fe5O12,560.0,,,Cubic,,{'a': '12.3-12.6 Å'},Ia-3d,,,,,,10.1016/j.elspec.2004.02.140,True
DyCo2,142.0,,,Cubic,Fd3m,{'a': '7.1872 Å'},Fd3m,,6.63 μB,,,,10.1016/j.jmmm.2016.02.082,True
HoCo2,82.0,,,Cubic,Fd3m,{'a': '7.1594 Å'},Fd3m,,8.12 μB,,,,10.1016/j.jmmm.2016.02.082,True
ErCo2,33.0,,,Cubic Laves phase,C15,{'a': '713.5 pm'},,,,,,,10.1016/j.jallcom.2004.11.003,True
HoFe0.11Ga3,,7.2,-20.2 K,Cubic,Pm-3m,{'a': '4.2377 Å'},Pm-3m,,11.7 μB,,,,10.1016/j.poly.2015.10.004,True
HoFe0.16Ga3,,6.5,-19.9 K,Cubic,Pm-3m,{'a': '4.2441 Å'},Pm-3m,,10.6 μB,,,,10.1016/j.poly.2015.10.004,True
HoCo0.16Ga3,,10.2,-12.42 K,Cubic,Pm-3m,{'a': '4.2355 Å'},Pm-3m,,10.8 μB,,,,10.1016/j.poly.2015.10.004,True
ErFe0.06Ga3,,5.2,-10.43 K,Cubic,Pm-3m,{'a': '4.2227 Å'},Pm-3m,,10.8 μB,,,,10.1016/j.poly.2015.10.004,True
ErFe0.11Ga3,,6.2,-8.24 K,Cubic,Pm-3m,{'a': '4.2263 Å'},Pm-3m,,10.4 μB,,,,10.1016/j.poly.2015.10.004,True
ErCo0.06Ga3,,3.3,-6.41 K,Cubic,Pm-3m,{'a': '4.2201 Å'},Pm-3m,,10.1 μB,,,,10.1016/j.poly.2015.10.004,True
