Repository: MaMMoS-project/ML-models

# ML-models
Collection of various ML models developed for the MaMMoS project

Models are organized in different folders of this repository:


- ./beyond-stoner-wolfarth:

   ML models to replace single-grain micromagnetics simulations by ML predictions for:

   -- ./beyond-stoner-wolfarth/single-grain-easy-axis-model:
      where the H and K1 vector are aligned along the z-axis of the simulation cube
      This model predicts Mr, Hc, and BHmax from a, k1, and Ms
      Current model version: v1.0

   -- ./inverse-beyond-stoner-wolfarth/single-grain-easy-axis-model:
      where the H and K1 vector are aligned along the z-axis of the simulation cube

File: compound-to-experimental-tc/data/MagneticMaterials_All.csv (part 56 of 94)
Material_Name,Curie,Neel,Curie_Weiss,Crystal_Structure,Lattice_Structure,Lattice_Parameters,Space_Group,Coercivity,Magnetic_Moment,Magnetization,Remanence,Susceptibility,DOI,Experimental
Fe2.5Zn0.5O4,823.0,,,Inverse spinel-type,Cubic,,,,,,,,10.1016/j.actamat.2013.10.015,True
Fe3O4,858.0,,,Inverse spinel-type,Cubic,,,,,,,,10.1016/j.actamat.2013.10.015,False
Fe3O4,853.15,,,"Cubic (above Tv), Monoclinic (below Tv)",,,,,,89.5 Am^2/kg,,,10.1016/j.jmmm.2004.05.016,True
Fe61Co10Zr2.5Hf2.5W4B20,500.0,,,Amorphous,,,,,,,,,10.1016/j.jmmm.2006.02.203,True
Fe61Co10Zr2.5Hf2.5W2Mo2B20,500.0,,,Amorphous,,,,,,,,,10.1016/j.jmmm.2006.02.203,True
Fe61Co10Zr2.5Hf2.5W2Nb2B20,500.0,,,Amorphous,,,,,,,,,10.1016/j.jmmm.2006.02.203,True
Fe61Co10Zr2.5Hf2.5W2Ti2B20,500.0,,,Amorphous,,,,,,,,,10.1016/j.jmmm.2006.02.203,True
Fe90Zr9B1,210.0,,,Amorphous,,,,,,,,,10.1016/j.jallcom.2013.03.105,True
Fe91Zr7B2,215.0,,,Amorphous,,,,,,,,,10.1016/j.jallcom.2013.03.105,True
Fe90Zr8B2,240.0,,,Amorphous,,,,,,,,,10.1016/j.jallcom.2013.03.105,True
Fe88Zr8B4,280.0,,,Amorphous,,,,,,,,,10.1016/j.jallcom.2013.03.105,True
Fe87Zr6B6Cu1,300.0,,,Amorphous,,,,,,,,,10.1016/j.jallcom.2013.03.105,True
Fe86Zr7B6Cu1,320.0,,,Amorphous,,,,,,,,,10.1016/j.jallcom.2013.03.105,True
Fe3C,478.0,,,Orthorhombic,,,,,,,,,10.1016/S0921-5093(02)00549-X,True
Fe5C2,493.0,,,Monoclinic,,,,,,,,,10.1016/S0921-5093(02)00549-X,True
Ni35Fe65,513.15,,,,,,,,,,,,10.1016/j.vacuum.2003.12.031,True
Ni40Fe60,633.15,,,,,,,,,,,,10.1016/j.vacuum.2003.12.031,True
Ni50Fe50,803.15,,,,,,,,,,,,10.1016/j.vacuum.2003.12.031,True
Ni79Fe16Mo5,618.15,,,,,,,,,,,,10.1016/j.vacuum.2003.12.031,True
GaFeO3,300.0,,,Orthorhombic,Pc 21 n,"{'a': '0.872 nm', 'b': '0.937 nm', 'c': '0.507 nm'}",Pc 21 n,,,5 emu/cc,,,10.1016/j.jallcom.2017.05.268,True
Gd4Sb3,259.0,,,Inverted Th3P4-like,,{'a': '9.223 Å'},,,,96 emu/g at 200 K,,,10.1016/S0921-4526(02)01775-1,True
Gd50Al30Co20,86.0,,,,,,,,,,,,10.1016/j.jallcom.2017.03.071,False
Gd53Al24Co20Zr3,96.0,,,,,,,,,,,,10.1016/j.jallcom.2017.03.071,False
Gd55Al25Co20,100.0,,,,,,,,,,,,10.1016/j.jallcom.2017.03.071,False
Gd60Co15Al25,101.0,,,,,,,,6.9 μB,,,,10.1016/j.jallcom.2017.03.071,False
Gd60Al20Co20,109.0,,,,,,,,,,,,10.1016/j.jallcom.2017.03.071,False
Gd55Al20Co25,110.0,,,,,,,,,,,,10.1016/j.jallcom.2017.03.071,False
TdGa,154.0,,,,,,,,,,,,10.1016/j.jallcom.2017.03.071,False
Gd0.8Er0.2Ga,168.0,,,,,,,,,,,,10.1016/j.jallcom.2017.03.071,False
Gd6Co4.85,219.0,,,Hexagonal,,"{'a': '11.593 Å', 'c': '4.0495 Å'}",P63/m,,6.4 μB per Gd atom,38.6 μB/f.u. at 10 K and 4.5 T,,,10.1016/j.intermet.2010.03.016,True
Gd3Co,,128.0,,,,,,,,,,,10.1016/j.intermet.2010.03.016,False
Gd12Co7,163.0,,,,,,,,,,,,10.1016/j.intermet.2010.03.016,False
Gd4Co3,220.0,,,,,,,,,,,,10.1016/j.intermet.2010.03.016,False
GdCo2,406.0,,,,,,,,,,,,10.1016/j.intermet.2010.03.016,False
Gd,294.0,,,,,,,,,,,,10.1016/j.intermet.2010.03.016,False
Gd6Co1.67Si3,294.0,,,Ce6Ni1.67Si3-type,,,,,,,,,10.1016/j.intermet.2010.03.016,False
FeOOH,,393.15,,Orthorhombic,,,,150 Oe,,25.9 emu/g,,1.34 × 10^−6 cm^3/g,10.1016/j.seppur.2012.04.008,True
HoNi3,66.0,,,,,,,,7.84 μB/f.u,,,,10.1016/j.matchemphys.2016.04.031,False
HoFe3,565.0,,,,,,,,4.80 μB/f.u,,,,10.1016/j.matchemphys.2016.04.031,False
HoCo3,418.0,,,,,,,,5.30 μB/f.u,,,,10.1016/j.matchemphys.2016.04.031,False
Gd,293.5,,,,,,,,,,,,10.1016/j.ijrefrig.2013.07.021,True
LaFe11.7Co0.2Si1.1,199.5,,,,,,,,,,,,10.1016/j.ijrefrig.2013.07.021,True
Ni50Mn36Co1Sn13,321.0,,,,,,,,,,,,10.1016/j.ijrefrig.2013.07.021,True
Fe3O4,858.15,,,Cubic,Spinel,"{'a': '8.396 Å', 'b': '8.396 Å', 'c': '8.396 Å'}",Fd-3m,,,,,,10.1016/j.apcata.2014.09.033,True
FeO,,,,Cubic,NaCl-type,"{'a': '4.332 Å', 'b': '4.332 Å', 'c': '4.332 Å'}",Fm-3m,,,,,,10.1016/j.apcata.2014.09.033,True
Fe,1043.15,,,BCC,Cubic,"{'a': '2.866 Å', 'b': '2.866 Å', 'c': '2.866 Å'}",Im-3m,,,,,,10.1016/j.apcata.2014.09.033,True
La1.7Fe11Co0.8Si1.2,271.0,,,,,,,,,,,,10.1016/j.physb.2015.03.012,True
La1.7Fe11Co0.8Si1.2,274.0,,,,,,,,,,,,10.1016/j.physb.2015.03.012,True
LaFe11.424Co0.476Si1.1,243.0,,,,,,,,,,,,10.1016/j.physb.2015.03.012,False
LaFe11.186Co0.714Si1.1,274.0,,,,,,,,,,,,10.1016/j.physb.2015.03.012,False
LaFe10.948Co0.952Si1.1,301.0,,,,,,,,,,,,10.1016/j.physb.2015.03.012,False
LaFe11.1Co0.8Si1.1,282.0,,,,,,,,,,,,10.1016/j.physb.2015.03.012,False
LaFe11Co0.9Si1.1,294.0,,,,,,,,,,,,10.1016/j.physb.2015.03.012,False
LaFe11.5Co0.1Si1.4,207.0,,,,,,,,,,,,10.1016/j.physb.2015.03.012,False
LaFe11.3Co0.3Si1.4,226.0,,,,,,,,,,,,10.1016/j.physb.2015.03.012,False
LaFe11.1Co0.5Si1.4,250.0,,,,,,,,,,,,10.1016/j.physb.2015.03.012,False
LaFe10.9Co0.7Si1.4,276.0,,,,,,,,,,,,10.1016/j.physb.2015.03.012,False
LaFe10.85Co0.75Si1.4,281.0,,,,,,,,,,,,10.1016/j.physb.2015.03.012,False
LaFe10.8Co0.8Si1.4,285.0,,,,,,,,,,,,10.1016/j.physb.2015.03.012,False
LaFe10.7Co0.8Si1.5,285.0,,,,,,,,,,,,10.1016/j.physb.2015.03.012,False
LaFe10.944Co0.456Si1.6,253.0,,,,,,,,,,,,10.1016/j.physb.2015.03.012,False
LaFe10.488Co0.912Si1.6,317.0,,,,,,,,,,,,10.1016/j.physb.2015.03.012,False
LaFe11.6Si1.4,202.0,,,NaZn13-type,,,,,,,,,10.1016/j.matlet.2017.01.084,True
LaFe11.6Si1.4H,336.5,,,NaZn13-type,,,,,,,,,10.1016/j.actamat.2016.12.014,True
LaFe12.8Si1.4H,336.5,,,NaZn13-type,,,,,,,,,10.1016/j.actamat.2016.12.014,True
LaFe13.9Si1.4H,336.5,,,NaZn13-type,,,,,,,,,10.1016/j.actamat.2016.12.014,True
LaFe15.1Si1.4H,336.5,,,NaZn13-type,,,,,,,,,10.1016/j.actamat.2016.12.014,True
LaFe16.2Si1.4H,336.5,,,NaZn13-type,,,,,,,,,10.1016/j.actamat.2016.12.014,True
La0.6Nd0.1Ca0.15Sr0.15Mn0.9V0.1O3,298.0,,,Rhombohedral,,"{'a': '5.412 Å', 'c': '13.298 Å'}",R-3c,,,,,,10.1016/j.ceramint.2013.06.024,True
La0.6Nd0.1Ca0.15Sr0.15Mn0.9O3,325.0,,,,,,,,,,,,10.1016/j.ceramint.2013.06.024,
Gd,295.0,,,,,,,,,,,,10.1016/j.jmmm.2008.11.081,
MnFeP0.45As0.65,322.0,,,,,,,,,,,,10.1016/j.jmmm.2008.11.081,
LaCoO3,80.0,,,Perovskite,Pseudocubic,{'a': '3.8029 Å'},,0.3 T,,,,,10.1016/j.cap.2017.02.013,True
LiFe5O8,893.15,,,Cubic,Spinel,,,,,High,,,10.1016/j.jnoncrysol.2012.06.003,True
Nd2BaPdO5,,2.4,-20 K,Tetragonal,,,P 4/mbm,,1.22 μB/Ln,,,,10.1016/j.jallcom.2007.05.036,True
Sm2BaPdO5,,2.6,,Tetragonal,,,P 4/mbm,,0.025 μB/Ln,,,,10.1016/j.jallcom.2007.05.036,True
Gd2BaPdO5,,3.0,-6.4 K,Tetragonal,,,P 4/mbm,,6.34 μB/Ln,,,,10.1016/j.jallcom.2007.05.036,True
Dy2BaPdO5,,4.4,-5.7 K,Tetragonal,,,P 4/mbm,,4.84 μB/Ln,,,,10.1016/j.jallcom.2007.05.036,True
Ho2BaPdO5,,4.0,-8.0 K,Tetragonal,,,P 4/mbm,,5.31 μB/Ln,,,,10.1016/j.jallcom.2007.05.036,True
MgFe2O4,,648.0,,Spinel,Cubic,,,,,,,,10.1016/S0167-2738(01)00777-9,True
Mn1.3Fe1.7O4,514.5,,,,,,,,,,,,10.1016/S0304-8853(00)00687-9,True
NdMn2Ge2,214.285714285714,422.5,,ThCr2Si2-type,Body-centered tetragonal,"{'a': '4.1022 Å', 'c': '10.9085 Å'}",I4/mmm,,,,,,10.1016/j.jallcom.2009.09.078,False
Nd10Y1Fe69Nb3.5Ti0.5B16,598.15,,,,,,,7.8 kOe,,,6.0 kG,,10.1016/j.jallcom.2012.12.003,True
Nd10Y1Fe69Nb3.5Zr0.5B16,591.15,,,,,,,8.2 kOe,,,6.3 kG,,10.1016/j.jallcom.2012.12.003,True
Nd10Y1Fe69Nb3.5Cr0.5B16,582.15,,,,,,,7.7 kOe,,,5.8 kG,,10.1016/j.jallcom.2012.12.003,True
Nd10Y1Fe69Nb3.5Mo0.5B16,588.15,,,,,,,8.8 kOe,,,5.6 kG,,10.1016/j.jallcom.2012.12.003,True
NdGaG,,0.516,,Cubic,,,Ia3d,,1.68 μB/Nd ion,,,,10.1016/j.jmmm.2006.02.232,False
Fe81Ni19,830.0,,,Polycrystalline,,,,"1.5-2 Oe (bottom), 3.5 Oe (top)",,720 ± 70 emu/cm³,,,10.1016/j.orgel.2011.12.002,True
La0.67Ca0.33MnO3,250.0,,,Orthorhombic,Pnma,"{'a': '5.507(8) Å', 'b': '7.766(9) Å', 'c': '5.465(3) Å'}",Pnma,,,,,,10.1016/j.mseb.2007.02.001,True
NiFe2O4,858.0,,,Cubic,F d 3 ̄ m,"{'a': '8.352(8) Å', 'b': '8.352(8) Å', 'c': '8.352(8) Å'}",F d 3 ̄ m,,,,,,10.1016/j.mseb.2007.02.001,True
NiFe2O4,,853.5,,Spinel,Cubic,,,0.245-0.011 T,,33.2-52.8 emu/g,,,10.1016/S0304-8853(02)01279-9,True
NiFe2O4,870.0,,,Inverse Spinel,Orthorhombic,{'a': '8.41 Å'},Imma,,"{'Fe(T)': '-4.13 μB', 'Fe(O)': '4.22 μB', 'Ni(O)': '1.71 μB'}",,,,10.1016/j.jnucmat.2014.05.031,False
La0.7Ca0.3FeO3,,740.0,,Orthorhombic,Perovskite,,,,,,,,10.1016/j.matlet.2005.11.076,True
Dy0.7Ca0.3FeO3,,590.0,,Orthorhombic,Perovskite,,,,,,,,10.1016/j.matlet.2005.11.076,True
Er0.7Ca0.3FeO3,,510.0,,Orthorhombic,Perovskite,,,,,,,,10.1016/j.matlet.2005.11.076,True
Y0.7Ca0.3FeO3,,520.0,,Orthorhombic,Perovskite,,,,,,,,10.1016/j.matlet.2005.11.076,True
Gd0.7Ca0.3FeO3,,290.0,,Orthorhombic,Perovskite,,,,,,,,10.1016/j.matlet.2005.11.076,True
La3Co29Si4B10,154.0,,,Tetragonal,,,P4/nmm,,0.4 μB/Co,11.5 μB/FU,,,10.1016/S0921-4526(01)00599-3,True
Gd3Co29Si4B10,206.0,,,Tetragonal,,,P4/nmm,,7.8 μB/R,12.03 μB/FU,,,10.1016/S0921-4526(01)00599-3,True
Tb3Co29Si4B10,195.0,,,Tetragonal,,,P4/nmm,,7.9 μB/R,12.20 μB/FU,,,10.1016/S0921-4526(01)00599-3,True
Er3Co29Si4B10,188.0,,,Tetragonal,,,P4/nmm,,6.7 μB/R,8.55 μB/FU,,,10.1016/S0921-4526(01)00599-3,True
Tm3Co29Si4B10,176.0,,,Tetragonal,,,P4/nmm,,6.0 μB/R,6.41 μB/FU,,,10.1016/S0921-4526(01)00599-3,True
Sm0.7Ca0.3Mn0.95Fe0.05O3,71.0,,,Orthorhombic,Pbnm,"{'a': '0.5301 nm', 'b': '0.5327 nm', 'c': '0.7485 nm'}",Pbnm,,,,,,10.1016/j.jmmm.2009.11.023,True
Gd0.7Ca0.3Mn0.95Fe0.05O3,65.0,,,Orthorhombic,Pbnm,"{'a': '0.5343 nm', 'b': '0.5342 nm', 'c': '0.7501 nm'}",Pbnm,,,,,,10.1016/j.jmmm.2009.11.023,True
Tb4Zn5Ge6,,19.0,-8,Orthorhombic,,"{'a': 4.2348, 'b': 18.576, 'c': 15.287}",Cmc21,,8.85,,,,10.1016/j.jmmm.2005.03.087,True
Dy4Zn5Ge6,,5.0,-8,Orthorhombic,,"{'a': 4.22334, 'b': 18.5373, 'c': 15.2424}",Cmc21,,10.09,,,,10.1016/j.jmmm.2005.03.087,True
Ho4Zn5Ge6,,6.0,-5,Orthorhombic,,"{'a': 4.2135, 'b': 18.4938, 'c': 15.2008}",Cmc21,,9.88,,,,10.1016/j.jmmm.2005.03.087,True
Er4Zn5Ge6,,2.8,-0.7,Orthorhombic,,"{'a': 4.1997, 'b': 18.4354, 'c': 15.1468}",Cmc21,,9.01,,,,10.1016/j.jmmm.2005.03.087,True
Tm4Zn5Ge6,,1.8,≈0,Orthorhombic,,"{'a': 4.1891, 'b': 18.4064, 'c': 15.0161}",Cmc21,,6.25,,,,10.1016/j.jmmm.2005.03.087,True
YFe6Sn4Ge2,,518.0,,Hexagonal,HfFe6Ge6,"{'a': '5.2936', 'c': '8.6649'}",P6/mmm,,,0.09,,3 × 10^−5 emu/g,10.1016/j.jallcom.2005.03.058,True
GdFe6Sn4Ge2,,518.0,,Hexagonal,HfFe6Ge6,"{'a': '5.3041', 'c': '8.6910'}",P6/mmm,0.35,3.8,,,,10.1016/j.jallcom.2005.03.058,True
TbFe6Sn4Ge2,,518.0,,Hexagonal,HfFe6Ge6,"{'a': '5.2876', 'c': '8.6510'}",P6/mmm,0.28,3.9,,,,10.1016/j.jallcom.2005.03.058,True
DyFe6Sn4Ge2,,516.0,,Hexagonal,HfFe6Ge6,"{'a': '5.2879', 'c': '8.6579'}",P6/mmm,0.21,4.2,,,,10.1016/j.jallcom.2005.03.058,True
HoFe6Sn4Ge2,,517.0,,Hexagonal,HfFe6Ge6,"{'a': '5.2875', 'c': '8.6623'}",P6/mmm,0.15,5.3,,,,10.1016/j.jallcom.2005.03.058,True
ErFe6Sn4Ge2,,515.0,,Hexagonal,HfFe6Ge6,"{'a': '5.2806', 'c': '8.6554'}",P6/mmm,,3.7,,,,10.1016/j.jallcom.2005.03.058,True
CeMgSn,,12.0,12 K,TiNiSi,,"{'a': '7.731 Å', 'b': '4.649 Å', 'c': '9.083 Å'}",Pnma,2.0 T,2.9 μB,1.4 μB/f.u. at 5 K,,,10.1016/j.jallcom.2010.08.020,True
PrMgSn,52.0,,50 K,TiNiSi,,"{'a': '7.690 Å', 'b': '4.617 Å', 'c': '9.064 Å'}",Pnma,,3.4 μB,,,,10.1016/j.jallcom.2010.08.020,True
PrMgSn,,20.0,14 K,CeScSi,,"{'a': '4.492 Å', 'c': '16.213 Å'}",I 4/mmm,3.0 T,3.9 μB,1.9 μB/f.u. at 5 K,,,10.1016/j.jallcom.2010.08.020,True
NdMgSn,,31.0,2 K,CeScSi,,"{'a': '4.472 Å', 'c': '16.146 Å'}",I 4/mmm,6.0 T,4.0 μB,1.3 μB/f.u. at 5 K,,,10.1016/j.jallcom.2010.08.020,True
SmMgSn,,79.0,,CeScSi,,"{'a': '4.434 Å', 'c': '16.036 Å'}",I 4/mmm,,,0.02 μB/f.u. at 5 K,,,10.1016/j.jallcom.2010.08.020,True
GdMgSn,,48.0,-16 K,CeScSi,,"{'a': '4.406 Å', 'c': '15.934 Å'}",I 4/mmm,7.0 T,8.2 μB,1.6 μB/f.u. at 5 K,,,10.1016/j.jallcom.2010.08.020,True
TbMgSn,,34.0,-11 K,CeScSi,,"{'a': '4.385 Å', 'c': '15.866 Å'}",I 4/mmm,6.4 T,10.2 μB,4.4 μB/f.u. at 5 K,,,10.1016/j.jallcom.2010.08.020,True
DyMgSn,,27.0,-6 K,CeScSi,,"{'a': '4.370 Å', 'c': '15.826 Å'}",I 4/mmm,2.6 T,11.4 μB,7.5 μB/f.u. at 5 K,,,10.1016/j.jallcom.2010.08.020,True
HoMgSn,,17.0,-2 K,CeScSi,,"{'a': '4.358 Å', 'c': '15.784 Å'}",I 4/mmm,1.8 T,10.9 μB,8.9 μB/f.u. at 5 K,,,10.1016/j.jallcom.2010.08.020,True
ErMgSn,,8.0,7 K,CeScSi,,"{'a': '4.344 Å', 'c': '15.740 Å'}",I 4/mmm,1.4 T,9.8 μB,7.2 μB/f.u. at 5 K,,,10.1016/j.jallcom.2010.08.020,True
TmMgSn,,5.0,19 K,CeScSi,,"{'a': '4.332 Å', 'c': '15.718 Å'}",I 4/mmm,,8.1 μB,5.8 μB/f.u. at 5 K,,,10.1016/j.jallcom.2010.08.020,True
PrMn0.5Co0.5O3,184.0,,,O-orthorhombic,Orthorhombic,"{'a': '5.478', 'b': '5.527', 'c': '7.750'}",,,,,,,10.1016/S0167-577X(01)00285-3,True
PrMn0.5Co0.5O3,138.0,,,O-orthorhombic,Orthorhombic,"{'a': '5.470', 'b': '5.513', 'c': '7.743'}",,,,,,,10.1016/S0167-577X(01)00285-3,True
NdMn0.5Co0.5O3,176.0,,,O-orthorhombic,Orthorhombic,"{'a': '5.456', 'b': '5.555', 'c': '7.730'}",,,,,,,10.1016/S0167-577X(01)00285-3,True
NdMn0.5Co0.5O3,132.0,,,O-orthorhombic,Orthorhombic,"{'a': '5.426', 'b': '5.546', 'c': '7.714'}",,,,,,,10.1016/S0167-577X(01)00285-3,True
SmMn0.5Co0.5O3,148.0,,,O-orthorhombic,Orthorhombic,"{'a': '5.387', 'b': '5.590', 'c': '7.672'}",,,,,,,10.1016/S0167-577X(01)00285-3,True
SmMn0.5Co0.5O3,121.0,,,O-orthorhombic,Orthorhombic,"{'a': '5.379', 'b': '5.582', 'c': '7.651'}",,,,,,,10.1016/S0167-577X(01)00285-3,True
GdNi4Si,22.0,,,Hexagonal,,,P6/mmm,,7.13 μB/f.u.,,,,10.1016/j.jallcom.2006.09.151,True
NdNi4Si,9.2,,,Hexagonal,,,P6/mmm,,,,,,10.1016/j.jallcom.2006.09.151,True
SmNi4Si,14.9,,,Hexagonal,,,P6/mmm,1 T at 4.2 K,,,,,10.1016/j.jallcom.2006.09.151,True
DyNi4Si,15.6,,,Hexagonal,,,P6/mmm,,,,,,10.1016/j.jallcom.2006.09.151,True
HoNi4Si,8.8,,,Hexagonal,,,P6/mmm,,,,,,10.1016/j.jallcom.2006.09.151,True
ErNi4Si,7.4,,,Hexagonal,,,P6/mmm,,,,,,10.1016/j.jallcom.2006.09.151,True
La2NiMnO6,270.0,,,Monoclinic/Rhombohedral,Pseudo-cubic,"{'a': '3.8817 Å', 'c': '3.8799 Å'}",P21/n or R-3m,,,,,,10.1016/j.surfcoat.2015.07.056,True
RuSr2GdCu2O8,,135.0,,Tetragonal,,,,,,,,,10.1016/S0921-4534(02)02525-X,True
SmCo5,993.15,,,,,,,,,,,,10.1016/S0304-8853(01)01281-1,True
Sm2Co17,1093.15,,,,,,,,,,,,10.1016/S0304-8853(01)01281-1,True
Sm2Co17,1073.15,,,Rhombohedral,,,,,,,1–1.2 T,,10.1016/S1359-6462(02)00619-X,True
TbCoAl,70.0,,,,,,,,,,,,10.1016/j.ceramint.2017.03.105,False
DyFeSi,70.0,,,,,,,,,,,,10.1016/j.ceramint.2017.03.105,False
Ho5Si4,76.0,,,,,,,,,,,,10.1016/j.ceramint.2017.03.105,False
GdCoAl,100.0,,,,,,,,,,,,10.1016/j.ceramint.2017.03.105,False
La0.65Ca0.35Ti0.2Mn0.8O3,87.0,,,,,,,,,,,,10.1016/j.ceramint.2017.03.105,False
La0.65Ca0.35Ti0.1Mn0.9O3,103.0,,,,,,,,,,,,10.1016/j.ceramint.2017.03.105,False
Sm0.52Sr0.48MnO3,124.0,,,,,,,,,,,,10.1016/j.ceramint.2017.03.105,False
Sm0.56Sr0.44MnO3,134.0,,,,,,,,,,,,10.1016/j.ceramint.2017.03.105,False
Gd,294.0,,,,,,,,,,,,10.1016/j.ceramint.2017.03.105,False
Sr2FeMoO6,415.0,,,Double Perovskite,Tetragonal,"{'a': '5.5541 Å', 'b': '5.5541 Å', 'c': '7.8674 Å'}",I4/m,,3.3 μB/f.u.,,,,10.1016/j.jallcom.2014.09.164,True
TbMn6Sn6,428.45,,,HfFe6Ge6-type,,,,5.2 kOe,,16.6 emu/g,10.6 emu/g,,10.1016/j.jmmm.2006.01.146,True
Tb0.2Nd0.8Fe1.9,593.0,,,Cubic Laves,,,,,,,,,10.1016/j.jallcom.2015.09.213,False
Tb0.36Dy0.64Fe2,661.95,,,MgCu2-type cubic Laves,Cubic,{'a': '0.7334 nm'},,30.10 Oe,,84.71 emu/g,,,10.1016/j.jmmm.2004.11.147,True
Tb0.3Dy0.7Fe2,658.15,,,MgCu2-type cubic Laves,Cubic,{'a': '0.7333 nm'},,24.43 Oe,,84.35 emu/g,,,10.1016/j.jmmm.2004.11.147,True
UNiGa5,,86.0,,HoCoGa5-type tetragonal,,,,,0.90 μB,,,,10.1016/j.physb.2005.01.417,True
UPdGa5,,31.0,,HoCoGa5-type tetragonal,,,,,0.33 μB,,,,10.1016/j.physb.2005.01.417,True
UPtGa5,,26.0,,HoCoGa5-type tetragonal,,,,,0.24 μB,,,,10.1016/j.physb.2005.01.417,True
ZnFe2O4,,10.5,,Spinel,FCC,,Fd3m,,,,,,10.1016/j.jallcom.2015.03.023,True
Zn0.02Fe2.98O4,763.0,,,Spinel,Cubic,{'a': '8.393'},,,2.9 μB,"100.1 emu/g at 5K, 96.5 emu/g at 80K, 69.7 emu/g at 300K",,,10.1016/j.jmmm.2011.06.049,True
Zn0.23Fe2.77O4,763.0,,,Spinel,Cubic,{'a': '8.412'},,,2.9 μB,"100.1 emu/g at 5K, 96.5 emu/g at 80K, 69.7 emu/g at 300K",,,10.1016/j.jmmm.2011.06.049,True
Zn0.30Fe2.70O4,763.0,,,Spinel,Cubic,{'a': '8.402'},,,2.9 μB,"100.1 emu/g at 5K, 96.5 emu/g at 80K, 69.7 emu/g at 300K",,,10.1016/j.jmmm.2011.06.049,True
Zn0.99Mn0.01O,,,-15 K,Wurtzite,Hexagonal,,,,,,,,10.1016/j.jallcom.2008.06.030,True
Zn0.99Co0.01O,150.0,,,Wurtzite,Hexagonal,,,180 Oe,0.1 μB/Co,,0.02 emu/g,,10.1016/j.jallcom.2008.06.030,True
Zn0.97Co0.03O,150.0,,,Wurtzite,Hexagonal,,,180 Oe,0.1 μB/Co,,0.02 emu/g,,10.1016/j.jallcom.2008.06.030,True
Zn0.95Co0.05O,150.0,,,Wurtzite,Hexagonal,,,180 Oe,0.1 μB/Co,,0.02 emu/g,,10.1016/j.jallcom.2008.06.030,True
Fe2N0.72,480.0,,,Hexagonal,h.c.p.,,P63/22,,,154 Am^2/kg,,,10.1016/j.jallcom.2016.09.317,True
Fe2N0.91,222.0,,,Hexagonal,h.c.p.,,P63/22,,,71 Am^2/kg,,,10.1016/j.jallcom.2016.09.317,True
IrMn/Co,,690.15,,Polycrystalline,,,,"Varies with Tann, e.g., 88 Oe at 200 °C, 52 Oe at 300 °C",,,,,10.1016/j.jmmm.2011.05.005,True
IrMn/Cu/Co,,690.15,,Polycrystalline,,,,"Varies with Tann, e.g., 88 Oe at 200 °C, 52 Oe at 300 °C",,,,,10.1016/j.jmmm.2011.05.005,True
La2/3Ca1/3MnO3,257.0,,,Perovskite,Simple Cubic,,,,,,,,10.1016/j.jmmm.2015.04.102,False
In2S3:Sm3+ (0.34 at.%),300.0,,,Tetragonal,,,,84.29 Oe,,0.0089 emu/g,0.0013 emu/g,,10.1016/j.jmmm.2020.166618,True
In2S3:Sm3+ (1.13 at.%),300.0,,,Tetragonal,,,,92.63 Oe,,0.0127 emu/g,0.0019 emu/g,,10.1016/j.jmmm.2020.166618,True
In2S3:Sm3+ (1.68 at.%),300.0,,,Tetragonal,,,,99.59 Oe,,0.0149 emu/g,0.0022 emu/g,,10.1016/j.jmmm.2020.166618,True
In2S3:Sm3+ (1.87 at.%),300.0,,,Tetragonal,,,,88.18 Oe,,0.0111 emu/g,0.0016 emu/g,,10.1016/j.jmmm.2020.166618,True
Co5/3Nb1/3BO4,,27.0,-8.9 K,Orthorhombic,,"{'a': '9.3336 Å', 'b': '9.4039 Å', 'c': '3.1793 Å'}",Pbnm,1 kOe,1.27 μB/f.u.,,0.47 μB/f.u.,1.6·10^-3 emu/mol,10.1016/j.jmmm.2021.168056,True
CoNi/Pt,523.15,,,,,,,100 kA/m,,,,,10.1016/j.jmmm.2004.10.083,True
La2/3Ba1/3MnO3,340.0,,,,,,,,,,,,10.1016/j.jmmm.2022.170030,False
Co/CoO,,150.0,,,,,,,,,,,10.1016/j.jmmm.2020.166707,True
NiO-Al (40%),650.0,,,Face Centered Cubic (fcc),Cubic,,,54 Oe,,24 emu/g,,,10.1016/j.jmmm.2016.01.057,True
Cu2+ doped ZnO,300.0,,,Hexagonal Wurtzite,Hexagonal,"{'a': '0.3252 nm', 'c': '0.5271 nm'}",,102.9 Oe,,27.2×10^-4 emu/g,2.59×10^-4 emu/g,,10.1016/j.jmmm.2013.11.038,True
Nd2Fe14B (0.5 wt% Ga),585.0,,,,,,,19.4 kOe,,,13.70 kGs,,10.1016/j.jmmm.2022.169242,True
(Ca1−xLax)2RuO4 (x=0.005),125.0,,,K2NiF4 layered structure,,,,,,,,,10.1016/S0304-8853(00)00641-7,True
Fe57.8-Sm1-Si4.9-Cr10-Mn26-B0.2,657.15,,,,,,,,,88 emu/g,,,10.1016/j.jmmm.2006.02.140,True
Fe58.5-Sm0.1-Si5.2-Cr10-Mn26-B0.2,568.15,,,,,,,,,,,,10.1016/j.jmmm.2006.02.140,True
Fe (with 8-10% Si),300.0,,,Body Centered Cubic (BCC),,,,20±2 Oe,2.0 μB,,In-plane remanent magnetization,,10.1016/S0304-8853(01)00128-7,True
Co:TiO2,400.0,,,Anatase,Tetragonal,,,"{'value': '117', 'unit': 'Oe'}","{'value': '1.135', 'unit': 'μB/Co'}",,,,10.1016/S0304-8853(03)00492-X,True
SiO2/Co/CoO,,293.0,,f.c.c.,,,,,,,,,10.1016/j.jmmm.2017.04.095,True
Co/CoO,,293.0,,f.c.c.,,,,,,,,,10.1016/j.jmmm.2017.04.095,True
ZnO:Dy (5%),,,-98.2 K,Wurtzite,Hexagonal,,P63mc,,10.1 μB,,,,10.1016/j.jmmm.2015.03.010,True
ZnO:Dy (6%),,,-81.6 K,Wurtzite,Hexagonal,,P63mc,,10.5 μB,,,,10.1016/j.jmmm.2015.03.010,True
ZnO:Dy (7%),,,-65.1 K,Wurtzite,Hexagonal,,P63mc,,10.6 μB,,,,10.1016/j.jmmm.2015.03.010,True
ZnO:Dy (8%),,,-46.6 K,Wurtzite,Hexagonal,,P63mc,,10.7 μB,,,,10.1016/j.jmmm.2015.03.010,True
ZnO:Dy (10%),,,-33.9 K,Wurtzite,Hexagonal,,P63mc,,10.7 μB,,,,10.1016/j.jmmm.2015.03.010,True
La0.67Ba0.33MnO3/ZrO2(Y2O3),290.0,,,Orthorhombic Perovskite,,,,,,,,,10.1016/j.jmmm.2017.10.006,True
La0.67Ba0.33MnO3/SrTiO3,300.0,,,Orthorhombic Perovskite,,,,,,,,,10.1016/j.jmmm.2017.10.006,True
GaAs:Mn (0.02 at.%),320.0,,,,,,,,,,,,10.1016/j.jmmm.2018.12.030,True
GaAs:Mn (0.04 at.%),320.0,,,,,,,,,,,,10.1016/j.jmmm.2018.12.030,True
GaAs:Mn (0.10 at.%),320.0,,,,,,,,,,,,10.1016/j.jmmm.2018.12.030,True
GaAs:Mn (0.20 at.%),320.0,,,,,,,,,,,,10.1016/j.jmmm.2018.12.030,True
Ga0.93Mn0.07As/SiO2,90.0,,,,,,,,,,,,10.1016/j.jmmm.2015.07.090,True
La4/3Sr5/3Mn2O7,110.0,,,Quasi-two-dimensional bilayered,,,,,,,,,10.1016/j.jmmm.2006.06.025,True
La1/3Nd1/3Ba1/3MnO3,246.0,,,,,,,,,,,,10.1016/S0304-8853(01)00621-7,True
MnAs/GaAs(111),353.15,,,"Hexagonal (α-phase), Orthorhombic (β-phase)",Hexagonal,,,,,,,,10.1016/j.jmmm.2004.09.106,True
MnAs/GaAs(001),318.15,,,"Hexagonal (α-phase), Orthorhombic (β-phase)",Hexagonal,,,"100 Oe (0°C), 350 Oe (α/β striped phase)",,,,,10.1016/j.jmmm.2004.09.106,True
β-Ni(OH)2,33.0,,,Hexagonal,,,,,2.94 μB,,,,10.1016/j.jmmm.2014.07.008,True
La2/3Ca1/3MnO3,265.0,,,Perovskite,Pseudo-cubic,{'a': '0.3865 nm'},,,,,,,10.1016/j.jmmm.2004.11.574,True
NiFe/NiMn,755.0,1073.0,,,,,,,,,,,10.1016/j.jmmm.2014.07.021,True
InN:Cr,300.0,,,Wurtzite,,,,,1.3 μB per Cr atom,,,,10.1016/j.jmmm.2005.10.022,True
GaAs:Mn,110.0,,,,,,,,,,,,10.1016/j.jmmm.2005.10.022,False
GaN:Mn,300.0,,,,,,,,,,,,10.1016/j.jmmm.2005.10.022,False
GaN:Cr,300.0,,,,,,,,,,,,10.1016/j.jmmm.2005.10.022,False
AlN:Cr,300.0,,,,,,,,,,,,10.1016/j.jmmm.2005.10.022,False
TiO:Co,300.0,,,,,,,,,,,,10.1016/j.jmmm.2005.10.022,False
ZnO:Co,300.0,,,,,,,,,,,,10.1016/j.jmmm.2005.10.022,False
Fe-6.5wt%Si,949.15,,,"A2 disordered, B2 ordered",Cubic,{'a': '2.8480 Å'},,"150 A/m (as-cast), 45 A/m (annealed at 850°C)",,17.5 kG,,,10.1016/j.jmmm.2009.04.052,True
Fe75-Si10-B15,643.15,,,Amorphous,,,,,,,,,10.1016/S0304-8853(02)00503-6,True
Co75-Si10-B15,868.15,,,Amorphous,,,,,,,,,10.1016/S0304-8853(02)00503-6,True
Ni45Cr5Mn37In13-1%,325.0,,,Cubic,Austenitic,{'a': '5.94 Å'},,,,,,,10.1016/j.jmmm.2019.02.086,True
"Fe2MnSi (Yoon and Booth, 1974)",214.0,,,,,,,,,,,,10.1016/j.jmmm.2018.11.113,False
La2/3Ba1/3MnO3,337.0,,,Cubic Perovskite,Cubic,{'a': '3.892 Å'},,< 50 Oe,,88.7 emu/g at 100 K,,,10.1016/S0304-8853(02)01479-8,True
La2/3Ba1/3MnO2.90,268.0,,,Cubic Perovskite,Cubic,{'a': '3.909 Å'},,< 50 Oe,,78.4 emu/g at 100 K,,,10.1016/S0304-8853(02)01479-8,True
CoPd/Pd,383.15,,,,,,,1.4 kOe,,200 emu/cc,,,10.1016/j.jmmm.2019.165749,True
CoPd/Pd,383.15,,,,,,,,,,,,10.1016/j.jmmm.2019.165749,True
Mn-Bi,720.0,,,Hexagonal NiAs-type,,,,,3.9 μB,,,,10.1016/j.jmmm.2019.165654,True
NiCo2O4/(Co0.65Ni0.35)O,,,232 K,Composite of Spinel and Rock-salt,Cubic,,,,,,,,10.1016/j.jmmm.2023.170366,True
Co3Gd4/Co7Gd12,195.0,,,,,,,0.015 T,,,9.5 Am^2/Kg,,10.1016/j.jmmm.2022.169505,True
CoFe2O4-Ag35,480.0,,,Cubic,Cubic,{'a': '8.36216 Å'},Fd:3m,17 kOe,,37 emu/g,21 emu/g,,10.1016/j.jmmm.2019.165940,True
Ba4CoPt2O9+Δ,,,-3.8 K,Composite structure,Trigonal,"{'a': '10.0713 Å', 'b': '10.0713 Å', 'c': '2.7858 Å'}",R-3m(00γ)0s,,,,,,10.1016/j.jmmm.2020.166877,True
α-CoV2O6,,14.0,,,,,,,,,,,10.1016/j.jmmm.2020.166877,False
Mn/SnO2,400.0,,,,,,,,,,,,10.1016/j.jmmm.2007.02.091,True
[Pt(0.7 nm)/Co(0.4 nm)]3,585.7,,,,,,,,,,,,10.1016/j.jmmm.2022.169441,True
Ge:Mn,116.0,,,,,,,,,,,,10.1016/j.jmmm.2008.11.026,True
Si:Mn,400.0,,,,,,,,,,,,10.1016/j.jmmm.2008.11.026,True
Si:Fe,250.0,,,,,,,,,,,,10.1016/j.jmmm.2008.11.026,True
"Ge:(Mn, Al)",300.0,,,,,,,,,,,,10.1016/j.jmmm.2008.11.026,True
Nd2/3Ca1/3MnO3,,130.0,,Orthorhombic,Pnma,,Pnma,,,,,,10.1016/j.jmmm.2008.09.006,True
(Nd0.9Y0.1)2/3Ca1/3MnO3,42.0,110.0,,Orthorhombic,Pnma,,Pnma,,,,,,10.1016/j.jmmm.2008.09.006,True
CoO/Fe,,290.0,,"Rock salt (CoO), Cubic (Fe)",Cubic,"{'a': '4.21 Å (MgO), 2.86 Å (Fe)'}",,,,,,,10.1016/j.jmmm.2010.09.037,True
La0.9Ag0.1MnO3-δ,318.0,,,,,,,,,,,,10.1016/j.jmmm.2006.10.1167,True
La0.9Na0.1MnO3-δ,323.0,,,,,,,,,,,,10.1016/j.jmmm.2006.10.1167,True
La2/3Ca1/3MnO3,225.0,,,,,,,225 Oe,,,,,10.1016/j.jmmm.2011.11.055,True
La0.7Ca0.3MnO3/La0.7Sr0.3MnO3 Superlattice,297.0,,,,,,,,,,,,10.1016/j.jmmm.2005.03.065,True
InCu2/3V1/3O3,,38.0,10 K,Hexagonal,Trigonal-bipyramidal,"{'a': '3.3564 Å', 'c': '11.908 Å'}",P63/mmc,,,,,,10.1016/j.jmmm.2004.11.204,True
2H-TaS2,865.0,,,Hexagonal,Hexagonal,"{'a': '3.34 Å', 'b': '3.34 Å'}",P63/mmc,,,,,,10.1016/j.jmmm.2021.168988,False
GaP:Mn,300.0,,,,,,,,,,,,10.1016/S0304-8853(02)01023-5,True
GaN:Mn,300.0,,,,,,,,,,,,10.1016/S0304-8853(02)01023-5,True
Fe-Bi2Se3,30.0,,,Hexagonal,Layered,,,,3.4 μB,,,,10.1016/j.jmmm.2019.166294,False
Fe-30.2%Ni,238.5,,,FCC,,,,,,,,Observed,10.1016/j.jmmm.2005.02.065,True
Nd2/3Ca1/3MnO3,,125.0,,Orthorhombic,Pnma,"{'a': '5.45 Å', 'b': '7.63 Å', 'c': '5.39 Å'}",Pnma,,,,,,10.1016/j.jmmm.2004.12.001,True
Fe/FeRh,,350.0,,B2,,,,1000 Oe,,,,,10.1016/j.jmmm.2019.166258,True
Nd2Fe14B + 2% Pr85Al15,584.15,,,2:14:1,,,,16.4 kOe,,,13.8 kG,,10.1016/j.jmmm.2023.170562,True
Nd2Fe14B + 4% Pr85Al15,579.15,,,2:14:1,,,,18.0 kOe,,,13.3 kG,,10.1016/j.jmmm.2023.170562,True
Nd2Fe14B + 2% Pr85Al15 + Tb55Pr20Cu25,587.15,,,2:14:1,,,,26.5 kOe,,,13.3 kG,,10.1016/j.jmmm.2023.170562,True
Zn0.98Mn0.02O/C0.10,,,3.60 K,Wurtzite,Hexagonal,,,50-220 Oe,,0.13 emu/g,,,10.1016/j.jmmm.2011.07.005,True
Ho1/3Tb1/3Er1/3,45.0,90.0,,Hexagonal Close Packed,hcp,"{'a': '3.622 Å', 'c': '5.760 Å'}",P63/mmc,,"mc= 2.83 μB, mab[kc = 0.19] = 3.96 μB, mab[kc = 0.37] = 3.17 μB",,,,10.1016/j.jmmm.2018.08.059,True
Ho1/2Tb1/2,80.0,185.0,,Hexagonal Close Packed,hcp,"{'a': '3.5929 Å', 'c': '5.6572 Å'}",P63/mmc,,,,,,10.1016/j.jmmm.2018.08.059,False
Tb1/2Er1/2,,170.0,,Hexagonal Close Packed,hcp,"{'a': '3.5862 Å', 'c': '5.6438 Å'}",P63/mmc,,,,,,10.1016/j.jmmm.2018.08.059,False
Er1/2Ho1/2,33.0,104.0,,Hexagonal Close Packed,hcp,"{'a': '3.5692 Å', 'c': '5.6026 Å'}",P63/mmc,,,,,,10.1016/j.jmmm.2018.08.059,False
Mn-doped SiC,279.01,,,Hexagonal,Honeycomb,{'a': '3.095 Å'},,,3 μB per unit cell,,,,10.1016/j.jmmm.2018.08.054,False
Mn-implanted 3C-SiC,245.0,,,,,,,,,,,,10.1016/j.jmmm.2018.08.054,True
Mn-implanted 6H-SiC,245.0,,,,,,,,,,,,10.1016/j.jmmm.2018.08.054,True
"BaMnO3 (15R, 6H, 8H, 10H phases)",,260.0,,Hexagonal,,,,,,,,,10.1016/j.jmmm.2019.03.114,
BaFe12O19/Ni0.5Zn0.5Fe2O4 (70/30 wt ratio),746.15,,,,,,,,,65 emu/g,,,10.1016/j.jmmm.2019.03.127,True
Fe3O4/Fe3C,858.15,,,Orthorhombic,,,,90-170 Oe,,60 emu/g,,,10.1016/j.jmmm.2012.05.059,True
La2-2xSr1+2xMn2O7 (x=0.475),,180.0,,,,"{'a': '3.87 Å', 'b': '3.87 Å', 'c': '20.1 Å'}",,,,,,,10.1016/j.jmmm.2004.11.283,True
Gd2/3Ca1/3MnO3,80.0,,,Orthorhombic,Pseudo cubic,"{'a': '0.762 nm', 'b': '0.786 nm'}",Pbnm (no. 62),,,80 emu/cm^3 at 5 K,,,10.1016/j.jmmm.2008.10.027,True
Co50Ni50/Pt,523.15,,,,,,,1.1 × 10^5 A/m,,3.4 × 10^5 A/m,,,10.1016/j.jmmm.2005.11.022,True
La2/3Ba1/3MnO3,310.0,,,Perovskite,,,,,,,,,10.1016/S0304-8853(02)01430-0,True
"(Pr, Nd)14.8Fe78.7B6.5 + 0.3% Al85Cu15",574.15,,,,,,,832 kA/m,,,1.215 T,,10.1016/j.jmmm.2010.07.031,True
"(Pr, Nd)14.8Fe78.7B6.5 + 0.6% Al85Cu15",574.15,,,,,,,1104 kA/m,,,1.210 T,,10.1016/j.jmmm.2010.07.031,True
"(Pr, Nd)14.8Fe78.7B6.5 + 0.9% Al85Cu15",569.15,,,,,,,1195 kA/m,,,1.220 T,,10.1016/j.jmmm.2010.07.031,True
"(Pr, Nd)14.8Fe78.7B6.5 + 1.2% Al85Cu15",569.15,,,,,,,1195 kA/m,,,1.220 T,,10.1016/j.jmmm.2010.07.031,True
Fe40Ni40(Si+B)19Mo1,533.15,,,Amorphous,,,,44.51 Oe,,18.49 emu/g,0.21 emu/g,,10.1016/j.jmmm.2003.11.404,True
Fe40Ni40(Si+B)19Mo1,533.15,,,Nanocrystalline,,,,7.98 Oe,,51.07 emu/g,0.71 emu/g,,10.1016/j.jmmm.2003.11.404,True
Fe40Ni40(Si+B)19Mo1,533.15,,,Crystalline,,,,351.6 Oe,,61.10 emu/g,17.4 emu/g,,10.1016/j.jmmm.2003.11.404,True
Fe40Ni40(Si+B)19Mo1,533.15,,,Crystalline,,,,291.8 Oe,,74.14 emu/g,14.21 emu/g,,10.1016/j.jmmm.2003.11.404,True
Ca(Fe1/2Nb1/2)O3,,,-116 K,Perovskite,,,,4169 Oe,3.09 μB,,0.35 Oe,,10.1016/j.jmmm.2020.166964,True
"(Ni,Cu)2MnBO5",75.0,,,Ludwigite,Orthorhombic,"{'a': '9.1828', 'b': '12.2766', 'c': '3.0091'}",Pbam(55),,,,,,10.1016/j.jmmm.2021.168747,True
SrCo0.95V0.05O3-δ,359.0,,,Tetragonal,2ap × 2ap × 4ap,"{'a': '7.7577 Å', 'b': '7.7577 Å', 'c': '15.5028 Å'}",I4/mmm,,,,,,10.1016/j.jmmm.2019.01.105,True
SrCo0.9V0.1O3-δ,364.0,,,Tetragonal,2ap × 2ap × 4ap,"{'a': '7.7544 Å', 'b': '7.7544 Å', 'c': '15.5282 Å'}",I4/mmm,,,,,,10.1016/j.jmmm.2019.01.105,True
"La(Fe,Mn,Si)13Hz",147.575,,,,,"{'a': '11.612 Å (TC1), 11.576 Å (TC2)'}",,,,,,,10.1016/j.jmmm.2022.169875,True
"Co72(Si,B)28",503.0,,509 K,Amorphous,,,,,2.83 μB,,,,10.1016/j.jmmm.2006.02.144,True
"Co68.5Fe3.5(Si,B)28",516.0,,516 K,Amorphous,,,,,2.88 μB,,,,10.1016/j.jmmm.2006.02.144,True
"Co65.5Fe6.5(Si,B)28",552.0,,552 K,Amorphous,,,,,2.90 μB,,,,10.1016/j.jmmm.2006.02.144,True
"Co69Cr3(Si,B)28",368.0,,368 K,Amorphous,,,,,2.55 μB,,,,10.1016/j.jmmm.2006.02.144,True
"Co65.5Cr6.5(Si,B)28",263.0,,263 K,Amorphous,,,,,1.88 μB,,,,10.1016/j.jmmm.2006.02.144,True
"Co68.5Fe3.5Cr3(Si,B)28",416.0,,416 K,Amorphous,,,,,2.57 μB,,,,10.1016/j.jmmm.2006.02.144,True
(Cu/Co)60/Fe,1250.0,,,,,,,11 Oe (at 0 K),,1700 emu/cm^3 (at 0 K),,,10.1016/j.jmmm.2014.04.033,True
LaFe11.65Si1.35 + MgNiYHx,333.0,,,NaZn13-type,,,,,,118 emu/g,,,10.1016/j.jmmm.2017.10.123,True
LaFe11.65Si1.35 + MgNiYHx + Sn3.0Ag0.5Cu,333.0,,,NaZn13-type,,,,,,96 emu/g,,,10.1016/j.jmmm.2017.10.123,True
"SOD-(Al, Mn)N",788.0,,,Tetragonal,,"{'a': '5.37 Å', 'c': '5.47 Å'}",P 4̅ m 2,,4 μB per formula unit,,,,10.1016/j.jmmm.2019.166295,False
"SOD-(Ga, Mn)N",633.0,,,Tetragonal,,"{'a': '5.60 Å', 'c': '5.65 Å'}",P 4̅ m 2,,4 μB per formula unit,,,,10.1016/j.jmmm.2019.166295,False
Mn3[Cr(CN)6]2·12H2O,74.0,61.0,-32.87 K,Cubic,Face-centered cubic,{'a': '10.8059 Å'},Fm-3m,19.6 G,8.95 μB,,402 cm³ G mol⁻¹,,10.1016/j.jmmm.2006.03.071,True
La2Ni(Ni1/3Sb2/3)O6,100.0,,155 K,Monoclinic,P21/n,"{'a': '5.6051 Å', 'b': '5.6362 Å', 'c': '7.9350 Å'}",P21/n,"780 Oe (polycrystalline), 1440 Oe (single crystal)","2.3 μB (polycrystalline), 2.60 μB (single crystal)",0.73 μB/f.u. to 1.19 μB/f.u.,,,10.1016/j.jmmm.2013.07.017,True
La2Ni(Ni1/3Nb2/3)O6,,28.0,,,,,,,,,,,10.1016/j.jmmm.2013.07.017,False
La0.67Ca0.33MnO3 + 1 mol% Ho,331.0,,,Orthorhombic,Orthorhombic,"{'a': '5.5869 Å', 'b': '5.5574 Å', 'c': '7.8979 Å'}",Pbnm,,,,,,10.1016/j.jmmm.2004.04.121,True
Ni-Ni(OH)2,,22.0,,,,,,"75 Oe (positive bias), 44 Oe (negative bias), 63 Oe (zero bias)",,,,,10.1016/j.jmmm.2018.05.064,True
0.95(La0.7Sr0.3MnO3)/0.05(SrFe12O19),367.0,,,Pseudo-cubic perovskite and hexagonal magnetoplumbite,,,,,,,,,10.1016/j.jmmm.2011.10.033,True
0.90(La0.7Sr0.3MnO3)/0.10SrFe12O19,367.0,,,Pseudo-cubic perovskite and hexagonal magnetoplumbite,,,,,,,,,10.1016/j.jmmm.2011.10.033,True
0.80(La0.7Sr0.3MnO3)/0.20(SrFe12O19),367.0,,,Pseudo-cubic perovskite and hexagonal magnetoplumbite,,,,,,,,,10.1016/j.jmmm.2011.10.033,True
NiFe2O4/BiFeO3,300.0,,,Spinel/Perovskite,Cubic/Rhombohedral,"{'a': '8.34 Å', 'b': '8.34 Å', 'c': '8.34 Å'}",Fd-3m/R3c,1600 Oe,,,,,10.1016/j.jmmm.2017.10.054,True
(Al1/6Co1/6Cr1/6Fe1/6Mn1/6Ni1/6)3O4,248.0,,,Spinel,Cubic,{'a': '8.235 Å'},Fd-3m,"{'50 K': '2277.59 Oe', '100 K': '1038.46 Oe', '150 K': '603.68 Oe', '300 K': '205.36 Oe'}",,"{'50 K': '13.42 emu/g', '100 K': '11.32 emu/g', '150 K': '7.23 emu/g', '300 K': '3.16 emu/g'}","{'50 K': '5.35 emu/g', '100 K': '3.37 emu/g', '150 K': '1.27 emu/g', '300 K': '0.20 emu/g'}",,10.1016/j.jmmm.2020.166594,True
La2NiMnO6/LaMnO3,280.0,128.0,,Perovskite,Pseudocubic,,,,,,,,10.1016/j.jmmm.2017.08.080,True
BaTiO3-NiZnFe2O4,775.0,,,"Perovskite (BaTiO3), Spinel (NiZnFe2O4)",,,,13.2-28.5 Oe,,49.1-470.6 emu/cc,,,10.1016/j.jmmm.2019.166056,True
La2/3Sr1/3MnO3,386.0,,,Rhombohedral,,,R-3c,,,,,,10.1016/S0304-8853(03)00159-8,True
La0.95Tb0.05Sr1/3MnO3,376.0,,,Rhombohedral,,,R-3c,,,,,,10.1016/S0304-8853(03)00159-8,True
La0.85Tb0.15Sr1/3MnO3,321.0,,,Rhombohedral,,,R-3c,,,,,,10.1016/S0304-8853(03)00159-8,True
La0.80Tb0.20Sr1/3MnO3,302.0,,,Rhombohedral/Orthorhombic,,,R-3c/Pbnm,,,,,,10.1016/S0304-8853(03)00159-8,True
La0.75Tb0.25Sr1/3MnO3,282.0,,,Orthorhombic,,,Pbnm,,,,,,10.1016/S0304-8853(03)00159-8,True
La0.67Tb0.33Sr1/3MnO3,220.0,,,Orthorhombic,,,Pbnm,,,,,,10.1016/S0304-8853(03)00159-8,True
La0.60Tb0.40Sr1/3MnO3,194.0,,,Orthorhombic,,,Pbnm,,,,,,10.1016/S0304-8853(03)00159-8,True
1% Ho:Gd0.89La0.1,280.0,,272 ± 3 K,Hexagonal,,"{'a': '3.580 Å', 'c': '5.790 Å'}",,,6.15 ± 0.05 μB/f.u.,,,,10.1016/j.jmmm.2004.09.008,True
1% Ho:Gd0.74La0.25,,,95 ± 3 K,Hexagonal,,"{'a': '3.595 Å', 'c': '5.877 Å'}",,,,,,,10.1016/j.jmmm.2004.09.008,True
1% Ho:Gd0.59La0.4,,,30 ± 5 K,Hexagonal,,"{'a': '3.642 Å', 'c': '5.941 Å'}",,,,,,,10.1016/j.jmmm.2004.09.008,True
1% Ho:Gd0.49La0.5,,,20 ± 5 K,Hexagonal,,"{'a': '3.695 Å', 'c': '5.968 Å'}",,,,,,,10.1016/j.jmmm.2004.09.008,True
Li-doped CuO,,216.0,,Monoclinic,,"{'a': '4.691 Å', 'b': '3.429 Å', 'c': '5.136 Å'}",C2/c,,,,,,10.1016/j.jmmm.2020.167263,True
Li-doped Cu(OH)2,,85.0,,Orthorhombic,,"{'a': '3.023 Å', 'b': '10.385 Å', 'c': '5.271 Å'}",Cmc21,,,,,,10.1016/j.jmmm.2020.167263,True
"Sm(Co,Fe,Cu,Zr)",1000.0,,,,,,,"3.5 T at RT, 1.07 T at 773 K",,,,,10.1016/j.jmmm.2005.12.013,False
"Sm(Co,Fe,Cu,Zr)",340.833333333333,,,,,,,,,,,,10.1016/j.jmmm.2005.12.013,False
Co/Ni/Pt(111),540.0,,,,,,,,,,,,10.1016/j.jmmm.2004.04.020,True
"La(Fe,Si)13Hy",205.0,,,NaZn13-type,Cubic,{'a': '11.48-11.59 Å'},,,,,,,10.1016/j.jmmm.2015.03.068,True
"Ce17Fe78B6 (with Nb, Cu, Ga, Co)",437.8,,,,,,,6.1 kOe,,,4.3 kG,,10.1016/j.jmmm.2020.166564,False
"(V, N)ZnO",321.0,,,Wurtzite,Hexagonal,"{'a': '3.296 Å', 'b': '3.296 Å', 'c': '5.273 Å'}",,,,,,,10.1016/j.jmmm.2019.165966,False
"(V, N)ZnO/G",630.0,,,Wurtzite,Hexagonal,"{'a': '3.296 Å', 'b': '3.296 Å', 'c': '5.273 Å'}",,,,,,,10.1016/j.jmmm.2019.165966,False
La2/3Sr1/3MnO3,360.0,,,Orthorhombic,,,Pbnm,,,,,,10.1016/j.jmmm.2018.07.053,True
ε-(Fe0.97Cr0.03)2O3,,478.0,,Orthorhombic,Pna21,"{'a': '5.0890(1) Å', 'b': '8.7807(2) Å', 'c': '9.4620(2) Å'}",Pna21,7.00 kOe,,15.9 emu/g at 70 kOe,5.85 emu/g,,10.1016/j.jmmm.2020.166764,True
ε-(Fe0.925Cr0.075)2O3,,456.333333333333,,Orthorhombic,Pna21,"{'a': '5.0893(1) Å', 'b': '8.7818(2) Å', 'c': '9.4589(2) Å'}",Pna21,3.08 kOe,,11.9 emu/g at 70 kOe,3.14 emu/g,,10.1016/j.jmmm.2020.166764,True
(La0.7Pr0.3)0.8Sr0.2Mn0.9Co0.1O3±δ,205.0,,234.1 K,Orthorhombic,Perovskite-like,"{'a': '5.4737 Å', 'b': '7.7432 Å', 'c': '5.5148 Å'}",Pnma,,,,,,10.1016/j.jmmm.2018.12.097,True
(La0.7Pr0.3)0.8Sr0.2Mn0.9Co0.1O3±δ,205.0,,234.3 K,Orthorhombic,Perovskite-like,"{'a': '5.4743 Å', 'b': '7.7443 Å', 'c': '5.51482 Å'}",Pnma,,,,,,10.1016/j.jmmm.2018.12.097,True
(La0.7Pr0.3)0.8Sr0.2Mn0.9Co0.1O3±δ,203.0,,232.8 K,Orthorhombic,Perovskite-like,"{'a': '5.5031 Å', 'b': '7.7836 Å', 'c': '5.5238 Å'}",Pnma,,,,,,10.1016/j.jmmm.2018.12.097,True
Pr10Fe76V6B8Nδ,663.65,,,"Pr2Fe14BNδ, Pr(Fe,V,B)7Nδ",,,,0.55 kOe,,,6.22 kG,,10.1016/j.jmmm.2003.11.020,True
Pr10Fe76V8B6Nδ,732.15,,,"Pr(Fe,V,B)12Nδ",,,,0.50 kOe,,,6.25 kG,,10.1016/j.jmmm.2003.11.020,True
Pr8Nd2Fe76V13B1Nδ,759.15,,,ThMn12-type,,,,7 kOe,,,,,10.1016/j.jmmm.2003.11.020,True
Cd0.95Mn0.05Te/Cd0.95Mg0.05Te,2.0,,,Zinc-blende,Tetrahedral,,,,,,,,10.1016/j.jmmm.2004.11.153,True
Gd-Co,600.0,,,Amorphous,,,,,,,,,10.1016/j.jmmm.2017.12.050,True
Mn-doped CuO,80.0,,,,,,,,,,,,10.1016/j.jmmm.2005.07.004,
Fe-doped In2O3,300.0,,,,,,,,,,,,10.1016/j.jmmm.2005.07.004,
Fe-Cr-Nb-B,318.15,,,,,,,,,,,,10.1016/j.jmmm.2017.02.015,True
β-Ga2O3:Mn,300.0,120.0,,Monoclinic,,,,"170 Oe at 5 K, 120 Oe at 40 K, 68 Oe at 100 K, 46 Oe at 350 K","1078.3 μB (5 × 10^14 cm^-2), 377.4 μB (1 × 10^15 cm^-2), 91.6 μB (5 × 10^15 cm^-2)",234.5 emu/cm^3 at 5 K,,,10.1016/j.jmmm.2020.166687,True
Ga2O3:Fe,300.0,,,,,,,,,33.1 emu/cm^3,,,10.1016/j.jmmm.2020.166687,True
6H-SiC:Cr,69.8,,,Hexagonal,,,,,,0.006 emu/g,,,10.1016/j.jmmm.2006.12.010,True
GaAs:Mn,100.0,,,,,,,,,,,,10.1016/j.jmmm.2018.07.007,True
GaAs:Mn with Be-doped Al0.3Ga0.7As barrier,140.0,,,,,,,,,,,,10.1016/j.jmmm.2018.07.007,True
0.5NiO-0.5Mg,645.0,,,fcc,,{'a': '4.169 Å'},,103 Oe,,20.7 emu/g,,,10.1016/j.jmmm.2019.165784,True
0.65NiO-0.35Ti,645.0,,,fcc,,{'a': '4.132 Å'},,147 Oe,,13.7 emu/g,,,10.1016/j.jmmm.2019.165784,True
Pd-Fe,140.0,,,Polycrystalline,,,,1.0 ± 0.2 mT,3.8 μB/Fe,,,,10.1016/j.jmmm.2022.169207,True
Ni-doped 3C-SiC,420.0,,,Cubic,,,F-43m,,,,,,10.1016/j.jmmm.2022.169358,True
Ni-doped 3C-SiC,520.0,,,Cubic,,,F-43m,,,,,,10.1016/j.jmmm.2022.169358,True
Ni-doped 3C-SiC,540.0,,,Cubic,,,F-43m,,,,,,10.1016/j.jmmm.2022.169358,True
La0.6Sr0.4FeO3-γ,700.0,,,Rhombohedral,,"{'a': '5.5 Å', 'c': '13.4 Å'}",R3̅c,2.8 kOe,,1.41 emu/g,,,10.1016/j.jmmm.2018.07.040,True
Mn doped β-Ge3N4,500.0,,,Hexagonal,P63/m,"{'a': '8.18 Å', 'c': '3.13 Å'}",P63/m,,3 μB per Mn atom,,,,10.1016/j.jmmm.2012.04.021,False
(Nd0.75Ce0.25)30.5FebalAl0.1Cu0.1B (dual-alloy),549.9,,,2:14:1 phase with weak CeFe2 diffraction peaks,,,,12.1 kOe,,,13.3 kG,,10.1016/j.jmmm.2016.06.048,True
Ni0.4Zn0.6-xCexFe2O4 (x=0.00),460.55,,,Spinel,Face-centered cubic,{'a': '0.8348 nm'},,,,,,,10.1016/j.jmmm.2018.11.110,True
δ-KCoPO4,,25.0,26 K,Orthorhombic,,,P212121,,,,,,10.1016/j.jmmm.2022.169794,True
β-Na0.33V2O5,,24.0,,,,,,,,,,,10.1016/j.jmmm.2006.10.302,True
Fe-32%Cr,1020.0,,,bcc,,,,,,,,,10.1016/j.jmmm.2020.166763,False
Cr-25%Fe,800.0,,,bcc,,,,,,,,,10.1016/j.jmmm.2020.166763,False
Fe-27%Ga,450.0,,,D03 (BiF3-type),bcc,{'a': '5.83'},Fm3m,,,,,,10.1016/j.jmmm.2020.167284,True
K-doped SnO2,617.0,,,Rutile,Tetragonal,"{'a': '4.718 Å', 'b': '4.718 Å', 'c': '3.247 Å'}",P42/mnm,,3.0 μB,,,,10.1016/j.jmmm.2009.06.016,False
Zn0.9815Mn0.0185O:N,,,-52 K,Wurtzite,Hexagonal,,,,,,,,10.1016/j.jmmm.2011.12.030,True
Zn0.9775Mn0.0225O:N,120.0,,,Wurtzite,Hexagonal,,,,,,,,10.1016/j.jmmm.2011.12.030,True
Zn0.9745Mn0.0255O:N,143.0,,,Wurtzite,Hexagonal,,,167 Oe,,8.5 emu/cm^3,,,10.1016/j.jmmm.2011.12.030,True
Ti0.961Mn0.039O2-δ,300.0,,,Rutile,Tetragonal,,,0.75 kOe,0.7 μB/Mn ion,,,,10.1016/j.jmmm.2007.02.093,True
Ti0.944Mn0.056O2-δ,300.0,,,Rutile,Tetragonal,,,Reduced compared to 3.9 at%,Reduced compared to 3.9 at%,,,,10.1016/j.jmmm.2007.02.093,True
Si0.25Ge0.75:Mn0.025,290.0,,,Polycrystalline,Diamond,,,,1.57 μB/Mn,,,,10.1016/j.jmmm.2022.169630,True
Fe-doped TiO2,650.0,,,Rutile,,,,150 Oe,0.15 μB/Fe,,,,10.1016/j.jmmm.2006.01.109,True
τ-Mn50.5Fe0.5Al47C2,565.0,,,Tetragonal,,"{'a': '2.7668 ± 0.0002 Å', 'c': '3.6239 ± 0.0004 Å'}",P 4/mmm,,,,,,10.1016/j.jmmm.2023.170437,True
Co-doped CeO2,400.0,,,Fluorite,Cubic,,,,0.48 μB/Co,0.54 emu/g,,,10.1016/j.jmmm.2009.05.007,True
Ti-doped AlP,599.0,,,,Cubic,"{'a': '0.5462 nm', 'b': '0.5462 nm', 'c': '0.5462 nm'}",,,1 μB per Ti,,,,10.1016/j.jmmm.2013.12.038,False
C0.004%Au,210.0,,,Amorphous,Porous,,,,,,,,10.1016/j.jmmm.2017.08.077,True
C0.117%Co,350.0,,,Amorphous,Porous,,,,,,,,10.1016/j.jmmm.2017.08.077,True
Fe-10wt%Si,918.15,,,bcc,α-Fe,,,,,,,,10.1016/j.jmmm.2017.06.010,True
Fe-Cr-Nb-B,318.15,,,,,,,,,254.2 kA·m−1,,,10.1016/j.jmmm.2019.165458,True
GaMnAs/Be-doped AlGaAs,250.0,,,,,,,,,,,,10.1016/j.jmmm.2006.11.209,True
Fe57-implanted ZnO,850.0,,,Hexagonal wurtzite,,,,45-60 Oe,,,,,10.1016/j.jmmm.2014.04.052,True
LaMnO3+δ,140.0,,,Orthorhombic,Perovskite,,Pnma,,,,,,10.1016/j.jmmm.2018.03.005,True
La0.95MnO3+δ,160.0,,,Rhombohedral,Perovskite,,R-3c,,,,,,10.1016/j.jmmm.2018.03.005,True
La0.9MnO3+δ,180.0,,,Rhombohedral,Perovskite,,R-3c,,,,,,10.1016/j.jmmm.2018.03.005,True
La0.85MnO3+δ,180.0,,,Rhombohedral,Perovskite,,R-3c,,,,,,10.1016/j.jmmm.2018.03.005,True
Fe-25.3%Ni-0.73%C,195.0,,,Austenitic,fcc,{'a': '0.3602 nm'},,,,,,,10.1016/j.jmmm.2011.05.053,True
Fe-25.3%Ni-0.78%C,195.0,,,Austenitic,fcc,{'a': '0.3602 nm'},,,,,,,10.1016/j.jmmm.2011.05.053,True
2H-CuFeO2,,17.3666666666667,-105 K,Hexagonal,2H,"{'a': '3.034 Å', 'c': '11.444 Å'}",P63/mmc,,5.65 μB,,,,10.1016/j.jmmm.2023.170469,True
3R-CuFeO2,,,-110 K,Rhombohedral,3R,,R-3m,,,,,,10.1016/j.jmmm.2023.170469,False
Fe-23Cr-9Co,923.15,,,BCC,,,,77 Oe,,158 emu/gr,,,10.1016/j.jmmm.2019.165537,True
β-Li3Mg2RuO6,,13.0,-113.9 K,Layered rock-salt,Monoclinic,"{'a': '5.1227 Å', 'b': '8.8337 Å', 'c': '5.1233 Å'}",C 2/m,,3.870 μB,,,,10.1016/j.jssc.2021.122171,True
2H-AgNiO2,,22.0,"{'40-120 K': {'Magnetic_Moment': '1.81 μB', 'Weiss_Constant': '-107 K'}, '209-299 K': {'Magnetic_Moment': '1.96 μB', 'Weiss_Constant': '-149 K'}, '370-400 K': {'Magnetic_Moment': '1.96 μB', 'Weiss_Constant': '-161 K'}}",,,,,,,,,,10.1016/j.jssc.2006.08.033,True
Au-Co,1395.0,,,,,,,,,,,,10.1016/j.jnoncrysol.2007.05.179,True
Bi2Sr2YCu2O8+δ,,385.0,,,,,,,,,,,10.1016/S0921-4526(98)01155-7,False
"RBa2Fe3O8 (R=Y, Eu)",,700.0,,,,,,,,,,,10.1016/S0921-4526(98)01155-7,False
Bi3Mn3O11 (δ=0.6),307.0,,,KSbO3-type,Cubic,,Pn-3,,,,,,10.1016/j.jssc.2012.07.038,False
La2/3Sr1/3MnO3,360.0,,,Pseudocubic,Pseudocubic,"{'a': '3.905 Å', 'b': '3.905 Å', 'c': '3.862 Å'}",,195 Oe,,,,,10.1016/j.physb.2022.414023,True
Ho0.67Gd0.33-CrO3,148.0,,,,,,,,,,,,10.1016/j.jallcom.2020.156221,
S-MnSe2,230.0,,,Hexagonal,Hexagonal,{'a': '7.47 Å'},P3̅m1 (No. 164),,"3.99 μB (Mn), -0.39 μB (Se)",,,,10.1016/j.physb.2023.415642,False
C-adsorbed SiC,441.0,,,Graphene-like planar structure,,,,,2.00 μB,,,,10.1016/j.physb.2024.415809,False
H-adsorbed SiC,286.0,,,Graphene-like planar structure,,,,,1.00 μB,,,,10.1016/j.physb.2024.415809,False
N-adsorbed SiC,240.0,,,Graphene-like planar structure,,,,,0.99 μB,,,,10.1016/j.physb.2024.415809,False
C-doped ZnO,773.15,,,Wurtzite,Hexagonal,,,,2 μB per carbon,,,,10.1016/j.jallcom.2016.01.208,True
CaMn0.9957Fe0.01O3−δ,,118.0,,Pseudo-cubic,Perovskite,"{'a': '5.2716 Å', 'b': '5.2839 Å', 'c': '7.4621 Å'}",Pbnm,,,,,,10.1016/j.jallcom.2006.09.155,True
