Repository: MaMMoS-project/ML-models

# ML-models
Collection of various ML models developed for the MaMMoS project

Models are organized in different folders of this repository:


- ./beyond-stoner-wolfarth:

   ML models to replace single-grain micromagnetics simulations by ML predictions for:

   -- ./beyond-stoner-wolfarth/single-grain-easy-axis-model:
      where the H and K1 vector are aligned along the z-axis of the simulation cube
      This model predicts Mr, Hc, and BHmax from a, k1, and Ms
      Current model version: v1.0

   -- ./inverse-beyond-stoner-wolfarth/single-grain-easy-axis-model:
      where the H and K1 vector are aligned along the z-axis of the simulation cube

File: compound-to-experimental-tc/data/MagneticMaterials_All.csv (part 57 of 94)
Material_Name,Curie,Neel,Curie_Weiss,Crystal_Structure,Lattice_Structure,Lattice_Parameters,Space_Group,Coercivity,Magnetic_Moment,Magnetization,Remanence,Susceptibility,DOI,Experimental
Ce2RhIn8 (20% Cd-doped),,4.8,-10 K,Tetragonal,P4/mmm,"{'a': '4.662 Å', 'c': '12.24 Å'}",P4/mmm,,2.2 μB,,,,10.1016/j.physb.2009.07.030,True
Cd0.87Sb0.13[Cr2]Se4,130.0,,189.6 K,Cubic,Spinel,{'a': '10.7364'},Fd3̄m (#227),,4.02 μB per Cr atom,2.95 μB per Cr atom at 1.71 K,,,10.1016/j.jssc.2009.09.002,True
Cd0.56Sb0.44[Cr2]Se4,130.0,,175.1 K,Cubic,Spinel,{'a': '10.7530'},Fd3̄m (#227),,4.21 μB per Cr atom,2.77 μB per Cr atom at 1.71 K,,,10.1016/j.jssc.2009.09.002,True
CdGeP2:Mn,300.0,,,Tetrahedrally-bonded,Zincblende-related,,,,,,,,10.1016/j.physb.2005.11.124,True
CdGeAs2:Mn,300.0,,,Tetrahedrally-bonded,Zincblende-related,,,,,,,,10.1016/j.physb.2005.11.124,True
InSb:Mn,300.0,,,,,,,,,,,,10.1016/j.physb.2005.11.124,True
Ce2/3TiO3,,,37 K,Orthorhombic double perovskite,Pmmm,"{'a': '3.856 Å', 'b': '3.877 Å', 'c': '7.754 Å'}",Pmmm,,2.54 μB/Ce,,,,10.1016/S0925-8388(00)00699-X,True
HT-Ce2Rh2Ga,,128.5,-120 K,Orthorhombic,La2Ni3-type,"{'a': '5.851 Å', 'b': '9.6184 Å', 'c': '7.4871 Å'}",Cmce,,0.34 μB/Ce,,,,10.1016/j.jallcom.2020.155570,True
LT-Ce2Rh2Ga,5.2,,-30 K,Monoclinic,Pr2Co2Al-type,"{'a': '10.0903 Å', 'b': '5.6041 Å', 'c': '7.8153 Å'}",C2/c,,2.54 μB/Ce,,,,10.1016/j.jallcom.2020.155570,True
"LnCo3Sn (Ln=Y, Gd–Yb)",,177.5,,,,,,,,,,,10.1016/j.jssc.2006.02.024,False
LnYbO3 (Ln=La-Pr),,2.7,,Orthorhombic,GdFeO3-type,,,,,,,,10.1016/j.jssc.2003.08.024,
LiNbO3:Co,630.0,,,R3C,Rhombohedral,,,,5.5 μB/Co (max),,,,10.1016/j.jallcom.2018.07.302,True
Fe-doped TiO2,,,-1.17 K,Tetragonal,,,I41/amd,,,2.2 emu/g,,,10.1016/j.jssc.2008.04.016,True
Co-doped TiO2 (Rutile),,38.0,,P42/mnm,Tetragonal,"{'a': '4.594 Å', 'c': '2.959 Å'}",P42/mnm,,,1.8 μB/Co,,,10.1016/j.jssc.2009.01.011,True
"Sm(Co,Fe)12B6",,,,,,,,,,,,,10.1016/j.physb.2018.09.010,True
"Sm2(Co,Fe)14B",1053.15,,,,,,,,,,,,10.1016/j.physb.2018.09.010,True
0.85 CoFe2O4 - 0.15 PbTiO3,750.0,,,Cubic Spinel and Tetragonal Perovskite,,,,,,,,,10.1016/j.jallcom.2018.10.088,True
0.7 CoFe2O4 - 0.3 PbTiO3,750.0,,,Cubic Spinel and Tetragonal Perovskite,,,,,,,,,10.1016/j.jallcom.2018.10.088,True
0.55 CoFe2O4 - 0.45 PbTiO3,750.0,,,Cubic Spinel and Tetragonal Perovskite,,,,,,,,,10.1016/j.jallcom.2018.10.088,True
CoFeB/Pd,453.0,,,,,,,250 Oe,,Normalized M_S(T) decreases with temperature,,,10.1016/j.physb.2019.411822,True
Co50Ni50/Pt,523.15,,,,,,,1.1 × 10^5 A/m,,3.4 × 10^5 A/m,,,10.1016/j.physb.2006.01.007,True
Cr+0.3 at.% Ru,,405.0,,bcc,,,,,,,,,10.1016/S0925-8388(98)01051-2,True
Cr+1.6 at.% Si,,249.0,,bcc,,,,,,,,,10.1016/S0925-8388(98)01051-2,True
Cr+0.50 at.% Re,,382.0,,,,,,,,,,,10.1016/S0925-8388(01)00942-2,True
Cr+1.9at% Fe,,275.0,,bcc,,,,,,,,,10.1016/j.physb.2004.03.020,True
Cr/Gd,150.0,,,,,,,,,,,,10.1016/j.jallcom.2005.12.117,True
Cr1/3NbS2,130.0,,,Hexagonal,Non-centrosymmetric,,,1800 Oe,,,,,10.1016/j.jallcom.2021.162122,True
ZnO:Cr:Mn,,,2.25 K,Hexagonal wurtzite,Hexagonal,,P63mc,,,0.010 emu/g,,,10.1016/j.jallcom.2015.06.072,True
Cu-5%Mn,,25.0,,,,,,,,,,,10.1016/S0921-4526(99)00050-2,True
Cu-52%Ni,100.0,,,,,,,,,,,,10.1016/S0921-4526(99)02086-4,True
Cu-52%Ni,19.0,,,,,,,,,,,,10.1016/S0921-4526(99)02086-4,True
Cu-implanted ZnO,300.0,,,Wurtzite,Hexagonal,"{'a': '0.326 nm', 'c': '0.525 nm'}",,68 Oe,1.82 μB/Cu,,,,10.1016/j.jallcom.2013.11.205,True
CuGeO3:Co,,,Θ = -2.8 K,,,,,,,,,Power law with index α = 0.69±0.04 for T<30 K,10.1016/S0921-4526(02)02022-7,True
Gd6UO12-δ,,2.1,-13.5 K,Rhombohedral,R-3H,"{'a': '10.07441 Å', 'c': '9.53022 Å'}",R-3H,,19.59 μB/F.U.,,,,10.1016/j.jssc.2018.07.025,True
Tb6UO12-δ,,5.8,-16.8 K,Rhombohedral,R-3H,"{'a': '10.01227 Å', 'c': '9.45594 Å'}",R-3H,,23.24 μB/F.U.,,,,10.1016/j.jssc.2018.07.025,True
Dy6UO12-δ,,2.8,-15.4 K,Rhombohedral,R-3H,"{'a': '9.96628 Å', 'c': '9.42195 Å'}",R-3H,,25.87 μB/F.U.,,,,10.1016/j.jssc.2018.07.025,True
Nd6UO12-δ,,,-39.5 K,Rhombohedral,R-3H,"{'a': '10.25205 Å', 'c': '9.75017 Å'}",R-3H,,9.03 μB/F.U.,,,,10.1016/j.jssc.2018.07.025,True
Er6UO12-δ,,,-13.4 K,Rhombohedral,R-3H,"{'a': '9.89580 Å', 'c': '9.32182 Å'}",R-3H,,23.44 μB/F.U.,,,,10.1016/j.jssc.2018.07.025,True
Yb6UO12-δ,,,-57.4 K,Rhombohedral,R-3H,"{'a': '9.81521 Å', 'c': '9.24157 Å'}",R-3H,,11.05 μB/F.U.,,,,10.1016/j.jssc.2018.07.025,True
Er2BaNiO5 (N-4 h),,,-9.9 K,Orthorhombic,,"{'a': '3.7736(3) Å', 'b': '5.7771(1) Å', 'c': '11.3524(1) Å'}",Immm,,13.16 μB/f.u.,,,,10.1016/j.jallcom.2023.169189,True
Er2BaNiO5 (N-8 h),,,-2.5 K,Orthorhombic,,"{'a': '3.7491(1) Å', 'b': '5.7369(4) Å', 'c': '11.2670(2) Å'}",Immm,,12.97 μB/f.u.,,,,10.1016/j.jallcom.2023.169189,True
PrGe2-δ,14.6,,,Tetragonal,ThSi2-type,,,,,,,,10.1016/j.physb.2018.08.032,
Eu1.90Fe0.10O3−δ,,,-1.7 K,Cubic,,{'a': '1.0847 nm'},,185 Oe,,"1.93 emu/g at 300 K, 2.83 emu/g at 100 K, 5.23 emu/g at 2 K",0.038 emu/g,7.75 × 10^−5 emu/g,10.1016/j.jallcom.2014.05.111,True
Eu2O3(1−x)Na2B4O7,20.0,,,,,,,,7.9 μB,,,,10.1016/S0022-3093(00)00416-6,True
Fe-0.1%C,1043.15,,,bcc,,,,,,,,,10.1016/S0022-0248(01)02346-6,True
Fe-15%Si,823.15,,,DO3-type superstructure,Body-centered cubic (bcc),,,,,,,,10.1016/j.jallcom.2019.05.156,True
Fe-24.5%Ni-10%Co,473.0,,,Body Centered Cubic (BCC),,,,Negligible,,"High saturation, nearly zero at 500 K",,,10.1016/j.jallcom.2019.152029,True
Fe-27Al,810.65,,,D03 and B2,bcc,,"Fm3m (D03), Pm3m (B2)",,,"130 emu/g at room temperature, 30 emu/g at 510 °C",,,10.1016/j.jallcom.2018.02.336,True
Fe-50%Ni,803.15,,,FCC,,,,1.8 Oe,,170 emu/g,,,10.1016/j.jallcom.2022.164415,True
Fe50Al50-30%B,310.15,,,Orthorhombic,,"{'a': '2.8687 Å', 'b': '2.9281 Å', 'c': '11.0452 Å'}",,,,,,,10.1016/j.jallcom.2018.10.234,True
Fe-20.2Mn-5.2Si-8.5Cr-5Ni,,160.0,,FCC (γ) to HCP (ε),,,,,,,,,10.1016/j.jallcom.2022.165806,True
bct-Fe3B,789.0,,,tI32,tetragonal,,I4̅,,,,,,10.1016/j.jallcom.2019.05.341,True
Fe-3.54Ti-0.63B,1043.15,,,γFe,Cubic,,,,,,,,10.1016/j.jallcom.2015.10.104,True
Fe-3.00Ti-1.40B,1039.15,,,γFe,Cubic,,,,,,,,10.1016/j.jallcom.2015.10.104,True
Fe-3.70Ti-0.51B,1045.15,,,γFe,Cubic,,,,,,,,10.1016/j.jallcom.2015.10.104,True
Fe-3.80Ti-0.95B,1046.15,,,γFe,Cubic,,,,,,,,10.1016/j.jallcom.2015.10.104,True
Fe-4.00Ti-1.87B,1043.15,,,γFe,Cubic,,,,,,,,10.1016/j.jallcom.2015.10.104,True
Fe-4.59Ti-2.67B,1040.15,,,γFe,Cubic,,,,,,,,10.1016/j.jallcom.2015.10.104,True
Fe-5.48Ti-1.13B,1044.15,,,γFe,Cubic,,,,,,,,10.1016/j.jallcom.2015.10.104,True
3C-Si35FeC37,300.0,,,3C-SiC,Cubic,,,,3.18 μB,,,,10.1016/j.jcrysgro.2019.125412,True
Na2O-0.65SiO2-0.05Fe2O3,,,-4.1 K,,,,,,5.6 μB,,,,10.1016/S0022-3093(01)00772-4,True
Na2O-0.65GeO2-0.05Fe2O3,,,-11.25 K,,,,,,5.8 μB,,,,10.1016/S0022-3093(01)00772-4,True
Crystallized Na2O-0.65SiO2-0.05Fe2O3,,,-17.7 K,,,,,,5.4 μB,,,,10.1016/S0022-3093(01)00772-4,True
Crystallized Na2O-0.65GeO2-0.05Fe2O3,,,-188 K,,,,,,6.2 μB,,,,10.1016/S0022-3093(01)00772-4,True
Fe3O4/Ni3Fe,833.65,,,"Face centered cubic (Ni3Fe), Complex cubic spinel (Fe3O4)",,,,,,,,,10.1016/j.jallcom.2015.08.249,True
Fe1−xS (x=0.08),,615.5,,Hexagonal,,,P63mc,110 kA/m,,4.9 A·m^2/kg,,,10.1016/j.jssc.2012.01.015,True
"Fe82-xCoxMn4Zr8Nb2B4 (x = 2, 4, 6, 8)",161.0,,,,,,,,,,,,10.1016/j.jallcom.2019.07.208,
Fe-13%Ga,993.15,,,bcc,,,,,,,,,10.1016/j.jallcom.2011.04.138,True
Fe-8%Al-3%Ga,1023.15,,,bcc,,,,,,,,,10.1016/j.jallcom.2011.04.138,True
Fe-18%Mn-0.6%C,,273.15,,Austenitic,FCC,,,,,,,,10.1016/j.actamat.2011.07.040,True
Fe-18%Mn-1.5%Al-0.6%C,,280.15,,Austenitic,FCC,,,,,,,,10.1016/j.actamat.2011.07.040,True
Fe-30%Cr-15%Co-3%Mo-0.5%Ti,923.15,,,,,,,2 kA/m,,1-1.3 T,,,10.1016/j.jallcom.2012.12.076,True
Fe-30%Cr-15%Co-2%Mo-0.5%Ti,923.15,,,,,,,,,,,,10.1016/j.jallcom.2012.12.076,True
Fe-28%Cr-12%Co-5%Mo-0.5%Ti,923.15,,,,,,,,,,,,10.1016/j.jallcom.2012.12.076,True
Ga-doped SnO2,305.0,,,Rutile,Tetragonal,,,0.0058 T,,14 × 10^3 A/m,1.28 × 10^3 A/m,,10.1016/j.tsf.2013.04.053,True
Ga-doped SnO2,305.0,,,Rutile,Tetragonal,,,0.0039 T,,8.4 × 10^3 A/m,0.90 × 10^3 A/m,,10.1016/j.tsf.2013.04.053,True
Mn-doped GaN,300.0,,,,,,,,,,,,10.1016/j.physb.2021.413525,False
"La(Fe,Mn,Si)13-H",289.0,,,,,,,,,,,,10.1016/j.jallcom.2023.169551,True
"Gd/La(Fe,Mn,Si)13-H composite",289.5,,,,,,,,,,,,10.1016/j.jallcom.2023.169551,True
Gd/Fe,293.0,,,"hcp Gd, bcc Fe",,,,< 100 Oe,,30–50 emu/cm^3,,,10.1016/j.jcrysgro.2008.12.041,True
Gd1.90Co0.10O3−δ,20.0,,-10.67 K,Cubic,,{'a': '10.8308 Å'},Ia-3,715 Oe,,103.56 emu/gm,1.38 emu/gm,,10.1016/j.jallcom.2015.09.210,True
Gd50-(Co69.25Fe4.25Si13B13.5)50,170.0,,,Amorphous,,,,,,,,,10.1016/j.jallcom.2019.153333,False
GdBa2Cu3O6+y,,2.3,"-4.6 K (H ∥ c), -1.8 K (H ⊥ c)",Tetragonal,,,,,"8.90 μB (H ∥ c), 8.88 μB (H ⊥ c)",,,,10.1016/S0921-4526(02)02379-7,True
"La(Fe,Ni)11.5Si1.5",200.0,,,,,,,,,,,,10.1016/j.jallcom.2021.159918,False
GaN:Mn,940.0,,,Wurtzite,,{'a': '8.504 a.u.'},,,,,,,10.1016/j.jcrysgro.2004.11.311,False
Ge:Mn,285.0,,,Diamond,,{'a': '10.70 a.u.'},,,,,,,10.1016/j.jcrysgro.2004.11.311,False
Li0.35Zn0.3Fe2.21O4-δ/Ni0.52Zn0.4Cu0.1Fe1.98O4 (40 wt% NCZ),640.15,,,Spinel,Cubic,{'a': '8.3844 Å'},,78 A/m,,401 kA/m,365 mT,,10.1016/j.jallcom.2019.152504,True
La0.5Ba0.5MnO3-δ,310.0,,,Pseudo-cubic,Pm-3m,{'a': '3.9289'},Pm-3m,,3.5 μB/f.u.,,,,10.1016/j.jssc.2023.124044,True
La2/3Ba1/3MnO3,337.0,,,,,,,,,,,,10.1016/j.jallcom.2010.08.145,
La2/3Ba1/3MnO2.98,312.0,,,,,,,,,,,,10.1016/j.jallcom.2010.08.145,
La0.75Sr0.25Cr0.90O3−δ,,271.8,-501.4 K,Trigonal,Rhombohedral,"{'a': '5.49754 Å', 'b': '5.49754 Å', 'c': '13.29480 Å'}",R3̄c,"{'1.8 K': {'B ∥ ab-plane': '3622 Oe', 'B ⊥ ab-plane': '3652 Oe'}, '120 K': {'B ∥ ab-plane': '1185 Oe', 'B ⊥ ab-plane': '1290 Oe'}}","{'B ∥ ab-plane': '5.7 μB', 'B ⊥ ab-plane': '7.8 μB'}",{'1.8 K': {'B ∥ ab-plane': '5.86 × 10^-2 μB/Cr'}},,,10.1016/j.physb.2024.415776,True
0.5La0.7Ca0.2Sr0.1MnO3/0.5La0.7Ca0.15Sr0.15MnO3,324.0,,,Composite,Pnma/R-3C,"{'a': '5.473 Å', 'b': '7.639 Å', 'c': '5.434 Å'}",Pnma/R-3C,,,,,,10.1016/j.jallcom.2017.07.092,True
La0.67Ca0.33MnO3/Fe3O4,210.0,,,,,,,,,,,,10.1016/j.jallcom.2017.07.092,
La0.7Sr0.3MnO3/Co3O4,340.0,,,,,,,,,,,,10.1016/j.jallcom.2017.07.092,
La0.7Ca0.3MnO3/Co3O4,189.0,,,,,,,,,,,,10.1016/j.jallcom.2017.07.092,
La0.67Ca0.33MnO3/Fe3O4,210.0,,,,,,,,,,,,10.1016/j.jallcom.2017.11.353,
La0.7Sr0.3MnO3/Co3O4,340.0,,,,,,,,,,,,10.1016/j.jallcom.2017.11.353,
La0.7Ca0.3MnO3/Co3O4,189.0,,,,,,,,,,,,10.1016/j.jallcom.2017.11.353,
La0.6Ca0.4MnO3/0.18CuO,264.0,,,,,,,,,,,,10.1016/j.jallcom.2017.11.353,
0.94La0.7Sr0.3MnO3/0.06TiO2,150.0,,,Rhombohedral,,,,,,,,,10.1016/j.physb.2012.09.055,True
La2/3Ca1/3MnO3,225.0,,,Orthorhombic,,,Pbnm,,,,,,10.1016/j.physb.2007.12.003,True
La2/3Sr1/3MnO3,370.0,,,,,,,,,,,,10.1016/j.jallcom.2008.03.119,True
Ca2−2xLa2xRu2−xCoxO6 (x=0.4),,22.0,,Perovskite,Orthorhombic,"{'a': '5.560 Å', 'b': '7.768 Å', 'c': '5.463 Å'}",Pnma,,,,,,10.1016/j.jssc.2008.07.023,True
Ca2−2xLa2xRu2−xCoxO6 (x=1.0),,26.0,,Perovskite,Monoclinic,"{'a': '5.638 Å', 'b': '7.878 Å', 'c': '5.574 Å'}",P 21/n,,,,,,10.1016/j.jssc.2008.07.023,True
La3Ga5.5Ta0.5O14:Sm3+,,,"{'ab_plane': '-1/19 K', 'ac_plane': '0.98 K', 'bc_plane': '3.08 K'}",Hexagonal,,"{'a': '8.228(2) Å', 'c': '5.124(2) Å'}",P321 (No. 150),,21.86 Bohr magnetons,1.04 emu/g,,,10.1016/j.jallcom.2016.06.188,True
La7/8Sr1/8MnO3,190.0,,184.8 K,Orthorhombic,Pbnm,,,,,,,,10.1016/S0921-4526(00)00266-0,True
LaFe11.6Si1.4/Nb,191.666666666667,,,NaZn13-type,,,,,,,,,10.1016/j.jallcom.2021.159553,True
LaFe10.9Co0.7Si1.4/Nb,273.333333333333,,,NaZn13-type,,,,,,,,,10.1016/j.jallcom.2021.159553,True
LaFe11.6Si1.4/Ta,196.0,,,NaZn13-type,,,,,,,,,10.1016/j.jallcom.2021.159553,True
LaFe11.3Si1.7Hz (Cu-coated),333.3,,,1:13 phase,Cubic,{'a': '11.589 Å'},,,,,,,10.1016/j.jallcom.2023.172485,True
"La0.7(Ce,Pr,Nd)0.3Fe11.6Si1.4H1.6",314.0,,,Cubic,NaZn13-type,"{'a': '1.1586 nm', 'b': '1.1586 nm', 'c': '1.1586 nm'}",Fm-3c,,,,,,10.1016/j.jallcom.2018.06.193,False
SrLaFe0.25+0.25Mn0.25Co0.25O4,,307.5,,,,,,,,,,,10.1016/j.jssc.2022.123675,False
"Li1.72Na0.28Ge4O9:Cr(0.1mol%),Mn(0.1mol%)",,,2-4 K,Orthorhombic,,,Pcca,,,,,,10.1016/j.jcrysgro.2013.12.068,True
LiMnPO4/C,,35.0,,Orthorhombic,,"{'a': '10.4845 Å', 'b': '6.1259 Å', 'c': '4.7619 Å'}",,,5.48 μB,,,,10.1016/j.jallcom.2018.11.174,True
LiMn5/6Fe1/6PO4/C,,44.0,,Orthorhombic,,"{'a': '10.4405 Å', 'b': '6.1001 Å', 'c': '4.7422 Å'}",,,3.88 μB,,,,10.1016/j.jallcom.2018.11.174,True
LiMn2/3Fe1/3PO4/C,,40.0,,Orthorhombic,,"{'a': '10.3998 Å', 'b': '6.0683 Å', 'c': '4.7344 Å'}",,,4.37 μB,,,,10.1016/j.jallcom.2018.11.174,True
LiMn1/2Fe1/2PO4/C,,47.0,,Orthorhombic,,"{'a': '10.2995 Å', 'b': '5.9987 Å', 'c': '4.6803 Å'}",,,2.48 μB,,,,10.1016/j.jallcom.2018.11.174,True
"LiNbO3: Er (0.2 wt.%), Tm (0.3 wt.%)",,,6.1 ± 1.1 K,Trigonal,Hexagonal,,R3c,,,,,,10.1016/j.jallcom.2008.03.062,True
LiNbO3:Yb3+,,,-0.6 ± 0.3 K,Rhombohedral,Trigonal,"{'a': '5.1483 nm', 'c': '13.8631 Å'}",R3c,,,,,,10.1016/j.jallcom.2007.04.189,True
"LiNbO3:Yb3+, Pr3+",,,2.4 ± 0.1 K,Rhombohedral,Trigonal,"{'a': '5.1483 nm', 'c': '13.8631 Å'}",R3c,,,,,,10.1016/j.jallcom.2007.04.189,True
LiNi1/3Mn1/3Co1/3O2,,,-95 K,Rhombohedral,,"{'a': '2.854 Å', 'c': '14.209 Å'}",R-3m,,2.95 μB/f.u.,,,,10.1016/j.jallcom.2013.03.242,True
LiTaO3:Cu,883.15,,,Trigonal,,,,,,,,,10.1016/S0925-8388(99)00732-X,True
LiTaO3:Cr,883.15,,,Trigonal,,,,,,,,,10.1016/S0925-8388(99)00732-X,True
La5/8Ca3/8MnO3,269.1,,,Orthorhombic,Pnma,"{'a': '5.44781 Å', 'b': '7.69370 Å', 'c': '5.46164 Å'}",,,,,,,10.1016/j.jssc.2005.03.046,True
Pr5/8Sr0.178Ca0.197MnO3,236.9,,,Orthorhombic,Pnma,"{'a': '5.44231 Å', 'b': '7.68862 Å', 'c': '5.45267 Å'}",,,,,,,10.1016/j.jssc.2005.03.046,True
Nd5/8Sr0.255Ca0.12MnO3,197.6,,,Orthorhombic,Pnma,"{'a': '5.44516 Å', 'b': '7.68826 Å', 'c': '5.44649 Å'}",,,,,,,10.1016/j.jssc.2005.03.046,True
Sm0.504Nd0.121Sr3/8MnO3,129.9,,,Orthorhombic,Pnma,"{'a': '5.44695 Å', 'b': '7.68555 Å', 'c': '5.44505 Å'}",,,,,,,10.1016/j.jssc.2005.03.046,True
Mg1−xTi1+xO3 (x=0.1),260.0,,,,,,,,,,,,10.1016/j.physb.2014.02.054,False
Mn-doped GaAs,172.0,,,Zinc-blende (ZB),Cubic,{'a': '0.565 nm'},,,,,,,10.1016/S0022-0248(02)02274-1,True
Mn-30Cu,,152.5,,f.c.c.,,{'a': '3.7522 Å'},,,,,,,10.1016/S1359-6454(99)00419-X,True
Mn-20Cu,,310.4,,f.c.c.,,,,,,,,,10.1016/S1359-6454(99)00419-X,True
Mn-implanted Si,50.0,,,Mn–Si clusters,Cubic,{'a': '0.54416 nm'},,,,,,,10.1016/j.jnoncrysol.2008.06.026,True
Mn-doped Bi2Se3,5.4,,,Hexagonal,Rhombohedral,,R3̅m,20-30 Oe,,"31±2 emu/cm³ (300 nm), 34±4 emu/cm³ (500 nm), 28±3 emu/cm³ (700 nm)",,,10.1016/j.physb.2017.10.016,True
MnSb1+δ,580.0,,,,,,,,,,,,10.1016/j.jallcom.2017.01.014,False
β-MnO2,,92.0,,Tetragonal,,,P42/mnm,,,,,,10.1016/j.jallcom.2022.165919,False
Mn1/4NbS2,104.0,,,Centrosymmetric,P6_3/mmc,{'c': '12.496 Å'},P6_3/mmc,,5.0 μB/Mn,,,,10.1016/j.physb.2022.414469,True
Mn1/3NbS2,45.0,,,Noncentrosymmetric,P6_3 22,{'c': '12.576 Å'},P6_3 22,,5.0 μB/Mn,,,,10.1016/j.physb.2022.414469,True
La2/3Sr1/3MnO3,370.0,,,Perovskite,Cubic,{'a': '3.85-3.87 Å'},,300 mT @ 5 K,,,,,10.1016/j.tsf.2021.138862,True
α-Mn(Sn),,95.0,,Cubic,Cubic,,"I4̄3m (at 305 K), I4̄2m (at 15 K)",,,,,,10.1016/S0925-8388(99)00087-0,True
Mo-GaN,396.0,,,Hexagonal,Graphene-like,"{'a': '3.206', 'b': '3.206'}",,,"0.960 μB (C1), 1.084 μB (C2), 0.938 μB (C3)",,,,10.1016/j.physb.2017.08.050,False
"Nd2(Fe,Ti)17",395.5,,,Th2Zn17-type,Rhombohedral,,,,,,,,10.1016/j.actamat.2019.08.057,True
"Nd3(Fe,Ti)29",426.5,,,Th3Zn29-type,Monoclinic,,,,,,,,10.1016/j.actamat.2019.08.057,True
"Ln2NiRuO6 (Ln = Nd, Er, Ho)",,5.0,,,,,,,,,,,10.1016/j.jssc.2017.11.021,False
Ni21.0Mn57.2Ga21.8/Al,333.5,,,L21 cubic,,,Fm-3m,22 Oe,,31.1 Am^2/kg,,,10.1016/j.jallcom.2022.165664,True
Ni-ZnO,516.0,,,Hexagonal wurtzite,Hexagonal,"{'a': '3.18 Å', 'b': '3.18 Å', 'c': '5.24 Å'}",,,,,,,10.1016/j.physb.2019.05.028,True
Ni/BiFeO3,,640.0,,Rhombohedral,,"{'a': '5.58 Å', 'c': '13.86 Å'}",R3m,"15.1 ± 2 kA/m (Ni/BFO-T1), 20.5 ± 0.908 kA/m (Ni/BFO-T2)",,"0.046 ± 0.012 A/m (Ni/BFO-T1), 0.14 ± 0.03 A/m (Ni/BFO-T2)","10.2 ± 3.05 A/m (Ni/BFO-T1), 15.4 ± 2.03 A/m (Ni/BFO-T2)","0.12 × 10^6 J/m^3 (Ni/BFO-T1), 2.1 × 10^6 J/m^3 (Ni/BFO-T2)",10.1016/j.jallcom.2022.165133,True
Ni0.37Cu0.14Zn0.52Fe2O4 (0.01 wt% Nd3+),515.55,,,Spinel,Cubic,{'a': '8.404 Å'},,1.07 Oe,,73.91 emu/g,,,10.1016/j.physb.2015.05.022,True
Ni0.37Cu0.14Zn0.52Fe2O4 (0.04 wt% Nd3+),505.15,,,Spinel,Cubic,{'a': '8.408 Å'},,1.11 Oe,,72.81 emu/g,,,10.1016/j.physb.2015.05.022,True
Ni0.37Cu0.14Zn0.52Fe2O4 (0.6 wt% Nd3+),513.55,,,Spinel,Cubic,{'a': '8.412 Å'},,1.72 Oe,,69.87 emu/g,,,10.1016/j.physb.2015.05.022,True
Ni0.37Cu0.14Zn0.52Fe2O4 (1.5 wt% Nd3+),500.25,,,Spinel,Cubic,{'a': '8.412 Å'},,2.55 Oe,,68.09 emu/g,,,10.1016/j.physb.2015.05.022,True
Ni0.09%:TiO2,300.0,,,Anatase,Tetragonal,"{'a': '3.790', 'c': '9.507'}",,200 Oe,10^-3–5×10^-2 μB per Ni atom,,,,10.1016/j.jallcom.2013.11.163,True
Ni0.25%:TiO2,300.0,,,Anatase,Tetragonal,"{'a': '3.786', 'c': '9.499'}",,200 Oe,10^-3–5×10^-2 μB per Ni atom,,,,10.1016/j.jallcom.2013.11.163,True
Ni0.86%:TiO2,300.0,,,Anatase,Tetragonal,"{'a': '3.788', 'c': '9.503'}",,150 Oe,10^-3–5×10^-2 μB per Ni atom,,,,10.1016/j.jallcom.2013.11.163,True
Ni1.48%:TiO2,300.0,,,Anatase,Tetragonal,"{'a': '3.789', 'c': '9.505'}",,150 Oe,10^-3–5×10^-2 μB per Ni atom,,,,10.1016/j.jallcom.2013.11.163,True
Ni1.80%:TiO2,300.0,,,Anatase,Tetragonal,"{'a': '3.789', 'c': '9.503'}",,150 Oe,10^-3–5×10^-2 μB per Ni atom,,,,10.1016/j.jallcom.2013.11.163,True
Ni2MnGa (f_NMG = 0.4),300.0,,,L21,Body-centered cubic with a face-centered superlattice,,,,,,,,10.1016/j.jallcom.2011.04.020,True
Ni2MnGa (f_NMG = 0.5),300.0,,,L21,Body-centered cubic with a face-centered superlattice,,,,,,,,10.1016/j.jallcom.2011.04.020,True
Ni5Al3/NiO,140.0,,,,,,,,,,,,10.1016/j.jallcom.2021.159388,True
Ni5.014Al2.986/NiO,140.0,,,,,,,,,,,,10.1016/j.jallcom.2021.159388,True
Ni4.962Al3.038/NiO,140.0,,,,,,,,,,,,10.1016/j.jallcom.2021.159388,True
BaTiO3:N,300.0,,,Tetragonal,Polycrystalline Perovskite,"{'a': '3.9967 Å', 'c': '4.0358 Å'}",,92 Oe,,5.89 × 10^−5 emu/g,,,10.1016/j.jallcom.2011.06.044,True
Ni-20at.%Mn,809.0,,,Face centered cubic,,,,,,103 A m^2/kg,,,10.1016/j.jallcom.2005.03.004,True
Ni-3.6%P,619.15,,,f.c.c.,,,,,,,,,10.1016/S1359-6454(99)00371-7,True
PbMoO4:Co,,,0.54 K,Tetragonal,Scheelite,"{'a': '5.4312 Å', 'c': '12.1065 Å'}",I 41/a,,,,,,10.1016/j.jnoncrysol.2008.06.078,True
PbTe:Eu,77.5,,,,,,,,,,,,10.1016/j.jcrysgro.2009.09.009,True
(Nd2/3La1/3)0.50Sr0.50CoO3,230.0,,,,,,,,,,,,10.1016/j.physb.2014.07.045,True
Pu0.34Y0.66Sb (x=0.34),0.0,,,,,,,,,,,,10.1016/S0921-4526(98)01007-2,True
Pu0.18Y0.82Sb (x=0.18),,0.0,,,,,,,,,,,10.1016/S0921-4526(98)01007-2,True
Si0.96Mn0.04:B,250.0,,,Polycrystalline,,,,,,,,,10.1016/j.tsf.2015.07.073,True
Si0.96Mn0.04:B,50.0,,,Polycrystalline,,,,,,,,,10.1016/j.tsf.2015.07.073,True
Si:B:Mn,360.0,,,Amorphous,,,,3200 A/m,0.025 μB per Mn ion,600 A/m,,,10.1016/j.tsf.2015.07.073,True
Si:Mn,300.0,,,Disordered,,,,"50 Oe (Cz-Si:Mn), 100 Oe (Fz-Si:Mn under 10^5 Pa), 125 Oe (Fz-Si:Mn under 1.1 GPa)",,"Increased by 100x for Fz-Si:Mn under 10^5 Pa, Increased by 2x for Fz-Si:Mn under 1.1 GPa",,,10.1016/j.jallcom.2005.12.103,True
Sr0.75Y0.25Co0.5Fe0.5O2.625+δ,,300.0,,Tetragonal,Perovskite-related,"{'a': '7.6819 Å', 'c': '15.3822 Å'}",I 4/mmm,,,,,,10.1016/j.jssc.2006.01.057,True
Sr0.7Tb0.3CoO3-δ,,300.0,-5.2 K,Tetragonal,I4/mmm,"{'a': '7.6228', 'b': '7.6228', 'c': '15.2972'}",139,700 Oe,"2.7 μB (Co1), 1.4 μB (Co2)",0.148 μB/mol,0.0021 μB/mol,,10.1016/j.jallcom.2020.156121,True
Sr0.7Ho0.3CoO3-δ,,300.0,-30.4 K,Tetragonal,I4/mmm,"{'a': '7.6366', 'b': '7.6366', 'c': '15.3565'}",139,345 Oe,"2.5 μB (Co1), 1.5 μB (Co2)",0.137 μB/mol,0.0011 μB/mol,,10.1016/j.jallcom.2020.156121,True
Sr0.7Er0.3CoO3-δ,,290.0,,Tetragonal,I4/mmm,"{'a': '7.6076', 'b': '7.6076', 'c': '15.2505'}",139,644 Oe,"2.4 μB (Co1), 1.5 μB (Co2)",0.202 μB/mol,0.0059 μB/mol,,10.1016/j.jallcom.2020.156121,True
Sr2/3La1/3FeO3,,170.5,,Rhombohedral,Pseudo-cubic,"{'a': '5.4780', 'c': '13.416'}",R-3c,,,,,,10.1016/j.jcrysgro.2008.03.021,True
Sr2/3Pr1/3FeO3,,170.5,,Orthorhombic,,"{'a': '5.4702', 'b': '7.7214', 'c': '5.4792'}",Imma,,,,,,10.1016/j.jcrysgro.2008.03.021,True
Sr2/3Nd1/3FeO3,,170.5,,Orthorhombic,,"{'a': '5.4578', 'b': '7.7158', 'c': '5.4857'}",Imma,,,,,,10.1016/j.jcrysgro.2008.03.021,True
Sr2/3Y1/3CoO2.66,,290.0,,I4/mmm,Tetragonal,"{'a': '0.7618 nm', 'c': '1.5314 nm'}",I4/mmm,,,,,,10.1016/j.jssc.2004.12.014,True
Sr2/3Y1/3CoO2.70,225.0,,,I4/mmm,Tetragonal,"{'a': '0.7614 nm', 'c': '1.5317 nm'}",I4/mmm,,1.6 μB per mole of cobalt,,,,10.1016/j.jssc.2004.12.014,True
Sr2FeMoO6-δ,410.0,,,Tetragonal,Double Perovskite,"{'a': '5.5704 Å', 'c': '7.9028 Å'}",I4/mmm,,,3.57 μB,,,10.1016/j.jssc.2011.10.043,True
SrMgF4:Sm2+,450.0,,,Sixfold superstructure of Cmcm lattice,Orthorhombic,,Cmcm,,,,,,10.1016/j.jallcom.2003.11.091,True
Tb48Å/Fe26Å,450.0,,,Amorphous,,,,,,,,,10.1016/j.jallcom.2008.06.028,True
Cr2O3 (2% Ti),,60.0,,Amorphous,,,,54 Oe,,14 emu/cc,,,10.1016/j.physb.2019.06.031,True
W0.975Nb0.025O3-δ,225.0,,192 K,Tetragonal,,"{'a': '5.279 Å', 'c': '3.829 Å'}",,,1.07×10−3 μB,6 emu/mol,,,10.1016/S0921-4526(01)01102-4,True
W0.99Nb0.01O3-δ,,,-3.8 K,,,,,,0.22 μB/mol,,,,10.1016/S0921-4526(01)01102-4,True
Er2Mn2/3Re4/3O7,,,-16.9 K,Zirkelite,Hexagonal,"{'a': '7.3215 Å', 'c': '17.379 Å'}",P3121,,9.55 μB,,,,10.1016/j.jallcom.2009.07.021,True
Y2Mn2/3Re4/3O7,,,-14.7 K,Zirkelite,Hexagonal,"{'a': '7.3385 Å', 'c': '17.429 Å'}",P3121,,4.373 μB,,,,10.1016/j.jallcom.2009.07.021,True
YBaCo4O7+δ,,,-175 K,Hexagonal,Hexagonal,"{'a': '6.22 Å', 'c': '10.18 Å'}",P63mc,,,3 × 10^-2 μB/Co at 5 K,,,10.1016/j.tsf.2010.12.129,True
Zn0.93[Cr1.95Sn0.05]Se4,,18.6,,,,,,,,,,,10.1016/j.jallcom.2015.02.097,False
0.80ZnO-0.20CoFe2O4,370.0,,,Mixed spinel,Cubic,{'a': '8.382 Å'},Fd3m,,,390 emu/cm³,,,10.1016/j.jallcom.2016.04.110,True
ZnS:Mn,,,4-8 K,Cubic zinc blende,Cubic,,,,,,,Enhanced with Mn concentration,10.1016/j.jcrysgro.2005.05.005,True
ZrTe3O8:7%CuO,46.172,,17.371 K,Cubic,Distorted fluorine-type,{'a': '11.328(3) Å'},Ia3̅,0.0225 T,1.475 μB,,0.09 μB,0.272 emu.K.mol−1.Oe−1,10.1016/j.jallcom.2020.153974,True
P-MnO2,,15.5,-250 K,Cryptomelane,I-centered tetragonal,,I4/m,,4.25 μB,,,,10.1016/j.matchemphys.2011.04.074,True
Al-MnO2,,25.5,-349 K,Cryptomelane,I-centered tetragonal,,I4/m,,3.90 μB,,,,10.1016/j.matchemphys.2011.04.074,True
Cu-MnO2,,37.7,-370.4 K,Cryptomelane,I-centered tetragonal,,I4/m,,4.004 μB,,,,10.1016/j.matchemphys.2011.04.074,True
Mg-MnO2,,24.0,-385.8 K,Cryptomelane,I-centered tetragonal,,I4/m,,4.02 μB,,,,10.1016/j.matchemphys.2011.04.074,True
Al-doped Coq2,300.0,,,Amorphous,,,,"{'7 K': '400 Oe', '300 K': '250 Oe'}",,,"{'7 K': '3.0×10^−6 emu (10% Al), 4.0×10^−6 emu (20% Al)', '300 K': '1.4×10^−6 emu (10% Al), 1.8×10^−6 emu (20% Al)'}",,10.1016/j.jmmm.2015.04.006,True
BaCo0.90Mn0.10O3-δ,42.0,,,Hexagonal (12H-type),Hexagonal,"{'a': '5.669 Å', 'b': '5.669 Å', 'c': '28.471 Å'}",P 63/mmc,,4.49 μB,1.292 μB/f.u.,,,10.1016/j.jallcom.2017.06.267,True
Bi0.9Pb0.1FeO3−δ,,680.0,,Hexagonal,R3c,"{'a': '5.6133', 'b': '5.6133', 'c': '13.8253'}",R3c,,,,,,10.1016/j.actamat.2016.03.071,True
γ-Mn2O3,,36.0,,,,,,,,,,,10.1016/j.jmmm.2015.11.013,False
SrMnO3-δ,,278.0,,Hexagonal,Perovskite,,,,,,,,10.1016/j.solidstatesciences.2004.03.023,False
CdGeAs2:Mn (1 mass%),350.0,,301 K,,,,,< 80 Oe,7.4 μB,,,,10.1016/j.jmmm.2004.11.442,True
CdGeAs2:Mn (3 mass%),355.0,,329 K,,,,,< 80 Oe,8.0 μB,,,,10.1016/j.jmmm.2004.11.442,True
CdGeAs2:Mn (6 mass%),355.0,,321 K,,,,,< 80 Oe,8.0 μB,,,,10.1016/j.jmmm.2004.11.442,True
CdGeP2:Mn,350.0,,,,,,,,,,,,10.1016/j.jmmm.2004.11.442,False
ZnGeP2:Mn,350.0,,,,,,,,,,,,10.1016/j.jmmm.2004.11.442,False
ZnGeAs2:Mn,350.0,,,,,,,,,,,,10.1016/j.jmmm.2004.11.442,False
CePd1−xRhx (x=0),6.5,,,,,,,,,,,,10.1016/j.jmmm.2016.11.078,False
PrMgSn-HT,52.0,,,TiNiSi,Orthorhombic,"{'a': '7.6801 Å', 'b': '4.6219 Å', 'c': '9.0631 Å'}",Pnma,,2.72 μB,,,,10.1016/j.jallcom.2011.07.100,True
PrMgSn-LT,,24.0,,CeScSi,Tetragonal,,I4/mmm,,2.42 μB,,,,10.1016/j.jallcom.2011.07.100,True
GaN:Co,370.0,,,Hexagonal,Wurtzite,,,"100 Oe (300 K), 180-270 Oe (5 K)",,,,,10.1016/j.physb.2010.02.044,True
Co-doped TiO2,700.0,,,Rutile,,,,,,,,,10.1016/j.aop.2007.01.010,True
Co-doped SnO2,600.0,,,,,,,,>7μB per magnetic impurity,,,,10.1016/j.aop.2007.01.010,True
ZnO:Co,300.0,,,Hexagonal,Wurtzite,"{'a': '3.25 Å', 'c': '5.12 Å'}",,<300 Oe,,,,,10.1016/S0038-1101(03)00203-X,True
ZnO:Mn,250.0,,,Hexagonal,Wurtzite,"{'a': '3.25 Å', 'c': '5.12 Å'}",,<100 Oe,,,,,10.1016/S0038-1101(03)00203-X,True
Co/Co3O4,,40.0,,,,,,,,,,,10.1016/j.jallcom.2007.05.030,True
Co/NiO,,520.0,,,,,,,,,,,10.1016/j.jmmm.2003.12.151,True
Co/Pt multilayer,600.0,,,,,,,,,,,,10.1016/S0304-8853(00)00315-2,True
"(Co,Fe)2Si",1000.0,,,Nanocrystalline,,,,50 A/m,,,,,10.1016/j.jmmm.2007.03.129,True
Co3O4-ZnO,,40.0,,"Cubic spinel (Co3O4), Hexagonal (ZnO)",,"{'a': '0.3250 nm (ZnO)', 'c': '0.5207 nm (ZnO)'}",,175 Oe,,,0.0068 emu/g,,10.1016/j.jallcom.2016.05.298,True
Co3O4-ZnO,,33.0,,Cubic (Co3O4) / Hexagonal Wurtzite (ZnO),,"{'a': '8.04 Å (Co3O4), 3.2495 Å (ZnO)', 'c': '5.2069 Å (ZnO)'}",,230 Oe (at 2 K),,,0.0065 emu/g (at 2 K),,10.1016/j.jallcom.2015.09.040,True
Co72.5Si12.5B15/Fe77.5Si7.5B15,574.5,,,Amorphous,,,,0.39 kA/m,,1.032 T,0.047 T,,10.1016/j.jallcom.2013.07.126,True
Co80Fe20/Al2O3,58.0,,,,,,,,,,,,10.1016/S0304-8853(00)00866-0,True
CoxGe1-x (x ≥ 0.04),300.0,,,Monoclinic,,,,,,,,,10.1016/j.physb.2011.02.067,False
CoNi/Pt,523.15,,,,,,,1.1 × 10^5 A/m,,3.4 × 10^5 A/m,,,10.1016/j.physb.2006.06.144,True
Co-14Al,873.15,,,B2,Hexagonal close-packed (hcp),"{'a': '0.2523 nm', 'c': '0.4103 nm'}",,,,,,,10.1016/j.scriptamat.2004.12.001,True
Co-Sn,1322.15,,,,,,,,,,,,10.1016/S0921-4526(00)00617-7,True
GaN:Cr,380.0,,,Hexagonal,Wurtzite,"{'a': '3.189 Å', 'b': '3.189 Å', 'c': '5.185 Å'}",P63mc,"100 Oe (RT), 175 Oe (5 K)",,10.7 × 10^−5 emu/g,,,10.1016/j.solidstatesciences.2012.03.022,True
Cr+2.2at%Al,,85.0,,CSDW,Cubic,,,,,,,,10.1016/j.jmmm.2009.11.035,True
GaN:Cr,400.0,,,,,,,,,,,,10.1016/j.physb.2003.09.241,False
GaP:Mn,300.0,,,,,,,,,,,,10.1016/j.physb.2003.09.241,False
CrFe-OPy,15.0,,,face-centered cubic,,{'a': '10.62'},,355,,,,,10.1016/j.cplett.2009.09.007,True
Cu-doped GaN,400.0,,,,,,,5 mT,,1.13 emu/cm^3 at 400 K,0.1 emu/cm^3,,10.1016/j.jcrysgro.2010.10.115,True
Cu0.7Cd0.3Fe2O4/La0.67Sr0.33Mn0.98Co0.02O3 (30:70),704.6,,,,,,,93.56 Oe,,29.90 emu/g,4.85 emu/g,,10.1016/j.jmmm.2013.01.022,True
Cu0.7Cd0.3Fe2O4/La0.67Sr0.33Mn0.98Co0.02O3 (40:60),715.0,,,,,,,107.13 Oe,,32.49 emu/g,5.89 emu/g,,10.1016/j.jmmm.2013.01.022,True
Cu0.7Cd0.3Fe2O4/La0.67Sr0.33Mn0.98Co0.02O3 (50:50),718.7,,,,,,,122.49 Oe,,33.04 emu/g,6.87 emu/g,,10.1016/j.jmmm.2013.01.022,True
Cu0.7Cd0.3Fe2O4/La0.67Sr0.33Mn0.98Co0.02O3 (60:40),721.9,,,,,,,134.13 Oe,,34.11 emu/g,7.96 emu/g,,10.1016/j.jmmm.2013.01.022,True
Cu0.7Cd0.3Fe2O4/La0.67Sr0.33Mn0.98Co0.02O3 (70:30),748.8,,,,,,,136.29 Oe,,35.47 emu/g,8.95 emu/g,,10.1016/j.jmmm.2013.01.022,True
Cu2O:Co,700.0,,,Cubic,Face-centered cubic,{'a': '4.27 Å'},,110 Oe,5.6 μB/Co,4 emu/cm³,,,10.1016/j.jmmm.2017.05.057,True
HT-EuZn2Sn2,,10.4,-0.3 K,Tetragonal,CaBe2Ge2 type,"{'a': '4.528 Å', 'c': '11.370 Å'}",P4/nmm,,7.6 μB,,,,10.1016/j.ssc.2008.10.014,True
Fe-1.89at% Mn,1020.4,,,Ferrite,,,,,,,,,10.1016/S1359-6454(02)00149-0,True
Fe-15Cr,984.0,,,bcc,,{'a': '0.2868 nm'},,,,,,,10.1016/j.tca.2015.10.002,True
Fe-3Cr,1049.0,,,,,{'a': '0.2867 nm'},,,2.147 μB,,,,10.1016/j.tca.2015.10.002,
Fe-9Cr,1027.0,,,,,{'a': '0.2870 nm'},,,1.99 μB,,,,10.1016/j.tca.2015.10.002,
Fe-12Cr,1007.0,,,,,{'a': '0.2870 nm'},,,1.91 μB,,,,10.1016/j.tca.2015.10.002,
Fe-16Cr,984.0,,,,,{'a': '0.2871 nm'},,,1.82 μB,,,,10.1016/j.tca.2015.10.002,
Fe-21Cr,925.0,,,,,{'a': '0.2872 nm'},,,1.75 μB,,,,10.1016/j.tca.2015.10.002,
Fe-26.5Al,803.15,,,D03,bcc,,Fm3m,,,,,,10.1016/j.jallcom.2016.06.277,True
Fe-27.0Ga,748.15,,,D03,bcc,,Fm3m,,,,,,10.1016/j.jallcom.2016.06.277,True
Fe-27.1Ge,533.15,,,D019,hexagonal,,P63/mmc,,,,,,10.1016/j.jallcom.2016.06.277,True
Fe-Cr (up to 12.9% Cr),1200.0,,,Body Centered Cubic,Cubic,,,,,,,,10.1016/j.jallcom.2017.05.167,False
Fe-doped 6H-SiC,438.0,,,6H-SiC,Hexagonal,,P63mc,"118 Oe at 300 K, 92 Oe at 430 K",,,"0.0387 μB/Fe site at 300 K, 0.0281 μB/Fe at 430 K",,10.1016/j.physb.2008.02.032,True
Fe:SnS2,628.898,,,Hexagonal close-packed CdI2-type,Hexagonal,"{'a': '3.508 Å', 'c': '5.795 Å'}",,,4.103 μB,,,,10.1016/j.commatsci.2016.02.028,False
Fe:SnS2,187.023,,,Hexagonal close-packed CdI2-type,Hexagonal,"{'a': '3.508 Å', 'c': '5.795 Å'}",,,4.137 μB,,,,10.1016/j.commatsci.2016.02.028,False
Fe/CNTs,1038.0,,,Body-centered cubic (bcc),,,,276 Oe,,125 emu/g-Fe,,,10.1016/j.physb.2012.03.052,True
Fe/Co3O4,,40.0,,Cubic,Spinel,{'a': '0.8065 nm'},,"{'Room Temperature': 'NA', '5 K': 'NA'}",,"{'Room Temperature': 'NA', '5 K': 'NA'}","{'Room Temperature': 'NA', '5 K': 'NA'}",,10.1016/j.matchemphys.2012.09.025,True
Fe/Cr,,310.0,,,,,,,,,,,10.1016/S0304-8853(02)01532-9,True
Fe0.6Zn0.4F2/Fe,,47.0,,,,,,,9.0×10^−7 Am^2,,,,10.1016/S0304-8853(01)00817-4,True
"Fe17(Gd,Zr)2",470.0,,,Hexagonal,Th2Ni17-type,"{'a': '0.8496 nm', 'b': '0.8318 nm', 'c': '0.5200 nm'}",P63/mmc,,23.39 μB,104.7 A m^2/kg,,,10.1016/S0925-8388(03)00029-X,True
Fe-27Ge,530.0,,,Hexagonal,D019,"{'a': '5.177 Å', 'c': '4.233 Å'}",P63/mmc,,1.7 μB,,,,10.1016/j.intermet.2007.06.004,True
Fe-27Ge,650.0,,,Hexagonal,D019,"{'a': '5.177 Å', 'c': '4.233 Å'}",P63/mmc,,1.7 μB,,,,10.1016/j.intermet.2007.06.004,True
Fe-27Ge,780.0,,,Cubic,L12,,,,1.7 μB,,,,10.1016/j.intermet.2007.06.004,True
Fe3O4-Ag,860.0,,,Magnetite and Crystalline Silver,,,,0.69 Oe,,26.0 emu/g,,,10.1016/j.apsusc.2017.05.116,True
Fe50Ni50-5,890.0,,,fcc,cubic,{'a': '0.358 nm'},,12.4 × 10^3 A/m,,111.5 emu/g,,,10.1016/j.jallcom.2009.03.149,True
Fe50Ni50-10,890.0,,,fcc,cubic,{'a': '0.358 nm'},,8.9 × 10^3 A/m,,103.3 emu/g,,,10.1016/j.jallcom.2009.03.149,True
Fe50Ni50-15,880.0,,,fcc,cubic,{'a': '0.358 nm'},,17.8 × 10^3 A/m,,95.6 emu/g,,,10.1016/j.jallcom.2009.03.149,True
"(Fe,Nb)23B6",900.0,,,fcc,,{'a': '1.076 nm'},,,,,,,10.1016/j.jallcom.2007.11.150,True
Fe88Zr12 (Hydrogenated 16 at%),341.0,,,Amorphous,,,,,1.8 μB/Fe,,,,10.1016/j.jmmm.2013.07.031,True
Fe88Zr12 (Hydrogenated 31 at%),370.0,,,Amorphous,,,,,,,,,10.1016/j.jmmm.2013.07.031,True
Fe0.4Co0.6 + MnO,,120.0,,α-FeCo,,,,High and thermally stable up to 750K,,,,,10.1016/j.jmmm.2008.02.068,True
Fe0.6Co0.4 + MnO,,120.0,,α-FeCo,,,,High and thermally stable up to 750K,,,,,10.1016/j.jmmm.2008.02.068,True
FeCoNiCrPd1-2,471.65,,,FCC,,,,,,33–34 emu/g,,,10.1016/j.jallcom.2016.09.186,False
FeCo-MnO,,120.0,,FCC,,,,,,,,,10.1016/j.jmmm.2007.02.194,True
HTB-FeF3(H2O)0.33,,105.0,,Hexagonal Tungsten Bronze,,,,,,,,,10.1016/S0304-8853(01)00188-3,True
HTB-FeF3,,129.0,,Hexagonal Tungsten Bronze,,,,,,,,,10.1016/S0304-8853(01)00188-3,True
Fe4Ni76B20/Ru,116.0,,,Amorphous,,,,,,,,,10.1016/j.jmmm.2004.10.096,True
FeO/Fe3O4,,180.0,,,,,,,,,,,10.1016/j.electacta.2015.05.119,True
FeO/Fe3O4,,198.0,,Spinel,FCC,,,"2.5 kOe (ZFC), 3.4 kOe (FC)",,,,,10.1016/j.jallcom.2011.03.072,True
Fe-17Cr-1Ni,1031.0,,,Body Centered Cubic (BCC),BCC,{'a': '2.88e-10 m'},,,,,,,10.1016/j.matchar.2014.11.030,True
Fe-20Ni,953.15,,,Austenitic,,,,,,,,,10.1016/j.corsci.2013.08.016,True
Fe-50%Co,1258.0,,,bcc,,,,,,,,,10.1016/j.msea.2004.05.055,True
Fe-50%Co,1400.0,,,bcc,,,,,,,,,10.1016/j.msea.2004.05.055,True
α-FeSi,1023.15,,,,,,,,,,,,10.1016/j.jallcom.2013.03.073,True
GaN:Cr,300.0,,,,,,,,,,,,10.1016/j.jcrysgro.2004.12.005,True
GaN:Mn,250.0,,,,,,,,,,,,10.1016/j.jcrysgro.2004.12.005,False
GaN:Fe,250.0,,,,,,,,,,,,10.1016/j.jcrysgro.2004.12.005,False
GaN:Ni,45.0,,,,,,,,,,,,10.1016/j.jcrysgro.2004.12.005,False
Mn-doped GaN,,,,,,,,,,,,,10.1016/S0038-1098(02)00228-4,
GaMnAs/InGaAs,40.0,,,,,,,,,,,,10.1016/j.jmmm.2003.12.726,True
GaN:2%Gd,,,-3.4 K,Hexagonal,Wurtzite,"{'a': '3.18 Å', 'c': '5.18 Å'}",,,7.8 μB/Gd,10.2 emu/g,,,10.1016/j.jallcom.2007.04.202,True
GaN:2%Gd (4 GPa),,,-182 K,Deformed Wurtzite,,,,,0.37 μB/Gd,0.49 emu/g,,,10.1016/j.jallcom.2007.04.202,True
GaN:2%Gd (8 GPa),,,-190 K,Deformed Wurtzite,,,,,0.25 μB/Gd,0.33 emu/g,,,10.1016/j.jallcom.2007.04.202,True
GaN:V,350.0,,,Hexagonal,Wurtzite,"{'a': '3.189 Å', 'c': '5.185 Å'}",P63mc,43 Oe,,0.39 emu/cm³,,,10.1016/j.jmmm.2012.03.039,True
GaSb(59%)MnSb(41%),400.0,,,,,,,"260 Oe at 300 K, 600 Oe at 8 K",3.5 μB,3.5 μB,,,10.1016/j.spmi.2016.04.012,True
GaSb:Mn,500.0,,,Mosaic,,,,45 mT,,,,,10.1016/j.jmmm.2005.10.141,True
InSb:Mn,500.0,,,Mosaic,,,,29 mT,,,,,10.1016/j.jmmm.2005.10.141,True
InAs:Mn,77.0,,,Mosaic,,,,9 mT,,,,,10.1016/j.jmmm.2005.10.141,True
GaN:Gd,720.0,,,Wurtzite,Hexagonal,,,,,,,,10.1016/j.tsf.2011.04.110,True
GaN:Dy,525.0,,,Wurtzite,Hexagonal,,,,,,,,10.1016/j.tsf.2011.04.110,True
a-Gd2Al,114.0,,138 K,Amorphous,,,,,6.40 μB/Gd,,,,10.1016/S0304-8853(99)00782-9,True
Gd6Ni5/3Si3,310.0,,,,,,,,7.10 μB/Gd mol,,,,10.1016/j.intermet.2008.10.004,False
Gd6Co5/3Si3,294.0,,,,,,,,,,,,10.1016/j.intermet.2008.10.004,False
ZnO:Gd,300.0,,,,,,,,10^-3 emu cm^-3,,,,10.1016/j.nimb.2011.01.041,True
HP-TbNiSn,,15.0,-0.3 K,ZrNiAl,Hexagonal,"{'a': '725.6 pm', 'c': '392.7 pm'}",P6̅2m,,9.72 μB,4.5 μB,,,10.1016/j.jssc.2015.06.044,True
HP-DyNiSn,,8.9,-3.2 K,ZrNiAl,Hexagonal,"{'a': '724.4 pm', 'c': '391.0 pm'}",P6̅2m,,10.79 μB,6.7 μB,,,10.1016/j.jssc.2015.06.044,True
HP-HoNiSn,,5.3,0.8 K,ZrNiAl,Hexagonal,"{'a': '722.2 pm', 'c': '389.6 pm'}",P6̅2m,,10.54 μB,7.7 μB,,,10.1016/j.jssc.2015.06.044,True
HP-SmPdSn,,5.1,-8.2 K,ZrNiAl,Hexagonal,"{'a': '751.1 pm', 'c': '406.1 pm'}",P6̅2m,,0.77 μB,0.1 μB,,,10.1016/j.jssc.2015.06.044,True
HP-EuPdSn,,8.9,27.3 K,MgZn2,Hexagonal,"{'a': '588.5 pm', 'c': '917.0 pm'}",P63/mmc,,7.67 μB,6.55 μB,,,10.1016/j.jssc.2015.06.044,True
HP-GdPdSn,,11.8,-12.4 K,ZrNiAl,Hexagonal,"{'a': '749.0 pm', 'c': '403.5 pm'}",P6̅2m,,8.21 μB,3.8 μB,,,10.1016/j.jssc.2015.06.044,True
HP-TbPdSn,,15.8,-4.6 K,ZrNiAl,Hexagonal,"{'a': '746.5 pm', 'c': '400.4 pm'}",P6̅2m,,9.67 μB,4.2 μB,,,10.1016/j.jssc.2015.06.044,True
Eu8Ga16Ge30/EuO,70.0,,,,,,,,,,,,10.1016/j.jallcom.2015.04.146,
Fe2O3-FeTiO3,888.15,57.0,,Rhombohedral,,,,,,,1 A/m,1.6 × 10^-4 SI,10.1016/j.epsl.2008.01.034,True
GaAs/AlGaAs:Mn,172.0,,,,,,,,,,,,10.1016/j.jmmm.2005.10.139,False
InCrP:Zn,300.0,,,Single crystalline phase of intrinsic InZnP,,,,"75 Oe (0.3% Cr at 250°C), 178 Oe (0.7% Cr at 300°C)",,"1.19×10^−0 emu (0.3% Cr at 250°C), 2.23×10^−5 emu (0.7% Cr at 10 K), 1.75×10^−0 emu (0.7% Cr at 300 K)","1.23×10^−0 emu (0.3% Cr at 250°C), 6.75×10^−6 emu (0.7% Cr at 300 K)",,10.1016/j.jlumin.2014.06.011,True
InMnP:Zn,150.0,,,,,,,117-230 Oe,,2.8 × 10^−5 to 4.7 × 10^−5 emu,2.2 × 10^−6 to 5.8 × 10^−5 emu,,10.1016/j.apsusc.2007.06.020,True
LaFeO3−δ,,750.0,,Orthorhombic Distorted Perovskite,Orthorhombic,"{'a': '0.5556 nm', 'b': '0.5565 nm', 'c': '0.7862 nm'}",,,,,,,10.1016/S0167-2738(99)00325-2,False
(La0.9Dy0.1)2/3Ca1/3MnO3,176.0,,,,,,,,,,,,10.1016/j.jallcom.2012.09.036,False
(La0.9Gd0.1)2/3Ca1/3MnO3,182.0,,,,,,,,,,,,10.1016/j.jallcom.2012.09.036,False
La2/3(Ca0.95Sr0.05)1/3MnO3,275.0,,,,,,,,,,,,10.1016/j.jallcom.2013.07.104,
La0.66Ca0.33MnOδ,260.0,,,,,,,,,,,,10.1016/j.jallcom.2005.07.019,False
La0.60Y0.07Ca0.33MnOδ,230.0,,,,,,,,,,,,10.1016/j.jallcom.2005.07.019,False
La2/3Ba1/3MnO3,336.0,,,,,,,,,,,,10.1016/j.matchemphys.2014.11.034,False
La0.6Y0.07Ca0.33MnOδ,230.0,,,Perovskite,Polycrystalline,,,,,,,,10.1016/S0304-8853(01)00999-4,False
La0.67Sr0.33MnO3+δ,383.15,,,Perovskite,Orthorhombic,,,,,,,,10.1016/j.matdes.2005.07.002,True
La0.59Sr0.41Mn0.99O3+δ,383.15,,,Perovskite,Orthorhombic,,,,,,,,10.1016/j.matdes.2005.07.002,True
La0.76Sr0.24MnO3+δ,313.15,,,Perovskite,,,,,,,,,10.1016/j.matlet.2006.01.047,True
La0.84Sr0.16MnO3+δ,298.15,,,,,,,,,,,,10.1016/j.matlet.2006.01.047,True
La0.67Sr0.33MnO3+δ,333.15,,,,,,,,,,,,10.1016/j.matlet.2006.01.047,True
La0.5Sr0.5MnO3+δ,373.15,,,,,,,,,,,,10.1016/j.matlet.2006.01.047,True
"La0.67(Sr,Ca)0.33MnO3",360.0,,,,,,,,,,,,10.1016/S0304-8853(01)00953-2,False
La0.7Ca0.3MnO3 with 5% Ag,280.0,,,Cubic,Cubic,{'a': '3.8583 Å'},,,,,,,10.1016/S0022-4596(03)00212-3,True
La0.7Ca0.3MnO3 with 10% Ag,290.0,,,Cubic,Cubic,{'a': '3.8622 Å'},,,,,,,10.1016/S0022-4596(03)00212-3,True
La0.7MnO3-δ,290.0,,,Rhombohedral,,,,,,,,,10.1016/j.physb.2011.01.044,True
La2/3Ca1/3MnO3,267.0,,,,,,,,,,,,10.1016/j.physb.2011.01.044,False
La0.67Ca0.33MnOδ,260.0,,,,,,,,,,,,10.1016/j.physb.2011.01.044,False
La0.60Y0.07Ca0.33MnOδ,230.0,,,,,,,,,,,,10.1016/j.physb.2011.01.044,False
LaMnO3+δ,196.333333333333,,,Rhombohedral,,"{'a': '5.4933 Å, 5.5179 Å', 'b': '5.4933 Å, 5.5179 Å', 'c': '13.3112 Å, 13.3741 Å'}",R3′c,,3.50 μB,,,,10.1016/j.jmmm.2014.04.010,True
La0.9Ba0.1MnO3+δ,238.333333333333,,,Cubic,,,Pm3′m,,3.37 μB,,,,10.1016/j.jmmm.2014.04.010,True
La0.8Ba0.2MnO3+δ,291.666666666667,,,Cubic,,,Pm3′m,,3.55 μB,,,,10.1016/j.jmmm.2014.04.010,True
La0.9MnO3+δ,247.0,,,Rhombohedral,R 3 c,,,,,,,,10.1016/j.jmmm.2006.08.025,True
La2.25K0.75Mn2O7+δ,235.0,,,,,,,,,,,,10.1016/j.jallcom.2010.12.011,
La2.05K0.95Mn2O7+δ,254.0,,,,,,,,,,,,10.1016/j.jallcom.2010.12.011,
La2.15K0.85Mn2O7+δ,247.0,,,,,,,,,,,,10.1016/j.jallcom.2010.12.011,
La1/2Nd1/2FeO3,,728.0,,Orthorhombic,Pbnm,,Pbnm,880 Oe,,0.64 × 10^-4 emu/g/Oe,,,10.1016/j.solidstatesciences.2014.08.006,True
La2/3Ca1/3MnO3,261.0,,,Perovskite,Simple cubic,"{'a': '3.89 Å', 'b': '3.89 Å', 'c': '3.89 Å'}",,,,,,,10.1016/j.physb.2013.11.014,False
La1/3Ca2/3MnO3,,258.0,,Perovskite,Simple cubic,"{'a': '3.89 Å', 'b': '3.89 Å', 'c': '3.89 Å'}",,,,,,,10.1016/j.physb.2013.11.014,False
La1/3Nd1/3Ca1/3MnO3,150.0,,290,,,,,,,,,,10.1016/S0038-1098(01)00429-X,True
La2/3Ba1/3MnO3,340.0,,,"Rhombohedral (R3̄c) at room temperature, Orthorhombic (Imma) at 4 K",,,"R3̄c at room temperature, Imma at 4 K",,,,,10-14,10.1016/j.jmmm.2006.06.001,True
La2/3Ca1/3MnO3,259.7,,,Perovskite,Simple cubic,,,,,,,,10.1016/j.jmmm.2010.06.055,False
La2/3Sr1/3MnO3,352.0,,,Perovskite,,,,,,,,,10.1016/S0304-8853(99)00733-7,True
La2/3Sr1/3MnO3,360.0,,,Orthorhombic,,,Pbnm,,,,,,10.1016/j.jmmm.2014.11.001,True
La2/3Sr1/3MnO3:sebacic acid (5% w/w),360.0,,,Orthorhombic,,,Pbnm,,,,,,10.1016/j.jmmm.2014.11.001,True
La2/3Sr1/3MnO3:sebacic acid (10% w/w),360.0,,,Orthorhombic,,,Pbnm,,,,,,10.1016/j.jmmm.2014.11.001,True
La2/3Sr1/3MnO3:sebacic acid (15% w/w),360.0,,,Orthorhombic,,,Pbnm,,,,,,10.1016/j.jmmm.2014.11.001,True
La2/3Sr1/3MnO3:sebacic acid (20% w/w),360.0,,,Orthorhombic,,,Pbnm,,,,,,10.1016/j.jmmm.2014.11.001,True
La4/3Sr5/3Mn2O7,120.0,60.0,,Perovskite,Tetragonal,,,,,,,,10.1016/j.mseb.2005.09.046,True
LaMn0.7Fe0.3O3+δ,57.0,,112 K,Perovskite,Orthorhombic,"{'a': '5.4428 Å', 'b': '5.5618 Å', 'c': '7.8095 Å'}",Pbnm,2257 Oe,4.048 μB,,,,10.1016/j.jmmm.2007.02.003,True
LaMn1/2Rh1/2O3,72.0,,126 K,Orthorhombic,GdFeO3-type distortion,"{'a': '5.582 Å', 'b': '7.845 Å', 'c': '5.553 Å'}",Pnma (No. 62),,1.67 μB,38.1 A m^2 kg^−1,,,10.1016/S0022-3697(00)00036-6,True
LaMnO3+δ,246.0,,,,,,,270 Oe at 10 K,,45 emu/g at 10 K,,,10.1016/j.jmmm.2009.04.012,True
Mn-doped CuO,80.0,,,Monoclinic,,"{'a': '0.469 nm', 'b': '0.343 nm', 'c': '0.513 nm'}",,,,,,,10.1016/j.physleta.2010.10.065,True
Mn+ implanted p-GaN,25.0,,,Wurtzite,Hexagonal,,,"762 Oe (300°C), 746 Oe (500°C)",,"4.0 ×10^-3 emu/g (300°C), 1.7 ×10^-3 emu/g (500°C)","7.24 ×10^-4 emu/g (300°C), 7.45 ×10^-4 emu/g (500°C)",,10.1016/j.physb.2006.05.007,True
Mn-doped GaN (0.06 at% Mn),300.0,,,Hexagonal,,"{'a': '3.1885 Å', 'c': '5.1826 Å'}",,160 Oe,,1.6×10^-4 emu,,,10.1016/j.jmmm.2008.09.016,True
Mn-doped GaN (0.1 at% Mn),300.0,,,Hexagonal,,"{'a': '3.1879 Å', 'c': '5.1826 Å'}",,210 Oe,,1.4×10^-4 emu,,,10.1016/j.jmmm.2008.09.016,True
Mn-doped SiC,300.0,,,3C-SiC,,,,,,5.6 to 20.4 emu/cm^3,,,10.1016/j.jallcom.2013.09.068,True
Mn-doped Si,152.5,,,Crystalline,,,,,,,,,10.1016/j.jmmm.2004.04.049,True
Mn-diluted GaMnP:C,300.0,,,,,,,,,,,,10.1016/j.jmmm.2004.04.049,False
Mn-diluted GaN,300.0,,,,,,,,,,,,10.1016/j.jmmm.2004.04.049,False
Mn-doped Ge,116.0,,,,,,,,,,,,10.1016/j.jmmm.2004.04.049,False
Mn-including InAs,280.0,,,,,,,,,,,,10.1016/j.physe.2008.01.016,True
Nb-doped SnS2,444.0,,,Trigonal bipyramid,Hexagonal,,D3d,,1.0 μB,,,,10.1016/j.jmmm.2017.04.090,False
Mo-doped SnS2,1156.0,,,Trigonal bipyramid,Hexagonal,,D3d,,2.0 μB,,,,10.1016/j.jmmm.2017.04.090,False
Nd-Ce-Y-Fe-B,579.5,,,Tetragonal,,,P 42/mnm,11.8 kOe,,,13.7 kG,,10.1016/j.scriptamat.2016.12.013,True
Nd-doped ZnO,827.0,,,Graphene-like plane structure,Honeycomb,,,,3.99 μB,,,,10.1016/j.spmi.2016.09.010,False
"La0.5Nd0.2(Ca,Sr)0.3MnO3",307.0,,,,,,,,,,,,10.1016/j.materresbull.2015.08.024,False
La2/3Ba1/3MnO3,337.0,,,,,,,,,,,,10.1016/j.physb.2010.04.030,False
Nd0.7Sr0.3MnO3-Ag0.1,226.0,,,Pseudocubic Perovskite,,,,200-250 Oe,,,,,10.1016/j.jallcom.2004.09.053,True
