Repository: MaMMoS-project/ML-models

# ML-models
Collection of various ML models developed for the MaMMoS project

Models are organized in different folders of this repository:


- ./beyond-stoner-wolfarth:

   ML models to replace single-grain micromagnetics simulations by ML predictions for:

   -- ./beyond-stoner-wolfarth/single-grain-easy-axis-model:
      where the H and K1 vector are aligned along the z-axis of the simulation cube
      This model predicts Mr, Hc, and BHmax from a, k1, and Ms
      Current model version: v1.0

   -- ./inverse-beyond-stoner-wolfarth/single-grain-easy-axis-model:
      where the H and K1 vector are aligned along the z-axis of the simulation cube

File: compound-to-experimental-tc/data/MagneticMaterials_All.csv (part 58 of 94)
Material_Name,Curie,Neel,Curie_Weiss,Crystal_Structure,Lattice_Structure,Lattice_Parameters,Space_Group,Coercivity,Magnetic_Moment,Magnetization,Remanence,Susceptibility,DOI,Experimental
Nd0.7Sr0.3MnO3-Ag0.2,227.0,,,Pseudocubic Perovskite,,,,200-250 Oe,,,,,10.1016/j.jallcom.2004.09.053,True
Nd0.7Sr0.3MnO3-Ag0.3,228.0,,,Pseudocubic Perovskite,,,,200-250 Oe,,,,,10.1016/j.jallcom.2004.09.053,True
Nd0.7Sr0.3MnO3-Ag0.4,227.0,,,Pseudocubic Perovskite,,,,200-250 Oe,,,,,10.1016/j.jallcom.2004.09.053,True
Nd0.7Sr0.3MnO3-Ag0.5,228.0,,,Pseudocubic Perovskite,,,,200-250 Oe,,,,,10.1016/j.jallcom.2004.09.053,True
R2Cu2In (R = Gd–Tm),90.0,,,,,,,,,,,,10.1016/j.jallcom.2008.10.042,
Fe-Nd-Nb,806.15,,,,,,,48-56 kA/m,,,,,10.1016/j.matlet.2005.09.014,True
Ni-B codoped graphene,212.0,,,Graphene,Hexagonal,,,,0.57 μB,,,,10.1016/j.carbon.2013.05.044,False
Fe-doped ZnS,300.0,,,,,,,,,,,,10.1016/j.jmmm.2014.09.078,True
Co-doped ZnS,300.0,,,,,,,,,,,,10.1016/j.jmmm.2014.09.078,True
Cu-doped ZnS,300.0,,,,,,,,,,,,10.1016/j.jmmm.2014.09.078,True
C-doped ZnS,300.0,,,Wurtzite (WZ),Hexagonal,,,,,,,,10.1016/j.jmmm.2014.09.078,True
Mn/Fe codoped ZnS,300.0,,,,,,,,,,,,10.1016/j.jmmm.2014.09.078,True
Ni/Au/Ni,183.94,,,,,,,,,,,,10.1016/S0304-8853(02)00481-X,True
Ni0.245Zn0.755Fe2O4 with 0.3 wt% CaO,278.15,,,Spinel,Cubic,{'a': '8.412 Å'},,,,,,,10.1016/S0304-8853(00)00114-1,True
Ni0.245Zn0.755Fe2O4 with 0.3 wt% ZrO2,278.15,,,Spinel,Cubic,{'a': '8.402 Å'},,,,,,,10.1016/S0304-8853(00)00114-1,True
[(NiO)0.29(CuO)0.08](ZnO)0.62(Fe2O3)1.01,391.15,,,Spinel,,,,,,,,,10.1016/j.jmmm.2004.05.017,True
[(NiO)0.33(CuO)0.04](ZnO)0.62(Fe2O3)1.01,391.15,,,Spinel,,,,,,,,,10.1016/j.jmmm.2004.05.017,True
Ni0.2Cu0.2Zn0.6Fe2O4 + Ba2Co2Fe12O22 (Sample 5),403.15,,,Composite (Spinel + Hexagonal),,,,,,,,,10.1016/S0921-5107(02)00523-8,True
NiMn2O4-δ,120.0,101.0,,,,,,"184 Oe (at 100 K), 1035 Oe (at 5 K)",,"7.88 emu/g (at 100 K), 14.47 emu/g (at 5 K)","1.92 emu/g (at 100 K), 7.70 emu/g (at 5 K)",,10.1016/j.jallcom.2013.11.025,True
Ni-24%Fe-11%W,623.15,,,FCC,Cubic,"{'a': '0.35789 nm', 'b': '0.35789 nm', 'c': '0.35789 nm'}",,,,,,,10.1016/j.matchemphys.2012.04.061,True
β-NpPd3,,55.0,,Cubic,,,Pm3m,,,,,,10.1016/j.jcrysgro.2011.01.080,False
Pb2Sr2PrCu3O8+δ,,6.0,,Orthorhombic,C M M M symmetry,"{'a': '5.4449 Å', 'b': '5.4836 Å', 'c': '15.7092 Å'}",,,1.47 μB,,,,10.1016/S0921-4534(00)00033-2,True
Pd1Fe1/C,423.15,,,,,,,,,,,,10.1016/j.apcata.2005.12.020,True
Pd/C60,550.0,,,,,,,50 Oe,0.083 μB/Pd atom,3.5×10^−5 emu,,,10.1016/j.jmmm.2013.07.024,True
Pr0.5Ca0.5MnO3-δ,,173.0,,Orthorhombic,Pseudo-cubic,,,,,,,,10.1016/S0304-8853(00)01290-7,True
Pr0.89LaCe0.11CuO4-δ (δ=0.03),,97.0,,Orthorhombic,,,,,,,,,10.1016/S0921-4534(03)00750-0,True
La2/3Ca1/3MnO3,260.0,,,,,,,,,,,,10.1016/S0921-4526(02)00652-X,True
La2/3Sr1/3MnO3,380.0,,,,,,,,,,,,10.1016/S0921-4526(02)00652-X,True
Pr1/2Ca1/2MnO3,,175.0,,,,,,,,,,,10.1016/S0921-4526(02)00652-X,True
Pr2Fe17 (10h-BM),292.0,,,Th2Zn17-type rhombohedral,Rhombohedral,"{'a': '8.585 Å', 'c': '12.465 Å'}",R-3m,,,,,,10.1016/j.jallcom.2008.07.210,True
Pt(5Å)/Co(6Å)/NiO(11Å),,523.0,,"HCP (Co), FCC (Pt, NiO)",,,,,,,,,10.1016/j.jmmm.2004.04.110,True
Pt/Co/Pt,380.0,,,,,,,,,1.6 T,,,10.1016/j.cap.2012.07.018,True
Pt/Co/Pt/Cr2O3,,307.0,,Rhombohedral,,,,"22.6 mT (S1 at RT), 156.3 mT (S1 at 30 K)",,,,,10.1016/j.tsf.2015.08.020,True
Co/Cr2O3,,307.0,,Rhombohedral,,,,"22.6 mT (S1 at RT), 156.3 mT (S1 at 30 K)",,,,,10.1016/j.tsf.2015.08.020,True
Si/MnAs,400.0,,,Zincblende,Tetragonal,,,344 Oe,"3.39 μB (Mn1), 3.74 μB (Mn2)",,,,10.1016/j.jmmm.2004.09.020,True
Si0.96Mn0.04:B,250.0,,,Polycrystalline,,,,,,,,,10.1016/j.jmmm.2009.08.011,True
Sm20-22Co78-80,1073.15,,,Hexagonal,,,,2.2 T,,,0.3 T,,10.1016/S0304-8853(01)01264-1,True
SmCo5/α-Fe,993.15,,,,,,,5 kOe,,,,,10.1016/j.jallcom.2015.06.152,True
Sr0.775Y0.225CoO3-δ,335.0,,,Perovskite,Pseudocubic,"{'a': '3.840 Å', 'b': '3.899 Å', 'c': '3.899 Å'}",,,,2×10^-4 emu,7×10^-5 emu,,10.1016/j.jcrysgro.2008.05.030,True
Sr2/3La1/3Fe0.85Co0.15O3,,,97 K,Cubic,Primitive cubic,,,0.40 T,0.42 μB/ion,,0.03 μB/ion,,10.1016/S1293-2558(03)00040-2,True
Sr2/3La1/3Fe0.76Co0.24O3,,,169 K,Cubic,Primitive cubic,,,,,,,,10.1016/S1293-2558(03)00040-2,True
Sr2/3La1/3Fe0.67Co0.33O3,,,208 K,Cubic,Primitive cubic,,,0.80 T,2.13 μB/ion,,0.65 μB/ion,,10.1016/S1293-2558(03)00040-2,True
"Sr2(Fe,Co)3O6.5",,323.15,,Orthorhombic,,,Iba2,,,,,,10.1016/S0955-2219(01)00367-3,True
4H-SrMnO3,,278.0,,,,,,,,,,,10.1016/j.jmmm.2012.10.007,False
6H-SrMnO3,,235.0,,,,,,,,,,,10.1016/j.jmmm.2012.10.007,False
2H-BaMnO3,,59.0,,,,,,,,,,,10.1016/j.jmmm.2012.10.007,False
4H-BaMnO3,,50.0,,,,,,,,,,,10.1016/j.jmmm.2012.10.007,False
Ta/Co/Co3O4/Ta,,290.0,,,,,,,,,,,10.1016/j.ssc.2005.06.004,True
Ta/Co/Co3O4,,290.0,,,,,,,,,,,10.1016/j.ssc.2005.06.004,True
"TbMn2(H,D)2",,288.0,,,,,,,"0.27 μB/f.u. (3 T), 0.53 μB/f.u. (6 T), 0.8 μB/f.u. (9 T)",,,,10.1016/j.jallcom.2006.09.169,True
Ti-doped α-Fe2O3,,955.0,,Corundum,Hexagonal,"{'a': '5.035 Å', 'b': '5.035 Å', 'c': '13.72 Å'}",R-3c,,0.37 to 0.72 μB/Ti,,,,10.1016/j.solidstatesciences.2010.05.019,False
Fe2−yTiyO3 (y≈0.5),490.65,,,,,,,High,,,,,10.1016/S0377-0273(03)00132-X,True
Ti1-xCoxO2 (x = 0.01 to 0.12),400.0,,,Anatase,,,,,"0.32 μB per Co atom, 1.25 μB per Co atom",,,,10.1016/j.ssc.2004.08.016,False
TiN-CrN,70.0,,,NaCl,Cubic,{'a': '0.4242 nm'},,,,,,,10.1016/j.apsusc.2004.03.260,True
UO2 + TiO,,29.0,,,,,,,,,,,10.1016/S0304-8853(00)01284-1,True
UO2 + Ti2O3,,29.0,,,,,,,,,,,10.1016/S0304-8853(00)01284-1,True
UO2 + TiO2,,29.0,,,,,,,,,,,10.1016/S0304-8853(00)01284-1,True
Zn0.97Cr0.03O:H,400.0,,20 K,Wurtzite,Hexagonal,,,297 Oe,,0.004 emu/g,,,10.1016/j.jmmm.2011.12.042,True
ZnCr2Se4:Dy (ZnDy01),,21.2,80 K,Spinel,Cubic,{'a': '10.49890 Å'},,,5.62 μB/f.u.,,,,10.1016/j.jcrysgro.2014.01.046,True
ZnCr2Se4:Dy (ZnDy03),,20.6,74 K,Spinel,Cubic,{'a': '10.48572 Å'},,,6.17 μB/f.u.,,,,10.1016/j.jcrysgro.2014.01.046,True
ZnCr2Se4:Dy (ZnDy04),,20.7,-66 K,Spinel,Cubic,{'a': '10.48743 Å'},,,,,,,10.1016/j.jcrysgro.2014.01.046,True
ZnGa2O4:Mn2 (0.03 mol%),99.0,,,Partial Inverse Spinel,,,,,,,,Calculated at various temperatures,10.1016/j.jpcs.2004.03.009,True
ZnGeP2:Mn,350.0,,,Chalcopyrite,,,,,,,,,10.1016/S0022-0248(01)02396-X,True
ZnGeP2:Mn (20% Mn),300.0,,,Chalcopyrite,,,,0.22 kOe,,,,,10.1016/S0022-0248(01)02396-X,True
ZnO-2%MnO2,425.0,93.0,,,,,,76 Oe,,,2.84×10−4 emu/g,,10.1016/j.jmmm.2006.10.1021,True
ZnO-5%Mn,300.0,,,,,,,,,,,,10.1016/j.jmmm.2006.10.1021,False
ZnO-2%Mn,425.0,,,,,,,,,,,,10.1016/j.jmmm.2006.10.1021,False
ZnO:Mn–N,300.0,,,Wurtzite,Hexagonal,,,200 Oe,1.35 μB/Mn,,,,10.1016/j.ssc.2012.04.059,True
ɛ-Fe3N,567.0,,,,,,,,,160 emu/g,,,10.1016/j.jallcom.2007.05.014,True
γ′-Fe4N,761.0,,,,,,,,,186 emu/g,,,10.1016/j.jallcom.2007.05.014,False
α-CoB4O7,,5.0,-17.7 K,Unknown,Unknown,,,35 kOe,5.0 μB,,0,0.15 cm³/mol at 6 K and 10 kOe,10.1016/j.solidstatesciences.2013.02.014,True
α-CoV2O6,,15.0,-9.2 K,Brannerite-like monoclinic,Monoclinic,"{'a': '9.327 Å', 'b': '3.532 Å', 'c': '6.674 Å'}",C 2/m,,2.9 μB/Co2+,,,,10.1016/j.jmmm.2016.01.063,True
α-CoV2O6 (N-50 min),,14.7,-9.8 K,Brannerite-like monoclinic,Monoclinic,"{'a': '9.344 Å', 'b': '3.537 Å', 'c': '6.685 Å'}",C 2/m,,,,,,10.1016/j.jmmm.2016.01.063,True
α-CoV2O6 (N-90 min),,13.9,-13.1 K,Brannerite-like monoclinic,Monoclinic,"{'a': '9.339 Å', 'b': '3.536 Å', 'c': '6.682 Å'}",C 2/m,,,,,,10.1016/j.jmmm.2016.01.063,True
α-CoV2O6 (N-120 min),,13.0,-20 K,Brannerite-like monoclinic,Monoclinic,"{'a': '9.336 Å', 'b': '3.534 Å', 'c': '6.683 Å'}",C 2/m,,,,,,10.1016/j.jmmm.2016.01.063,True
γ-Al0.07Fe1.93O3,867.0,,,,,,,0,,70 Am^2/kg,0,,10.1016/j.jmmm.2009.02.063,True
Fe-0.29N,501.0,,,f.c.c.,,,,,,105 Am^2/kg,,,10.1016/j.actamat.2015.12.043,True
Fe-0.38N,520.0,,,f.c.c.,,,,,,106 Am^2/kg,,,10.1016/j.actamat.2015.12.043,True
Fe-0.55N,80.0,,,f.c.c.,,,,,,(9) Am^2/kg,,,10.1016/j.actamat.2015.12.043,True
Cu[Cr1.93Hf0.06]Se4,399.0,,391 K,Cubic,Face-centered cubic,{'a': '10.35172 Å'},Fd-3m,,5.107 μB/f.u.,5.459 μB/f.u.,,,10.1016/j.physb.2017.05.049,True
Cu[Cr1.87Hf0.09]Se4,392.0,,386 K,Cubic,Face-centered cubic,{'a': '10.3584 Å'},Fd-3m,,4.951 μB/f.u.,5.404 μB/f.u.,,,10.1016/j.physb.2017.05.049,True
Cu[Cr1.81Hf0.14]Se4,390.0,,380 K,Cubic,Face-centered cubic,{'a': '10.36850 Å'},Fd-3m,,4.782 μB/f.u.,5.065 μB/f.u.,,,10.1016/j.physb.2017.05.049,True
Dy(Fe0.7-xNixCo0.3)2,191.425,,,"Cubic, MgCu2-type",Fd3m,"{'a': '7.313 Å for x=0, 7.241 Å for x=0.7'}",Fd3m,,,,,,10.1016/j.jallcom.2007.01.095,True
La(Cr0.8Mn0.2)O3+δ,,,-267 K,Orthorhombic,Perovskite-type,"{'a': '0.54839 nm', 'b': '0.77698 nm', 'c': '0.55188 nm'}",Pnma,,,,,,10.1016/S0921-4526(99)00201-X,True
La(Cr0.6Mn0.4)O3+δ,,,-69 K,Orthorhombic,Perovskite-type,"{'a': '0.54807 nm', 'b': '0.77659 nm', 'c': '0.55208 nm'}",Pnma,,,,,,10.1016/S0921-4526(99)00201-X,True
La(Cr0.4Mn0.6)O3+δ,,,89 K,Rhombohedral,Perovskite-type,{'a': '0.54635 nm'},R-3c,,,,,,10.1016/S0921-4526(99)00201-X,True
La(Cr0.2Mn0.8)O3+δ,,,185 K,Rhombohedral,Perovskite-type,{'a': '0.54626 nm'},R-3c,,,,,,10.1016/S0921-4526(99)00201-X,True
LaMnO3+δ,,,237 K,Rhombohedral,Perovskite-type,{'a': '0.54679 nm'},R-3c,,,,,,10.1016/S0921-4526(99)00201-X,True
La0.67(Ca0.3Sr0.03)MnO3:Ag0,278.74,,,Orthorhombic,Perovskite,"{'a': '5.440(4) Å', 'b': '7.685(6) Å', 'c': '5.460(1) Å'}",Pnma,,,,,,10.1016/j.jallcom.2019.04.289,True
La0.67(Ca0.3Sr0.03)MnO3:Ag0.1,279.27,,,Orthorhombic,Perovskite,"{'a': '5.440(4) Å', 'b': '7.685(9) Å', 'c': '5.460(5) Å'}",Pnma,,,,,,10.1016/j.jallcom.2019.04.289,True
La0.67(Ca0.3Sr0.03)MnO3:Ag0.2,280.28,,,Orthorhombic,Perovskite,"{'a': '5.440(7) Å', 'b': '7.685(4) Å', 'c': '5.460(7) Å'}",Pnma,,,,,,10.1016/j.jallcom.2019.04.289,True
La0.67(Ca0.3Sr0.03)MnO3:Ag0.3,281.51,,,Orthorhombic,Perovskite,"{'a': '5.441(4) Å', 'b': '7.691(9) Å', 'c': '5.459(0) Å'}",Pnma,,,,,,10.1016/j.jallcom.2019.04.289,True
La0.67(Ca0.3Sr0.03)MnO3:Ag0.4,282.14,,,Orthorhombic,Perovskite,"{'a': '5.441(6) Å', 'b': '7.692(0) Å', 'c': '5.459(1) Å'}",Pnma,,,,,,10.1016/j.jallcom.2019.04.289,True
La0.67(Ca0.3Sr0.03)MnO3:Ag0.5,282.03,,,Orthorhombic,Perovskite,"{'a': '5.441(8) Å', 'b': '7.682(5) Å', 'c': '5.460(5) Å'}",Pnma,,,,,,10.1016/j.jallcom.2019.04.289,True
La0.7(Ba0.7Pb0.3)MnO3+δ,360.0,45.0,,Rhombohedral,,"{'a': '0.550 nm', 'c': '1.338 nm'}",R3̄c,,,,,,10.1016/S0921-4526(02)02530-9,True
La0.7(Ba0.6Pb0.4)MnO3+δ,360.0,45.0,,Rhombohedral,,"{'a': '0.550 nm', 'c': '1.338 nm'}",R3̄c,,,,,,10.1016/S0921-4526(02)02530-9,True
La0.7(Ba0.5Pb0.5)MnO3+δ,360.0,45.0,,Rhombohedral,,"{'a': '0.550 nm', 'c': '1.338 nm'}",R3̄c,,,,,,10.1016/S0921-4526(02)02530-9,True
La0.7(Ba0.4Pb0.6)MnO3+δ,360.0,45.0,,Rhombohedral,,"{'a': '0.550 nm', 'c': '1.338 nm'}",R3̄c,,,,,,10.1016/S0921-4526(02)02530-9,True
La0.7(Ba0.3Pb0.7)MnO3+δ,360.0,45.0,,Rhombohedral,,"{'a': '0.550 nm', 'c': '1.338 nm'}",R3̄c,,,,,,10.1016/S0921-4526(02)02530-9,True
La0.7(Ba0.2Pb0.8)MnO3+δ,360.0,45.0,,Rhombohedral,,"{'a': '0.550 nm', 'c': '1.338 nm'}",R3̄c,,,,,,10.1016/S0921-4526(02)02530-9,True
La0.7(Ba0.1Pb0.9)MnO3+δ,360.0,45.0,,Rhombohedral,,"{'a': '0.550 nm', 'c': '1.338 nm'}",R3̄c,,,,,,10.1016/S0921-4526(02)02530-9,True
La0.7Pb0.3MnO3+δ,360.0,45.0,,Rhombohedral,,"{'a': '0.550 nm', 'c': '1.338 nm'}",R3̄c,,,,,,10.1016/S0921-4526(02)02530-9,True
LaMnO3+δ,265.0,,258 K,Perovskite,Orthorhombic,,Pbnm,,4.573 μB,,,,10.1016/j.jssc.2006.06.021,True
NH4[CoPO4]·H2O,,5.5,,Orthorhombic,,"{'a': '5.6104(8) Å', 'b': '17.543(2) Å', 'c': '4.7763(6) Å'}",Pmnb,,4.31(4) μB,,,,10.1016/j.jssc.2013.07.039,True
NH4[Co0.66Ni0.34PO4]·H2O,,6.3,,Orthorhombic,,"{'a': '5.6042(4) Å', 'b': '17.4885(1) Å', 'c': '4.7806(3) Å'}",Pmnb,,4.95(3) μB,,,,10.1016/j.jssc.2013.07.039,True
NH4[Co0.41Ni0.59PO4]·H2O,,6.5,,Orthorhombic,,"{'a': '5.5721(4) Å', 'b': '17.5043(3) Å', 'c': '4.7420(4) Å'}",Pmnb,,4.43(4) μB,,,,10.1016/j.jssc.2013.07.039,True
NH4[Co0.30Ni0.70PO4]·H2O,,7.4,,Orthorhombic,,"{'a': '5.5692(3) Å', 'b': '8.7799(4) Å', 'c': '4.7436(2) Å'}",Pmn21,,3.76(5) μB,,,,10.1016/j.jssc.2013.07.039,True
NH4[NiPO4]·H2O,,13.2,,Orthorhombic,,"{'a': '5.5701(2) Å', 'b': '8.7707(3) Å', 'c': '4.7465(2) Å'}",Pmn21,,3.08(5) μB,,,,10.1016/j.jssc.2013.07.039,True
Nd2Ni0.8Co0.2MnO6-δ,183.0,,183 K,Monoclinic,,"{'a': '5.410(2) Å', 'b': '5.497(6) Å', 'c': '7.676(6) Å'}",P21/n,,4.53 μB/0.5 f.u.,,,,10.1016/j.ceramint.2023.06.209,True
Nd2Ni0.7Co0.3MnO6-δ,179.0,,179 K,Monoclinic,,"{'a': '5.411(6) Å', 'b': '5.500(1) Å', 'c': '7.677(6) Å'}",P21/n,,5.07 μB/0.5 f.u.,,,,10.1016/j.ceramint.2023.06.209,True
Nd2Ni0.6Co0.4MnO6-δ,174.0,,172 K,Monoclinic,,"{'a': '5.412(9) Å', 'b': '5.501(2) Å', 'c': '7.678(3) Å'}",P21/n,,5.16 μB/0.5 f.u.,,,,10.1016/j.ceramint.2023.06.209,True
Nd2Ni0.5Co0.5MnO6-δ,172.0,,170 K,Monoclinic,,"{'a': '5.413(5) Å', 'b': '5.509(4) Å', 'c': '7.678(6) Å'}",P21/n,,5.02 μB/0.5 f.u.,,,,10.1016/j.ceramint.2023.06.209,True
Nd2NiMnO6-δ,196.0,,197 K,,,,,,,,,,10.1016/j.ceramint.2023.06.209,False
Nd2CoMnO6-δ,164.0,,154 K,,,,,,5.89 μB/0.5 f.u.,,,,10.1016/j.ceramint.2023.06.209,False
"Nd3(Fe,Mo)29",395.0,,,Monoclinic,,,A 2/m,,,,,,10.1016/j.physb.2005.06.028,False
"Dy3(Fe,Mo)29",408.0,,,Monoclinic,,,A 2/m,,,,,,10.1016/j.physb.2005.06.028,False
Sm-doped GaQ3,300.0,,,Amorphous,Triclinic,"{'a': '8.425 Å', 'b': '10.290 Å', 'c': '13.139 Å'}",,,6 μB,1800-2300 A/m,,,10.1016/j.tsf.2018.01.001,True
(Nd0.0Sm1.0)1/3Sr2/3FeO3,,120.0,,Rhombohedrally distorted perovskite,,{'a': '5.4559'},R-3c,,,,,,10.1016/S0304-8853(02)00908-3,True
(Nd0.2Sm0.8)1/3Sr2/3FeO3,,135.0,,Rhombohedrally distorted perovskite,,{'a': '5.4550'},R-3c,,,,,,10.1016/S0304-8853(02)00908-3,True
(Nd0.4Sm0.6)1/3Sr2/3FeO3,,145.0,,Rhombohedrally distorted perovskite,,{'a': '5.4512'},R-3c,,,,,,10.1016/S0304-8853(02)00908-3,True
(Nd0.6Sm0.4)1/3Sr2/3FeO3,,150.0,,Rhombohedrally distorted perovskite,,{'a': '5.4538'},R-3c,,,,,,10.1016/S0304-8853(02)00908-3,True
(Nd0.8Sm0.2)1/3Sr2/3FeO3,,153.0,,Rhombohedrally distorted perovskite,,{'a': '5.4593'},R-3c,,,,,,10.1016/S0304-8853(02)00908-3,True
(Nd1.0Sm0.0)1/3Sr2/3FeO3,,160.0,,Rhombohedrally distorted perovskite,,{'a': '5.4573'},R-3c,,,,,,10.1016/S0304-8853(02)00908-3,True
"Gd5(Si,Ge)4",285.0,,,,,,,,,,,,10.1016/j.ijrefrig.2008.01.004,True
"Ge94(Mn4,Fe2)",350.0,,,,,,,25 mT,,29 emu/cm3,,,10.1016/j.jmmm.2004.09.034,True
"Ge92(Mn4,Fe4)",350.0,,,,,,,,,29 emu/cm3,,,10.1016/j.jmmm.2004.09.034,True
"Ge88(Mn4,Fe8)",270.0,,,,,,,,,6 emu/cm3,,,10.1016/j.jmmm.2004.09.034,True
"Ge94(Mn2,Fe4)",250.0,,,,,,,,,12 emu/cm3,,,10.1016/j.jmmm.2004.09.034,True
"Ge90(Mn8,Fe2)",350.0,,,,,,,,1.9 μB,72 emu/cm3,,,10.1016/j.jmmm.2004.09.034,True
"La0.7(Ba,Sr)0.3MnO3",316.0,,328.08 K,Orthorhombic,,,Pnma,,4.68 μB,,,,10.1016/j.jmmm.2015.09.073,True
"La0.7(Ba,Sr)0.3Mn0.9Ga0.1O3",302.0,,309.96 K,Orthorhombic,,,Pnma,,4.44 μB,,,,10.1016/j.jmmm.2015.09.073,True
"La0.7(Ba,Sr)0.3Mn0.8Ga0.2O3",300.0,,307.69 K,Orthorhombic,,,Pnma,,4.33 μB,,,,10.1016/j.jmmm.2015.09.073,True
La0.67Ca0.33MnO3-δ,260.0,,,,,,,,,,,,10.1016/j.physb.2009.05.026,
La0.7Ca0.3MnO3 + 6% ZnO,269.0,,,Perovskite,,,,,,,,,10.1016/j.jallcom.2008.02.009,True
La0.7Ca0.3MnO3 + 35% ZnO,269.0,,,Perovskite,,,,,,,,,10.1016/j.jallcom.2008.02.009,True
La0.67Ca0.165Sr0.165MnO3+δ,332.0,,,,,,,,,,,,10.1016/j.jallcom.2008.02.021,False
La2/3(Ca0.50Sr0.50)1/3MnO3,337.0,,,,,,,,,,,,10.1016/j.jallcom.2008.02.021,False
K0.31Co[Fe(CN)6]0.77·3.54H2O,16.0,,,Face-centered cubic,fcc,,,,,,,,10.1016/S0277-5387(01)00629-5,True
"Nd2.3Dy0.7(Fe,Ti)29",437.0,,,3:29-type,Intermediate between rhombohedral Th2Zn17 and tetragonal ThMn12,"{'a': '10.640 Å', 'b': '8.565 Å', 'c': '9.7198 Å'}",A2/m,,,111.6 A m^2/kg,,,10.1016/S0925-8388(00)00752-0,True
"Nd2Dy1(Fe,Ti)29",438.0,,,3:29-type,Intermediate between rhombohedral Th2Zn17 and tetragonal ThMn12,"{'a': '10.630 Å', 'b': '8.552 Å', 'c': '9.705 Å'}",A2/m,,,110.4 A m^2/kg,,,10.1016/S0925-8388(00)00752-0,True
"Nd1.5Dy1.5(Fe,Ti)29",439.0,,,3:29-type,Intermediate between rhombohedral Th2Zn17 and tetragonal ThMn12,"{'a': '10.616 Å', 'b': '8.539 Å', 'c': '9.705 Å'}",A2/m,,,93.8 A m^2/kg,,,10.1016/S0925-8388(00)00752-0,True
"Nd1Dy2(Fe,Ti)29",437.0,,,3:29-type,Intermediate between rhombohedral Th2Zn17 and tetragonal ThMn12,"{'a': '10.602 Å', 'b': '8.526 Å', 'c': '9.698 Å'}",A2/m,,,87.0 A m^2/kg,,,10.1016/S0925-8388(00)00752-0,True
"Nd0.5Dy2.5(Fe,Ti)29",437.0,,,3:29-type,Intermediate between rhombohedral Th2Zn17 and tetragonal ThMn12,"{'a': '10.588 Å', 'b': '8.512 Å', 'c': '9.687 Å'}",A2/m,,,78.6 A m^2/kg,,,10.1016/S0925-8388(00)00752-0,True
"Pr3(Fe,Ti)29CxHy",646.15,,,Monoclinic,,"{'a': '10.918(2) Å', 'b': '8.741(1) Å', 'c': '9.859(2) Å'}",A2/m,,,138.1 Am^2/kg,,,10.1016/S0925-8388(00)00741-6,True
"Pr3(Fe,Ti)29",392.15,,,Monoclinic,,"{'a': '10.647(1) Å', 'b': '8.601(7) Å', 'c': '9.755(1) Å'}",A2/m,,,135 Am^2/kg,,,10.1016/S0925-8388(00)00741-6,True
"Sn0.95(Mn0.05,Li0.06)O2",,,-167 K,Tetragonal,Rutile,"{'a': '4.7390 Å', 'c': '3.1878 Å'}",P42/mnm,,1.06 μB/Mn,,,,10.1016/j.matchemphys.2015.05.050,True
Bi2MgNb1.94Co0.06O9-δ,,,-22.03 K,Pyrochlore,Cubic,{'a': '10.5505'},Fd-3m,,5.94 μB (90 K) to 6.57 μB (320 K),,,,10.1016/j.ceramint.2020.11.009,True
Bi2MgNb1.88Co0.12O9-δ,,,-22.03 K,Pyrochlore,Cubic,{'a': '10.554'},Fd-3m,,,,,,10.1016/j.ceramint.2020.11.009,True
Ca2NdCr2-xFexNbO9,82.0,,,Orthorhombic,,,Pbnm,,,,,,10.1016/j.ceramint.2022.01.187,True
CaCu3Ti3.92Fe0.08O12-δ,,,-27 K,Double Perovskite,Cubic,{'a': '7.3919'},Im 3,,,,,,10.1016/j.jallcom.2020.157400,True
CaCu2.82Fe0.18Ti4O12+δ,,,-25 K,Double Perovskite,Cubic,{'a': '7.3798'},Im 3,,,,,,10.1016/j.jallcom.2020.157400,True
Ce0.99Fe0.01O2-δ,350.0,,,Cubic,Fluorite,{'a': '5.391'},,,"0.54 × 10^-4 μB/Fe at 5K, 0.51 × 10^-4 μB/Fe at 350K",,,,10.1016/j.tsf.2010.08.096,True
Ce0.97Fe0.03O2-δ,350.0,,,Cubic,Fluorite,{'a': '5.384'},,,"0.54 × 10^-4 μB/Fe at 5K, 0.51 × 10^-4 μB/Fe at 350K",,,,10.1016/j.tsf.2010.08.096,True
Co-30.4Ni-9.7Al-4.7Mo-2.1Ta,991.15,,,FCC,FCC-derived,,,,,43 emu/g,,,10.1016/j.jallcom.2021.160379,True
Co-30.5Ni-9.7Al-4.8Mo-2.1Ta-1.9Ti,986.15,,,FCC,FCC-derived,,,,,30 emu/g,,,10.1016/j.jallcom.2021.160379,True
Co-30.2Ni-9.8Al-4.6Mo-1.9Ta-2.0Ti-2.0Cr,786.15,,,FCC,FCC-derived,,,,,,,,10.1016/j.jallcom.2021.160379,True
CoSr2Y1.5Ce0.5Cu2O9±δ,,43.0,-311 K,Orthorhombic,Cmcm,"{'a': '28.1548 Å', 'b': '5.4255 Å', 'c': '5.4013 Å'}",Cmcm,,5.12 μB,,,0.0002 emu/mol,10.1016/j.jssc.2005.05.002,True
CoSr2Y1.4Ce0.6Cu2O9±δ,,48.0,-344 K,Orthorhombic,Cmcm,"{'a': '28.1548 Å', 'b': '5.4281 Å', 'c': '5.4035 Å'}",Cmcm,,5.23 μB,,,0.0007 emu/mol,10.1016/j.jssc.2005.05.002,True
CoSr2Y1.3Ce0.7Cu2O9±δ,,67.0,-360 K,Orthorhombic,Cmcm,"{'a': '28.1444 Å', 'b': '5.4337 Å', 'c': '5.4054 Å'}",Cmcm,,5.29 μB,,,0.0005 emu/mol,10.1016/j.jssc.2005.05.002,True
CoSr2Y1.2Ce0.8Cu2O9±δ,,90.0,-370 K,Orthorhombic,Cmcm,"{'a': '28.1457 Å', 'b': '5.4375 Å', 'c': '5.4079 Å'}",Cmcm,,5.46 μB,,,0.0007 emu/mol,10.1016/j.jssc.2005.05.002,True
Cu1.0Fe2.0-2xMoxO4.0,653.0,,,Spinel,Highly distorted,,,,,1258.57 Gs,,,10.1016/j.jallcom.2017.02.281,True
Cu1.0-3xFe2.0MoxO4.0,653.0,,,Spinel,Highly distorted,,,,,1258.57 Gs,,,10.1016/j.jallcom.2017.02.281,True
Fe/Fe3O4,,,20 K,Spinel,Cubic,,Oh 7,"Varies with temperature, maximum 710 Oe at 900 °C",8.946 μB,"58.5 emu/g at 5 K, 50 emu/g at 300 K",,,10.1016/j.jallcom.2016.11.260,True
La0.55Ca0.45Mn0.95Al0.05O3-δ,180.0,,,Orthorhombic,,,Pnma,,,98.0 emu/g,,,10.1016/j.jallcom.2023.170076,True
La0.55Ca0.45Mn0.9Al0.1O3-δ,50.0,,,Orthorhombic,,,Pnma,,,93.7 emu/g,,,10.1016/j.jallcom.2023.170076,True
La0.6Sr0.4CoO3-δ,255.0,,,Rhombohedral,Pseudo-cubic,,R-3c,,,,,,10.1016/j.jallcom.2010.11.127,True
La0.70Ca0.30MnO3:Ag0.2,250.0,,,Orthorhombic,Perovskite,"{'a': '5.4723 Å', 'b': '7.7256 Å', 'c': '5.4801 Å'}",Pnma,,,,,,10.1016/j.jallcom.2018.03.117,True
La0.70Ca0.2835Sr0.0165MnO3:Ag0.2,258.0,,,Orthorhombic,Perovskite,"{'a': '5.4696 Å', 'b': '7.7137 Å', 'c': '5.4930 Å'}",Pnma,,,,,,10.1016/j.jallcom.2018.03.117,True
La0.70Ca0.27Sr0.03MnO3:Ag0.2,265.0,,,Orthorhombic,Perovskite,"{'a': '5.4612 Å', 'b': '7.7226 Å', 'c': '5.4963 Å'}",Pnma,,,,,,10.1016/j.jallcom.2018.03.117,True
La0.70Ca0.25Sr0.05MnO3:Ag0.2,276.0,,,Orthorhombic,Perovskite,"{'a': '5.4595 Å', 'b': '7.7264 Å', 'c': '5.4958 Å'}",Pnma,,,,,,10.1016/j.jallcom.2018.03.117,True
La0.70Ca0.23Sr0.07MnO3:Ag0.2,287.0,,,Orthorhombic,Perovskite,"{'a': '5.4764 Å', 'b': '7.7126 Å', 'c': '5.4938 Å'}",Pnma,,,,,,10.1016/j.jallcom.2018.03.117,True
La0.70Ca0.20Sr0.10MnO3:Ag0.2,302.0,,,Orthorhombic,Perovskite,"{'a': '5.4744 Å', 'b': '7.7343 Å', 'c': '5.4896 Å'}",Pnma,,,,,,10.1016/j.jallcom.2018.03.117,True
La1/3Sr2/3CoO3,235.0,,,Cubic perovskite,,,,,,,,,10.1016/j.physb.2008.11.085,True
La0.9MnO3+δ,140.0,,,Orthorhombic,Pnma,"{'a': '5.5228 Å', 'b': '7.7832 Å', 'c': '5.5048 Å'}",Pnma,,,,,,10.1016/j.jallcom.2012.09.126,True
La0.95MnO3+δ,160.0,,,Rhombohedral,R3̄c,"{'a': '5.5427 Å', 'c': '13.3500 Å'}",R3̄c,,,,,,10.1016/j.jallcom.2012.09.126,True
La0.9MnO3+δ,180.0,,,Rhombohedral,R3̄c,"{'a': '5.5321 Å', 'c': '13.3575 Å'}",R3̄c,,,,,,10.1016/j.jallcom.2012.09.126,True
La0.85MnO3+δ,180.0,,,Rhombohedral,R3̄c,"{'a': '5.5195 Å', 'c': '13.3612 Å'}",R3̄c,,,,,,10.1016/j.jallcom.2012.09.126,True
La2Ni4/3Sb2/3O6,98.0,,,Monoclinic,P21/n,"{'a': '5.59851 Å', 'b': '5.63901 Å', 'c': '7.9293 Å'}",P21/n,,,,,,10.1016/j.jssc.2013.09.011,True
Mn0.782Zn0.128Fe2+0.09Fe3+2O4,538.15,,,Spinel,Cubic,{'a': '8.4132 Å'},,,,,,,10.1016/j.jallcom.2015.07.258,True
Mn0.778Zn0.128Sn0.004Fe2+0.098Fe3+1.992O4,542.15,,,Spinel,Cubic,{'a': '8.4952 Å'},,,,,,,10.1016/j.jallcom.2015.07.258,True
Mn0.778Zn0.128Ti0.004Fe2+0.098Fe3+1.992O4,543.15,,,Spinel,Cubic,{'a': '8.4437 Å'},,,,,,,10.1016/j.jallcom.2015.07.258,True
Ni-TiO2,760.0,,,anatase and rutile,,{'a': '0.3528 nm'},,"{'In-plane at 10 K': '17 mT', 'In-plane at 300 K': '5 mT', 'Perpendicular at 10 K': '147 mT', 'Perpendicular at 300 K': '37 mT'}",,367 emu/cm^3,,,10.1016/j.physb.2019.411862,True
PbTi0.9Co0.1O3-δ,,,31.9 K,Tetragonal,Perovskite,"{'a': '3.9186 Å', 'c': '4.0736 Å'}",P4mm,,,,,,10.1016/j.jallcom.2022.166979,True
PbTi0.6Co0.4O3-δ,,,1.5 K,Tetragonal,Perovskite,"{'a': '3.9186 Å', 'c': '4.0701 Å'}",P4mm,,,,,,10.1016/j.jallcom.2022.166979,True
Pr0.7Sr0.3−x□xMnO3 (0≤x≤0.3),177.5,,,Rhombohedral/Orthorhombic,Perovskite,,R3̄c/Pbnm,,,,,,10.1016/S0925-8388(00)01291-3,True
Pr0.7−x□xSr0.3MnO3 (0≤x≤0.23),290.0,,,Rhombohedral/Orthorhombic,Perovskite,,R3̄c/Pbnm,,,,,,10.1016/S0925-8388(00)01291-3,True
Sr2Bi4Ti5O18 + 0.25 mol % CuO,,,-6 K,Tetragonal,Perovskite,"{'a': '3.85 Å', 'c': '48.78 Å'}",I4/mmm,293.5 Oe,,2.96 × 10^-3 emu/g,8.39 × 10^-4 emu/g,,10.1016/j.jallcom.2015.08.059,True
Sr2Bi4Ti5O18 + 0.5 mol % CuO,,,-4 K,Tetragonal,Perovskite,"{'a': '3.85 Å', 'c': '48.79 Å'}",I4/mmm,3247.0 Oe,,2.98 × 10^-3 emu/g,18.53 × 10^-4 emu/g,,10.1016/j.jallcom.2015.08.059,True
Sr2Bi4Ti5O18 + 0.75 mol % CuO,,,"3 K (ZFC), 1 K (FC)",Tetragonal,Perovskite,"{'a': '3.85 Å', 'c': '48.80 Å'}",I4/mmm,2249.1 Oe,,5.54 × 10^-3 emu/g,17.78 × 10^-4 emu/g,,10.1016/j.jallcom.2015.08.059,True
Sr2Bi4Ti5O18 + 1 mol % CuO,,,-2 K,Tetragonal,Perovskite,"{'a': '3.85 Å', 'c': '48.76 Å'}",I4/mmm,428.2 Oe,,3.34 × 10^-3 emu/g,9.13 × 10^-4 emu/g,,10.1016/j.jallcom.2015.08.059,True
Sr3Fe2O7-δ,,110.0,45 K,Tetragonal,,"{'a': '3.8678 Å', 'c': '20.174 Å'}",I4/mmm,,5.24 μB,,,,10.1016/j.jssc.2005.02.018,True
Sr3Fe1.7Ni0.3O7-δ,,,55 K,Tetragonal,,"{'a': '3.8618 Å', 'c': '20.162 Å'}",I4/mmm,,4.82 μB,,,,10.1016/j.jssc.2005.02.018,True
Sr3Fe1.4Ni0.6O7-δ,,,64 K,Tetragonal,,"{'a': '3.8510 Å', 'c': '20.139 Å'}",I4/mmm,,4.47 μB,,,,10.1016/j.jssc.2005.02.018,True
Sr3FeNiO7-δ,,,83 K,Tetragonal,,"{'a': '3.8415 Å', 'c': '20.040 Å'}",I4/mmm,,4.09 μB,,,,10.1016/j.jssc.2005.02.018,True
SrCo0.95Sc0.05O3-δ,160.0,,,Perovskite,Orthorhombic,"{'a': '3.8754', 'b': '10.8918', 'c': '10.9924'}",Pbnn,,0.3 μB/Co,,,,10.1016/j.jssc.2004.06.029,True
SrCo0.9Sc0.1O3-δ,160.0,,,Perovskite,Orthorhombic,"{'a': '3.8754', 'b': '10.8918', 'c': '10.9924'}",Pbnn,,,,,,10.1016/j.jssc.2004.06.029,True
SrCo0.75Sc0.25O3-δ,160.0,,,Perovskite,Orthorhombic,{'a': '3.9170'},,,,,,,10.1016/j.jssc.2004.06.029,True
SrCo0.5Sc0.5O3-δ,,,-32 K,Perovskite,,{'a': '3.9712'},,,,,,,10.1016/j.jssc.2004.06.029,True
SrFe0.8Co0.2O3-δ,300.0,,,Perovskite,,,,,,,,,10.1016/j.jssc.2004.06.029,False
Th0.95Fe0.05O2-δ,300.0,,,Cubic fluorite,Cubic,,Fm-3m,750 Oe,,,,,10.1016/j.jallcom.2007.07.081,True
Th0.90Fe0.10O2-δ,300.0,,,Cubic fluorite,Cubic,,Fm-3m,750 Oe,,,,,10.1016/j.jallcom.2007.07.081,True
Th0.85Fe0.15O2-δ,300.0,,,Cubic fluorite,Cubic,,Fm-3m,750 Oe,,,,,10.1016/j.jallcom.2007.07.081,True
Th0.80Fe0.20O2-δ,300.0,,,Cubic fluorite,Cubic,,Fm-3m,750 Oe,,,,,10.1016/j.jallcom.2007.07.081,True
Th0.75Fe0.25O2-δ,300.0,,,Cubic fluorite,Cubic,,Fm-3m,750 Oe,,,,,10.1016/j.jallcom.2007.07.081,True
TiC-0TiN-15Mo2C-20Ni,288.0,,,"A1-Cu (Ni-based binder), B1-NaCl (Ti-based ceramic)",Face-centered cubic,,,,,11.0 emu/g,,,10.1016/j.jallcom.2018.06.257,True
TiC-9TiN-15Mo2C-20Ni,205.0,,,"A1-Cu (Ni-based binder), B1-NaCl (Ti-based ceramic)",Face-centered cubic,,,,,,,,10.1016/j.jallcom.2018.06.257,True
TiC-15TiN-15Mo2C-20Ni,97.0,,,"A1-Cu (Ni-based binder), B1-NaCl (Ti-based ceramic)",Face-centered cubic,,,,,,,,10.1016/j.jallcom.2018.06.257,True
TiC-0TiN-15Mo2C-40Ni,224.0,,,"A1-Cu (Ni-based binder), B1-NaCl (Ti-based ceramic)",Face-centered cubic,,,,,22.0 emu/g,,,10.1016/j.jallcom.2018.06.257,True
TiC-9TiN-15Mo2C-40Ni,141.0,,,"A1-Cu (Ni-based binder), B1-NaCl (Ti-based ceramic)",Face-centered cubic,,,,,,,,10.1016/j.jallcom.2018.06.257,True
TiC-15TiN-15Mo2C-40Ni,16.0,,,"A1-Cu (Ni-based binder), B1-NaCl (Ti-based ceramic)",Face-centered cubic,,,,,,,,10.1016/j.jallcom.2018.06.257,True
Fe-18Mn-0.6C,,287.0,,Austenitic,,,,,,,,,10.1016/j.actamat.2013.07.042,True
Fe-18Mn-0.6C-1.5Al,,273.0,,Austenitic,,,,,,,,,10.1016/j.actamat.2013.07.042,True
Fe-18Mn-0.6C-2.5Al,,266.0,,Austenitic,,,,,,,,,10.1016/j.actamat.2013.07.042,True
"(Gd,Zr)(Fe,Mo,Zr)11.5",475.0,,,ThMn12-type,Tetragonal,"{'a': '0.85266 nm', 'c': '0.47693 nm'}",I4/mmm,<0.01 T,,14.1 μB/f.u.,,,10.1016/S0925-8388(01)01901-6,True
Ni[Cr(CN)6],72.0,,,Cubic,fcc,{'a': '10.3 Å'},,7960 A/m,,,,,10.1016/j.tsf.2006.01.018,True
Fe[Cr(CN)6],,21.0,,Cubic,fcc,,,3980 A/m,,,,,10.1016/j.tsf.2006.01.018,True
La2/3(Ca0.95Sr0.05)1/3MnO3,275.0,,,,,,,,,,,,10.1016/j.jallcom.2011.12.100,
La2/3Sr1/3MnO3,370.0,,,,,,,,,,,,10.1016/j.jallcom.2011.12.100,
"La0.7(Ba, Sr)0.3Mn0.9Ga0.1O3",304.731,,,,,,,,,,,,10.1016/j.jmmm.2017.03.059,
La0.7Ba0.3MnO3/0.04TiO2,348.0,,,R-3c rhombohedral,,,,"40 Oe (600 °C), 44 Oe (800 °C)",,"33.7 emu/g (600 °C), 38.4 emu/g (800 °C)",,,10.1016/j.jallcom.2016.01.057,True
La0.7Ba0.3MnO3/0.06TiO2,348.0,,,R-3c rhombohedral,,,,"16 Oe (600 °C), 31 Oe (800 °C)",,"31.3 emu/g (600 °C), 35.2 emu/g (800 °C)",,,10.1016/j.jallcom.2016.01.057,True
La0.85MnO3+δ,247.0,,,Perovskite,,,,,,,,,10.1016/j.jallcom.2014.09.011,True
La2/3Ca1/3MnO3,254.0,,258 K,Perovskite,Orthorhombic,"{'a': '5.4226 Å', 'b': '7.7006 Å', 'c': '5.4359 Å'}",,,,,,,10.1016/j.ssc.2006.11.006,True
La2/3Ca1/3Mn0.94Cr0.06O3,226.0,,230 K,Perovskite,Orthorhombic,"{'a': '5.4216 Å', 'b': '7.6911 Å', 'c': '5.4145 Å'}",,,,,,,10.1016/j.ssc.2006.11.006,True
La2/3.06Ca1/3-0.06Mn0.94Cr0.06O3,212.0,,214 K,Perovskite,Orthorhombic,"{'a': '5.4292 Å', 'b': '7.7067 Å', 'c': '5.4311 Å'}",,,,,,,10.1016/j.ssc.2006.11.006,True
LaFe0.9Zn0.1O3-δ,,707.15,,Orthorhombic,Perovskite,,,,,,,,10.1016/j.ceramint.2015.09.077,True
LaFe0.85Zn0.15O3-δ,,701.15,,Orthorhombic,Perovskite,,,,,,,,10.1016/j.ceramint.2015.09.077,True
Nd2xCa2−2xFe1+xMo1−xO6 (x=0),383.0,,,Monoclinic,,,P 21/n,,,,,,10.1016/j.mseb.2005.09.013,True
Nd2xCa2−2xFe1+xMo1−xO6 (x=0.3),459.0,,,Monoclinic,,,P 21/n,,,,,,10.1016/j.mseb.2005.09.013,True
"Nd3(Fe,Ti)29",412.0,,,,,,,,,,,,10.1016/S0304-8853(01)01239-2,True
"Nd2(Fe,Ti)17",361.0,,,Th2Zn17,,,,,,,,,10.1016/S0304-8853(01)01239-2,True
Pr1-xMnO3+δ (x = 0.0),94.0,94.0,,Orthorhombic,Pnma,"{'a': '5.4732 Å', 'b': '7.7192 Å', 'c': '5.5319 Å'}",Pnma,,,,,,10.1016/j.jallcom.2017.06.045,True
Pr1-xMnO3+δ (x = 0.2),85.0,85.0,,Pseudo cubic,,{'a': '3.865 Å'},,,,,,,10.1016/j.jallcom.2017.06.045,True
Pr1-xNaxMnO3 (x = 0.075),80.0,80.0,,,,,,,,,,,10.1016/j.jallcom.2017.06.045,False
Pr2Fe14BNδ,572.0,,,,,,,,,,,,10.1016/j.jmmm.2003.10.020,True
Pr20Fe72B8Nδ,589.0,,,,,,,13.7 kOe,,6.21 kGs,,,10.1016/j.jmmm.2003.10.020,True
Pr25Fe67B8Nδ,557.0,,,,,,,23.5 kOe,,5.24 kGs,,,10.1016/j.jmmm.2003.10.020,True
Pr30Fe62B8Nδ,560.0,,,,,,,20.14 kOe,,4.96 kGs,,,10.1016/j.jmmm.2003.10.020,True
Si0.95Mn0.05 (radio-frequency sputtering),400.0,,,,,,,,,,,,10.1016/j.tsf.2009.04.051,
Y0.25Sr0.75CoO3-δ,335.0,,,Perovskite,Cubic,{'a': '0.3926 nm'},,,,,,,10.1016/j.jallcom.2017.04.192,True
BaFeO3-δ,,160.0,,Hexagonal,,,,,,,,,10.1016/j.jallcom.2023.171003,False
BiNbFe0.1Mn1.9O7-δ,,89.0,-108 K,Cubic Pyrochlore,,{'a': '10.440(2)'},Fd-3m,,6.44 μB/f.u.,,,5.18 emu/mol K,10.1016/j.jallcom.2018.05.258,True
BiTaFe0.1Mn1.9O7-δ,,82.0,,Cubic Pyrochlore,,{'a': '10.434(1)'},Fd-3m,,,,,,10.1016/j.jallcom.2018.05.258,True
BiSbFe0.1Mn1.9O7-δ,,75.0,,Cubic Pyrochlore,,{'a': '10.3378(6)'},Fd-3m,,,,,,10.1016/j.jallcom.2018.05.258,True
Ca5[CoN2]2,,44.0,,,,,,,3.22 μB per Co-atom,,,,10.1016/j.jallcom.2008.09.207,True
BaCa4[CoN2]2,,42.0,,,,,,,3.10 μB per Co-atom,,,,10.1016/j.jallcom.2008.09.207,True
"CeCo(Sb, Sn)3",,,2.9 K,Orthorhombic,,"{'a': '12.8400', 'b': '6.1340', 'c': '12.1060'}",Pbcm,,2.28 μB/mol-Ce,,,,10.1016/j.jallcom.2012.01.152,True
Co/Ni/Cu(100),880.0,,,fcc,tetragonally distorted (fct),,,,,,,,10.1016/j.tsf.2008.09.063,True
Ni/Cu/Ni/Cu(100),472.0,,,fcc,tetragonally distorted (fct),,,,,,,,10.1016/j.tsf.2008.09.063,True
Co5ML/Ni5ML/Cu(100),880.0,,,fcc,,,,,,,,,10.1016/j.tsf.2008.09.063,True
Co1ML/Ni5ML/Cu(100),438.0,,,,,,,,,,,,10.1016/j.tsf.2008.09.063,True
Ni5ML/Cu(100),339.0,,,,,,,,,,,,10.1016/j.tsf.2008.09.063,True
Ni6ML/Cu(100),422.0,,,,,,,,,,,,10.1016/j.tsf.2008.09.063,True
Dy15[Fe8C25],,,12 K,Trigonal,hP48,"{'a': '1192.63 pm', 'c': '514.36 pm'}",P321,,,,,,10.1016/j.jssc.2015.01.019,True
Y15[Fe8C25],30.0,,,,,,,,6 μB/f.u.,,,,10.1016/j.jssc.2015.01.019,
Gd[O3P(C6H4)PO3H],,,-1.1 K,Monoclinic,,"{'a': '5.480 Å', 'b': '19.943 Å', 'c': '8.132 Å'}",C2/c,,7.96 μB,6.9 μB/Gd ion,,,10.1016/j.jallcom.2011.12.029,True
Dy[O3P(C6H4)PO3H],,,-2.8 K,Monoclinic,,"{'a': '5.4462 Å', 'b': '19.869 Å', 'c': '8.086 Å'}",C2/c,,10.25 μB,,,,10.1016/j.jallcom.2011.12.029,True
Ho[O3P(C6H4)PO3H],,,-5.4 K,Monoclinic,,"{'a': '5.4309 Å', 'b': '19.844 Å', 'c': '8.0629 Å'}",C2/c,,10.42 μB,,,,10.1016/j.jallcom.2011.12.029,True
Er[O3P(C6H4)PO3H],,,-5.0 K,,,"{'a': '12.110 Å', 'b': '19.623 Å', 'c': '9.519 Å'}",,,9.57 μB,,,,10.1016/j.jallcom.2011.12.029,True
Tm[O3P(C6H4)PO3H],,,-13.7 K,,,,,,7.38 μB,,,,10.1016/j.jallcom.2011.12.029,True
Yb[O3P(C6H4)PO3H],,,0.1 K,,,,,,4.66 μB,,,,10.1016/j.jallcom.2011.12.029,True
Dy5.64[Fe2C9],,16.0,,Orthorhombic,Composite,"{'a': '2934.63 pm', 'b': '1263.63 pm', 'c': '504.14 pm (host), 1056.01 pm (guest)'}",Pnam (00g),,10.9 μB per Dy atom,,,,10.1016/j.jssc.2012.02.008,True
GdF[MoO4],,,-0.5 K,Monoclinic,,"{'a': '524.78 pm', 'b': '1239.26 pm', 'c': '672.70 pm'}",P21/c,,7.38 μB,,,,10.1016/j.jssc.2008.07.016,True
TbF[MoO4],,,4.3 K,Monoclinic,,"{'a': '522.48 pm', 'b': '1234.71 pm', 'c': '669.19 pm'}",P21/c,,9.23 μB,,,,10.1016/j.jssc.2008.07.016,True
DyF[MoO4],,,20.5 K,Monoclinic,,"{'a': '521.21 pm', 'b': '1230.20 pm', 'c': '666.41 pm'}",P21/c,,9.71 μB,,,,10.1016/j.jssc.2008.07.016,True
NH4[Fe(AsO4)0.7(PO4)0.3F],,70.0,,Orthorhombic,,"{'a': '13.1718(1) Å', 'b': '6.5966(6) Å', 'c': '10.797(1) Å'}",Pna21,,,,,,10.1016/j.jssc.2009.01.026,True
NH4[Fe(AsO4)0.4(PO4)0.6F],,70.0,,Orthorhombic,,"{'a': '13.081(1) Å', 'b': '6.5341(6) Å', 'c': '10.713(1) Å'}",Pna21,,,,,,10.1016/j.jssc.2009.01.026,True
NH4[Fe(AsO4)0.2(PO4)0.8F],,70.0,,Orthorhombic,,"{'a': '13.0329(9) Å', 'b': '6.4994(4) Å', 'c': '10.6702(6) Å'}",Pna21,,,,,,10.1016/j.jssc.2009.01.026,True
MoO3:Ni,,19.0,,Orthorhombic,Pnma,"{'a': '13.8958', 'b': '3.70693', 'c': '3.9727'}",Pnma,,2.82 μB,,,,10.1016/j.ceramint.2024.03.033,True
MoO3:Fe,,11.0,,Orthorhombic,Pnma,"{'a': '13.8955', 'b': '3.7053', 'c': '3.9725'}",Pnma,,5.29 μB,,,,10.1016/j.ceramint.2024.03.033,True
FeSr2(Ce1.5Eu0.5)Cu2O10-δ,,25.0,2.25K,Tetragonal,,"{'a': '3.8529', 'b': '3.8529', 'c': '28.2247'}",I4/mmm,,7.50 μB,,,,10.1016/j.jallcom.2003.11.010,True
FeSr2(Ce1.5Gd0.5)Cu2O10-δ,,,6.45K,Tetragonal,,"{'a': '3.8477', 'b': '3.8477', 'c': '28.1991'}",I4/mmm,,10.73 μB,,,,10.1016/j.jallcom.2003.11.010,True
FeSr2(Ce1.5Tb0.5)Cu2O10-δ,,,7.33K,Tetragonal,,"{'a': '3.8364', 'b': '3.8364', 'c': '28.1329'}",I4/mmm,,12.43 μB,,,,10.1016/j.jallcom.2003.11.010,True
Fe[CH3PO3]·H2O,,25.0,,Orthorhombic,Lamellar,"{'a': '17.538 Å', 'b': '4.814 Å', 'c': '5.719 Å'}",Pna21,,6.000 μB per molecule,,,,10.1016/j.physb.2005.08.011,True
Gd4[SiS4]3,,3.0,,Monoclinic,,"{'a': '986.7 pm', 'b': '1099.69 pm', 'c': '1646.2 pm'}",P21/n,,7.94 μB,,,,10.1016/S0022-4596(03)00019-7,True
Gd[(SO4)(NO3)(C2H6SO)2],,,-1.06 K,Monoclinic,,,C2/c,,,,,7.87 emu K mol−1,10.1016/j.jssc.2017.01.008,True
Gd{C6H3(COO)3},,,-2.3 K,MIL-78,,,,,7.97 μB/Gd3+,,,,10.1016/j.jallcom.2016.11.220,True
"La(Fe,Ni)11.5Si1.5",200.0,,,NaZn13-type,Cubic,,,"26.17 Oe (as-prepared), 26.19 Oe (annealed at 1323 K), 20.12 Oe (annealed at 1373 K)",,"159.1 emu/g (as-prepared), 35.0 emu/g (annealed at 1323 K), 18.2 emu/g (annealed at 1373 K)","1.4156 emu/g (as-prepared), 0.8877 emu/g (annealed at 1323 K), 0.1876 emu/g (annealed at 1373 K)",,10.1016/j.jallcom.2019.06.069,True
"LaCe(Fe,Mn,Si)13",298.0,,,NaZn13-type,Dendritic,,,,,3.6 emu/g,,,10.1016/j.jallcom.2023.172017,True
LaCoO3/SrCuO2 (L8S2),100.0,,,Superlattice,,,,,,,,,10.1016/j.jallcom.2024.173489,True
"MnFe(P,As)",297.0,,,Hexagonal,Fe2P structure,,,,,,,,10.1016/j.physb.2013.09.054,True
Na1/2Cu4/3Fe2(PO4)3,,40.0,-89.3 K,Triclinic,,"{'a': '6.2882 Å', 'b': '8.0459 Å', 'c': '9.3255 Å'}",P1̄,,,,,,10.1016/j.jssc.2006.03.025,True
NdMn0.5Fe0.5O3-δ,,280.0,-55.3 K,Orthorhombic,,,Pnma,2.68 kOe at 3 K,6.1 μB,,,,10.1016/j.jallcom.2020.156297,True
Nd0.75Ba0.25Mn0.5Fe0.5O3-δ,,241.0,-6.3 K,Orthorhombic,,,Pnma,2.02 kOe at 3 K,5.9 μB,,,,10.1016/j.jallcom.2020.156297,True
Nd0.75Sr0.25Mn0.5Fe0.5O3-δ,,218.0,,Monoclinic,,,P21/n,3.73 kOe at 3 K,,,,,10.1016/j.jallcom.2020.156297,True
Nd0.75Ca0.25Mn0.5Fe0.5O3-δ,,216.0,-196.6 K,Monoclinic,,,P21/n,2.26 kOe at 3 K,10.0 μB,,,,10.1016/j.jallcom.2020.156297,True
"Nd2Fe14B (6% TiC, 40 m/s)",555.0,,,Poorly Crystalline,,,,,,,,,10.1016/S0022-3093(02)01605-8,True
"Nd2Fe14B (6% TiC, 35 m/s)",550.0,,,Poorly Crystalline,,,,,,,,,10.1016/S0022-3093(02)01605-8,True
"Nd2Fe14B (6% TiC, 20 m/s)",554.0,,,Poorly Crystalline,,,,,,,,,10.1016/S0022-3093(02)01605-8,True
"Nd2Fe14B (2% TiC, 40 m/s)",557.0,,,Poorly Crystalline,,,,,,,,,10.1016/S0022-3093(02)01605-8,True
"Nd2Fe14B (2% TiC, 35 m/s)",557.0,,,Poorly Crystalline,,,,,,,,,10.1016/S0022-3093(02)01605-8,True
Pb(Fe1/2Nb1/2)O3,,143.0,,Rhombohedral,Perovskite,,R3m,,,,,,10.1016/j.ceramint.2016.01.209,True
Ni40Fe40(Si+B)19Mo1-2,533.15,,,Amorphous,,,,,,,,,10.1016/S0022-3093(98)00630-9,True
50NiFe2O4 + 50CoFe2O4,820.15,,,Cubic spinel,FCC,{'a': '8.367 Å'},Fd-3m,584 Oe,,64 emu/g,22 emu/g,,10.1016/j.ceramint.2023.04.093,True
Pb(Fe1/2Nb1/2)O3,387.0,143.0,,Rhombohedral,,,R 3 m,,,,,,10.1016/j.jallcom.2018.02.025,
0.9Pb(Fe0.5Nb0.5)O3 - 0.1Pb(Co0.33Nb0.67)O3 (x=0.1),,141.0,,Monoclinic,,,Cm,1.8120 kOe,,0.1189 emu/mol,0.0101 emu/mol,,10.1016/j.ceramint.2022.09.348,True
0.8Pb(Fe0.5Nb0.5)O3 - 0.2Pb(Co0.33Nb0.67)O3 (x=0.2),,142.0,,Monoclinic,,,Cm,1.9973 kOe,,0.1263 emu/mol,0.0093 emu/mol,,10.1016/j.ceramint.2022.09.348,True
0.7Pb(Fe0.5Nb0.5)O3 - 0.3Pb(Co0.33Nb0.67)O3 (x=0.3),,146.0,,Monoclinic,,,Cm,1.9814 kOe,,0.1415 emu/mol,0.00925 emu/mol,,10.1016/j.ceramint.2022.09.348,True
0.6Pb(Fe0.5Nb0.5)O3 - 0.4Pb(Co0.33Nb0.67)O3 (x=0.4),,150.0,,Monoclinic,,,Cm,2.148 kOe,,0.1621 emu/mol,0.0092 emu/mol,,10.1016/j.ceramint.2022.09.348,True
0.5Pb(Fe0.5Nb0.5)O3 - 0.5Pb(Co0.33Nb0.67)O3 (x=0.5),,160.0,,Monoclinic,,,Cm,2.0898 kOe,,0.1996 emu/mol,0.0071 emu/mol,,10.1016/j.ceramint.2022.09.348,True
(Sm1/2Ce1/2)Co5,852.4,,,Hexagonal,P6/mmm,"{'a': '4.9568 Å', 'c': '4.0038 Å'}",P6/mmm,,5.20 μB,66.04 emu/g,,,10.1016/j.jallcom.2023.171357,True
(Sm1/3La1/3Ce1/3)Co5,955.3,,,Hexagonal,P6/mmm,"{'a': '5.0057 Å', 'c': '3.9938 Å'}",P6/mmm,,6.29 μB,80.25 emu/g,,,10.1016/j.jallcom.2023.171357,True
(Sm1/3La1/3Pr1/3)Co5,978.8,,,Hexagonal,P6/mmm,"{'a': '5.0415 Å', 'c': '3.9793 Å'}",P6/mmm,,6.75 μB,86.08 emu/g,,,10.1016/j.jallcom.2023.171357,True
(Sm1/3La1/3Nd1/3)Co5,1004.3,,,Hexagonal,P6/mmm,"{'a': '5.0418 Å', 'c': '3.9743 Å'}",P6/mmm,,6.88 μB,87.52 emu/g,,,10.1016/j.jallcom.2023.171357,True
(Sm1/4La1/4Ce1/4Pr1/4)Co5,820.7,,,Hexagonal,P6/mmm,"{'a': '5.0097 Å', 'c': '3.9919 Å'}",P6/mmm,,5.86 μB,74.88 emu/g,,,10.1016/j.jallcom.2023.171357,True
(Sm1/4La1/4Ce1/4Nd1/4)Co5,955.3,,,Hexagonal,P6/mmm,"{'a': '5.0090 Å', 'c': '3.9905 Å'}",P6/mmm,,7.05 μB,89.99 emu/g,,,10.1016/j.jallcom.2023.171357,True
(Sm1/4La1/4Pr1/4Nd1/4)Co5,852.4,,,Hexagonal,P6/mmm,"{'a': '5.0372 Å', 'c': '3.9780 Å'}",P6/mmm,,6.59 μB,83.99 emu/g,,,10.1016/j.jallcom.2023.171357,True
(Sm1/5La1/5Ce1/5Pr1/5Nd1/5)Co5,870.4,,,Hexagonal,P6/mmm,"{'a': '5.0164 Å', 'c': '3.9861 Å'}",P6/mmm,,6.27 μB,80.03 emu/g,,,10.1016/j.jallcom.2023.171357,True
α-Na2Ni2Fe(PO4)3,46.0,,,,,,,,,,,,10.1016/j.jssc.2023.124141,
β-Na2Ni2Fe(PO4)3,14.0,,,,,,,,,,,,10.1016/j.jssc.2023.124141,
"RuSr2(Eu,Gd)Cu2O8",,133.0,100 K,,,,,,,,,,10.1016/S0921-4526(02)00613-0,False
RuSr2Gd1.5Ce0.5Cu2O10+δ,,110.0,,,,,I4/mmm,,,,,,10.1016/S0921-4526(02)00727-5,True
RuSr2GdCeCu2O10+δ,,140.0,,,,,I4/mmm,,,,,,10.1016/S0921-4526(02)00727-5,True
"Sm(Fe, Ti)7",500.0,,,TbCu7-type,,,,30 kA/m,,130 A/m^2 kg,,,10.1016/j.jallcom.2006.12.136,True
SmFe3(BO3)4:Bi,,32.0,-134 K,Trigonal,Huntite,,R32,,10.7 μB,,,,10.1016/j.jcrysgro.2019.04.017,True
Sr(Fe1/2Nb1/2)O3,,,-490.6 K,Tetragonal,I 4/mcm,,I 4/mcm,,5.92 μB,,,,10.1016/j.jallcom.2020.157779,True
Ba(Fe1/2Nb1/2)O3,,,-74.1 K,,,,,,2.73 μB,,,,10.1016/j.jallcom.2020.157779,False
Ca(Fe1/2Nb1/2)O3,,,-50.7 K,,,,,,2.89 μB,,,,10.1016/j.jallcom.2020.157779,False
Pb(Fe1/2Nb1/2)O3,,,-500 K,,,,,,5.2 μB,,,,10.1016/j.jallcom.2020.157779,False
"Tb2(Fe,Si)17",517.0,,,Rhombohedral,Th2Zn17-type,"{'a': '0.8419 nm', 'b': '0.8311 nm', 'c': '0.9872 nm'}",,,,,,,10.1016/S0925-8388(03)00330-X,True
"Tb3(Fe,Si)29",527.0,,,Monoclinic,,"{'a': '1.055 nm', 'b': '0.845 nm', 'c': '0.963 nm'}",96.8,,,,,,10.1016/S0925-8388(03)00330-X,True
"Ti(C0.5,N0.5)-Fe15Ni10Cr",1028.15,,,"Austenitic-Ti(C,N)",,,,,,,,,10.1016/j.ceramint.2021.05.045,True
VO[Fe(CN)5NO]·2H2O,,,3.14 K,Orthorhombic,Layered,"{'a': '14.1804 Å', 'b': '10.4935 Å', 'c': '7.1722 Å'}",Pna21,,,,,,10.1016/j.jssc.2016.04.025,True
0.98Y(Mn0.8Fe0.2)O3-0.02SrTiO3,,,-298 K,Hexagonal,Hexagonal,"{'a': '0.6151 nm', 'c': '1.1481 nm'}",P 63 cm,,,,,,10.1016/j.jallcom.2018.04.046,True
La0.9Dy0.1)2/3Ca1/3MnO3,176.0,,,,,,,,,,,,10.1016/S0304-8853(02)01176-9,True
La0.9Gd0.1)2/3Ca1/3MnO3,182.0,,,,,,,,,,,,10.1016/S0304-8853(02)01176-9,True
La0.9Tb0.1)2/3Ca1/3MnO3,166.0,,,,,,,,,,,,10.1016/S0304-8853(02)01176-9,True
La0.8Tb0.2)2/3Ca1/3MnO3,88.0,,,,,,,,,,,,10.1016/S0304-8853(02)01176-9,True
La0.9Dy0.1)2/3Ca1/3MnO3,176.0,,,,,,,,,,,,10.1016/S0304-8853(02)01176-9,True
La0.8Dy0.2)2/3Ca1/3MnO3,116.0,,,,,,,,,,,,10.1016/S0304-8853(02)01176-9,True
La0.9Gd0.1)2/3Ca1/3MnO3,182.0,,,,,,,,,,,,10.1016/S0304-8853(02)01176-9,True
(Pr1/3Sm2/3)2/3Sr1/3Mn0.8Cr0.2O3,150.0,50.0,,,,,,,2.4 μB/fu,,,,10.1016/j.ssc.2014.02.014,True
(Pr1/3Sm2/3)2/3Sr1/3MnO3,150.0,,,,,,,,,,,,10.1016/j.ssc.2014.02.014,False
Ba(Ti0.9Fe0.1)O3 with 8 at% Nb,130.0,,,Tetragonal,Perovskite,,,2200 Gauss,,,,,10.1016/j.jallcom.2009.12.031,True
Ba(Ti0.9Fe0.1)O3 with 10 at% Nb,100.0,,,Tetragonal,Perovskite,,,,,,,,10.1016/j.jallcom.2009.12.031,True
"Ba2(Fe,Re)2O6",385.0,,,Cubic,Fm3̄m,{'a': '8.059 Å'},Fm3̄m,,,,,,10.1016/j.jmmm.2003.11.022,True
"Ba2(Fe,Re0.8W0.2)2O6",338.0,,,Cubic,Fm3̄m,{'a': '8.080 Å'},Fm3̄m,,2.35 μB,,,,10.1016/j.jmmm.2003.11.022,True
"Ba2(Fe,Re0.5W0.5)2O6",300.0,,,Cubic,Fm3̄m,{'a': '8.122 Å'},Fm3̄m,,,,,,10.1016/j.jmmm.2003.11.022,True
"Ba2(Fe,W)2O6",,20.0,,,,,,,,,,,10.1016/j.jmmm.2003.11.022,False
"Ba2(Fe,W)2O6",,24.7,,Cubic,,,Fm3̄m,,3.36 μB/Fe-ion,,,,10.1016/j.jallcom.2008.05.055,True
"Ba2(Fe,W0.5Mo0.5)2O6",270.0,24.7,,Cubic,,,Fm3̄m,,"2.5 μB/Fe-ion (W-type), 3.9 μB/Fe-ion (Mo-type)",,,,10.1016/j.jallcom.2008.05.055,True
0.8BiFeO3-0.2(K0.5Bi0.5)TiO3,,527.15,,Rhombohedral,Perovskite,"{'a': '5.5956', 'c': '13.8076'}",R3c,,3.22 μB,,,,10.1016/j.matlet.2012.12.053,True
0.7BiFeO3-0.3(K0.5Bi0.5)TiO3,,514.15,,Rhombohedral,Perovskite,"{'a': '5.5982', 'c': '13.781'}",R3c,,2.81 μB,,,,10.1016/j.matlet.2012.12.053,True
