Repository: MaMMoS-project/ML-models

# ML-models
Collection of various ML models developed for the MaMMoS project

Models are organized in different folders of this repository:


- ./beyond-stoner-wolfarth:

   ML models to replace single-grain micromagnetics simulations by ML predictions for:

   -- ./beyond-stoner-wolfarth/single-grain-easy-axis-model:
      where the H and K1 vector are aligned along the z-axis of the simulation cube
      This model predicts Mr, Hc, and BHmax from a, k1, and Ms
      Current model version: v1.0

   -- ./inverse-beyond-stoner-wolfarth/single-grain-easy-axis-model:
      where the H and K1 vector are aligned along the z-axis of the simulation cube

File: compound-to-experimental-tc/data/MagneticMaterials_All.csv (part 59 of 94)
Material_Name,Curie,Neel,Curie_Weiss,Crystal_Structure,Lattice_Structure,Lattice_Parameters,Space_Group,Coercivity,Magnetic_Moment,Magnetization,Remanence,Susceptibility,DOI,Experimental
0.6BiFeO3-0.4(K0.5Bi0.5)TiO3,,501.15,,Rhombohedral,Perovskite,"{'a': '5.5936', 'c': '13.782'}",R3c,,2.79 μB,,,,10.1016/j.matlet.2012.12.053,True
(1-x)BiFeO3-xPb(Mg1/3Nb2/3)O3 (x=0.1),,543.15,,Perovskite,,,,36.67 Oe,,1.06 emu/g,0.30 emu/g,,10.1016/j.jallcom.2014.04.089,True
(1-x)BiFeO3-xPb(Mg1/3Nb2/3)O3 (x=0.2),,593.15,,Perovskite,,,,37.02 Oe,,2.60 emu/g,0.56 emu/g,,10.1016/j.jallcom.2014.04.089,True
(1-x)BiFeO3-xPb(Mg1/3Nb2/3)O3 (x=0.3),,633.15,,Perovskite,,,,36.76 Oe,,4.17 emu/g,0.82 emu/g,,10.1016/j.jallcom.2014.04.089,True
ZnO:Co,350.0,,,Wurtzite,Hexagonal,,,,,,,,10.1016/j.jlumin.2013.06.028,True
Fe-12Al-12Si,780.0,,,D0_3,,,,,,,,,10.1016/j.jallcom.2007.12.071,True
Fe-5Al-20Si,790.0,,,,,,,,,,,,10.1016/j.jallcom.2007.12.071,True
Fe-6Al-9Si,970.0,,,D0_3,bcc,,,,,,,,10.1016/j.jallcom.2007.12.071,True
Fe-7Al-7Si,980.0,,,bcc,,,,,,,,,10.1016/j.jallcom.2007.12.071,True
Fe1.6/V5,200.0,,,BCC,Layered,,,,,,259 G,,10.1016/S0304-8853(02)00975-7,True
Fe2/V5,300.0,,,BCC,Layered,,,,1.34 μB/atom,,,,10.1016/S0304-8853(02)00975-7,True
Fe2O3-Fe2(MoO4)3,,12.0,-64 K,,,"{'a': '15.7633 Å', 'b': '9.2378 Å', 'c': '15.6992 Å'}",P 21/c,,6.03 μB,,,,10.1016/j.ica.2010.12.050,True
Fe2O3-Fe2(MoO4)3,,12.0,-64 K,,,"{'a': '15.7011 Å', 'b': '9.2370 Å', 'c': '15.7599 Å'}",P 21/c,,6.03 μB,,,,10.1016/j.ica.2010.12.050,True
Fe2O3-Fe2(MoO4)3,,12.0,-64 K,,,"{'a': '15.7624 Å', 'b': '9.2425 Å', 'c': '15.7089 Å'}",P 21/c,,6.03 μB,,,,10.1016/j.ica.2010.12.050,True
Fe-1.37%C,478.0,,,BCC,,{'a': '0.28675 nm'},,,,,,,10.1016/S0921-5093(02)00549-X,True
Fe2-2.4C,653.0,,,HCP,,,,,,,,,10.1016/S0921-5093(02)00549-X,True
"Gd0.8Nd0.2(Fe,Mo)12",524.0,,,Tetragonal,ThMn12-type,"{'a': '0.85493 nm', 'c': '0.47812 nm'}",I4/mmm,,,,,,10.1016/S0925-8388(00)01500-0,True
"Gd0.5Nd0.5(Fe,Mo)12",513.0,,,Tetragonal,ThMn12-type,"{'a': '0.85609 nm', 'c': '0.47806 nm'}",I4/mmm,,,,,,10.1016/S0925-8388(00)01500-0,True
"Gd0.2Nd0.8(Fe,Mo)12",496.0,,,Tetragonal,ThMn12-type,"{'a': '0.85815 nm', 'c': '0.47795 nm'}",I4/mmm,,,,,,10.1016/S0925-8388(00)01500-0,True
"Gd(Fe,Mo)12",322.0,,,Tetragonal,ThMn12-type,"{'a': '0.85916 nm', 'c': '0.48190 nm'}",I4/mmm,,,42.0 A·m²/kg,,,10.1016/S0925-8388(00)01500-0,True
"Nd(Fe,Mo)12",317.0,,,Tetragonal,ThMn12-type,"{'a': '0.86221 nm', 'c': '0.48176 nm'}",I4/mmm,,,98.6 A·m²/kg,,,10.1016/S0925-8388(00)01500-0,True
LaFe11.384Mn0.356Si1.26-H1.52,289.1,,,,,,,,,,,,10.1016/j.ijrefrig.2013.07.021,True
SrCoO2.5/LaCoO3/SrTiO3,80.0,,,Heterostructure,,,,0.49 T,,Higher than LCO/SCO//STO,,,10.1016/j.cap.2017.02.013,True
LaCoO3/SrCoO2.5/SrTiO3,80.0,,,Heterostructure,,,,0.66 T,,Lower than SCO/LCO//STO,,,10.1016/j.cap.2017.02.013,True
Li0.525Fe1.825Ti0.35Zn0.30O4 + 0.05MnO2 + 0.005Bi2O3,591.15,,,Spinel,,,,10-11.54 kA/m,,0.28-0.32 T,0.03-0.14 T,,10.1016/S0304-8853(02)00928-9,True
"Nd2(Fe,Co,Al)14B",692.0,,,,,"{'a': '8.750', 'c': '12.221'}",,23kOe,,,33 emu/g,,10.1016/j.jallcom.2006.02.006,True
"Nd6(Fe,Co,Al)14",,320.0,,,,"{'a': '8.356', 'c': '22.533'}",,,,,,,10.1016/j.jallcom.2006.02.006,True
"Nd(Fe,Co)2",490.0,,,,,{'a': '7.452'},,,,,,,10.1016/j.jallcom.2006.02.006,True
36Nd-1.2B-7Co-Fe,702.0,,,,,,,300 kA/m,,,,,10.1016/S0925-8388(03)00541-3,True
32Nd-4Dy-7Co-1.2B-Fe,715.0,,,,,,,970 kA/m,,,,,10.1016/S0925-8388(03)00541-3,True
32Nd-4Dy-7Co-1Ga-1.2B-Fe,725.0,,,,,,,970 kA/m,,,,,10.1016/S0925-8388(03)00541-3,True
Ni3[Fe(CN)6]2·7H2O,16.3,,16.4 K,NaCl-type,Cubic,"{'a': '10.2279 Å', 'b': '10.2279 Å', 'c': '10.2279 Å'}",Fm3m,1066 Oe,,8.59 μB/f.u.,1.39 μB/f.u.,6.02 μB,10.1016/j.cap.2010.07.018,True
Ni3[Fe(CN)6]2·6.6H2O,11.2,,20 K,NaCl-type,Cubic,"{'a': '10.1799 Å', 'b': '10.1799 Å', 'c': '10.1799 Å'}",Fm3m,410 Oe,,8.89 μB/f.u.,0.65 μB/f.u.,7.40 μB,10.1016/j.cap.2010.07.018,True
La0.67Ca0.33MnO3 + 0.01M NiFe2O4,235.0,,,Orthorhombic,Pnma,"{'a': '5.515(3) Å', 'b': '7.769(3) Å', 'c': '5.469(5) Å'}",Pnma,,,,,,10.1016/j.mseb.2007.02.001,True
La0.67Ca0.33MnO3 + 0.02M NiFe2O4,200.0,,,Orthorhombic,Pnma,"{'a': '5.515(3) Å', 'b': '7.769(3) Å', 'c': '5.469(5) Å'}",Pnma,,,,,,10.1016/j.mseb.2007.02.001,True
La0.67Ca0.33MnO3 + 0.05M NiFe2O4,150.0,,,Orthorhombic,Pnma,"{'a': '5.521(6) Å', 'b': '7.776(3) Å', 'c': '5.472(8) Å'}",Pnma,,,,,,10.1016/j.mseb.2007.02.001,True
La0.67Ca0.33MnO3 + 0.10M NiFe2O4,130.0,,,Orthorhombic,Pnma,"{'a': '5.522(8) Å', 'b': '7.785(8) Å', 'c': '5.476(1) Å'}",Pnma,,,,,,10.1016/j.mseb.2007.02.001,True
La0.67Ca0.33MnO3 + 0.15M NiFe2O4,125.0,,,Orthorhombic,Pnma,"{'a': '5.523(2) Å', 'b': '7.781(8) Å', 'c': '5.473(2) Å'}",Pnma,,,,,,10.1016/j.mseb.2007.02.001,True
Pb(Fe2/3W1/3)O3,,345.0,,Cubic,Perovskite,{'a': '3.9778 Å'},Pm-3m,,,,,,10.1016/j.solidstatesciences.2007.03.018,False
Pb(Fe1/2Nb1/2)O3,,143.0,,Perovskite,,,,,,,,,10.1016/S0038-1098(99)00510-4,True
"Pr2Er(Fe,Ti)29",395.0,,,Monoclinic,,"{'a': '10.619 Å', 'b': '8.554 Å', 'c': '9.714 Å'}",A2/m,,,"140 Am^2/kg (5 K), 125 Am^2/kg (300 K)",,,10.1016/S0925-8388(02)01176-3,True
"SmNd2(Fe,Ti)29",439.0,,,Monoclinic,,"{'a': '10.628 Å', 'b': '8.578 Å', 'c': '9.737 Å'}",A2/m,,,"159 Am^2/kg (5 K), 130 Am^2/kg (300 K)",,,10.1016/S0925-8388(02)01176-3,True
"SmPr2(Fe,Ti)29",395.0,,,Monoclinic,,"{'a': '10.635 Å', 'b': '8.584 Å', 'c': '9.74 Å'}",A2/m,,,"176 Am^2/kg (5 K), 148 Am^2/kg (300 K)",,,10.1016/S0925-8388(02)01176-3,True
"PrNi(Sn,Sb)3",,,-1 K,Orthorhombic,Pbcm,"{'a': '12.843', 'b': '6.105', 'c': '12.056'}",Pbcm,,3.68 μB,,,,10.1016/j.jssc.2008.04.029,True
"NdNi(Sn,Sb)3",,,-4 K,Orthorhombic,Pbcm,,Pbcm,,3.93 μB,,,,10.1016/j.jssc.2008.04.029,True
"SmNi(Sn,Sb)3",,,-19 K,Orthorhombic,Pbcm,"{'a': '12.651', 'b': '6.083', 'c': '11.994'}",Pbcm,,0.65 μB,,,,10.1016/j.jssc.2008.04.029,True
"GdNi(Sn,Sb)3",,,-403 K,Orthorhombic,Pbcm,"{'a': '12.565', 'b': '6.072', 'c': '11.973'}",Pbcm,,7.47 μB,,,,10.1016/j.jssc.2008.04.029,True
RbMn[Fe(CN)6],11.3,,,Tetragonal,,"{'a': '7.08627 Å', 'b': '7.08627 Å', 'c': '10.52677 Å'}",I4̄m2,,,,,,10.1016/j.cplett.2004.03.029,True
"Sm(Co0.76, Fe0.1, Cu0.1, Zr0.04)7Si0.4",997.05,,,Rhombohedral,,,,6.7 kOe,,7.4 kG,4.10 kG,,10.1016/j.jmmm.2012.02.122,True
Sm14Fe72Ti7C7Nδ,,400.0,,TbCu7-type,,"{'a': '0.8816', 'c': '1.1939'}",,31.2 kOe,,10.3 kGs,6.02 kGs,,10.1016/S0925-8388(01)01673-5,True
Sm12Fe74Ti7C7Nδ,470.0,400.0,,TbCu7-type,,"{'a': '0.8712', 'c': '1.2651'}",,38.5 kOe,,10.8 kGs,6.73 kGs,,10.1016/S0925-8388(01)01673-5,True
Sm10Fe76Ti7C7Nδ,,400.0,,TbCu7-type,,"{'a': '0.8719', 'c': '1.2690'}",,28.6 kOe,,13.0 kGs,7.55 kGs,,10.1016/S0925-8388(01)01673-5,True
Sm8Fe78Ti7C7Nδ,,350.0,,TbCu7-type,,"{'a': '0.8682', 'c': '1.2693'}",,4.80 kOe,,13.1 kGs,9.10 kGs,,10.1016/S0925-8388(01)01673-5,True
Sm14Fe76Ti3C7Nδ,,400.0,,,,,,2.54 kOe,,9.57 kGs,5.17 kGs,,10.1016/S0925-8388(01)01673-5,True
Sm12Fe76Ti5C7Nδ,,400.0,,,,,,25.1 kOe,,9.84 kGs,6.25 kGs,,10.1016/S0925-8388(01)01673-5,True
Sm10Fe76Ti7C7Nδ,,500.0,,,,,,,,12.4 kGs,2.88 kGs,,10.1016/S0925-8388(01)01673-5,True
Sm10Fe76Ti7C7Nδ,,450.0,,,,,,24.3 kOe,,12.0 kGs,7.56 kGs,,10.1016/S0925-8388(01)01673-5,True
Sm10Fe76Ti7C7Nδ,,420.0,,,,,,22.5 kOe,,11.9 kGs,7.24 kGs,,10.1016/S0925-8388(01)01673-5,True
Sm10Fe76Ti7C7Nδ,,380.0,,,,,,19.6 kOe,,11.8 kGs,7.38 kGs,,10.1016/S0925-8388(01)01673-5,True
Sm10Fe76Ti7C7Nδ,,400.0,,,,,,6.87 kOe,,12.7 kGs,9.55 kGs,,10.1016/S0925-8388(01)01673-5,True
Sm10Fe76Ti7Nδ,,400.0,,,,,,12.2 kOe,,11.1 kGs,4.75 kGs,,10.1016/S0925-8388(01)01673-5,True
Sm10Fe76Ti7Nδ,,380.0,,,,,,3.17 kOe,,9.9 kGs,4.26 kGs,,10.1016/S0925-8388(01)01673-5,True
Sm8Fe78Ti7Nδ,,300.0,,,,,,6.03 kOe,,12.0 kGs,7.58 kGs,,10.1016/S0925-8388(01)01673-5,True
La0.84Zn0.07Mn0.95O3,202.0,,,,,,,,,,,,10.1016/j.jmmm.2003.12.1082,True
La0.81Zn0.1Mn0.95O3,165.0,,,,,,,,,,,,10.1016/j.jmmm.2003.12.1082,True
La0.71Zn0.2Mn0.95O3,147.0,,,,,,,,,,,,10.1016/j.jmmm.2003.12.1082,True
Gd5(Si2Ge2),276.0,,,,,,,,,,,,10.1016/S0304-8853(01)00263-3,False
YBaCo4O7,,70.0,-1075 K,Hexagonal,,"{'a': '6.292 Å', 'c': '10.224 Å'}",P63mc,,6.9 μB/Co,,,,10.1016/j.jmmm.2014.01.049,True
Ce(Fe0.975Cr0.025)2,210.0,40.0,,Cubic Laves phase,MgCu2-type,,,,,,,,10.1016/j.jmmm.2017.03.009,True
Ce(Fe0.97Cr0.03)2,,50.0,,Cubic Laves phase,MgCu2-type,,,,,,,,10.1016/j.jmmm.2017.03.009,True
Ce(Fe0.96Ag0.04)2,225.0,,,Cubic Laves phase,MgCu2-type,,,,,,,,10.1016/j.jmmm.2017.03.009,True
Ce(Fe0.97Au0.03)2,225.0,,,Cubic Laves phase,MgCu2-type,,,,,,,,10.1016/j.jmmm.2017.03.009,True
Gd0.55Ba0.45MnO3,,160.0,,,,,,,,,,,10.1016/j.jmmm.2004.04.108,
Pr0.5Ca0.5MnO3,,180.0,,Orthorhombic,Pnma,"{'a': '5.3969 Å', 'b': '7.6478 Å', 'c': '5.4097 Å'}",Pnma,,,,,,10.1016/j.jmmm.2011.09.005,True
Pr0.5Ca0.5MnO3,,180.0,,Orthorhombic,Pnma,"{'a': '5.3953 Å', 'b': '7.6284 Å', 'c': '5.3838 Å'}",Pnma,,,,,,10.1016/j.jmmm.2011.09.005,True
FeKCoF3,,114.0,,Perovskite,Body Centered Cubic (BCC),"{'a': '0.407 nm', 'b': '0.407 nm', 'c': '0.407 nm'}",,,,,,,10.1016/S0304-8853(02)00012-4,True
Nd0.5Sr0.5MnO3,138.0,,210±10 K,Orthorhombic,Pseudocubic,"{'a': '0.3912 nm', 'b': '0.3912 nm', 'c': '0.3912 nm'}",,,5.4±0.1 μB,,,,10.1016/j.jmmm.2013.01.009,True
IrMn3,,730.0,,Face-Centred Cubic (FCC),Cubic,{'a': '3.78 Å'},225,60 ± 1 Oe,,,,,10.1016/j.jmmm.2021.168678,True
NdMnO3 (nanocrystalline),,70.0,,,,,,,,,,,10.1016/j.jmmm.2015.02.032,True
Fe60(SiO2)40,500.0,,,,,,,600 Oe,5.0×10^−16 emu,,,,10.1016/S0304-8853(00)01059-3,True
Nd6Fe10Al4,,200.0,,,,,,,,,,,10.1016/S0304-8853(01)01340-3,False
Gd62(Co2Fe1)28Al10,173.0,,,"Amorphous with small amounts of cubic Gd (Fm-3m), stabilized cubic high temperature form Gd (Im-3m), and hexagonal Co5Gd-phase (P6/mmm)",,,,,4.262 μB/f.u.,,,,10.1016/j.jmmm.2011.12.007,True
Gd62(Co1Fe2)28Al10,177.0,,,"Amorphous with small amounts of cubic Gd (Fm-3m), stabilized cubic high temperature form Gd (Im-3m), and hexagonal Co5Gd-phase (P6/mmm)",,,,,4.177 μB/f.u.,,,,10.1016/j.jmmm.2011.12.007,True
Gd50(Co2Fe1)40Al10,162.0,,,"Amorphous with small amounts of cubic Gd (Fm-3m), stabilized cubic high temperature form Gd (Im-3m), and hexagonal Co5Gd-phase (P6/mmm)",,,,,3.215 μB/f.u.,,,,10.1016/j.jmmm.2011.12.007,True
Gd50(Co1Fe2)40Al10,140.0,,,"Amorphous with small amounts of cubic Gd (Fm-3m), stabilized cubic high temperature form Gd (Im-3m), and hexagonal Co5Gd-phase (P6/mmm)",,,,,3.004 μB/f.u.,,,,10.1016/j.jmmm.2011.12.007,True
Sn0.5Mn0.5Fe2O4 (Unannealed),680.0,,,Cubic Spinel,Cubic,{'a': '8.442 Å'},,20 Oe,,46 emu/g,2.4 emu/g,,10.1016/j.jmmm.2015.12.059,True
Sn0.5Mn0.5Fe2O4 (Annealed),790.0,,,Cubic Spinel,Cubic,{'a': '8.420 Å'},,28 Oe,,33 emu/g,1.1 emu/g,,10.1016/j.jmmm.2015.12.059,True
Ce35Fe56.5(alnico)7.5B,446.0,165.0,,,,,,5.16 kOe,,,4.5 kG,,10.1016/j.jmmm.2019.165252,True
Ca3Co2O6 (Nano 1),,25.0,29.12 K,Rhombohedral,Trigonal,,R-3c,,4.6 μB,,,,10.1016/j.jmmm.2021.168349,True
Ca3Co2O6 (Nano 2),,25.0,-18.33 K,Rhombohedral,Trigonal,,R-3c,,3.4 μB,,,,10.1016/j.jmmm.2021.168349,True
Gd5(SiGe)4,295.0,,,,,,,,,,,,10.1016/j.jmmm.2021.168194,False
Gd5(Si2Ge2),276.0,,,,,,,,,,,,10.1016/j.jmmm.2021.168194,False
Ho(Co0.9Ni0.1)2,40.0,,,C15,,,,,,,,,10.1016/j.jmmm.2004.02.026,True
NdFeB (DyZn diffused),585.15,,,,,,,1711.40 kA/m,,,1.19 T,,10.1016/j.jmmm.2018.01.070,True
(Er0.65Y0.35)Co3,410.0,,,PuNi3-type rhombohedral,Rhombohedral,,R3m,,3.7 μB (at 8 K),,,,10.1016/S0304-8853(01)00225-6,True
(Fe6Ni)81Nb7B12,573.15,,,Amorphous,,,,<20 A/m,,,,,10.1016/j.jmmm.2010.01.032,True
(Fe3Ni)81Nb7B12,773.15,,,Amorphous,,,,<20 A/m,,,,,10.1016/j.jmmm.2010.01.032,True
(Fe12Co)79Mo8Cu1B12,375.15,,,Amorphous,,,,,,,,,10.1016/j.jmmm.2010.01.032,True
La0.5Sr0.5CoO3,250.0,,,,,,,,,,,,10.1016/S0304-8853(02)01095-8,True
URh3B1,,9.5,,Cubic,,,,,,,,,10.1016/j.jmmm.2012.03.036,False
(La0.1Ce0.9)2Fe14B,431.0,,,Tetragonal,,"{'a': '8.764', 'c': '12.137'}",P42/mnm,,,,,,10.1016/j.jmmm.2020.166747,True
(La0.2Ce0.8)2Fe14B,435.0,,,Tetragonal,,"{'a': '8.770', 'c': '12.161'}",P42/mnm,,,,,,10.1016/j.jmmm.2020.166747,True
(La0.3Ce0.7)2Fe14B,438.0,,,Tetragonal,,"{'a': '8.776', 'c': '12.182'}",P42/mnm,,,,,,10.1016/j.jmmm.2020.166747,True
(La0.4Ce0.6)2Fe14B,441.0,,,Tetragonal,,"{'a': '8.782', 'c': '12.204'}",P42/mnm,,,,,,10.1016/j.jmmm.2020.166747,True
(La0.5Ce0.5)2Fe14B,444.0,,,Tetragonal,,"{'a': '8.790', 'c': '12.230'}",P42/mnm,,31.4 μB,13.8 kG (5 K),,,10.1016/j.jmmm.2020.166747,True
(Nd0.911Ce0.089)2Fe14B,579.0,,,Tetragonal,P4_2/mnm,,P4_2/mnm,,,31.7 μB/f.u. at 300 K,,,10.1016/j.jmmm.2016.10.127,True
(Nd0.78Ce0.22)2Fe14B,561.0,,,Tetragonal,P4_2/mnm,"{'a': '8.8032 Å', 'b': '8.8032 Å', 'c': '12.1880 Å'}",P4_2/mnm,,,32.3 μB/f.u. at 300 K,,,10.1016/j.jmmm.2016.10.127,True
(Nd0.62Ce0.38)2Fe14B,543.0,,,Tetragonal,P4_2/mnm,,P4_2/mnm,,,30.5 μB/f.u. at 300 K,,,10.1016/j.jmmm.2016.10.127,True
La1.4Sr1.6(Mn0.975Cr0.025)2O7,117.0,,,Tetragonal,I4/mmm,"{'a': '3.8711 Å', 'c': '20.183 Å'}",I4/mmm,,,,,,10.1016/j.jmmm.2011.01.042,True
(La2MnCoO6)0.8(CaCu3Ti4O12)0.2,210.0,,,Monoclinic,,"{'a': '5.523(2) Å', 'b': '5.492(2) Å', 'c': '7.783(4) Å'}",P 21/n,,,,,,10.1016/j.jmmm.2019.165847,True
(La2MnCoO6)0.5(CaCu3Ti4O12)0.5,195.0,,,Monoclinic,,"{'a': '5.523(2) Å', 'b': '5.503(3) Å', 'c': '7.783(3) Å'}",P 21/n,,,,,,10.1016/j.jmmm.2019.165847,True
(La2MnCoO6)0.2(CaCu3Ti4O12)0.8,170.0,,,Monoclinic,,"{'a': '5.521(6) Å', 'b': '5.499(7) Å', 'c': '7.774(9) Å'}",P 21/n,,,,,,10.1016/j.jmmm.2019.165847,True
Sr1.4Nd0.6FeMoO6,440.0,,,Double Perovskite,,,,,,,,,10.1016/j.jmmm.2019.166212,False
Sr1.6Nd0.4FeMoO6,443.0,,,Double Perovskite,,,,,,,,,10.1016/j.jmmm.2019.166212,False
Mn0.9(Ti0.5V0.5)0.1As,266.0,,,,,,,,,,,,10.1016/j.jmmm.2010.02.014,
FeRh (10 nm),,350.0,,B2,Cubic,{'a': '3 Å'},,,,,,,10.1016/j.jmmm.2019.165804,True
FeRh (20 nm),,350.0,,B2,Cubic,{'a': '3 Å'},,,,,,,10.1016/j.jmmm.2019.165804,True
Gd(Ni0.9Fe0.1)3,260.0,,,,,,,,5.97 μb/f.u,,,,10.1016/j.jmmm.2018.09.082,False
Tb(Ni0.95Fe0.05)3,156.0,,,,,,,3100 Oe,2.72 μb/f.u,,,,10.1016/j.jmmm.2018.09.082,False
LaMnO3,219.0,,230 K,Monoclinic,I2/a,"{'a': '7.774 Å', 'b': '5.528 Å', 'c': '5.477 Å'}",I2/a,33 Oe,4.96 μB,2 μB,0.007 μB,,10.1016/j.jmmm.2017.06.020,True
La0.64Sr0.36FeO3,225.0,335.0,,Rhombohedral,Perovskite,"{'a': '5.530(1) Å', 'c': '13.415(8) Å'}",R3̄c,,,,,,10.1016/j.jmmm.2019.166104,True
Yb0.1Tm0.9Al3(BO3)4,,,-55 K,Trigonal,Trigonal,"{'a': '9.274 Å', 'c': '7.212 Å'}",D3,,,,,,10.1016/j.jmmm.2009.08.019,True
Ca3(Co0.99Fe0.01)2O6,23.0,10.0,,K4CdCl6 type,Triangular lattice,,R-3c,,,,,,10.1016/j.jmmm.2003.11.321,True
Ca3(Co0.98Fe0.02)2O6,23.0,10.0,,K4CdCl6 type,Triangular lattice,,R-3c,,,,,,10.1016/j.jmmm.2003.11.321,True
Ca3(Co0.95Fe0.05)2O6,23.0,10.0,,K4CdCl6 type,Triangular lattice,,R-3c,,,,,,10.1016/j.jmmm.2003.11.321,True
GdBa2Cu3O7,,2.24,,,,,,,,,,,10.1016/S0304-8853(00)00686-7,False
Zn0.98Sb0.02O (low oxygen pressure),300.0,,,Wurtzite,Hexagonal,,P63mc,,,0.4 emu/cm^3,,,10.1016/j.jmmm.2021.167908,True
La0.70Ag0.25MnO3,279.35,,,Rhombohedral,Hexagonal,"{'a': '5.5289 Å to 5.4930 Å', 'b': '5.5289 Å to 5.4930 Å', 'c': '13.3676 Å to 13.3437 Å'}",R3̄c,,,,,,10.1016/j.jmmm.2021.169002,True
Co5Sn(BO5)2,,82.0,,Ludwigite,,,,,,,,,10.1016/j.jmmm.2015.10.024,
NiCr2O4 (Bulk),65.0,31.0,,Tetragonal,Spinel,,I41/amd,,0.3 μB,,,,10.1016/j.jmmm.2018.08.037,False
LaMnO3 (annealed),205.0,,,Perovskite,Orthorhombic,"{'a': '3.889 Å', 'c': '3.867 Å'}",,240 Oe,,,,,10.1016/j.jmmm.2019.166317,True
Tb25.4(Fe80Co20)74.6,503.15,,,Amorphous,,,,,,,,,10.1016/j.jmmm.2006.02.010,True
Ba5Fe3F19,,,-55 K,Tetragonal,,"{'a': '14.712 Å', 'c': '7.678 Å'}",I4cm,,,,,,10.1016/j.jmmm.2021.168541,True
Nd2Fe17B,388.15,,,Plate-like domains,,,,,,,,,10.1016/j.jmmm.2004.04.042,True
(Ce0.6La0.4)17Fe75Si3B6,477.0,,,Tetragonal,,,P 42/mnm,336 kA/m,,,0.60 T,,10.1016/j.jmmm.2022.169217,True
(Ce0.7La0.3)17Fe78B6,465.0,,,Tetragonal,,,P 42/mnm,332 kA/m,,,0.58 T,,10.1016/j.jmmm.2022.169217,True
Gd0.9Ba0.1CoO3,270.0,240.0,-5.8 K,Orthorhombic,Perovskite,"{'a': '7.4312 Å', 'b': '5.3933 Å', 'c': '5.2236 Å'}",Pbnm,,7.34 μB,0.3 emu/g,,,10.1016/j.jmmm.2008.11.087,True
Gd0.9Sr0.1CoO3,130.0,,-7.1 K,Orthorhombic,Perovskite,"{'a': '7.4475 Å', 'b': '5.3810 Å', 'c': '5.2211 Å'}",Pbnm,750 Oe at 4.3 K,8.53 μB,,,,10.1016/j.jmmm.2008.11.087,True
(Mn0.55Fe0.45)5Sn3,278.5,,,,,,,,,,,,10.1016/j.jmmm.2020.166676,False
Fe2MnAl (disordered),300.0,,,A2,Cubic,{'a': '5.86 Å'},,,,,,,10.1016/j.jmmm.2018.03.018,True
Fe2MnAl (annealed at 873 K),150.0,,,L21,Cubic,{'a': '5.82 Å'},,,,,,,10.1016/j.jmmm.2018.03.018,True
Eu(Fe0.95Co0.05)As2,,40.0,-0.8 K,Monoclinic,,,P21/m,,7.81 μB/Eu,,,,10.1016/j.jmmm.2022.169676,True
Eu(Fe0.90Co0.10)As2,,40.0,-0.4 K,Monoclinic,,,P21/m,,7.66 μB/Eu,,,,10.1016/j.jmmm.2022.169676,True
Eu(Fe0.87Co0.13)As2,,40.0,5.4 K,Monoclinic,,,P21/m,,7.76 μB/Eu,,,,10.1016/j.jmmm.2022.169676,True
(Ni0.5Co0.5)Cr2O4,89.2,,,Cubic,Spinel,,,3.6 ± 0.1 T,,2.1 ± 0.1 A·m²/kg,1.7 ± 0.2 A·m²/kg,,10.1016/j.jmmm.2017.10.105,True
(Ni0.25Co0.75)Cr2O4,90.6,,,Cubic,Spinel,,,1.8 ± 0.2 T,,2.7 ± 0.1 A·m²/kg,2.1 ± 0.1 A·m²/kg,,10.1016/j.jmmm.2017.10.105,True
(Co0.2Fe0.8)72.5Si12.5B15,730.0,,,Amorphous,,,,,,,,,10.1016/j.jmmm.2006.07.039,True
(Fe0.59Tm0.17B0.24)96Nb4,316.0,,,,,,,,,,,,10.1016/j.jmmm.2017.09.026,
(Fe0.5Co0.5)73.5Cu1Mo3Si13.5B9,728.15,,,bcc α-FeCo,,,,,,,,,10.1016/j.jmmm.2012.09.068,True
Dy(Mn0.78Co0.22)6Sn6,139.0,,,HfFe6Ge6-type,Primitive hexagonal,"{'a': '5.488 Å', 'c': '8.960 Å'}",P6/mmm,,,,,,10.1016/j.jmmm.2004.06.027,True
Cu(en)(H2O)2SO4,0.9,,,Monoclinic,,"{'a': '7.232 Å', 'b': '11.752 Å', 'c': '9.768 Å'}",C 2/c,,,,,,10.1016/j.jmmm.2015.12.025,True
Gd4(Bi0.25Sb0.75)3,272.0,,317K,anti-Th3P4 type,,{'a': '9.2680(3) Å'},I 4̄ 3 d,negligible,7.28 μB per Gd,,negligible,,10.1016/S0304-8853(01)00391-2,True
Gd4(Bi0.5Sb0.5)3,289.0,,331K,anti-Th3P4 type,,{'a': '9.3072(3) Å'},I 4̄ 3 d,negligible,7.42 μB per Gd,,negligible,,10.1016/S0304-8853(01)00391-2,True
Gd4(Bi0.75Sb0.25)3,306.0,,341K,anti-Th3P4 type,,{'a': '9.3449(2) Å'},I 4̄ 3 d,negligible,7.43 μB per Gd,,negligible,,10.1016/S0304-8853(01)00391-2,True
(Mn0.55Al0.45)B0.02,655.0,,,Tetragonal,CuAu-type (L10),"{'a': '2.765 Å', 'c': '3.616 Å'}",,355 kA/m,,393 kA/m,,,10.1016/j.jmmm.2018.11.006,True
(Mn0.55Al0.45)B0.02,664.0,,,Tetragonal,CuAu-type (L10),"{'a': '2.774 Å', 'c': '3.575 Å'}",,,,,,,10.1016/j.jmmm.2018.11.006,True
Li(Mn0.976Co0.024)2O4,,,150 K,Cubic,Fd3̄m,,Fd3̄m,,,,,,10.1016/j.jmmm.2003.11.388,True
(La0.7Eu0.3)0.75Sr0.25Mn0.9Co0.1O3,165.0,,,Orthorhombic,O'-phase,"{'a': '5.4677 Å', 'b': '7.7255 Å', 'c': '5.4904 Å'}",Pnma,,,,,,10.1016/j.jmmm.2020.166593,True
(La0.7Eu0.3)0.75Sr0.25Mn0.9Ti0.1O3,102.0,,,Orthorhombic,O'-phase,"{'a': '5.4833 Å', 'b': '7.7477 Å', 'c': '5.5001 Å'}",Pnma,,,,,,10.1016/j.jmmm.2020.166593,True
Sr6(Co0.8Fe0.2)5O15,195.0,,247.81 K,Hexagonal Perovskite,Quasi-one-dimensional,"{'a': '9.4977 Å', 'b': '9.4977 Å', 'c': '12.3833 Å'}",R 32,0.25 T,5.78 μB,,,,10.1016/j.jmmm.2023.170648,True
(La0.5Y0.5)0.7Ca0.3MnO3,,,118 K,Orthorhombic,Pnma,"{'a': '5.491 Å (Bulk), 5.480 Å (Nano)', 'b': '7.625 Å (Bulk), 7.622 Å (Nano)', 'c': '5.384 Å (Bulk), 5.391 Å (Nano)'}",Pnma,,"5.75 μB (Bulk), 6.75 μB (Nano)",,,,10.1016/j.jmmm.2018.08.031,True
(Fe0.9Co0.1)74.5Nb2Si17.5B5Cu1,808.15,,,"bcc α-FeCo(Si), (FeCo)3Si",,,,,,,,,10.1016/j.jmmm.2014.12.058,True
La1.0(Sr0.5Ca0.5)2.0Mn2O7,,170.0,,Tetragonal,,"{'a': '3.8622', 'c': '19.7137'}",I4/mmm,,,,,,10.1016/j.jmmm.2014.01.040,True
(Mn0.5Co0.5)65Ge35,275.0,,,Ni2In-type hexagonal,,"{'a': '5.31094 Å', 'b': '4.08311 Å', 'c': '7.07227 Å'}",,,,51 emu/g,,,10.1016/j.jmmm.2008.01.023,True
(Mn0.5Co0.5)65Ge35,298.0,,,Ni2In-type hexagonal,,"{'a': '5.29744 Å', 'b': '4.07273 Å', 'c': '7.05428 Å'}",,,,49 emu/g,,,10.1016/j.jmmm.2008.01.023,True
Cu3Nd(SeO3)2O2Cl,,34.0,18.9 K,Orthorhombic,,"{'a': '6.379 Å', 'b': '9.622 Å', 'c': '7.094 Å'}",Pmmn,Appreciable at T < TR,,,,,10.1016/j.jmmm.2019.165721,True
Cu3Nd(SeO3)2O2Br,,35.2,,Orthorhombic,,"{'a': '6.36840 Å', 'b': '9.64497 Å', 'c': '7.10058 Å'}",Pmmn,Vanishingly small at T < TR,,,,,10.1016/j.jmmm.2019.165721,True
Cu3Bi(SeO3)2O2Cl,,24.0,,Orthorhombic,,,Pmmn,,,,,,10.1016/j.jmmm.2019.165721,False
Cu3Bi(SeO3)2O2Br,,27.4,,Orthorhombic,,,Pmmn,,,,,,10.1016/j.jmmm.2019.165721,False
Sm3(Co0.9Fe0.1)22Cr7,440.0,,,"Nd3(Fe,Ti)29-type",Monoclinic,"{'a': '10.4484 Å', 'b': '8.4187 Å', 'c': '9.5508 Å'}",A2/m,,,,,,10.1016/j.jmmm.2021.168013,True
Sm3(Co0.8Fe0.2)22.5Cr6.5,566.0,,,"Nd3(Fe,Ti)29-type",Monoclinic,,A2/m,,,,,,10.1016/j.jmmm.2021.168013,True
Sm3(Co0.7Fe0.3)23Cr6,607.0,,,"Nd3(Fe,Ti)29-type",Monoclinic,,A2/m,,,,,,10.1016/j.jmmm.2021.168013,True
Gd5(Si0.1Ge0.9)4,75.0,125.0,,Orthorhombic,,,,,,,,,10.1016/S0304-8853(01)00506-6,True
(Co94Fe6)72.75Si12.25B15Cr0,730.0,,,Amorphous,,,,,,,,,10.1016/j.jmmm.2018.11.012,True
(Co94Fe6)72.75Si12.25B12.75Cr2.25,730.0,,,Amorphous,,,,,,,,,10.1016/j.jmmm.2018.11.012,True
(Co94Fe6)72.75Si12.25B11.25Cr3.75,730.0,,,Amorphous,,,,,,,,,10.1016/j.jmmm.2018.11.012,True
(Co94Fe6)72.75Si12.25B10Cr5,730.0,,,Amorphous,,,,,,,,,10.1016/j.jmmm.2018.11.012,True
(Nd0.7Ce0.3)YFe17,301.0,,,Rhombohedral,Th2Zn17-type,"{'a': '8.519 Å', 'c': '12.402 Å'}",R-3m,30 Oe,,162 emu/g,,,10.1016/j.jmmm.2020.166989,True
(Nd0.6Ce0.4)YFe17,299.0,,,Rhombohedral,Th2Zn17-type,,R-3m,,,136 emu/g,,,10.1016/j.jmmm.2020.166989,True
(Nd0.5Ce0.5)YFe17,296.0,,,Rhombohedral,Th2Zn17-type,,R-3m,,,134 emu/g,,,10.1016/j.jmmm.2020.166989,True
(Nd0.8Ce0.2)YFe17,310.0,,,Rhombohedral,Th2Zn17-type,,R-3m,,,142 emu/g,,,10.1016/j.jmmm.2020.166989,True
(Nd0.9Ce0.1)YFe17,325.0,,,Rhombohedral,Th2Zn17-type,,R-3m,,,150 emu/g,,,10.1016/j.jmmm.2020.166989,True
Nd(Co0.8Fe0.2)2,263.0,,,Cubic,,{'a': '7.345 Å'},,,,,,,10.1016/j.jmmm.2018.03.059,True
Ce(Cu0.5In1.5),,2.1,-9 K,AlB2-type,Hexagonal,"{'a': '0.4802 nm', 'c': '0.3842 nm'}",P6/mmm,,2.6 μB/Ce atom,,,,10.1016/j.jmmm.2004.11.232,True
RbFe(MoO4)2,,3.9,,Hexagonal,Triangular lattice,,,,,,,,10.1016/j.jmmm.2015.08.013,True
(NH4)2FeCl5⋅H2O,,7.25,,Monoclinic,Orthorhombic,,,,,,,,10.1016/j.jmmm.2022.169302,True
Al0.6(Fe0.5Ni0.5)0.4,853.15,,,"bcc (before annealing), fcc (after annealing)",,"{'a': '2.88925 Å (bcc), 2.8802 Å (AlNi)'}",,,,"21.3 emu/g (leached specimen), 4.89 emu/g (as-milled powder)",,,10.1016/j.jmmm.2008.02.109,True
(CH3NH3)2CuCl4,8.85,,,Orthorhombic,,,,,,,,,10.1016/S0304-8853(03)00358-5,True
(Mn0.7Co0.3)65Sn35,169.0,,,Hexagonal,Ni2In-type,"{'a': '4.32', 'c': '5.49'}",P63/mmc,,,,,,10.1016/j.jmmm.2019.165686,True
La(Fe0.96Co0.04)11.4Al1.6,,200.0,,NaZn13-type,Cubic,,,,,,,,10.1016/j.jmmm.2006.09.010,True
La(Fe0.96Co0.04)11.4Si1.6,200.0,,,NaZn13-type,Cubic,,,,,,,,10.1016/j.jmmm.2006.09.010,True
Zn34Fe2O36Fe3,390.0,,,Hexagonal wurtzite,Hexagonal,"{'a': '3.2484', 'c': '5.2315'}",,,9.99880 μB,,,,10.1016/j.jmmm.2022.169305,False
Li2Ni(WO4)2,,15.5,,Triclinic,,"{'a': '4.9021', 'b': '5.5958', 'c': '5.8342'}",P-1,210 Oe,3.06 μB,,,,10.1016/j.jmmm.2017.10.013,True
Li2Ni(WO4)2,,15.5,,Triclinic,,"{'a': '4.9031', 'b': '5.5969', 'c': '5.8331'}",P-1,,2.96 μB,,,,10.1016/j.jmmm.2017.10.013,True
Pr0.55(Ca0.75Sr0.25)0.45MnO3,210.0,150.0,,pbnm,Orthorhombic,"{'a': '5.4161 Å', 'b': '5.4181 Å', 'c': '7.6611 Å'}",,,,,,,10.1016/j.jmmm.2019.04.086,True
Pr0.65(Ca0.7Sr0.3)0.35MnO3,220.0,,,,,,,,,,,,10.1016/j.jmmm.2019.04.086,False
La0.67Ca0.33MnO3,265.0,,,,,,,,,,,,10.1016/j.jmmm.2019.04.086,False
(Pr0.1Ce0.4Sr0.5)MnO3,250.0,120.0,,,,,,,,,,,10.1016/S0304-8853(00)01295-6,False
Pb(Fe0.5Nb0.5)O3,,167.0,,Trigonal,R3m,"{'a': '5.672 Å', 'c': '6.965 Å'}",R3m,1.21 kOe,,,0.04 emu/g,,10.1016/j.jmmm.2018.11.087,True
Ba(Fe0.5Nb0.5)O3,,32.0,,Cubic,Fm-3m,{'a': '8.119 Å'},Fm-3m,2.56 kOe,,,0.16 emu/g,,10.1016/j.jmmm.2018.11.087,True
(Ce0.65Pr0.35)2Co7,214.0,,,Hexagonal,,,P63/mmc,,,23 emu/g,,,10.1016/j.jmmm.2020.167208,True
Mn3Ga(C0.85N0.15),250.0,,,Cubic,Antiperovskite,{'a': '3.892 Å'},Pm3m,,,,,,10.1016/j.jmmm.2013.05.057,True
Gd5(Sn0.3Ge3.7),,120.0,88 K,Orthorhombic,,,,38 kOe,7.87 μB,176 emu/g,,,10.1016/j.jmmm.2013.04.002,True
Gd5(Si0.3Ge3.7),,128.0,94 K,,,,,0 kOe,8.12 μB,180 emu/g,,,10.1016/j.jmmm.2013.04.002,True
La0.7(Ba0.9Pb0.1)0.3CoO3,200.0,,,Rhombohedral,R3̄C,"{'a': '0.54nm', 'b': '0.54nm', 'c': '1.33nm'}",167,,,,,,10.1016/S0304-8853(01)00573-X,True
La0.7(Ba0.8Pb0.2)0.3CoO3,200.0,,,Rhombohedral,R3̄C,"{'a': '0.54nm', 'b': '0.54nm', 'c': '1.33nm'}",167,,,,,,10.1016/S0304-8853(01)00573-X,True
La0.7(Ba0.7Pb0.3)0.3CoO3,200.0,,,Rhombohedral,R3̄C,"{'a': '0.54nm', 'b': '0.54nm', 'c': '1.33nm'}",167,,,,,,10.1016/S0304-8853(01)00573-X,True
La0.7(Ba0.6Pb0.4)0.3CoO3,200.0,,,Rhombohedral,R3̄C,"{'a': '0.54nm', 'b': '0.54nm', 'c': '1.33nm'}",167,,,,,,10.1016/S0304-8853(01)00573-X,True
La0.7(Ba0.5Pb0.5)0.3CoO3,200.0,,,Rhombohedral,R3̄C,"{'a': '0.54nm', 'b': '0.54nm', 'c': '1.33nm'}",167,,,,,,10.1016/S0304-8853(01)00573-X,True
La0.7(Ca0.2Cd0.1)MnO3,165.0,,,Orthorhombic,Pnma,"{'a': '5.4650 Å', 'b': '7.7394 Å', 'c': '5.4795 Å'}",Pnma,,3.41 μB,,,,10.1016/S0304-8853(01)01002-2,True
La0.7(Ca0.1Cd0.2)MnO3,105.0,,,Orthorhombic,Pnma,"{'a': '5.4616 Å', 'b': '7.7418 Å', 'c': '5.4715 Å'}",Pnma,,3.14 μB,,,,10.1016/S0304-8853(01)01002-2,True
La1.2Sr1.8(Mn0.8Ru0.2)2O7,160.0,,,Tetragonal,,"{'a': '0.387 nm', 'b': '0.387 nm', 'c': '2.014 nm'}",I4/mmm,,,,,,10.1016/j.jmmm.2005.09.034,True
(Sm0.58Y0.42)2CuO4,,11.0,,Tetragonal,T' phase,"{'a': '3.905 Å (300 K), 3.8982 Å (80 K)', 'c': '11.9022 Å (300 K), 11.9011 Å (80 K)'}",I4/mmm,,,,,,10.1016/S0304-8853(01)00543-1,True
Cu2(OH)3HCO2,,4.9,-3.8 K,Monoclinic,,"{'a': '5.5912 Å', 'b': '6.0619 Å', 'c': '6.9382 Å'}",P21,,,1.05 μB/f.u. at 7 T,,,10.1016/j.jmmm.2023.170411,True
Cu2(OH)3Br,,,-21.4 K,,,,,,,,,,10.1016/j.jmmm.2023.170411,False
Cu2(OH)3Cl,,9.0,,,,,,,,,,,10.1016/j.jmmm.2023.170411,False
Pr(Fe0.4Co0.6)1.93,360.0,,,Cubic MgCu2-type,Cubic,{'a': '0.7384 nm'},,,,,,,10.1016/j.jmmm.2009.08.001,True
Pr(Fe0.4Co0.6)1.93,585.0,,,PuNi3-type,,,,,,,,,10.1016/j.jmmm.2009.08.001,True
(CH3NH3)2CuCl4,8.9,,,,,,,,,,,,10.1016/j.jmmm.2021.168598,False
(C12H25NH3)2CuCl4,13.0,,,,,,,,,,,,10.1016/j.jmmm.2021.168598,False
(C2H5NH3)2CoCl4,2.0,,,,,,,,,,,,10.1016/j.jmmm.2021.168598,False
(CuZr)92Al7Gd1,,,-30 K,Amorphous,,,,,7.9 μB,,,,10.1016/j.jmmm.2011.08.004,True
(CuZr)91Al7Gd2,,,-5 K,Amorphous,,,,,8.1 μB,,,,10.1016/j.jmmm.2011.08.004,True
La(Fe10.5Co1.4Si1.1),330.0,,,,,,,,,,,,10.1016/j.jmmm.2019.166239,True
Pb(Fe0.5Ta0.5)O3,,157.0,,Tetragonal,,"{'a': '0.84896 nm', 'c': '0.9051 nm'}",Pm3m,200 Oe,0.024 emu/g,,0.005 emu/g,,10.1016/j.jmmm.2007.01.005,True
Gd5(Si1.5Ge2.5),211.5,,200 K,Layered,,,,13 Oe,7.05 μB/Gd atom,190 emu/g,0.8 emu/g,,10.1016/S0304-8853(01)00154-8,True
Tb(CF3SO3)3·9H2O,0.24,,-1.49 K,Hexagonal,,,P63/m,,9.57 μB,,,χǁ > χ⊥,10.1016/j.jmmm.2004.05.018,True
SrF(Zn0.95Mn0.025Cu0.025)Sb,12.0,,14 K,Tetragonal,ZrCuSiAs-type,,P4/nmm,7000 Oe,0.012 μB/Mn,,,,10.1016/j.jmmm.2019.03.091,True
SrF(Zn0.90Mn0.05Cu0.05)Sb,27.0,,32 K,Tetragonal,ZrCuSiAs-type,,P4/nmm,7500 Oe,0.024 μB/Mn,,,,10.1016/j.jmmm.2019.03.091,True
SrF(Zn0.80Mn0.10Cu0.10)Sb,40.0,,46 K,Tetragonal,ZrCuSiAs-type,,P4/nmm,8000 Oe,0.14 μB/Mn,,,,10.1016/j.jmmm.2019.03.091,True
SrF(Zn0.70Mn0.15Cu0.15)Sb,20.0,,25 K,Tetragonal,ZrCuSiAs-type,,P4/nmm,7000 Oe,0.014 μB/Mn,,,,10.1016/j.jmmm.2019.03.091,True
La(Fe0.873Co0.007Al0.12)13,160.0,196.0,220 K,NaZn13-type,FCC-like,,,,1.96 μB/Fe,,,,10.1016/S0304-8853(01)00507-8,True
(Co0.2Cu0.2Mg0.2Ni0.2Zn0.2)O,,106.0,,Rock-salt,Cubic,{'a': '4.2173 Å'},Fm-3m,"{'S1173': '106.720 Oe', 'S1173-1023': '98.058 Oe', 'S1173-1023-1173': '106.810 Oe'}",,"{'S1173': '0.814 emu/g', 'S1173-1023': '1.054 emu/g', 'S1173-1023-1173': '1.314 emu/g'}","{'S1173': '0.052 emu/g', 'S1173-1023': '0.082 emu/g', 'S1173-1023-1173': '0.136 emu/g'}",,10.1016/j.jmmm.2019.04.023,True
(Ce0.81Y0.19)16.28Fe_bal.B7.44Co0.22Al1.43Cu0.15Nb0.14,462.15,,,Lamellar crystalline structure,,,,0.22 kOe,,,5.58 kG,,10.1016/j.jmmm.2023.170743,True
(Ce0.78Y0.17La0.05)16.28Fe_bal.B7.44Co0.22Al1.43Cu0.15Nb0.14,468.15,,,Lamellar crystalline structure,,,,0.92 kOe,,,8.31 kG,,10.1016/j.jmmm.2023.170743,True
(La0.9Ca0.1)(Zn0.9Mn0.1)(As0.95Sb0.05)O,12.0,,,ZrCuSiAs-type,Tetragonal,,P4/nmm,11000 Oe,4.07 μB/Mn,,,,10.1016/j.jmmm.2022.169276,True
(La0.9Ca0.1)(Zn0.9Mn0.1)(As0.9Sb0.1)O,11.0,,,ZrCuSiAs-type,Tetragonal,,P4/nmm,8000 Oe,4.13 μB/Mn,,,,10.1016/j.jmmm.2022.169276,True
(La0.9Ca0.1)(Zn0.9Mn0.1)(As0.85Sb0.15)O,10.0,,,ZrCuSiAs-type,Tetragonal,,P4/nmm,7000 Oe,3.86 μB/Mn,,,,10.1016/j.jmmm.2022.169276,True
(La0.9Ca0.1)(Zn0.9Mn0.1)(As0.8Sb0.2)O,7.5,,,ZrCuSiAs-type,Tetragonal,,P4/nmm,5000 Oe,3.74 μB/Mn,,,,10.1016/j.jmmm.2022.169276,True
(La0.875Ca0.1Y0.025)(Zn0.9Mn0.1)AsO,14.0,,,ZrCuSiAs-type,Tetragonal,,P4/nmm,14000 Oe,4.45 μB/Mn,,,,10.1016/j.jmmm.2022.169276,True
(La0.85Ca0.1Y0.05)(Zn0.9Mn0.1)AsO,15.0,,,ZrCuSiAs-type,Tetragonal,,P4/nmm,14000 Oe,4.37 μB/Mn,,,,10.1016/j.jmmm.2022.169276,True
(La0.825Ca0.1Y0.075)(Zn0.9Mn0.1)AsO,17.0,,,ZrCuSiAs-type,Tetragonal,,P4/nmm,17000 Oe,4.79 μB/Mn,,,,10.1016/j.jmmm.2022.169276,True
La(Fe0.88Si0.12)13,195.0,,,NaZn13-type,Cubic,,,,2.05 μB,,,,10.1016/j.jmmm.2008.03.001,True
La(Fe0.88Si0.12)13H1.6,330.0,,,NaZn13-type,Cubic,,,,2.15 μB,,,,10.1016/j.jmmm.2008.03.001,True
(Fe53.95Co29.05)83Si1.3B10.7Nb3Cu1Al1,708.15,,,BCC,,,,12.92 A/m,,1.78 T,,,10.1016/j.jmmm.2017.08.062,True
(Fe53.95Co29.05)83Si1.3B11.7Nb3Cu1,682.15,,,BCC,,,,,,,,,10.1016/j.jmmm.2017.08.062,True
(Sm0.9Zr0.1)Fe11Ti,593.0,,,ThMn12-type,Tetragonal,"{'a': '8.537 Å', 'c': '4.84 Å'}",,4.6 kOe,,107 emu/g,70 emu/g,,10.1016/j.jmmm.2019.04.030,True
Co(S0.92Se0.08)2,64.0,,,Pyrite,Cubic,,,,,,,,10.1016/j.jmmm.2022.169460,True
Co(S0.89Se0.11)2,20.0,,,Pyrite,Cubic,,,,,,,,10.1016/j.jmmm.2022.169460,True
Hf2(Fe0.2Co0.8)11B,778.15,,,Rhombohedral and Orthorhombic,,,,"830 Oe (annealed at 610 °C), 400 Oe (annealed at 665 °C)",,"662 emu/cm³ (as-quenched), 688 emu/cm³ (annealed at 610 °C), 670 emu/cm³ (annealed at 665 °C)","404 emu/cm³ (annealed at 610 °C), 442 emu/cm³ (annealed at 665 °C)",,10.1016/j.jmmm.2020.167008,True
Hf2(Fe0.4Co0.6)11B,948.15,,,Rhombohedral and Orthorhombic,,,,"20 Oe (annealed at 610 °C), 40 Oe (annealed at 665 °C)",,"986 emu/cm³ (as-quenched), 908 emu/cm³ (annealed at 610 °C), 694 emu/cm³ (annealed at 665 °C)",,,10.1016/j.jmmm.2020.167008,True
La0.7(Ca0.51Ce0.49)0.3MnO2.99,180.0,45.0,,,,,,,2.54 μB,,,,10.1016/S0304-8853(01)00514-5,True
(La0.56Ce0.14)Sr0.30MnO3,357.0,,357 K,Perovskite,Hexagonal,"{'a': '5.5037 Å', 'b': '5.5037 Å', 'c': '13.3452 Å'}",R-3c,,3.43 μB/f.u.,85 emu/g,,,10.1016/j.jmmm.2015.05.044,True
La(Fe0.88Si0.12)13,195.0,,,NaZn13,,,,,,,,,10.1016/j.jmmm.2006.03.026,False
La(Fe0.89Si0.11)13,189.0,,,NaZn13,,,,,,,,,10.1016/j.jmmm.2006.03.026,False
La(Fe0.90Si0.10)13,184.0,,,NaZn13,,,,,,,,,10.1016/j.jmmm.2006.03.026,False
La(Fe0.9Co0.015Si0.085)13,198.0,,,,,,,,,,,,10.1016/j.jmmm.2015.07.105,True
Pr0.65(Ca0.7Sr0.3)0.35MnO3,100.0,210.0,,,,,,,7.009 μB,,,,10.1016/j.jmmm.2021.168807,True
La(Fe0.88Si0.12)13,210.0,,,NaZn13-type cubic,Cubic,,,,,,,,10.1016/S0304-8853(03)00073-8,True
La0.7Nd0.3(Fe0.88Si0.12)13,215.0,,,NaZn13-type cubic,Cubic,,,,,,,,10.1016/S0304-8853(03)00073-8,True
(C2H5NH3)2CuCl4,,10.2,25.0 K,Orthorhombic,Layered Perovskite,"{'a': '7.47 Å', 'b': '7.35 Å', 'c': '21.18 Å'}",Pbca,,1.05 μB per Cu2+,,,,10.1016/j.jmmm.2019.02.020,True
Fe2(TeO3)2(SO4)·3H2O,,32.5,-118.8 K,Orthorhombic,Layer structure,"{'a': '9.66 Å', 'b': '14.20 Å', 'c': '7.86 Å'}",P21nb,,6.03 μB,,0.013 μB,,10.1016/j.jmmm.2021.168328,True
Sr2Cu(Re0.69Ca0.31)O6,440.0,,,Perovskite,,,Pm-3m (No. 221),,0.25 μB per formula unit at 5 K,,,,10.1016/j.jmmm.2003.12.1280,True
Cu(OH)2,,55.0,,Orthorhombic,,"{'a': '2.995 Å', 'b': '10.431 Å', 'c': '5.268 Å'}",Cmc21,,,,,,10.1016/j.jmmm.2020.167263,True
MnCl3(C12H8N2),,23.0,,,,,,,0.05 μB,,,,10.1016/j.jmmm.2003.11.353,True
La0.7Ba0.3(Mn0.9Al0.1)O3,311.0,,,Rhombohedral,Perovskite,,,,,,,,10.1016/S0304-8853(01)00139-1,True
La0.7Ba0.3(Mn0.87Fe0.13)O3,208.0,,,Rhombohedral,Perovskite,,,,,,,,10.1016/S0304-8853(01)00139-1,True
La0.7Ba0.3(Mn0.82Fe0.18)O3,150.0,,,Rhombohedral,Perovskite,,,,1.94 μB/f.u.,,,,10.1016/S0304-8853(01)00139-1,True
Cu3Bi(TeO3)2O2Cl,,41.6,-20.8 K,Orthorhombic,Pnma,"{'a': '14.3358 Å', 'b': '9.86680 Å', 'c': '6.37890 Å'}",Pnma,,2.13 μB/Cu2+,0.38 μB/Cu2+,,2.04 × 10^-3 emu/mol∙Oe,10.1016/j.jmmm.2022.170228,True
Nd0.8Sr0.2(Mn0.9Co0.1)O3,130.0,,,Orthorhombic,Perovskite,,Pnma,0.14 T,"2.95 μB (Sol–gel), 3.38 μB (Freeze-drying)",,,,10.1016/j.jmmm.2004.11.288,True
Nd0.8Sr0.2(Mn0.8Co0.2)O3,130.0,,,Orthorhombic,Perovskite,,Pnma,0.32 T,"2.70 μB (Sol–gel), 2.63 μB (Freeze-drying)",,,,10.1016/j.jmmm.2004.11.288,True
Nd0.8Sr0.2(Mn0.7Co0.3)O3,130.0,,,Orthorhombic,Perovskite,"{'a': '5.464 Å', 'b': '7.697 Å', 'c': '5.448 Å'}",Pnma,0.61 T,"2.10 μB (Sol–gel), 1.60 μB (Freeze-drying)",,,,10.1016/j.jmmm.2004.11.288,True
0.875(La0.6Ca0.4MnO3)0.125(La0.6Sr0.4MnO3),290.0,,,Orthorhombic,a ≠ b ≠ c,"{'a': '5.46903 Å', 'b': '5.45099 Å', 'c': '7.69725 Å'}",Pbnm,,,Lower than La0.6Ca0.4MnO3,,,10.1016/j.jmmm.2015.09.082,True
Y(Co0.90Al0.10)3,63.0,,,,,,,,,,,,10.1016/S0304-8853(00)00733-2,True
MnGe(As0.8P0.2)2,653.15,,,,,,,,,,,,10.1016/j.jmmm.2004.09.046,True
MnGe(As0.25P0.75)2,653.15,,,,,,,,,,,,10.1016/j.jmmm.2004.09.046,True
MnGe(As0.14P0.86)2,653.15,,,,,,,,,,,,10.1016/j.jmmm.2004.09.046,True
Tb(Co0.94Fe0.06)2,304.0,,302 K,Rhombohedral,,{'a': '0.738 nm'},R-3m,,5.93 μB/f.u,,,,10.1016/j.jmmm.2020.166521,True
(La0.75Bi0.25)0.67Ca0.33MnO3,184.0,,,Orthorhombic,,,,,,,,,10.1016/j.jmmm.2007.06.010,True
CeCu2(Si0.95Ge0.05)2,,1.0,,,,,,,,,,,10.1016/j.jmmm.2003.11.035,True
CeCu2(Si0.55Ge0.45)2,,3.0,,,,,,,,,,,10.1016/j.jmmm.2003.11.035,True
Pb(Fe0.5Nb0.5)O3,,140.0,,,,,,,,,,,10.1016/j.jmmm.2013.08.064,True
Cu2(C5H12N2)2Br4,,2.5,,,,,,,,,,,10.1016/j.jmmm.2003.12.017,True
Cu2(C5H12N2)2Cl4,,2.6,,,,,,,,,,,10.1016/j.jmmm.2003.12.017,True
K3Ce2(NO3)9,,0.04,-0.065 K,Cubic,Cubic,"{'a': '13.597 Å', 'b': '13.597 Å', 'c': '13.597 Å'}",P4132,,,,,,10.1016/j.jmmm.2003.12.1356,True
Na3Gd2(NO3)9,0.2,,-0.118 K,Cubic,Cubic,"{'a': '13.056 Å', 'b': '13.056 Å', 'c': '13.056 Å'}",,,,,,,10.1016/j.jmmm.2003.12.1356,True
Li3Fe2(PO4)3,,28.0,,Monoclinic,,,P21/n,,,,0 μB,,10.1016/S0304-8853(00)00734-4,True
Li3Fe2(AsO4)3,,36.0,,Monoclinic,,,P21/n,,,,0.01 μB,,10.1016/S0304-8853(00)00734-4,True
Sm1.1(Fe0.8Co0.2)11.3Ti0.7,791.15,,,ThMn12-type,Tetragonal,,I4/mmm,4.5 kOe,,,7.8 kG,,10.1016/j.jmmm.2021.167867,True
Sm0.9Zr0.2(Fe0.8Co0.2)11.3Ti0.7,781.15,,,ThMn12-type,Tetragonal,,I4/mmm,4.8 kOe,,,7.8 kG,,10.1016/j.jmmm.2021.167867,True
Sm0.9Zr0.2(Fe0.8Co0.2)11.3Ti0.7B0.5,798.15,,,ThMn12-type,Tetragonal,,I4/mmm,5.4 kOe,,,7.4 kG,,10.1016/j.jmmm.2021.167867,True
Sm0.9Zr0.2(Fe0.8Co0.2)11.3Ti0.7B0.7,808.15,,,ThMn12-type,Tetragonal,,I4/mmm,5.4 kOe,,,7.2 kG,,10.1016/j.jmmm.2021.167867,True
Ba(ZnSn)0Fe12O19,705.15,,,M-type hexaferrite,Hexagonal,,P63/mmc,16487 Oe,,57.62 emu/g,,,10.1016/j.jmmm.2017.08.007,True
Ba(ZnSn)1.0Fe10O19,503.15,,,M-type hexaferrite,Hexagonal,,P63/mmc,8209 Oe,,45.57 emu/g,,,10.1016/j.jmmm.2017.08.007,True
(LaO)2Mn2Se2O,,161.0,,G-type AFM,2D square lattice,,,,4.147 μB,,,,10.1016/j.jmmm.2012.06.035,True
(BaF)2Mn2Se2O,,101.0,,2D AFM square lattice,2D square lattice,,,,,,,,10.1016/j.jmmm.2012.06.035,True
Cu0.73Ni0.27(HSeO3)2,31.0,,45.93332K,Monoclinic,,"{'a': '6.4379', 'b': '7.3555', 'c': '5.7522'}",P21/n,145.21 Oe,1.956 μB,,0.019 μB,0.00039 emu/mol Oe K,10.1016/j.jmmm.2016.09.010,True
Ce0.8La0.2(Ru0.85Rh0.15)2Si2,,5.5,,ThCr2Si2 type,Tetragonal,,,,0.65 μB/Ce,,,,10.1016/j.jmmm.2006.10.081,True
Ce(Ru0.85Rh0.15)2Si2,,5.5,,ThCr2Si2 type,Tetragonal,,,,0.65 μB/Ce,,,,10.1016/j.jmmm.2006.10.081,False
Pb3(Mn0.95Fe0.05)7O15,,70.0,,Hexagonal,,"{'a': '10.0229', 'c': '13.6079'}",P63/mcm,20 kOe,,0.5 emu/g,,,10.1016/j.jmmm.2013.04.054,True
(La0.83Bi0.17)0.67Ca0.33MnO3,200.0,,,Perovskite,,,,,,,,,10.1016/j.jmmm.2012.04.054,True
Ce(Ru0.9Rh0.1)2(Si0.74Ge0.26)2,,6.9,,,,,,,,,,,10.1016/j.jmmm.2006.10.069,True
Sm(Fe0.8Co0.2)11Ti,772.0,,,ThMn12,,"{'a': '0.855 nm', 'c': '0.478 nm'}",,,,1.35 T,,,10.1016/j.jmmm.2018.06.042,True
(Sm0.8Y0.2)(Fe0.8Co0.2)11Ti,767.0,,,ThMn12,,"{'a': '0.854 nm', 'c': '0.478 nm'}",,,,1.34 T,,,10.1016/j.jmmm.2018.06.042,True
Sm(Fe0.8Co0.2)11.4Ti0.6,819.0,,,ThMn12,,"{'a': '0.854 nm', 'c': '0.477 nm'}",,,,1.49 T,,,10.1016/j.jmmm.2018.06.042,True
(Sm0.8Y0.2)(Fe0.8Co0.2)11.4Ti0.6,813.0,,,ThMn12,,"{'a': '0.853 nm', 'c': '0.477 nm'}",,,,1.50 T,,,10.1016/j.jmmm.2018.06.042,True
(Sm0.6Y0.4)(Fe0.8Co0.2)11.4Ti0.6,803.0,,,ThMn12,,"{'a': '0.852 nm', 'c': '0.477 nm'}",,,,1.49 T,,,10.1016/j.jmmm.2018.06.042,True
(Sm0.8Zr0.2)(Fe0.8Co0.2)11.4Ti0.6,798.0,,,ThMn12,,"{'a': '0.852 nm', 'c': '0.477 nm'}",,,,1.47 T,,,10.1016/j.jmmm.2018.06.042,True
La1.5Ca0.5(Co0.5Fe0.5)IrO6,112.0,,-118 K,Monoclinic,P21/n,"{'a': '5.5587 Å', 'b': '5.6178 Å', 'c': '7.8760 Å'}",P21/n,31.7 kOe,5.3 μB/f.u.,0.56 μB/f.u. at 90 kOe,0.30 μB/f.u.,,10.1016/j.jmmm.2022.169408,True
Nd0.5Gd0.5Fe3(BO3)4,,32.0,,Trigonal,Hexagonal,"{'a': '9.557 Å', 'c': '7.62 Å'}",R32,,,,,,10.1016/j.jmmm.2014.09.077,True
NdFe3(BO3)4,,30.0,,Trigonal,Hexagonal,,,,,,,,10.1016/j.jmmm.2014.09.077,False
La(Fe0.98Co0.02)11.4Si1.6,226.0,,,NaZn13-type,Cubic,{'a': '11.470 Å'},Fm3c,,,120 emu/g,,,10.1016/S0304-8853(03)00207-5,True
La(Fe0.94Co0.06)11.4Si1.6,280.0,,,NaZn13-type,Cubic,{'a': '11.470 Å'},Fm3c,,,120 emu/g,,,10.1016/S0304-8853(03)00207-5,True
Sm0.55(Sr0.5Ca0.5)0.45MnO3,82.0,,24 K,Orthorhombic,,"{'a': '5.4085 Å', 'b': '5.4061 Å', 'c': '7.6179 Å'}",Pbnm,,,,,,10.1016/j.jmmm.2014.04.042,True
Co2Fe(Ga0.75Si0.25),1243.0,,,L21,fcc,{'a': '5.679'},,,5.31,,,,10.1016/j.jmmm.2015.08.125,False
Fe2O3(0.15)(70Bi2O320ZnO10PbO)0.85,,,275 K,Amorphous,,,,549 Oe,,,,"4.84 ×10^-2 emu/mol/Oe at 5 K, 2.54 ×10^-2 emu/mol/Oe at 60 K, 5.59 ×10^-3 emu/mol/Oe at 300 K",10.1016/j.jmmm.2016.02.024,True
Fe2O3(0.20)(70Bi2O320ZnO10PbO)0.80,,,247 K,Amorphous,,,,579 Oe,,,,"7.73 ×10^-2 emu/mol/Oe at 5 K, 6.19 ×10^-2 emu/mol/Oe at 60 K, 10.99 ×10^-3 emu/mol/Oe at 300 K",10.1016/j.jmmm.2016.02.024,True
Fe2O3(0.25)(70Bi2O320ZnO10PbO)0.75,,,212 K,Amorphous with crystalline phase,,,,388 Oe,,,,"4.29 ×10^-2 emu/mol/Oe at 5 K, 3.08 ×10^-2 emu/mol/Oe at 60 K, 6.66 ×10^-3 emu/mol/Oe at 300 K",10.1016/j.jmmm.2016.02.024,True
(La0.9Gd0.1)0.67Sr0.33MnO3,323.5,,,,,,,,,,,,10.1016/j.jmmm.2018.12.007,False
(Ni0.3Fe0.7)70.5B17.7Si7.8Ti4,590.0,,,α-Fe,,{'a': '0.2850-0.2972 nm'},,34-65 Oe,,106-11 emu/g,0.13-2.81 emu/g,,10.1016/j.jmmm.2021.168574,True
(Ni0.4Fe0.6)70.5B17.7Si7.8Ti4,375.0,,,γ-Ni,,{'a': '0.3550-0.3608 nm'},,36-61 Oe,,80-93 emu/g,1.94-2.86 emu/g,,10.1016/j.jmmm.2021.168574,True
(Fe70Ni30)95Mn5,338.0,,,,,,,,,,,,10.1016/j.jmmm.2021.168574,
(Fe70Ni30)89B11,381.0,,,,,,,,,,,,10.1016/j.jmmm.2021.168574,
(Fe70Ni30)99Cr1,398.0,,,,,,,,,,,,10.1016/j.jmmm.2021.168574,
(Fe70Ni30)97Cr3,323.0,,,,,,,,,,,,10.1016/j.jmmm.2021.168574,
(Fe70Ni30)95Cr5,258.0,,,,,,,,,,,,10.1016/j.jmmm.2021.168574,
(Fe70Ni30)94Cr6,245.0,,,,,,,,,,,,10.1016/j.jmmm.2021.168574,
(Fe70Ni30)93Cr7,215.0,,,,,,,,,,,,10.1016/j.jmmm.2021.168574,
(Fe70Ni30)92Mn8,340.0,,,,,,,,,,,,10.1016/j.jmmm.2021.168574,
(Nd0.75Ce0.25)30.5FebalAl0.1Cu0.1B,545.3,,,2:14:1 phase with minor CeFe2 impurity phase,,,,10.3 kOe,,,13.1 kG,,10.1016/j.jmmm.2016.06.048,True
(Nd0.5Ce0.5)30.5FebalAl0.1Cu0.1B,520.0,,,,,,,,,,,,10.1016/j.jmmm.2016.06.048,True
La0.67Sr0.33MnO3 (nano),335.0,,,,,,R-3c,,,,,,10.1016/j.jmmm.2017.10.063,True
Fe78Al22 (annealed),929.0,,,A2,bcc,{'a': '0.2922 nm'},Im3-m,0.58 kA/m,,179.49 Am^2/kg,0.64 Am^2/kg,,10.1016/j.jmmm.2018.07.065,True
Fe72Al22Ti7 (annealed),933.0,,,L21,bcc,{'a': '0.5809 nm'},Fm-3m,0.89 kA/m,,99.98 Am^2/kg,0.91 Am^2/kg,,10.1016/j.jmmm.2018.07.065,True
Fe(In1.8Cr0.2)S4,12.8,,-32 K,Spinel,Cubic,{'a': '10.6068 Å'},,,4.27 μB,,,,10.1016/S0304-8853(00)00756-3,True
Fe(In1.4Cr0.6)S4,12.8,,-32 K,Spinel,Cubic,{'a': '10.5963 Å'},,,4.27 μB,,,,10.1016/S0304-8853(00)00756-3,True
Mn(C5HF6O2)2(C13H16N2O2),,4.8,,Helical,,,,,S=2,,,,10.1016/S0921-4526(02)01688-5,True
Dy(C5HF6O2)3(C11H20N2O2),,4.3,,,,,,,,,,,10.1016/S0921-4526(02)01688-5,True
MnTe (4 ML),,47.1,,,,,,,,,,,10.1016/S0921-4526(98)00671-1,True
CeMg2(Cu0.98Ni0.02)9,,1.7,,Hexagonal,,"{'a': '5.057 Å', 'c': '16.24 Å'}",P63/mmc,,,,,,10.1016/j.physb.2007.10.036,True
Ce(Pd0.9Ni0.1)2Al3,,1.8,,PrNi2Al3-type,Hexagonal,,,,,,,,10.1016/S0921-4526(01)01320-5,True
Ce(Pd0.87Ni0.13)2Al3,,1.8,,PrNi2Al3-type,Hexagonal,,,,,,,,10.1016/S0921-4526(01)01320-5,True
Ce(Pd0.7Pt0.3)3S4,2.4,7.0,-40 K,Cubic,NaPt3O4-type,,,,2.54 μB,,,,10.1016/j.physb.2017.10.120,True
Ce(Pd0.47Pt0.53)3S4,1.9,7.0,-40 K,Cubic,NaPt3O4-type,,,,2.54 μB,,,,10.1016/j.physb.2017.10.120,True
FeCoNi(AlMn)0.1,868.0,,,,,,,126.1 A/m,,1.43 T,,,10.1016/j.jallcom.2024.173713,False
FeCoNi(AlMn)0.5,982.0,,,,,,,186.5 A/m,,0.26 T,,,10.1016/j.jallcom.2024.173713,False
FeCoNi(AlMn)1.0,752.0,,,,,,,95.3 A/m,,1.13 T,,,10.1016/j.jallcom.2024.173713,False
