Repository: MaMMoS-project/ML-models

# ML-models
Collection of various ML models developed for the MaMMoS project

Models are organized in different folders of this repository:


- ./beyond-stoner-wolfarth:

   ML models to replace single-grain micromagnetics simulations by ML predictions for:

   -- ./beyond-stoner-wolfarth/single-grain-easy-axis-model:
      where the H and K1 vector are aligned along the z-axis of the simulation cube
      This model predicts Mr, Hc, and BHmax from a, k1, and Ms
      Current model version: v1.0

   -- ./inverse-beyond-stoner-wolfarth/single-grain-easy-axis-model:
      where the H and K1 vector are aligned along the z-axis of the simulation cube

File: compound-to-experimental-tc/data/MagneticMaterials_All.csv (part 60 of 94)
Material_Name,Curie,Neel,Curie_Weiss,Crystal_Structure,Lattice_Structure,Lattice_Parameters,Space_Group,Coercivity,Magnetic_Moment,Magnetization,Remanence,Susceptibility,DOI,Experimental
(Fe80Co20)0.72Si19.2B4.8Nb4,642.0,,,,,,,2.5 A/m,,1.05 T,,,10.1016/j.jallcom.2024.173713,False
(Fe0.9Co0.1)83Si1B16,691.0,,,,,,,4.5 A/m,,1.82 T,,,10.1016/j.jallcom.2024.173713,False
Co51Fe15Hf6.5B27.5,524.0,,,Glassy,,,,7 A/m,0.54 μB,57 A m^2/kg,,,10.1016/j.jallcom.2020.153890,True
Co51Fe15Hf6.5B27.5,790.0,,,Crystalline,,,,2225 A/m,0.56 μB,59 A m^2/kg,,,10.1016/j.jallcom.2020.153890,True
Co66Nb9Cu1Si12B12 (annealed at 590°C),69.8,,,,,,,,,,,,10.1016/S0022-3093(01)00581-6,True
(Co0.94Fe0.06)72.5Si12.5B15,673.0,,,,,,,,,,,,10.1016/j.jallcom.2015.01.239,
CrSI (V_Cr),200.0,,,Orthorhombic,,"{'a': '3.726 Å', 'b': '4.772 Å'}",Pmmn,,2.860 μB,,,,10.1016/j.jallcom.2022.164797,False
CrSI (V_S),626.0,,,Orthorhombic,,"{'a': '3.742 Å', 'b': '4.781 Å'}",Pmmn,,3.027 μB,,,,10.1016/j.jallcom.2022.164797,False
CrSI (V_I),706.0,,,Orthorhombic,,"{'a': '3.708 Å', 'b': '4.715 Å'}",Pmmn,,2.733 μB,,,,10.1016/j.jallcom.2022.164797,False
(DyHo)Al2,46.0,,,,,,,,,,,,10.1016/S0925-8388(03)00546-2,False
KEr(MoO4)2,,0.95,,,,,,,,,,,10.1016/j.jallcom.2018.11.047,False
(Fe0.75B0.2Si0.05)96Nb4,598.0,,,Glassy,,,,,,,,,10.1016/j.actamat.2004.05.022,True
(Fe0.9Co0.1)0.75B0.2Si0.05)96Nb4,610.0,,,Glassy,,,,,,,,,10.1016/j.actamat.2004.05.022,True
(Fe0.8Co0.2)0.75B0.2Si0.05)96Nb4,642.0,,,Glassy,,,,,,,,,10.1016/j.actamat.2004.05.022,True
(Fe0.7Co0.3)0.75B0.2Si0.05)96Nb4,668.0,,,Glassy,,,,,,,,,10.1016/j.actamat.2004.05.022,True
(Fe0.6Co0.4)0.75B0.2Si0.05)96Nb4,678.0,,,Glassy,,,,,,,,,10.1016/j.actamat.2004.05.022,True
(Fe0.5Co0.5)0.75B0.2Si0.05)96Nb4,692.0,,,Glassy,,,,,,,,,10.1016/j.actamat.2004.05.022,True
(Fe0.5Co0.5)0.75B0.2Si0.05)96Nb4,700.0,,,Amorphous,,,,"2.0 A/m (annealed), 8.9 A/m (CTC-AN10)",,"1.05 T (annealed), 1.06 T (CTC-AN20)",,,10.1016/j.jallcom.2023.170686,True
Fe3(Ga0.99Al0.01)3.86,,390.0,,Base-centred monoclinic,Monoclinic,"{'a': '10.102 Å', 'b': '7.666 Å', 'c': '7.881 Å'}",,,3.60 μB/f.u.,,,,10.1016/S0921-4526(97)00888-0,True
Fe3(Ga0.98Al0.02)3.86,,390.0,,Base-centred monoclinic,Monoclinic,"{'a': '10.102 Å', 'b': '7.666 Å', 'c': '7.881 Å'}",,,3.70 μB/f.u.,,,,10.1016/S0921-4526(97)00888-0,True
Fe3(Ga0.97Al0.03)3.86,,390.0,,Base-centred monoclinic,Monoclinic,"{'a': '10.102 Å', 'b': '7.666 Å', 'c': '7.881 Å'}",,,3.76 μB/f.u.,,,,10.1016/S0921-4526(97)00888-0,True
Fe3(Ga0.95Al0.05)3.82,,390.0,,Base-centred monoclinic,Monoclinic,"{'a': '10.102 Å', 'b': '7.666 Å', 'c': '7.881 Å'}",,,4.17 μB/f.u.,,,,10.1016/S0921-4526(97)00888-0,True
Fe3(Ga0.90Al0.10)3.83,,390.0,,Base-centred monoclinic,Monoclinic,"{'a': '10.102 Å', 'b': '7.666 Å', 'c': '7.881 Å'}",,,4.22 μB/f.u.,,,,10.1016/S0921-4526(97)00888-0,True
Fe3S4 (5 nm nanocrystals),,625.5,,Cubic inverse spinel,,,,37 kA/m (at 10 K),,5.4 A·m^2/kg,,,10.1016/j.jssc.2012.01.015,True
(Fe0.5Co0.5)72.7Al0.8Si17.5B5Cu1Nb3,648.15,,,Amorphous,,,,,,,,,10.1016/j.jnoncrysol.2015.12.014,True
(Fe70Co30)90Zr10,735.0,,,bcc,,,,15 A/m,,,,,10.1016/j.jallcom.2014.01.095,True
(Er0.7Ho0.2Dy0.1)55Ni25Al20,3.0,,,Amorphous,,,,,,,,,10.1016/j.jallcom.2010.01.125,True
Gd0.6Sc0.4)60A115(Co0.6Ni0.4)25,58.0,,,Amorphous,,,,,,,,,10.1016/j.jnoncrysol.2021.121222,False
Gd(Si0.4Ge0.6),,57.0,,Orthorhombic,,"{'a': '4.320 Å', 'b': '10.774 Å', 'c': '3.982 Å'}",Cmcm,,,,,,10.1016/j.actamat.2005.01.045,True
EuCu2(Ge0.7Si0.3)2,,19.0,,,,,,,,,,Curie-Weiss-like behaviour,10.1016/j.physb.2006.01.220,True
Hf0.8Ta0.2(Fe0.97Co0.03)2,,340.0,,C14-type Laves phase,Hexagonal,"{'a': '4.925 Å', 'c': '8.056 Å'}",,,,,,,10.1016/j.physb.2006.06.141,True
Hf0.8Ta0.2(Fe0.94Co0.06)2,,330.0,,C14-type Laves phase,Hexagonal,"{'a': '4.920 Å', 'c': '8.051 Å'}",,,,,,,10.1016/j.physb.2006.06.141,True
Hf0.8Ta0.2(Fe0.91Co0.09)2,,320.0,,C14-type Laves phase,Hexagonal,"{'a': '4.919 Å', 'c': '8.047 Å'}",,,,,,,10.1016/j.physb.2006.06.141,True
Ho6(Mn0.5Fe0.5)Bi2,126.04,,,Fe2P-type,Hexagonal,"{'a': '0.81983 nm', 'c': '0.42096 nm'}",P6̅2m,,,,,,10.1016/j.jallcom.2019.153198,True
Ho6(Mn0.75Fe0.25)Bi2,151.16,,,Fe2P-type,Hexagonal,"{'a': '0.81971 nm', 'c': '0.42265 nm'}",P6̅2m,,,,,,10.1016/j.jallcom.2019.153198,True
Li0.35Zn0.3Fe2.21O4,676.15,,,Spinel,Cubic,{'a': '8.4092 Å'},,,,,,,10.1016/j.jallcom.2019.152504,True
(La0.25Nd0.75)0.7Ca0.3MnO3,198.0,,,,,,,,,,,,10.1016/j.physb.2004.09.084,True
Pr0.65(Ca0.6Sr0.4)0.35MnO3,210.0,,,,,,,,,,,,10.1016/j.jallcom.2011.09.027,False
La0.67Ca0.33(Mn0.90V0.10)O3,206.5,,,Cubic Perovskite,Cubic,{'a': '3.8726 Å'},,,,,,,10.1016/j.jallcom.2005.12.005,True
(La0.25Pr0.75)0.7Ca0.3MnO3,110.0,150.0,,,,,,,,,,,10.1016/S0921-4526(99)01716-0,True
(La0.9Dy0.1)0.8Pb0.2MnO3,248.0,,,,,,,,,,,,10.1016/j.jallcom.2016.09.222,False
MnCo1V0Ge,360.0,,,,,,,,,,,,10.1016/j.jallcom.2011.08.104,False
La0.7Ce0.3MnO3,278.0,,,Perovskite,c-axis orientation,,,,,,,,10.1016/j.physb.2005.10.110,True
Gd5(Si2Ge2),275.0,,,,,,,,,,,,10.1016/j.jallcom.2016.04.143,False
La(Fe0.88Si0.12)13,276.0,,,,,,,,,,,,10.1016/j.jallcom.2016.06.252,False
La0.8Ce0.2Fe12.5Mn0.2Si1.3H,298.0,,,1:13 structure,Cubic,{'a': '11.6065 Å'},Fm-3c,,,,,,10.1016/j.jallcom.2018.01.381,True
La0.3Pr0.7(Fe0.86Si0.14)13,197.0,,,,,,,,,,,,10.1016/j.jallcom.2020.156191,False
La(Fe0.88Si0.12)13Hx,259.5,,,,,,,,,,,,10.1016/j.jallcom.2020.156191,False
La(Fe0.88Si0.12)13H1.0,278.0,,,,,,,,,,,,10.1016/j.jallcom.2023.172393,
LaFe10.72Co1.8Si1.2,320.0,,,,,,,,,,,,10.1016/j.jallcom.2023.172393,
LaFe8.14Co0.66Ni3Si1.2,294.0,,,,,,,,,,,,10.1016/j.jallcom.2023.172393,
LaFe3(BO3)4,,22.0,,,,,,,,,,,10.1016/j.jssc.2019.02.008,False
YFe3(BO3)4,,,,,,,,,,,,,10.1016/j.jssc.2019.02.008,False
Mn3Ir(Si0.90Ge0.10),,225.0,,AlAu4-type,Cubic,"{'a': '6.5156', 'b': '6.5156', 'c': '6.5156'}",P213,,,,,1.3×10^−5 emu/(G g),10.1016/j.jssc.2004.07.001,True
Mn3Ir(Si0.70Ge0.30),,225.0,,AlAu4-type,Cubic,"{'a': '6.5382', 'b': '6.5382', 'c': '6.5382'}",P213,,,,,1.3×10^−5 emu/(G g),10.1016/j.jssc.2004.07.001,True
Mn3Ir(Si0.50Ge0.50),,225.0,,AlAu4-type,Cubic,"{'a': '6.5653', 'b': '6.5653', 'c': '6.5653'}",P213,,,,,1.3×10^−5 emu/(G g),10.1016/j.jssc.2004.07.001,True
Mn3Ir(Si0.25Ge0.75),,225.0,,AlAu4-type,Cubic,"{'a': '6.5956', 'b': '6.5956', 'c': '6.5956'}",P213,,,,,1.3×10^−5 emu/(G g),10.1016/j.jssc.2004.07.001,True
(MnNiSi)0.65(Fe2Ge)0.35,248.0,,,,,,,,,,,,10.1016/j.jallcom.2018.04.154,
Na8(SiAlO4)6,,50.0,,bcc,,,,,,,,,10.1016/S0921-4526(02)02215-9,True
K8(SiAlO4)6,,80.0,,bcc,,,,,,,,,10.1016/S0921-4526(02)02215-9,True
Nd0.7Sr0.3MnO3,,,56 K,Orthorhombically distorted perovskite,,,,,,,,,10.1016/S0921-4526(03)00416-2,True
Nd1.90Co0.10O3,,312.0,-1.07 K,Cubic and Hexagonal,"Cubic: I a 3 ̄, Hexagonal: P 63/mmc","{'a': '11.48 Å (Cubic), 3.80 Å (Hexagonal)', 'b': '3.80 Å (Hexagonal)', 'c': '6.22 Å (Hexagonal)'}","Cubic: I a 3 ̄, Hexagonal: P 63/mmc","199 Oe (300 K), 163 Oe (5 K)",,"3.75 emu/g (300 K), 28.63 emu/g (5 K)","0.174 emu/g (300 K), 0.197 emu/g (5 K)",,10.1016/j.jallcom.2018.04.080,True
Ni(Hf),631.0,,,,,,,,,,,,10.1016/j.jallcom.2008.07.107,True
Ni41.5Ti0.5Co9Mn39Sn10 (annealed),306.0,,,Cubic B2,Cubic,{'a': '5.966 Å'},Fm-3m,,,,,,10.1016/j.jallcom.2022.165490,True
Ni48Mn39.5Sn9.5Al3 (A573),259.5,,,"L21 (austenite), 10M (martensite)","Cubic (austenite), Monoclinic (martensite)","{'a': '5.973 Å (austenite), 8.576 Å (martensite)'}","Fm3m (austenite), Pmma (martensite)",20.5 mT,,,,,10.1016/j.actamat.2015.10.001,True
Ni48Mn39.5Sn9.5Al3 (AWQ873),248.5,,,"L21 (austenite), 4O (martensite)","Cubic (austenite), Orthorhombic (martensite)","{'a': '5.957 Å (austenite), 8.582 Å (martensite)'}","Fm3m (austenite), Pmma (martensite)",11 mT,,,,,10.1016/j.actamat.2015.10.001,True
Ni48Mn39.5Sn9.5Al3 (AWQ973),249.5,,,"L21 (austenite), 4O (martensite)","Cubic (austenite), Orthorhombic (martensite)","{'a': '5.963 Å (austenite), 8.579 Å (martensite)'}","Fm3m (austenite), Pmma (martensite)",7.5 mT,,,,,10.1016/j.actamat.2015.10.001,True
Ni48Mn39.5Sn9.5Al3 (AWQ1073),249.5,,,"L21 (austenite), 4O (martensite)","Cubic (austenite), Orthorhombic (martensite)","{'a': '5.960 Å (austenite), 8.584 Å (martensite)'}","Fm3m (austenite), Pmma (martensite)",14.5 mT,,,,,10.1016/j.actamat.2015.10.001,True
Ni48Mn39.5Sn9.5Al3 (AWQ1173),254.5,,,"L21 (austenite), 4O (martensite)","Cubic (austenite), Orthorhombic (martensite)","{'a': '5.957 Å (austenite), 8.581 Å (martensite)'}","Fm3m (austenite), Pmma (martensite)",9.5 mT,,,,,10.1016/j.actamat.2015.10.001,True
NpPd3 (FCC phase),,55.0,,Face-Centered Cubic (FCC),,,,,,,,,10.1016/j.physb.2005.01.313,False
Na3Cu5(PO4)4F4·H2O,,11.5,,,,,,,,,,,10.1016/j.jssc.2021.122666,
Pb(Ni0.96Mg0.04)2V2O8,,3.5,,,,,,,,,,,10.1016/S0921-4526(02)02011-2,True
La(Fe0.88Si0.12)13,197.0,,,,,,,,,,,,10.1016/j.jallcom.2010.12.047,
(Nd0.125Sm0.875)0.5Sr0.5MnO3,120.0,,,,,,,,,,,,10.1016/S0022-4596(02)00209-8,False
Sm(Fe0.8Co0.2)11Ti,580.0,,,Tetragonal,ThMn12-type,"{'a': '0.851 nm', 'b': '0.851 nm', 'c': '0.477 nm'}",I4/mmm,0.145 T,,1.19 T,,,10.1016/j.actamat.2018.11.065,True
Sr3(Co0.5Nb0.5)2O7,,,16-20 K,Tetragonal,I4/mmm,"{'a': '0.39155 nm', 'c': '2.03995 nm'}",I4/mmm,,2.71-2.77 μB,,,,10.1016/S0925-8388(00)00784-2,True
(Ti0.71Nb0.13)(Ni0.8Cu0.2)(Sn1.09Sb0.059),,20.0,,Cubic,F-43m,{'a': '6.013'},F-43m,,1 μB,,,,10.1016/j.jallcom.2017.03.268,True
(Ti0.5Nb0.3)(Ni0.8Cu0.18)(Sn1.18Sb0.06),,20.0,,Cubic,F-43m,{'a': '6.011'},F-43m,,1 μB,,,,10.1016/j.jallcom.2017.03.268,True
(CH3)4NMnCl3,,0.835,,,,,,,,,,,10.1016/S0921-4526(00)00602-5,
U4(Ru0.9Os0.1)7Ge6,9.0,,7 K,Cubic,,,Im3m,,1.36 μB,,,455,10.1016/S0925-8388(00)01426-2,True
U4(Ru0.8Os0.2)7Ge6,7.0,,5 K,Cubic,,,Im3m,,1.35 μB,,,294,10.1016/S0925-8388(00)01426-2,True
U4(Ru0.7Os0.3)7Ge6,1.0,,1 K,Cubic,,,Im3m,,1.33 μB,,,344,10.1016/S0925-8388(00)01426-2,True
UCoSiHx (x < 0.1),,,-110 ± 20 K,Orthorhombic,TiNiSi,"{'a': '6.842 Å', 'b': '4.115 Å', 'c': '7.055 Å'}",,,1.3 μB/f.u.,,,,10.1016/j.jallcom.2004.04.016,True
V2O5 (polycrystal),,80.0,,,,,,,,,,,10.1016/j.physb.2020.412622,
CePd2(Al0.9Ga0.1)3,,2.23,,,,,,,,,,,10.1016/S0921-4526(98)00850-3,True
CePd2(Al0.85Ga0.15)3,,1.61,,,,,,,,,,,10.1016/S0921-4526(98)00850-3,True
CePd2(Al0.5Ga0.5)3,,1.88,,,,,,,,,,,10.1016/S0921-4526(98)00850-3,True
Y(Ba0.95Ca0.05)Co2O5.5,287.0,190.0,,Orthorhombic,Pmmm,,Pmmm,,,,,,10.1016/j.physb.2007.04.027,True
Y(Ba0.90Ca0.10)Co2O5.5,287.0,,110 K,Orthorhombic,Pmmm,,Pmmm,,,,,,10.1016/j.physb.2007.04.027,True
(Zn0.87Sn0.048)Cr2.02Se4,,19.8,,,,,,,,,,,10.1016/j.jallcom.2015.02.097,False
Zr2Fe0.82(Ru0.8Rh0.2)5.18B2,233.0,,138 K,Ti3Co5B2-type,Tetragonal,"{'a': '9.3489 Å', 'c': '3.0663 Å'}",P4/mbm (No. 127),323 Oe,0.373 μB/Fe,,0.0710 μB/mol,,10.1016/j.jssc.2010.09.025,True
Sr2Cu(PO4)2,,0.45,,,1D linear chains,,,,,,,,10.1016/j.jmmm.2003.12.009,True
Ba2Cu(PO4)2,,0.45,,,1D linear chains,,,,,,,,10.1016/j.jmmm.2003.12.009,True
Pb(Fe0.5Nb0.5)O3,,,,,,,,,,,,,10.1016/j.jallcom.2014.06.159,False
CaBa(Co0.95Al0.05)4O7,30.0,,,Orthorhombic,,,Pbn21,,,,,,10.1016/j.jallcom.2013.04.017,True
CaBa(Co0.9Al0.1)4O7,30.0,,,Orthorhombic,,,Pbn21,,,,,,10.1016/j.jallcom.2013.04.017,True
CeCu2(Si0.9Ge0.1)2,,1.3,,ThCr2Si2,Body centered tetragonal,,I4/mmm,,,,,,10.1016/j.jpcs.2005.10.088,True
CeCu2(Si0.75Ge0.25)2,,1.9,,ThCr2Si2,Body centered tetragonal,,I4/mmm,,,,,,10.1016/j.jpcs.2005.10.088,True
Ce(Fe0.5Ni0.5)2,64.0,,,Cubic Laves phase,Cubic,,227,,,,,,10.1016/j.ssc.2017.05.026,True
Ce(In0.975Ni0.025)2,6.3,,,Hexagonal,AlB2-type,"{'a': '4.931(4) Å', 'b': '4.931(4) Å', 'c': '3.843(5) Å'}",P6/mmm,,,,,,10.1016/j.jmmm.2013.06.046,True
Ce(In0.95Ni0.05)2,5.3,,,Hexagonal,AlB2-type,"{'a': '4.904(1) Å', 'b': '4.904(1) Å', 'c': '3.873(2) Å'}",P6/mmm,,,,,,10.1016/j.jmmm.2013.06.046,True
Ce(Ni0.82Cu0.18)SnH1.7,4.6,,,ZrBeSi-type,Hexagonal,"{'a': '0.4392 nm', 'b': '0.4392 nm', 'c': '0.8543 nm'}",P6_3/mmc,,,,,,10.1016/j.solidstatesciences.2004.03.008,True
Ce(Pd0.82Ni0.18)2Si2,,2.2,,ThCr2Si2-type,Tetragonal,,,,,,,,10.1016/S0921-4526(01)01310-2,True
Ce(Pd0.8Ni0.2)2Si2,,1.2,,ThCr2Si2-type,Tetragonal,,,,,,,,10.1016/S0921-4526(01)01310-2,True
Er(Co0.875Fe0.125)2,245.0,,,Cubic Laves phase,C15-type,{'a': '7.16 Å'},Fd-3m,,5.92 μB/f.u.,116.19 emu/g,,,10.1016/j.jmmm.2017.05.033,True
(Dy0.25Er0.75)Al2,24.0,,,,,,,,,,,,10.1016/j.intermet.2017.05.001,False
Cu(Cr0.95Fe0.05)O2,550.0,,,3R-CuCrO2 delafossite,Quasi-epitaxial along c axis,,,,,0.16 μB/Fe,,,10.1016/j.jallcom.2013.07.160,True
Cu(Cr0.85Fe0.15)O2,572.0,,,3R-CuCrO2 delafossite,Quasi-epitaxial along c axis,,,,,0.80 μB/Fe,,,10.1016/j.jallcom.2013.07.160,True
Fe74(Nd0.5MM0.5)20B6,553.15,,,,,,,,,,,,10.1016/S0304-8853(01)00051-8,True
Fe74(Nd0.3MM0.7)20B6,538.15,,,,,,,,,,,,10.1016/S0304-8853(01)00051-8,True
Fe74(Nd0.1MM0.9)20B6,500.65,,,,,,,,,,,,10.1016/S0304-8853(01)00051-8,True
(FeCoNi)4B,673.15,,,C6Cr23-type cF116,,,,,,,,,10.1016/S0304-8853(02)00857-0,True
Fe40Ni40(P14B6)20,268.0,,,,,,,,,,,,10.1016/j.jmmm.2004.05.026,True
FePt3 (chemically disordered),360.0,,,,,,,,3.1 μB,500 emu/cm³,,,10.1016/S0304-8853(03)00219-1,True
Er(Co0.95Si0.05)2,60.0,,,,,,,,,,,,10.1016/S0921-4526(02)01099-2,True
Gd5(Si2Ge2),276.0,,,,,,,,,,,,10.1016/S0925-8388(01)01568-7,
Gd53Al24Co20Zr3 (Annealed at 100 °C),94.0,,,Amorphous with nanocrystallites,,,,,,,,,10.1016/j.jallcom.2016.08.254,True
Gd48Al25Co20Zr3Er4 (Bulk),84.0,,,,,,,,,,,,10.1016/j.jallcom.2016.08.254,False
Gd55Co20Al25 (Bulk),103.0,,,,,,,,,,,,10.1016/j.jallcom.2016.08.254,False
Gd55Co25Ni20 (Bulk),78.0,,,,,,,,,,,,10.1016/j.jallcom.2016.08.254,False
La(Fe0.88Si0.12)13,195.0,,,Crystalline,,,,,,,,,10.1016/j.jallcom.2016.04.307,
(Gd4Co3)85B15,197.0,,,Amorphous,,,,,,,,,10.1016/j.jallcom.2016.04.307,
Gd(Ni0.95Co0.05)3,141.0,,,Rhombohedral,PuNi3-type,"{'a': '4.9821 Å', 'c': '24.4932 Å'}",R-3m,,,,,,10.1016/j.jallcom.2005.12.032,True
Gd(Ni0.9Co0.1)3,167.5,,,Rhombohedral,PuNi3-type,"{'a': '4.9843 Å', 'c': '24.5008 Å'}",R-3m,,,,,,10.1016/j.jallcom.2005.12.032,True
Gd(Ni0.85Co0.15)3,184.5,,,Rhombohedral,PuNi3-type,"{'a': '4.9845 Å', 'c': '24.5052 Å'}",R-3m,,,,,,10.1016/j.jallcom.2005.12.032,True
Gd(Ni0.8Co0.2)3,201.0,,,Rhombohedral,PuNi3-type,"{'a': '4.9872 Å', 'c': '24.5148 Å'}",R-3m,,,,,,10.1016/j.jallcom.2005.12.032,True
Gd(Ni0.4Co0.6)3,339.0,,,Rhombohedral,PuNi3-type,"{'a': '5.0151 Å', 'c': '24.5411 Å'}",R-3m,,,,,,10.1016/j.jallcom.2005.12.032,True
La(Fe0.88Si0.12)13,193.0,,,,,,,,,,,,10.1016/j.jallcom.2008.01.115,
Gd(Si0.684Ge0.316)1.78,,22.0,-54 K,Orthorhombic,GdSi1.4-type,"{'a': '4.0583 Å', 'b': '4.0922 Å', 'c': '13.6539 Å'}",Imma,,7.69 μB,,,,10.1016/j.jmmm.2015.02.057,True
MnTe (Hexagonal),,310.0,,Hexagonal,NiAs,"{'a': '4.15 Å', 'c': '6.73 Å'}",,,,,,,10.1016/j.jcrysgro.2010.10.135,False
MnTe (Cubic),,65.0,,Cubic,Zinc Blende,{'a': '6.338 Å'},,,,,,,10.1016/j.jcrysgro.2010.10.135,False
(DyHo)Al2,46.0,,,,,,,,,,,,10.1016/j.jallcom.2003.12.012,False
(La0.97Dy0.03)0.67Ca0.33Mn0.9V0.1O3,187.5,,,Orthorhombic,,"{'a': '5.4841 Å', 'b': '7.7357 Å', 'c': '5.4747 Å'}",Pnma,,,,,,10.1016/j.jmmm.2011.07.032,True
(La0.85Dy0.15)0.67Ca0.33Mn0.9V0.1O3,107.5,,,Orthorhombic,,"{'a': '5.4769 Å', 'b': '7.7194 Å', 'c': '5.4649 Å'}",Pnma,,,,,,10.1016/j.jmmm.2011.07.032,True
(La0.75Dy0.25)0.67Ca0.33Mn0.9V0.1O3,92.5,,,Orthorhombic,,"{'a': '5.4799 Å', 'b': '7.6970 Å', 'c': '5.4459 Å'}",Pnma,,,,,,10.1016/j.jmmm.2011.07.032,True
(La0.57Tb0.10)Ca0.33MnO3,160.0,,,Perovskite,,,,,,,,,10.1016/S0925-8388(01)01343-3,True
Gd5(Si2Ge2),276.0,,,,,,,,,,,,10.1016/S0304-8853(02)01151-4,False
Gd5(Si2Ge2),300.0,,,,,,,,,,,,10.1016/S0304-8853(02)01151-4,False
La0.65(PbCa)0.35MnO3,300.0,,,,,,,,,,,,10.1016/S0167-577X(01)00378-0,False
Gd5(Si2Ge2),275.0,,,,,,,,,,,,10.1016/j.jallcom.2014.02.096,
Gd5(Si2Ge2),275.0,,,,,,,,,,,,10.1016/j.jallcom.2012.10.087,False
La(Fe0.94Co0.06)11.4Si1.6,280.0,,,NaZn13-type,Cubic,,,,,,,,10.1016/j.jmmm.2011.05.041,False
La1.4(Sr0.4Ba0.6)1.6Mn2O7,190.0,,,,,,,,,,,,10.1016/j.jmmm.2015.11.076,False
La1.4(Sr0.8Ba0.2)1.6Mn2O7,125.0,,,,,,,,,,,,10.1016/j.jallcom.2010.12.011,
La1.4(Sr0.4Ba0.6)1.6Mn2O7,91.0,,,,,,,,,,,,10.1016/j.jallcom.2010.12.011,
MnFe(P0.45As0.55),310.0,,,,,,,,,,,,10.1016/j.physb.2006.05.043,
La(Fe0.99V0.01)11.4Si1.6,223.0,,,Cubic,NaZn13-type,{'a': '11.47 Å'},,,24.33 μB/f.u.,,,,10.1016/j.jmmm.2009.10.043,True
La(Fe0.99Cr0.01)11.4Si1.6,212.0,,,Cubic,NaZn13-type,{'a': '11.54 Å'},,,23.58 μB/f.u.,,,,10.1016/j.jmmm.2009.10.043,True
La(Fe0.99Ni0.01)11.4Si1.6,217.0,,,Cubic,NaZn13-type,{'a': '11.48 Å'},,,24.29 μB/f.u.,,,,10.1016/j.jmmm.2009.10.043,True
La(Fe0.99Cu0.01)11.4Si1.6,221.0,,,Cubic,NaZn13-type,{'a': '11.49 Å'},,,24.77 μB/f.u.,,,,10.1016/j.jmmm.2009.10.043,True
LaMn2Ge2 (Specimen B),322.0,,,ThCr2Si2-type tetragonal,Tetragonal,"{'a': '4.195 Å', 'c': '10.980 Å'}",,1515 Oe,2.75 μB/f.u.,,,,10.1016/j.jmmm.2008.05.021,True
LaMn2Ge2 (Specimen C),318.0,,,ThCr2Si2-type tetragonal,Tetragonal,"{'a': '4.195 Å', 'c': '10.980 Å'}",,4766 Oe,2.45 μB/f.u.,,,,10.1016/j.jmmm.2008.05.021,True
LaMn2Ge2 (Specimen D),314.0,,,ThCr2Si2-type tetragonal,Tetragonal,"{'a': '4.195 Å', 'c': '10.980 Å'}",,5274 Oe,2.15 μB/f.u.,,,,10.1016/j.jmmm.2008.05.021,True
(La0.955Mn0.045)MnO3,143.0,43.0,,Orthorhombic,,,,,,,,,10.1016/j.jallcom.2004.04.012,True
(La0.9246Mn0.0161)MnO3,267.0,,,Rhombohedral,,,,,,,,,10.1016/j.jallcom.2004.04.012,True
(Lu0.8Ce0.2)2Fe17,,247.0,,Hexagonal,Th2Ni17-type,"{'a': '841.7 pm', 'c': '827.0 pm'}",,,35 μB/f.u.,,,,10.1016/j.intermet.2010.03.008,True
Mn(OC14H29)4(TCNE),20.0,,,Hexagonal columnar liquid crystalline phase,,{'c': '31.2 Å'},,,,,,26 emu/mol at 21 kbar,10.1016/S0304-8853(01)00132-9,True
Mn2RuGa (annealed at 773 K),396.0,,,Hg2CuTi-type,Cubic,,F-43m,,,0.60 μB/f.u. at 5 K,,,10.1016/j.jmmm.2014.12.001,True
Na2(Fe0.5Mn0.5)P2O7,,2.6,,Triclinic,P-1,"{'a': '6.4923', 'b': '9.4791', 'c': '11.0336'}",2,,5.1705 μB,,,1.131 x 10^-3 emu/mol,10.1016/j.ssi.2014.03.011,True
Ti(Fe0.9V0.1)2,175.0,,,,,,,,,,,,10.1016/j.jmmm.2006.10.736,
Ti(Fe0.85Cr0.15)2,,120.0,,,,,,,,,,,10.1016/j.jmmm.2006.10.736,
Ti(Fe0.85Mn0.15)2,,190.0,,,,,,,,,,,10.1016/j.jmmm.2006.10.736,
(Nd0.4Tb0.6)0.55Sr0.45MnO3,50.0,,,Orthorhombic perovskite,,,Pbnm,,,,,,10.1016/j.physb.2006.05.083,True
(Nd0.3Tb0.7)0.55Sr0.45MnO3,43.0,,,Orthorhombic perovskite,,,Pbnm,,,,,,10.1016/j.physb.2006.05.083,True
(Nd0.8Dy0.2)13(Fe0.875Co0.125)81B6,688.0,,,,,,,1590 kA/m,,,0.49 T,,10.1016/S0304-8853(02)01477-4,True
Nd16Fe72(B4C)2.4,572.15,,,Tetragonal,,,,17.8 kOe,,,6.70 kG,,10.1016/j.jallcom.2005.08.005,True
Nd16Fe74(B4C)2,575.15,,,Tetragonal,,,,18.3 kOe,,,,,10.1016/j.jallcom.2005.08.005,True
Nd2(Fe0.9V0.1)14B,415.15,,,Nd2Fe14B-type,,,,,,,,,10.1016/S0304-8853(00)00462-5,False
Nd2(FeCo)17,499.0,,,,,,,,,,,,10.1016/j.jallcom.2016.02.006,True
Ni48Mn37In13 (annealed),295.0,,,B2 phase,,{'a': '2.999(5) Å'},,10.8 kA/m,,,,,10.1016/j.scriptamat.2010.03.067,True
Ni48Mn39In13 (annealed),295.0,,,B2 phase,,{'a': '2.999(5) Å'},,10.8 kA/m,,,,,10.1016/j.scriptamat.2010.03.067,True
(R1.5Ce0.5)Sr2Cu2NbO10,,10.0,,,,,,,,,,,10.1016/S0921-4534(00)00033-2,False
(Sm0.7Nd0.3)0.52Sr0.48MnO3,176.0,,,,,,,,,,,,10.1016/j.jallcom.2015.07.074,False
Tb0.36Dy0.64(Fe0.90Co0.10)2,689.85,,,Cubic Laves phase,,{'a': '0.7330 nm'},,,,80.36 emu/g,,,10.1016/j.jallcom.2006.01.120,True
Tb0.36Dy0.64(Fe0.85Co0.15)2,694.65,,,Cubic Laves phase,,{'a': '0.7329 nm'},,,,78.67 emu/g,,,10.1016/j.jallcom.2006.01.120,True
Tb0.36Dy0.64(Fe0.80Co0.20)2,706.45,,,Cubic Laves phase,,{'a': '0.7328 nm'},,,,77.19 emu/g,,,10.1016/j.jallcom.2006.01.120,True
Tb0.36Dy0.64(Fe0.90Mn0.10)2,592.35,,,Cubic Laves phase,,{'a': '0.7346 nm'},,,,79.69 emu/g,,,10.1016/j.jallcom.2006.01.120,True
Tb0.36Dy0.64(Fe0.85Mn0.15)2,570.85,,,Cubic Laves phase,,{'a': '0.7347 nm'},,,,77.68 emu/g,,,10.1016/j.jallcom.2006.01.120,True
Tb0.36Dy0.64(Fe0.80Mn0.20)2,531.45,,,Cubic Laves phase,,{'a': '0.7349 nm'},,,,71.85 emu/g,,,10.1016/j.jallcom.2006.01.120,True
Tb(Ni0.5Co0.5)2Ge2,,25.9,,ThCr2Si2,,,,,,,,,10.1016/S0925-8388(00)00587-9,True
Tb(Ni0.5Co0.5)2Ge2,,9.0,,ThCr2Si2,,,,,,,,,10.1016/S0925-8388(00)00587-9,True
U(Pt0.99Pd0.01)3,,1.8,,,,,,,0.11 μB/U-atom,,,,10.1016/j.jmmm.2003.11.100,True
U(Pt0.98Pd0.02)3,,3.4,,,,,,,0.35 μB/U-atom,,,,10.1016/j.jmmm.2003.11.100,True
U(Pt0.95Pd0.05)3,,5.8,,,,,,,0.63 μB/U-atom,,,,10.1016/j.jmmm.2003.11.100,True
U0.2(La0.15Y0.85)0.8Te,106.0,,,,,,,,,,,,10.1016/S0921-4526(99)01714-7,True
Fe3(PO4)2·8H2O,,12.0,,Monoclinic,,,B 2/m,,,,,,10.1016/j.earscirev.2016.04.008,False
YBa2Cu3O6.4(H2O)1.2,,395.0,,,,,,,,,,,10.1016/S0921-4526(00)00395-1,True
YBaCo4O7,,,-175 K,Hexagonal,,"{'a': '0.6302', 'b': '1.0243'}",P 63 mc (No. 186),,5.55 μB per Co ion,0.02 μB per Co ion at 15 kOe,,,10.1016/j.matchemphys.2004.12.027,True
Zn0.95Mn0.05O (MH10),595.0,,,Hexagonal,,,p63mc,,,,,1.79 x 10^-6 emu/g/Oe,10.1016/j.jmmm.2010.02.035,True
Ce(Co0.92Fe0.08)4.4Cu0.6,563.15,,,CaCu5-type,Hexagonal,,,2.3 kOe,,6.4 kG,6.1 kG,,10.1016/j.jallcom.2021.160866,True
Ce(Co0.87Fe0.13)4.4Cu0.6,603.15,,,CaCu5-type,Hexagonal,,,3.8 kOe,,6.8 kG,6.4 kG,,10.1016/j.jallcom.2021.160866,True
Ce(Co0.85Fe0.15)4.4Cu0.6,628.15,,,CaCu5-type,Hexagonal,,,4.1 kOe,,6.8 kG,6.5 kG,,10.1016/j.jallcom.2021.160866,True
Ce(Co0.81Fe0.19)4.4Cu0.6,653.15,,,CaCu5-type,Hexagonal,,,4.2 kOe,,7.4 kG,7.4 kG,,10.1016/j.jallcom.2021.160866,True
Ce(Pt0.9Ir0.1)2Si2,,,65 K,Tetragonal,CaBe2Ge2-type,,,,2.31 μB,,,,10.1016/j.physb.2009.07.015,True
Ce(Pt0.8Ir0.2)2Si2,,,73 K,Tetragonal,CaBe2Ge2-type,,,,2.35 μB,,,,10.1016/j.physb.2009.07.015,True
Ce13.5(Fe79.5)B7,270.0,,,Amorphous,,,,,1.85 μB (Fe),9.3 × 10^5 A/m,,,10.1016/j.jallcom.2019.153098,True
Ce13.5(Fe76.5Co3)B7,307.0,,,Amorphous,,,,,,,,,10.1016/j.jallcom.2019.153098,True
Ce13.5(Fe73.5Co6)B7,345.0,,,Amorphous,,,,,2.01 μB (Fe),,,,10.1016/j.jallcom.2019.153098,True
Ce13.5(Fe70.5Co9)B7,373.0,,,Amorphous,,,,,,,,,10.1016/j.jallcom.2019.153098,True
Ce13.5(Fe67.5Co12)B7,403.0,,,Amorphous,,,,,,,,,10.1016/j.jallcom.2019.153098,True
Ce8Pd24(Al0.9Sn0.1),,4.6,22.5 K,Cubic,,,Pm-3m,,2.36 μB,,,,10.1016/j.jallcom.2017.05.086,True
Ce8Pd24(Al0.8Sn0.2),,4.7,17.2 K,Cubic,,,Pm-3m,,2.38 μB,,,,10.1016/j.jallcom.2017.05.086,True
Ce8Pd24(Al0.7Sn0.3),,5.0,29.1 K,Cubic,,,Pm-3m,,2.45 μB,,,,10.1016/j.jallcom.2017.05.086,True
Ce8Pd24(Al0.5Sn0.5),,5.5,14.6 K,Cubic,,,Pm-3m,,2.44 μB,,,,10.1016/j.jallcom.2017.05.086,True
Ce8Pd24(Al0.3Sn0.7),,5.9,13.5 K,Cubic,,,Pm-3m,,2.35 μB,,,,10.1016/j.jallcom.2017.05.086,True
Ce8Pd24(Al0.2Sn0.8),,6.4,19.7 K,Cubic,,,Pm-3m,,2.41 μB,,,,10.1016/j.jallcom.2017.05.086,True
Ce8Pd24(Al0.1Sn0.9),,6.6,19.9 K,Cubic,,,Pm-3m,,2.42 μB,,,,10.1016/j.jallcom.2017.05.086,True
CeCo(Ge0.25Si0.75)3,,5.5,,,,,,,,,,,10.1016/S0921-4526(99)01222-3,True
CeCo(Ge0.1Si0.9)3,,4.0,,,,,,,,,,,10.1016/S0921-4526(99)01222-3,True
CeRh(In0.9Hg0.1)5,,2.6,,,,,,,,,,,10.1016/j.physb.2007.10.101,True
CeRh(In0.8Hg0.2)5,,4.5,,,,,,,,,,,10.1016/j.physb.2007.10.101,True
CeIr(In0.75Hg0.25)5,,8.0,,,,,,,,,,,10.1016/j.physb.2007.10.101,True
CeRu2(Ge0.875Si0.125)2,6.5,8.8,,,,,,,,,,,10.1016/j.physb.2005.01.024,True
CeRu2(Ge0.75Si0.25)2,5.9,9.2,,,,,,,,,,,10.1016/j.physb.2005.01.024,True
CeRu2(Ge0.5Si0.5)2,,10.0,,,,,,,,,,,10.1016/j.physb.2005.01.024,True
CeRu2(Si0.5Ge0.5)2,,10.0,,,,,,,,,,,10.1016/S0921-4526(98)00975-2,True
CeRu2(Si0.3Ge0.7)2,3.5,,,,,,,,,2 μB,,,10.1016/S0921-4526(98)00975-2,True
Co2(OH)(PO4)0.9(AsO4)0.1,,64.1,,Orthorhombic,Pnnm,"{'a': '8.0508 Å', 'b': '8.3945 Å', 'c': '5.9532 Å'}",Pnnm (No. 58),,3.12 μB,,,,10.1016/j.jssc.2012.01.048,True
Co2(OH)(PO4)0.75(AsO4)0.25,,56.2,,Orthorhombic,Pnnm,"{'a': '8.0979 Å', 'b': '8.4324 Å', 'c': '5.9661 Å'}",Pnnm (No. 58),,2.55 μB,,,,10.1016/j.jssc.2012.01.048,True
Co2(OH)(PO4)0.5(AsO4)0.5,,44.1,,Orthorhombic,Pnnm,"{'a': '8.119 Å', 'b': '8.464 Å', 'c': '5.972 Å'}",Pnnm (No. 58),,2.23 μB,,,,10.1016/j.jssc.2012.01.048,True
Co2(OH)(PO4)0.25(AsO4)0.75,,20.2,,Orthorhombic,Pnnm,"{'a': '8.2118 Å', 'b': '8.5340 Å', 'c': '6.0123 Å'}",Pnnm (No. 58),,3.11 μB,,,,10.1016/j.jssc.2012.01.048,True
Co2(OH)(PO4)0.1(AsO4)0.9,,18.6,,Orthorhombic,Pnnm,"{'a': '8.2446 Å', 'b': '8.5666 Å', 'c': '6.0313 Å'}",Pnnm (No. 58),,3.22 μB,,,,10.1016/j.jssc.2012.01.048,True
Co2Cr(Ga0.5Si0.5),600.0,,,L21,Cubic,{'a': '0.565 nm'},,,,,,,10.1016/j.jallcom.2013.10.209,True
Cr1.27(Te0.75Se0.25)2,64.0,,53 K,Trigonal,Hexagonal NiAs-type,"{'a': '3.8226 Å', 'c': '5.9793 Å'}",P-3m1,,4.10 μB/Cr,,,,10.1016/j.jssc.2006.04.001,True
Cr1.32(Te0.75Se0.25)2,56.0,,15 K,Trigonal,Hexagonal NiAs-type,"{'a': '3.8334 Å', 'c': '6.0102 Å'}",P-3m1,,4.40 μB/Cr,,,,10.1016/j.jssc.2006.04.001,True
Cr1.36(Te0.75Se0.25)2,82.0,,111 K,Trigonal,Hexagonal NiAs-type,"{'a': '3.8430 Å', 'c': '6.0455 Å'}",P-3m1,,4.30 μB/Cr,,,,10.1016/j.jssc.2006.04.001,True
Cr5.08(Te0.75Se0.25)8,,,24 K,Trigonal,Hexagonal NiAs-type,"{'a': '7.6443 Å', 'c': '11.9717 Å'}",P-3m1,,4.27 μB/Cr,,,,10.1016/j.jssc.2006.04.001,True
Cr5.28(Te0.75Se0.25)8,16.0,,-9 K,Trigonal,Hexagonal NiAs-type,"{'a': '7.6747 Å', 'c': '12.0455 Å'}",P-3m1,,4.35 μB/Cr,,,,10.1016/j.jssc.2006.04.001,True
Cr5.44(Te0.75Se0.25)8,72.0,,103 K,Trigonal,Hexagonal NiAs-type,"{'a': '7.6885 Å', 'c': '12.1088 Å'}",P-3m1,,4.28 μB/Cr,,,,10.1016/j.jssc.2006.04.001,True
Cs2Cu1.1(VO)1.9(P2O7)2,,,-14 K,Orthorhombic,Pn21a,"{'a': '13.7364 Å', 'b': '9.2666 Å', 'c': '11.5678 Å'}",Pn21a,,,,,,10.1016/j.jssc.2014.11.004,True
Cu(Cr0.95Mn0.05)O2,276.0,,,3R-CuCrO2 delafossite,Quasi-epitaxial growth along the c axis,,,,,0.31 μB/Mn,,,10.1016/j.jallcom.2014.06.127,True
Cu(Cr0.85Mn0.15)O2,285.0,,,3R-CuCrO2 delafossite,Quasi-epitaxial growth along the c axis,,,,,1.24 μB/Mn,,,10.1016/j.jallcom.2014.06.127,True
Cu(Ge0.98Si0.02)O3,,5.0,,,,,,,,,,,10.1016/S0921-4526(98)01296-4,True
Dy(Co0.95Fe0.05)2,699.0,,,Cubic,MgCu2-type (C15),,Fd3m,,,,,,10.1016/j.jallcom.2006.08.366,True
Dy(Co0.9Fe0.1)2,714.0,,,Cubic,MgCu2-type (C15),,Fd3m,,,,,,10.1016/j.jallcom.2006.08.366,True
Dy(Co0.7Fe0.3)2,692.0,,,Cubic,MgCu2-type (C15),,Fd3m,,,,,,10.1016/j.jallcom.2006.08.366,True
Dy(Co0.5Fe0.5)2,682.0,,,Cubic,MgCu2-type (C15),,Fd3m,,,,,,10.1016/j.jallcom.2006.08.366,True
Dy(Co0.3Fe0.7)2,523.0,,,Cubic,MgCu2-type (C15),,Fd3m,,,,,,10.1016/j.jallcom.2006.08.366,True
Dy(Co0.2Fe0.8)2,718.0,,,Cubic,MgCu2-type (C15),,Fd3m,,,,,,10.1016/j.jallcom.2006.08.366,True
Dy(Co0.98Mn0.02)2,164.0,,162.4 K,Cubic,C15 MgCu2-type,{'a': '7.191 Å'},,,,,,,10.1016/j.jallcom.2012.10.137,True
Dy(Co0.96Mn0.04)2,174.0,,173.5 K,Cubic,C15 MgCu2-type,{'a': '7.195 Å'},,,,,,,10.1016/j.jallcom.2012.10.137,True
Dy(Co0.94Mn0.06)2,192.0,,190.5 K,Cubic,C15 MgCu2-type,{'a': '7.200 Å'},,,,,,,10.1016/j.jallcom.2012.10.137,True
Dy(Co0.92Mn0.08)2,204.0,,202.2 K,Cubic,C15 MgCu2-type,{'a': '7.206 Å'},,,,,,,10.1016/j.jallcom.2012.10.137,True
Dy(Co0.90Mn0.10)2,220.0,,217.2 K,Cubic,C15 MgCu2-type,{'a': '7.210 Å'},,,,,,,10.1016/j.jallcom.2012.10.137,True
Dy(Fe0.4Co0.6),625.0,,,"Cubic, MgCu2-type",Fd3m,{'a': '7.284 Å'},Fd3m,,,,,,10.1016/j.jallcom.2007.12.044,True
Dy(Fe0.4Co0.0Ni0.6),332.0,,,"Cubic, MgCu2-type",Fd3m,{'a': '7.206 Å'},Fd3m,,,,,,10.1016/j.jallcom.2007.12.044,True
Dy(Mn0.4Fe0.6)2,371.5,,,Cubic,Fd3m,,Fd3m,,,,,,10.1016/j.jallcom.2004.09.025,True
Dy(Mn0.35Al0.05Fe0.6)2,301.0,,,Cubic,Fd3m,,Fd3m,,,,,,10.1016/j.jallcom.2004.09.025,True
Dy(Mn0.3Al0.1Fe0.6)2,276.0,231.0,,Cubic,Fd3m,,Fd3m,,,,,,10.1016/j.jallcom.2004.09.025,True
Dy(Mn0.25Al0.15Fe0.6)2,245.0,,,Cubic,Fd3m,,Fd3m,,,,,,10.1016/j.jallcom.2004.09.025,True
Dy(Mn0.2Al0.2Fe0.6)2,229.0,178.0,,Cubic,Fd3m,,Fd3m,,,,,,10.1016/j.jallcom.2004.09.025,True
Dy(Mn0.1Al0.3Fe0.6)2,181.0,187.0,,Cubic,Fd3m,,Fd3m,,,,,,10.1016/j.jallcom.2004.09.025,True
Dy(Mn0.05Al0.35Fe0.6)2,173.0,195.0,,Cubic,Fd3m,,Fd3m,,,,,,10.1016/j.jallcom.2004.09.025,True
Dy(Mn0.8Fe0.2)2,158.0,,,Cubic,Fd3m,,Fd3m,,,,,,10.1016/j.jallcom.2004.09.025,True
Dy(Mn0.7Fe0.3)2,197.0,,,Cubic,Fd3m,,Fd3m,,,,,,10.1016/j.jallcom.2004.09.025,True
Dy(Mn0.5Fe0.5)2,344.0,,,Cubic,Fd3m,,Fd3m,,,,,,10.1016/j.jallcom.2004.09.025,True
Dy(Mn0.3Fe0.7)2,457.0,,,Cubic,Fd3m,,Fd3m,,,,,,10.1016/j.jallcom.2004.09.025,True
Dy(Mn0.2Fe0.8)2,514.0,,,Cubic,Fd3m,,Fd3m,,,,,,10.1016/j.jallcom.2004.09.025,True
Dy(Mn0.1Fe0.9)2,576.0,,,Cubic,Fd3m,,Fd3m,,,,,,10.1016/j.jallcom.2004.09.025,True
Dy(Fe)2,635.0,,,Cubic,Fd3m,,Fd3m,,,,,,10.1016/j.jallcom.2004.09.025,True
Dy(Mn0.4Fe0.6)2,341.0,,,Cubic,MgCu2-type (C15),{'a': '7.382 Å'},Fd3m,,,,,,10.1016/j.jallcom.2007.04.245,True
Dy(Mn0.1Co0.3Fe0.6)2,619.0,,,Cubic,MgCu2-type (C15),,Fd3m,,,,,,10.1016/j.jallcom.2007.04.245,True
Dy(Co0.4Fe0.6)2,695.0,,,Cubic,MgCu2-type (C15),,Fd3m,,,,,,10.1016/j.jallcom.2007.04.245,True
Er(Fe1.0)11.35Nb0.65,507.0,,,ThMn12-type,Tetragonal,"{'a': '0.8488 nm', 'c': '0.4792 nm'}",I4/mmm,,,"73.5 emu/g at 5 K, 92.4 emu/g at 300 K",,,10.1016/S0925-8388(97)00116-3,True
Er(Fe0.9Co0.1)11.35Nb0.65,628.0,,,ThMn12-type,Tetragonal,"{'a': '0.8488 nm', 'c': '0.4784 nm'}",I4/mmm,,,"77.8 emu/g at 5 K, 95.2 emu/g at 300 K",,,10.1016/S0925-8388(97)00116-3,True
Er(Fe0.8Co0.2)11.35Nb0.65,741.0,,,ThMn12-type,Tetragonal,"{'a': '0.8473 nm', 'c': '0.4777 nm'}",I4/mmm,,,"82.0 emu/g at 5 K, 105.8 emu/g at 300 K",,,10.1016/S0925-8388(97)00116-3,True
Er(Fe0.7Co0.3)11.35Nb0.65,827.0,,,ThMn12-type,Tetragonal,"{'a': '0.8470 nm', 'c': '0.4770 nm'}",I4/mmm,,,"79.5 emu/g at 5 K, 100.5 emu/g at 300 K",,,10.1016/S0925-8388(97)00116-3,True
Er(Fe0.6Co0.4)11.35Nb0.65,904.0,,,ThMn12-type,Tetragonal,"{'a': '0.8468 nm', 'c': '0.4764 nm'}",I4/mmm,,,"76.0 emu/g at 5 K, 100.1 emu/g at 300 K",,,10.1016/S0925-8388(97)00116-3,True
FeCoNi(Cu1.0Al)x,578.0,,,"fcc, bcc",,,,,,,,,10.1016/j.jallcom.2020.156109,False
Gd(Fe0.9Co0.1)2,802.0,,,Cubic,MgCu2-type,{'a': '7.3826'},Fd3m,,,,,,10.1016/j.jallcom.2006.06.089,True
Gd(Fe0.8Co0.2)2,759.0,,,Cubic,MgCu2-type,{'a': '7.3818'},Fd3m,,,,,,10.1016/j.jallcom.2006.06.089,True
Gd(Fe0.7Co0.3)2,799.0,,,Cubic,MgCu2-type,{'a': '7.3768'},Fd3m,,,,,,10.1016/j.jallcom.2006.06.089,True
Gd(Fe0.6Co0.4)2,762.0,,,Cubic,MgCu2-type,{'a': '7.3613'},Fd3m,,,,,,10.1016/j.jallcom.2006.06.089,True
Gd(Fe0.5Co0.5)2,789.0,,,Cubic,MgCu2-type,{'a': '7.3475'},Fd3m,,,,,,10.1016/j.jallcom.2006.06.089,True
Gd(Fe0.4Co0.6)2,756.0,,,Cubic,MgCu2-type,{'a': '7.3333'},Fd3m,,,,,,10.1016/j.jallcom.2006.06.089,True
Gd(Fe0.3Co0.7)2,757.0,,,Cubic,MgCu2-type,{'a': '7.3202'},Fd3m,,,,,,10.1016/j.jallcom.2006.06.089,True
Gd(Fe0.2Co0.8)2,664.0,,,Cubic,MgCu2-type,{'a': '7.3021'},Fd3m,,,,,,10.1016/j.jallcom.2006.06.089,True
Gd(Fe0.1Co0.9)2,562.0,,,Cubic,MgCu2-type,{'a': '7.2838'},Fd3m,,,,,,10.1016/j.jallcom.2006.06.089,True
Gd2(Mo0.95Mn0.05)2O7,,,50.0 K,Cubic,Face-centered cubic,"{'a': '10.5 Å', 'b': '10.5 Å', 'c': '10.5 Å'}",Fd-3m,,7.44 μB/ion,,,,10.1016/j.jallcom.2021.158958,True
Gd2(Mo0.90Mn0.10)2O7,,,8 K,Cubic,Face-centered cubic,"{'a': '10.5 Å', 'b': '10.5 Å', 'c': '10.5 Å'}",Fd-3m,,7.93 μB/ion,,,,10.1016/j.jallcom.2021.158958,True
Ho2(Mo0.95Mn0.05)2O7,,,-8.0 K,Cubic,Face-centered cubic,"{'a': '10.4 Å', 'b': '10.4 Å', 'c': '10.4 Å'}",Fd-3m,,10.315 μB/ion,,,,10.1016/j.jallcom.2021.158958,True
Ho2(Mo0.90Mn0.10)2O7,,,-10.2 K,Cubic,Face-centered cubic,"{'a': '10.4 Å', 'b': '10.4 Å', 'c': '10.4 Å'}",Fd-3m,,11.012 μB/ion,,,,10.1016/j.jallcom.2021.158958,True
Gd3(Fe0.989Ti0.011)29,517.0,,,Monoclinic,,"{'a': '10.6041 Å', 'b': '8.5388 Å', 'c': '9.7007 Å'}",P21/c,,38.74 μB,103.6 Am2/kg,,,10.1016/S0925-8388(98)00461-7,True
Gd3(Fe0.978Ti0.022)29,527.0,,,Monoclinic,,"{'a': '10.6041 Å', 'b': '8.5388 Å', 'c': '9.7007 Å'}",P21/c,,38.10 μB,102.0 Am2/kg,,,10.1016/S0925-8388(98)00461-7,True
Gd3(Fe0.966Ti0.034)29,538.0,,,Monoclinic,,"{'a': '10.6041 Å', 'b': '8.5388 Å', 'c': '9.7007 Å'}",P21/c,,35.17 μB,94.3 Am2/kg,,,10.1016/S0925-8388(98)00461-7,True
Gd5(Si1.985Ge1.985)Ga0.03,295.0,,,Monoclinic and Orthorhombic,Monoclinic,"{'a': '7.5730 Å', 'b': '14.6675 Å', 'c': '7.6857 Å'}",P1121/a,,,,,,10.1016/j.jallcom.2007.06.060,True
Gd5(Si1.975Ge1.975)Ga0.05,295.0,,,Orthorhombic,Orthorhombic,"{'a': '7.4846 Å', 'b': '14.7736 Å', 'c': '7.7667 Å'}",Pnma,,,,,,10.1016/j.jallcom.2007.06.060,True
Gd5(Si1.935Ge1.935)Ga0.13,295.0,,,Orthorhombic,Orthorhombic,"{'a': '7.4691 Å', 'b': '14.7573 Å', 'c': '7.7518 Å'}",Pnma,,,,,,10.1016/j.jallcom.2007.06.060,True
La(Fe0.88Si0.12)13,195.0,,,Crystalline,,,,,,,,,10.1016/j.jallcom.2014.04.014,False
Gd75(Fe0.25Co0.75)25,194.0,,,Amorphous,,,,,,200.6 emu/g,,,10.1016/j.jnoncrysol.2017.10.010,True
Gd75(Fe0.5Co0.5)25,203.0,,,Amorphous,,,,,,207.8 emu/g,,,10.1016/j.jnoncrysol.2017.10.010,True
Gd75(Fe0.75Co0.25)25,223.0,,,Amorphous,,,,,,207.2 emu/g,,,10.1016/j.jnoncrysol.2017.10.010,True
GdFe0.3(Al0.95B0.05)1.7,105.0,,,Laves phase,,,,,,,,,10.1016/j.jallcom.2005.06.066,True
La0.225Pr0.4(Ca0.95Sr0.05)0.375MnO3,230.0,,,,,,,,,,,,10.1016/j.physb.2021.413055,True
La0.225Pr0.4(Ca0.90Sr0.10)0.375MnO3,238.8,,,,,,,,,,,,10.1016/j.physb.2021.413055,True
La0.7(Ca0.2Cd0.1)MnO3,165.0,,,Orthorhombic,Pnma,"{'a': '5.4650 Å', 'b': '7.7394 Å', 'c': '5.4795 Å'}",Pnma,,3.41 μB,,,,10.1016/S0022-4596(03)00173-7,True
La0.7(Ca0.1Cd0.2)MnO3,105.0,,,Orthorhombic,Pnma,"{'a': '5.4616 Å', 'b': '7.7418 Å', 'c': '5.4715 Å'}",Pnma,,3.14 μB,,,,10.1016/S0022-4596(03)00173-7,True
La0.8Sr0.08(Ca0.55Ba0.45)0.12MnO3,315.0,,,Pseudocubic,Cubic,{'a': '3.8693'},,,,,,,10.1016/j.ceramint.2017.03.040,True
La0.7Bi0.1Sr0.08(Ca0.55Ba0.45)0.12MnO3,290.0,,,Pseudocubic,Cubic,{'a': '3.8681'},,,,124 emu/g at 150K and 2.0T,,,10.1016/j.ceramint.2017.03.040,True
La0.5Bi0.3Sr0.08(Ca0.55Ba0.45)0.12MnO3,140.0,,,Pseudocubic,Cubic,{'a': '3.8615'},,,,,,,10.1016/j.ceramint.2017.03.040,True
La1.4(Sr0.8Ba0.2)1.6Mn2O7,139.0,,,Tetragonal,,"{'a': '3.9008', 'c': '20.6134'}",I4/mmm,,,,,,10.1016/j.jallcom.2006.06.007,True
La1.4(Sr0.4Ba0.6)1.6Mn2O7,94.0,,,Tetragonal,,"{'a': '3.9008', 'c': '20.6134'}",I4/mmm,,,,,,10.1016/j.jallcom.2006.06.007,True
La1.4(Sr1.6)Mn2O7,161.0,,,Tetragonal,,"{'a': '3.8697', 'c': '20.3005'}",I4/mmm,,,,,,10.1016/j.jallcom.2006.06.007,True
Nd(Al0.95Fe0.05)2,34.0,,44.5 K,Cubic,,{'a': '7.9810 Å'},Fd3̄m,640 Oe,3.44 μB/f.u.,2.29 μB/f.u.,,,10.1016/j.jallcom.2020.154613,True
Nd(Al0.9Fe0.1)2,12.0,,27 K,Cubic,,{'a': '7.9589 Å'},Fd3̄m,1700 Oe,3.5 μB/f.u.,1.98 μB/f.u.,,,10.1016/j.jallcom.2020.154613,True
Nd(Al0.8Fe0.2)2,25.0,,72 K,Cubic,,{'a': '7.9051 Å'},Fd3̄m,6300 Oe,3.45 μB/f.u.,2.26 μB/f.u.,,,10.1016/j.jallcom.2020.154613,True
Pr(Ba0.9Sr0.1)2Cu3O7,,18.8,-7.45,Orthorhombic,Orthorhombic,"{'a': '0.38542', 'b': '0.39197', 'c': '1.1688'}",,,2.56,,,1.5E-03,10.1016/j.jallcom.2005.04.072,True
Pr(Ba0.8Sr0.2)2Cu3O7,,19.8,-10.25,Orthorhombic,Orthorhombic,"{'a': '0.38560', 'b': '0.39069', 'c': '1.1663'}",,,2.35,,,2.3E-03,10.1016/j.jallcom.2005.04.072,True
Pr(Ba0.7Sr0.3)2Cu3O7,,20.6,-13.58,Orthorhombic,Orthorhombic,"{'a': '0.38720', 'b': '0.38727', 'c': '1.1656'}",,,2.72,,,7E-04,10.1016/j.jallcom.2005.04.072,True
Pr(Ba0.6Sr0.4)2Cu3O7,,18.8,-13.07,Orthorhombic,Orthorhombic,"{'a': '0.38644', 'b': '0.38698', 'c': '1.1625'}",,,2.64,,,6E-04,10.1016/j.jallcom.2005.04.072,True
Pr(Ba0.5Sr0.5)2Cu3O7,,16.2,-17.32,Orthorhombic,Orthorhombic,"{'a': '0.38638', 'b': '0.38690', 'c': '1.1628'}",,,2.93,,,7E-04,10.1016/j.jallcom.2005.04.072,True
Nd0.8(Dy0.75Ce0.25)0.2Fe82.5B6Zr1.5,550.0,,,2:14:1 phase and α-Fe,Nanocrystalline,{'c': '12.133 nm'},,865 kA/m,,,,,10.1016/j.jallcom.2018.07.057,True
Nd0.8(Dy0.2Ce0.8)0.2Fe82.5B6Zr1.5,535.0,,,2:14:1 phase and α-Fe,Nanocrystalline,{'c': '12.138 nm'},,833 kA/m,,,,,10.1016/j.jallcom.2018.07.057,True
Nd0.9Dy0.1Fe3(BO3)4,,31.0,,Trigonal,,,,,,,,,10.1016/j.jcrysgro.2010.05.013,True
Nd0.75Dy0.25Fe3(BO3)4,,31.0,,Trigonal,,,,,,,,,10.1016/j.jcrysgro.2010.05.013,True
NdFe3(BO3)4,,32.0,,Trigonal,,,,,,,,,10.1016/j.jcrysgro.2010.05.013,True
Nd2(Co0.9Fe0.1)17,1160.0,,,Th2Zn17-type,R-3m,"{'a': '8.5778', 'b': '8.5778', 'c': '12.5295'}",R-3m,,,,,,10.1016/j.jallcom.2003.10.011,False
Nd2(Co0.7Fe0.3)17,1090.0,,,Th2Zn17-type,R-3m,"{'a': '8.5787', 'b': '8.5787', 'c': '12.4837'}",R-3m,,,,,,10.1016/j.jallcom.2003.10.011,False
Nd2(Co0.5Fe0.5)17,980.0,,,Th2Zn17-type,R-3m,"{'a': '8.5869', 'b': '8.5869', 'c': '12.4603'}",R-3m,,,,,,10.1016/j.jallcom.2003.10.011,False
Nd2(Co0.3Fe0.7)17,820.0,,,Th2Zn17-type,R-3m,"{'a': '8.5798', 'b': '8.5798', 'c': '12.5031'}",R-3m,,,,,,10.1016/j.jallcom.2003.10.011,False
Nd2(Co0.1Fe0.9)17,550.0,,,Th2Zn17-type,R-3m,"{'a': '8.5778', 'b': '8.5778', 'c': '12.5295'}",R-3m,,,,,,10.1016/j.jallcom.2003.10.011,False
Nd2(Co0.9Fe0.1)12.3Cr4.7,436.0,,,Th2Zn17-type,R-3m,"{'a': '8.6485', 'b': '8.6485', 'c': '12.4319'}",R-3m,,,,,,10.1016/j.jallcom.2003.10.011,False
Nd2(Co0.8Fe0.2)12.7Cr4.3,524.0,,,Th2Zn17-type,R-3m,"{'a': '8.6405', 'b': '8.6405', 'c': '12.4389'}",R-3m,,,,,,10.1016/j.jallcom.2003.10.011,False
Nd2(Co0.7Fe0.3)13Cr4,577.0,,,Th2Zn17-type,R-3m,"{'a': '8.6568', 'b': '8.6568', 'c': '12.4401'}",R-3m,,,,,,10.1016/j.jallcom.2003.10.011,False
Nd2(Co0.6Fe0.4)13.3Cr3.7,607.0,,,Th2Zn17-type,R-3m,"{'a': '8.6330', 'b': '8.6330', 'c': '12.4462'}",R-3m,,,,,,10.1016/j.jallcom.2003.10.011,False
Nd2(Co0.5Fe0.5)13.7Cr3.3,619.0,,,Th2Zn17-type,R-3m,"{'a': '8.6219', 'b': '8.6219', 'c': '12.4502'}",R-3m,,,,,,10.1016/j.jallcom.2003.10.011,False
Nd2(Co0.4Fe0.6)14Cr3,614.0,,,Th2Zn17-type,R-3m,"{'a': '8.6235', 'b': '8.6235', 'c': '12.4550'}",R-3m,,,,,,10.1016/j.jallcom.2003.10.011,False
Nd2(Co0.3Fe0.7)14.3Cr2.7,601.0,,,Th2Zn17-type,R-3m,"{'a': '8.6305', 'b': '8.6305', 'c': '12.4578'}",R-3m,,,,,,10.1016/j.jallcom.2003.10.011,False
Nd2(Co0.2Fe0.8)14.7Cr2.3,554.0,,,Th2Zn17-type,R-3m,"{'a': '8.6195', 'b': '8.6195', 'c': '12.4616'}",R-3m,,,,,,10.1016/j.jallcom.2003.10.011,False
Sm(Co0.76Fe0.12Cu0.09Zr0.03)7,823.15,,,,,"{'a': '8.4671', 'c': '12.2103'}",,,,,,,10.1016/j.jallcom.2019.153103,True
Sm1.1(Fe0.8Co0.2)12,800.0,,,ThMn12,Tetragonal,{'a': '0.842 nm'},,,,1.84 T,,,10.1016/j.jallcom.2020.158477,True
Sm1.1(Fe0.8Co0.2)11.6Ti0.4,750.0,,,ThMn12,Tetragonal,{'a': '0.846 nm'},,,,1.63 T,,,10.1016/j.jallcom.2020.158477,True
Sm1.1(Fe0.8Co0.2)11.2Ti0.6,730.0,,,ThMn12,Tetragonal,{'a': '0.848 nm'},,,,1.55 T,,,10.1016/j.jallcom.2020.158477,True
Sm3(Fe0.6Co0.4)24.5Cr4.5,736.0,,,"Nd3(Fe,Ti)29-type",Monoclinic,"{'a': '10.518', 'b': '8.482', 'c': '9.661'}",A2/m,,"40.3 μB/f.u. (5 K), 36.3 μB/f.u. (293 K)",,,,10.1016/S0925-8388(03)00065-3,True
Sm3(Fe0.5Co0.5)24Cr5,688.0,,,"Nd3(Fe,Ti)29-type",Monoclinic,"{'a': '10.510', 'b': '8.466', 'c': '9.625'}",A2/m,,"30.7 μB/f.u. (5 K), 28.9 μB/f.u. (293 K)",,,,10.1016/S0925-8388(03)00065-3,True
Sm3(Fe0.4Co0.6)23.5Cr5.5,663.0,,,"Nd3(Fe,Ti)29-type",Monoclinic,"{'a': '10.490', 'b': '8.458', 'c': '9.610'}",A2/m,,"25.5 μB/f.u. (5 K), 24.4 μB/f.u. (293 K)",,,,10.1016/S0925-8388(03)00065-3,True
Sm3(Fe0.3Co0.7)23Cr6,607.0,,,"Nd3(Fe,Ti)29-type",Monoclinic,"{'a': '10.464', 'b': '8.458', 'c': '9.605'}",A2/m,,"21.0 μB/f.u. (5 K), 20.3 μB/f.u. (293 K)",,,,10.1016/S0925-8388(03)00065-3,True
Sm3(Fe0.2Co0.8)22.5Cr6.5,566.0,,,"Nd3(Fe,Ti)29-type",Monoclinic,"{'a': '10.456', 'b': '8.455', 'c': '9.602'}",A2/m,,"18.4 μB/f.u. (5 K), 17.4 μB/f.u. (293 K)",,,,10.1016/S0925-8388(03)00065-3,True
Sm3(Fe0.1Co0.9)22Cr7,440.0,,,"Nd3(Fe,Ti)29-type",Monoclinic,"{'a': '10.436', 'b': '8.418', 'c': '9.578'}",A2/m,,"14.7 μB/f.u. (5 K), 12.0 μB/f.u. (293 K)",,,,10.1016/S0925-8388(03)00065-3,True
Sr0.85La0.15(MnZr)0.0Fe12O19,943.15,,,Hexagonal,Hexagonal,"{'a': '5.8746 Å', 'c': '22.9966 Å'}",,5692.5 Oe,,60.6 emu/g,34.3 emu/g,,10.1016/j.ceramint.2016.03.078,True
Sr0.85La0.15(MnZr)0.25Fe11.5O19,851.15,,,Hexagonal,Hexagonal,"{'a': '5.8776 Å', 'c': '23.0359 Å'}",,3990 Oe,,61.7 emu/g,32.8 emu/g,,10.1016/j.ceramint.2016.03.078,True
Sr0.85La0.15(MnZr)0.5Fe11O19,843.15,,,Hexagonal,Hexagonal,"{'a': '5.8891 Å', 'c': '23.1047 Å'}",,3050 Oe,,58.5 emu/g,30.4 emu/g,,10.1016/j.ceramint.2016.03.078,True
Sr0.85La0.15(MnZr)0.75Fe10.5O19,798.15,,,Hexagonal,Hexagonal,"{'a': '5.8849 Å', 'c': '23.0711 Å'}",,2260 Oe,,56.3 emu/g,28.3 emu/g,,10.1016/j.ceramint.2016.03.078,True
Sr0.85La0.15(MnZr)1.0Fe10O19,788.15,,,Hexagonal,Hexagonal,"{'a': '5.8965 Å', 'c': '23.1102 Å'}",,1669.2 Oe,,55.2 emu/g,27.1 emu/g,,10.1016/j.ceramint.2016.03.078,True
Sr2NiMnFe11.5(TiCo)0.25O22,852.0,,,Hexagonal,Hexagonal,"{'a': '5.88 Å', 'c': '43.32 Å'}",R-3m (No. 166),2.857 kOe,1.50 μB,6.39 emu/g,3.67 emu/g,,10.1016/j.jallcom.2019.152830,True
Sr2NiMnFe11(TiCo)0.5O22,893.0,,,Hexagonal,Hexagonal,"{'a': '5.88 Å', 'c': '43.32 Å'}",R-3m (No. 166),1.985 kOe,2.75 μB,11.73 emu/g,6.36 emu/g,,10.1016/j.jallcom.2019.152830,True
Sr2NiMnFe10.5(TiCo)0.75O22,845.0,,,Hexagonal,Hexagonal,"{'a': '5.88 Å', 'c': '43.32 Å'}",R-3m (No. 166),0.931 kOe,2.43 μB,10.37 emu/g,4.75 emu/g,,10.1016/j.jallcom.2019.152830,True
Sr2NiMnFe10(TiCo)1O22,820.0,,,Hexagonal,Hexagonal,"{'a': '5.88 Å', 'c': '43.32 Å'}",R-3m (No. 166),0.763 kOe,1.50 μB,6.44 emu/g,2.72 emu/g,,10.1016/j.jallcom.2019.152830,True
