Repository: MaMMoS-project/ML-models

# ML-models
Collection of various ML models developed for the MaMMoS project

Models are organized in different folders of this repository:


- ./beyond-stoner-wolfarth:

   ML models to replace single-grain micromagnetics simulations by ML predictions for:

   -- ./beyond-stoner-wolfarth/single-grain-easy-axis-model:
      where the H and K1 vector are aligned along the z-axis of the simulation cube
      This model predicts Mr, Hc, and BHmax from a, k1, and Ms
      Current model version: v1.0

   -- ./inverse-beyond-stoner-wolfarth/single-grain-easy-axis-model:
      where the H and K1 vector are aligned along the z-axis of the simulation cube

File: compound-to-experimental-tc/data/MagneticMaterials_All.csv (part 61 of 94)
Material_Name,Curie,Neel,Curie_Weiss,Crystal_Structure,Lattice_Structure,Lattice_Parameters,Space_Group,Coercivity,Magnetic_Moment,Magnetization,Remanence,Susceptibility,DOI,Experimental
Sr2NiMnFe9.5(TiCo)1.25O22,870.0,,,Hexagonal,Hexagonal,"{'a': '5.88 Å', 'c': '43.32 Å'}",R-3m (No. 166),0.854 kOe,4.07 μB,17.39 emu/g,7.57 emu/g,,10.1016/j.jallcom.2019.152830,True
Tb0.3Pr0.7(Fe0.4Co0.6)1.93,390.0,,,Cubic,Laves phase,{'a': '0.7354 nm'},MgCu2-type,190 kA/m,,,,,10.1016/j.physb.2009.05.003,True
Tb0.1Pr0.9(Fe0.4Co0.6)1.93,390.0,,,Cubic,Laves phase,,MgCu2-type,,,,,,10.1016/j.physb.2009.05.003,True
U(Mn0.9Cu0.1)2Ge2,360.0,,383 K,Tetragonal,ThCr2Si2 type,"{'a': '4.0015 Å', 'c': '10.7135 Å'}",I4/mmm,28 kOe,1.479 μB/f.u.,,,,10.1016/j.jallcom.2021.159325,True
U(Mn0.8Cu0.2)2Ge2,340.0,,376 K,Tetragonal,ThCr2Si2 type,"{'a': '4.0084 Å', 'c': '10.6555 Å'}",I4/mmm,23 kOe,1.381 μB/f.u.,,,,10.1016/j.jallcom.2021.159325,True
U(Pt0.95Pd0.05)3,,6.0,,,,,,,0.65 μB,,,,10.1016/S0921-4526(99)02556-9,True
UCu5(In0.25Ga0.75),,16.0,,,,,,,,,,,10.1016/S0921-4526(99)01188-6,True
UPd2(Al0.9Ga0.1)3,,14.2,θ ∼−40 K,PrNi2Al3-type,,,P6/mmm,,μeff ∼3.6 μB,,,,10.1016/S0921-4526(98)00725-X,True
UPd2(Al0.8Ga0.2)3,,14.1,θ ∼0 K,PrNi2Al3-type,,,P6/mmm,,μeff ∼3.0 μB,,,,10.1016/S0921-4526(98)00725-X,True
Y(Al0.25Fe0.75)2,500.0,,,Cubic C15,,,,,,,,,10.1016/S0921-4526(00)00369-0,True
Y2(Cu0.95Mg0.05)2O5,,,27 K,Orthorhombic,,"{'a': '10.8080 Å', 'b': '3.4980 Å', 'c': '12.4661 Å'}",Pna21,,2.04 μB,,,,10.1016/j.jallcom.2013.08.033,True
Y2(Cu0.85Mg0.15)2O5,,,18 K,Orthorhombic,,"{'a': '10.8009 Å', 'b': '3.4951 Å', 'c': '12.4699 Å'}",Pna21,,2.01 μB,,,,10.1016/j.jallcom.2013.08.033,True
Y3(Fe0.9Co0.1)27.5V1.5,425.0,,,Monoclinic,3:29,"{'a': '10.578', 'b': '8.488', 'c': '9.674'}",A 2/m,,,,,,10.1016/j.jallcom.2005.03.031,True
Y3(Fe0.8Co0.2)27.5V1.5,567.0,,,Monoclinic,3:29,"{'a': '10.560', 'b': '8.484', 'c': '9.671'}",A 2/m,,,,,,10.1016/j.jallcom.2005.03.031,True
Y3(Fe0.7Co0.3)27.5V1.5,703.0,,,Monoclinic,3:29,"{'a': '10.540', 'b': '8.471', 'c': '9.664'}",A 2/m,,,,,,10.1016/j.jallcom.2005.03.031,True
Y3(Fe0.6Co0.4)27.5V1.5,858.0,,,Monoclinic,3:29,"{'a': '10.528', 'b': '8.455', 'c': '9.662'}",A 2/m,,,,,,10.1016/j.jallcom.2005.03.031,True
YBa2(Cu0.9Fe0.1)3O6.36,,460.0,,,,,,,,,,,10.1016/S0921-4526(00)00831-0,True
YBa2(Cu0.85Fe0.15)3O6.67,,470.0,,,,,,,,,,,10.1016/S0921-4526(00)00831-0,True
YBa2(Cu0.9Fe0.1)3O7.01,31.0,,,,,,,,,,,,10.1016/S0921-4526(00)00831-0,True
YBa2(Cu0.87Fe0.13)3O7.14,9.0,,,,,,,,,,,,10.1016/S0921-4526(00)00831-0,True
Yb(Rh0.975Ir0.025)2Si2,,0.04,-0.25 K,Tetragonal,,,,,1.3 μB/Yb,,,,10.1016/j.physb.2007.10.114,True
Yb(Rh0.94Ir0.06)2Si2,,,-0.25 K,Tetragonal,,,,,1.3 μB/Yb,,,,10.1016/j.physb.2007.10.114,True
Yb(Rh0.83Ir0.17)2Si2,,,-0.5 K,Tetragonal,,,,,1.3 μB/Yb,,,,10.1016/j.physb.2007.10.114,True
Yb(Rh0.97Co0.03)2Si2,,0.16,,,,,,,,,,,10.1016/j.physb.2009.07.041,True
Yb(Rh0.93Co0.07)2Si2,,0.41,,,,,,,,,,,10.1016/j.physb.2009.07.041,True
Yb(Rh0.88Co0.12)2Si2,,0.75,,,,,,,,,,,10.1016/j.physb.2009.07.041,True
YbRh2(Si0.95Ge0.05)2,,,-1.5 K,,,,,,,,,,10.1016/j.physb.2004.12.042,True
(Fe0.90Mn0.10)2Nb,54.0,,,Hexagonal,C14 Laves phase,"{'a': '4.818 Å', 'c': '7.867 Å'}",P6/mmc,,,,,,10.1016/j.intermet.2007.11.004,True
(Fe0.67Mn0.33)2Nb,60.0,,,Hexagonal,C14 Laves phase,"{'a': '4.855 Å', 'c': '7.898 Å'}",P6/mmc,,,,,,10.1016/j.intermet.2007.11.004,True
(Fe0.45Mn0.55)2Nb,38.0,,,Hexagonal,C14 Laves phase,"{'a': '4.864 Å', 'c': '7.912 Å'}",P6/mmc,,,,,,10.1016/j.intermet.2007.11.004,True
(Fe0.22Mn0.78)2Nb,42.0,,,Hexagonal,C14 Laves phase,"{'a': '4.808 Å', 'c': '7.950 Å'}",P6/mmc,,,,,,10.1016/j.intermet.2007.11.004,True
(Gd4Co3)95B5,209.0,,,,,,,Negligible,3.90 μB/magnetic atom,190 A m^2/kg,,,10.1016/j.jallcom.2012.11.086,True
(Gd4Co3)90B10,203.0,,,,,,,Negligible,3.68 μB/magnetic atom,181 A m^2/kg,,,10.1016/j.jallcom.2012.11.086,True
(Gd4Co3)85B15,197.0,,,,,,,Negligible,3.89 μB/magnetic atom,193 A m^2/kg,,,10.1016/j.jallcom.2012.11.086,True
(Gd4Co3)95B5,214.0,,,Hexagonal Ho4Co3-type,,,P63/m,Negligible,3.75 μB/magnetic atom,,,,10.1016/j.jallcom.2012.11.086,True
(Gd4Co3)90B10,211.0,,,Hexagonal Ho4Co3-type,,,P63/m,Negligible,3.82 μB/magnetic atom,,,,10.1016/j.jallcom.2012.11.086,True
(Gd4Co3)85B15,207.0,,,Hexagonal Ho4Co3-type,,,P63/m,Negligible,3.97 μB/magnetic atom,,,,10.1016/j.jallcom.2012.11.086,True
(Nd0.8Ce0.2)1.6Fe12Co2B,691.1,,,2:14:1 phase and α-Fe phase,,,,4.9 kOe,,,10.1 kG,,10.1016/j.jmmm.2017.04.032,True
(Nd0.8Ce0.2)1.8Fe12Co2B,690.3,,,2:14:1 phase,,,,3.5 kOe,,,8.4 kG,,10.1016/j.jmmm.2017.04.032,True
(Nd0.8Ce0.2)1.7Fe12Co2B,691.3,,,2:14:1 phase and α-Fe phase,,,,4.8 kOe,,,9.2 kG,,10.1016/j.jmmm.2017.04.032,True
(Nd0.8Ce0.2)1.5Fe12Co2B,691.5,,,2:14:1 phase and α-Fe phase,,,,3.6 kOe,,,9.3 kG,,10.1016/j.jmmm.2017.04.032,True
(Nd0.8Ce0.2)1.4Fe12Co2B,692.0,,,2:14:1 phase and α-Fe phase,,,,3.5 kOe,,,9.7 kG,,10.1016/j.jmmm.2017.04.032,True
(UH3)0.85Mo0.15,200.0,,,Amorphous,,,,,1.1 μB/f.u.,,,,10.1016/j.jallcom.2014.12.258,True
(UH3)0.85Zr0.15,186.0,,,Cubic,,{'a': '414.5 pm'},,,1 μB/U,,,,10.1016/j.jallcom.2014.12.258,True
Gd6(Mn0.99Co0.01)23,479.0,,,Th6Mn23-type,,{'a': '12.524 Å'},Fm-3m,,54.3 μB/f.u.,,,,10.1016/j.jallcom.2016.04.198,True
Gd6(Mn0.97Co0.03)23,447.0,,,Th6Mn23-type,,{'a': '12.511 Å'},Fm-3m,,51.8 μB/f.u.,,,,10.1016/j.jallcom.2016.04.198,True
Gd6(Mn0.93Co0.07)23,383.0,,,Th6Mn23-type,,{'a': '12.485 Å'},Fm-3m,,48.5 μB/f.u.,,,,10.1016/j.jallcom.2016.04.198,True
Gd6(Mn0.9Co0.1)23,314.0,,,Th6Mn23-type,,{'a': '12.462 Å'},Fm-3m,,46.5 μB/f.u.,,,,10.1016/j.jallcom.2016.04.198,True
Gd6(Mn0.875Co0.125)23,265.0,,,Th6Mn23-type,,{'a': '12.443 Å'},Fm-3m,,44.5 μB/f.u.,,,,10.1016/j.jallcom.2016.04.198,True
Gd6(Mn0.85Co0.15)23,219.0,,,Th6Mn23-type,,{'a': '12.427 Å'},Fm-3m,,43.5 μB/f.u.,,,,10.1016/j.jallcom.2016.04.198,True
Gd6(Mn0.8Co0.2)23,156.0,,,Th6Mn23-type,,{'a': '12.396 Å'},Fm-3m,,40.2 μB/f.u.,,,,10.1016/j.jallcom.2016.04.198,True
Gd6(Mn0.7Co0.3)23,118.0,,,Th6Mn23-type,,{'a': '12.335 Å'},Fm-3m,,36.3 μB/f.u.,,12.7 μB/f.u.,,10.1016/j.jallcom.2016.04.198,True
GdFe3(BO3)4,,38.0,,,,,,,,,,,10.1016/j.physb.2005.01.397,True
GdFe2.7Ga0.3(BO3)4,,15.0,,,,,,,,,,,10.1016/j.physb.2005.01.397,True
Hf0.8Ta0.2(Fe1.0),118.0,350.0,,C14,Hexagonal,"{'a': '4.924 Å', 'c': '8.058 Å'}",P63/mmc,,2.86 μB,,,,10.1016/j.jallcom.2003.08.088,True
Hf0.8Ta0.2(Fe0.9Co0.1),290.0,317.0,,C14,Hexagonal,"{'a': '4.919 Å', 'c': '8.046 Å'}",P63/mmc,,0.10 μB,,,,10.1016/j.jallcom.2003.08.088,True
Hf0.8Ta0.2(Fe0.8Co0.2),280.0,,,C14,Hexagonal,"{'a': '4.912 Å', 'c': '8.031 Å'}",P63/mmc,,0.30 μB,,,,10.1016/j.jallcom.2003.08.088,True
Hf0.8Ta0.2(Fe0.7Co0.3),331.0,,,C15,Cubic,,Fd3m,,2.47 μB,,,,10.1016/j.jallcom.2003.08.088,True
Hf0.8Ta0.2(Fe0.6Co0.4),294.0,,,C15,Cubic,,Fd3m,,2.22 μB,,,,10.1016/j.jallcom.2003.08.088,True
Hf0.8Ta0.2(Fe0.5Co0.5),244.0,,,C15,Cubic,,Fd3m,,1.89 μB,,,,10.1016/j.jallcom.2003.08.088,True
Hf0.8Ta0.2(Fe0.4Co0.6),152.0,,,C15,Cubic,,Fd3m,,1.14 μB,,,,10.1016/j.jallcom.2003.08.088,True
Hf0.8Ta0.2(Fe0.3Co0.7),80.0,,,C15,Cubic,,Fd3m,,0.55 μB,,,,10.1016/j.jallcom.2003.08.088,True
Er(Co0.97In0.03)2,52.0,,,MgCu2-type (C15),,,,,,,,,10.1016/j.jmmm.2004.11.334,True
Er(Co0.97Ge0.03)2,47.0,,,MgCu2-type (C15),,,,,,,,,10.1016/j.jmmm.2004.11.334,True
Er(Co0.95Si0.05)2,54.0,,,MgCu2-type (C15),,,,,,,,,10.1016/j.jmmm.2004.11.334,True
Gd5(Si2Ge2),275.0,,,,,,,,,,,,10.1016/j.jmmm.2014.10.163,False
La0.7(Ca0.95Sr0.05)0.3MnO3,263.0,,,Orthorhombic,Perovskite,"{'a': '5.4610 Å', 'b': '5.4629 Å', 'c': '7.7285 Å'}",,,,,,,10.1016/j.physb.2009.05.026,True
La0.7(Ca0.9Sr0.1)0.3MnO3,268.0,,,Orthorhombic,Perovskite,"{'a': '5.4613 Å', 'b': '5.4633 Å', 'c': '7.7292 Å'}",,,,,,,10.1016/j.physb.2009.05.026,True
La0.7(Ca0.85Sr0.15)0.3MnO3,275.0,,,Orthorhombic,Perovskite,"{'a': '5.4616 Å', 'b': '5.4636 Å', 'c': '7.7297 Å'}",,,,,,,10.1016/j.physb.2009.05.026,True
La0.7(Ca0.8Sr0.2)0.3MnO3,282.0,,,Orthorhombic,Perovskite,"{'a': '5.4619 Å', 'b': '5.4643 Å', 'c': '7.7303 Å'}",,,,,,,10.1016/j.physb.2009.05.026,True
La0.7(Ca0.75Sr0.25)0.3MnO3,293.0,,,Orthorhombic,Perovskite,"{'a': '5.4623 Å', 'b': '5.4647 Å', 'c': '7.7308 Å'}",,,,,,,10.1016/j.physb.2009.05.026,True
La1.2(Sr1.4Ca0.4)Mn2O7,102.0,,,Tetragonal,,"{'a': '3.87 Å', 'b': '3.87 Å'}",I4/mmm,,,,,,10.1016/S0304-8853(99)00660-5,True
La1.2(Sr1.0Ca0.8)Mn2O7,,30.0,,Tetragonal,,,I4/mmm,,,,,,10.1016/S0304-8853(99)00660-5,True
Mn(Cr0.9Fe0.1)2O4,46.0,,,Cubic,,{'a': '8.4396 Å'},Fd3̄m,,,,,,10.1016/j.jmmm.2017.04.044,True
Mn(Cr0.6Fe0.4)2O4,320.0,,,Cubic,,,Fd3̄m,,,,,,10.1016/j.jmmm.2017.04.044,True
Mn(Cr0.5Fe0.5)2O4,402.0,,,Cubic,,{'a': '8.4588 Å'},Fd3̄m,,,,,,10.1016/j.jmmm.2017.04.044,True
La(Fe0.92Co0.008)11.9Si1.1,301.0,,,,,,,,,,,,10.1016/j.jmmm.2017.04.030,
Mn0.03(Bi2Se3),,,-57 K,Rhombohedral,Hexagonal,"{'a': '4.143 Å', 'c': '28.69 Å'}",R-3m,,5.1 μB,,,,10.1016/j.jallcom.2016.06.006,True
Mn0.06(Bi2Se3),,,-29 K,Rhombohedral,Hexagonal,"{'a': '4.143 Å', 'c': '28.69 Å'}",R-3m,,6.2 μB,,,,10.1016/j.jallcom.2016.06.006,True
NaMgCr2(PO4)3,,4.5,-13.7 K,Orthorhombic,,"{'a': '10.406(1) Å', 'b': '12.998(1) Å', 'c': '6.363(1) Å'}",Imma,,,,,,10.1016/j.jallcom.2014.12.002,True
NaZnCr2(PO4)3,,4.7,-11.0 K,Orthorhombic,,"{'a': '10.412(1) Å', 'b': '13.026(1) Å', 'c': '6.377(1) Å'}",Imma,,,,,,10.1016/j.jallcom.2014.12.002,True
Pr(Co0.85V0.15)2Si2,30.0,,-90K,ThCr2Si2,Body centered tetragonal,,I4/mmm,,0.080 μB/f.u.,,,,10.1016/j.jmmm.2015.10.128,True
Pr(Co0.80V0.20)2Si2,30.0,,-60K,ThCr2Si2,Body centered tetragonal,,I4/mmm,,0.139 μB/f.u.,,,,10.1016/j.jmmm.2015.10.128,True
Pr(Co0.75V0.25)2Si2,30.0,,-50K,ThCr2Si2,Body centered tetragonal,,I4/mmm,,0.152 μB/f.u.,,,,10.1016/j.jmmm.2015.10.128,True
Pr(Co0.70V0.30)2Si2,30.0,,-22K,ThCr2Si2,Body centered tetragonal,,I4/mmm,,0.220 μB/f.u.,,,,10.1016/j.jmmm.2015.10.128,True
Pr(Co0.65V0.35)2Si2,30.0,,-20K,ThCr2Si2,Body centered tetragonal,,I4/mmm,,0.245 μB/f.u.,,,,10.1016/j.jmmm.2015.10.128,True
Nd(Co0.85V0.15)2Si2,30.0,,-40K,ThCr2Si2,Body centered tetragonal,,I4/mmm,,0.108 μB/f.u.,,,,10.1016/j.jmmm.2015.10.128,True
Nd(Co0.80V0.20)2Si2,30.0,,-28K,ThCr2Si2,Body centered tetragonal,,I4/mmm,,0.148 μB/f.u.,,,,10.1016/j.jmmm.2015.10.128,True
Nd(Co0.75V0.25)2Si2,30.0,,-27K,ThCr2Si2,Body centered tetragonal,,I4/mmm,,0.180 μB/f.u.,,,,10.1016/j.jmmm.2015.10.128,True
Nd(Co0.70V0.30)2Si2,30.0,,-22K,ThCr2Si2,Body centered tetragonal,,I4/mmm,,0.265 μB/f.u.,,,,10.1016/j.jmmm.2015.10.128,True
Nd(Co0.65V0.35)2Si2,30.0,,-7K,ThCr2Si2,Body centered tetragonal,,I4/mmm,,0.310 μB/f.u.,,,,10.1016/j.jmmm.2015.10.128,True
Ce(Fe0.9Co0.1)9Si2C1.0,410.0,,,BaCd11-type,,"{'a': '10.0226', 'c': '6.5270'}",,,,109.9,,,10.1016/S0921-4526(02)01855-0,True
Ce(Fe0.7Co0.3)9Si2C1.0,423.0,,,BaCd11-type,,"{'a': '10.0012', 'c': '6.5246'}",,,,103.2,,,10.1016/S0921-4526(02)01855-0,True
Ce(Fe0.5Co0.5)9Si2C1.0,440.0,,,BaCd11-type,,"{'a': '9.9748', 'c': '6.5027'}",,,,89.5,,,10.1016/S0921-4526(02)01855-0,True
Nd(Fe1.0)9Si2C1.0,462.0,,,BaCd11-type,,"{'a': '10.1012', 'c': '6.5271'}",,,,145.6,,,10.1016/S0921-4526(02)01855-0,True
Nd(Fe0.9Co0.1)9Si2C1.0,470.0,,,BaCd11-type,,"{'a': '10.0868', 'c': '6.5585'}",,,,141.4,,,10.1016/S0921-4526(02)01855-0,True
Nd(Fe0.7Co0.3)9Si2C1.0,482.0,,,BaCd11-type,,"{'a': '10.0840', 'c': '6.5394'}",,,,131.6,,,10.1016/S0921-4526(02)01855-0,True
Nd(Fe0.5Co0.5)9Si2C1.0,510.0,,,BaCd11-type,,"{'a': '10.0492', 'c': '6.4838'}",,,,125.8,,,10.1016/S0921-4526(02)01855-0,True
Sm(Fe1.0)9Si2C1.0,462.0,,,BaCd11-type,,"{'a': '10.0574', 'c': '6.5117'}",,12.6,,127.2,3.2,,10.1016/S0921-4526(02)01855-0,True
Sm(Fe0.9Co0.1)9Si2C1.0,480.0,,,BaCd11-type,,"{'a': '10.0517', 'c': '6.5087'}",,13.0,,126.1,3.0,,10.1016/S0921-4526(02)01855-0,True
Sm(Fe0.7Co0.3)9Si2C1.0,494.0,,,BaCd11-type,,"{'a': '10.0296', 'c': '6.4936'}",,13.5,,109.7,3.1,,10.1016/S0921-4526(02)01855-0,True
Sm(Fe0.5Co0.5)9Si2C1.0,520.0,,,BaCd11-type,,"{'a': '10.0014', 'c': '6.4825'}",,14.9,,101.3,3.2,,10.1016/S0921-4526(02)01855-0,True
Ni(Cr0.9Al0.1)2O4,65.0,,,Cubic,,,Fd3̄m,,,,,,10.1016/j.jmmm.2016.11.076,True
Ni(Cr0.85Al0.15)2O4,45.0,,,Cubic,,,Fd3̄m,,,,,,10.1016/j.jmmm.2016.11.076,True
Ni0.8Mn0.2(OH)2(CO3)0.1·nH2O,26.0,,,Hexagonal,,"{'a': '3.07 Å', 'c': '7.66 Å'}",,,3.72 μB,,,,10.1016/j.matchemphys.2012.07.057,True
Ni0.75Mn0.25(OH)2(CO3)0.125·nH2O,30.8,,23.5 K,Hexagonal,,"{'a': '3.08 Å', 'c': '7.78 Å'}",,,3.49 μB,,,,10.1016/j.matchemphys.2012.07.057,True
Ni0.67Mn0.33(OH)2(CO3)0.165·nH2O,34.7,,26.9 K,Hexagonal,,"{'a': '3.08 Å', 'c': '7.87 Å'}",,,3.19 μB,,,,10.1016/j.matchemphys.2012.07.057,True
Mg0.67Mn0.33(OH)2(CO3)0.165·nH2O,,,-2.9 K,Hexagonal,,"{'a': '3.09 Å', 'c': '7.65 Å'}",,,2.76 μB,,,,10.1016/j.matchemphys.2012.07.057,True
Ni0.67Al0.33(OH)2(CO3)0.165·nH2O,,,21.2 K,Hexagonal,,"{'a': '3.01 Å', 'c': '7.59 Å'}",,,2.32 μB,,,,10.1016/j.matchemphys.2012.07.057,True
Pb0.94K0.06(Fe0.47Nb0.53)O3,,27.0,,,,,,,,,,,10.1016/j.jmmm.2004.03.016,True
Pb0.96K0.04(Fe0.48Nb0.52)O3,,54.5,,,,,,,,,,,10.1016/j.jmmm.2004.03.016,True
Pb0.98K0.02(Fe0.49Nb0.51)O3,,67.0,,,,,,,,,,,10.1016/j.jmmm.2004.03.016,True
Pb(Fe0.5Nb0.5)O3,,87.0,,,,,,,,,,,10.1016/j.jmmm.2004.03.016,True
Pb0.98Sr0.02(Fe0.5Nb0.5)O3,,17.0,,,,,,,,,,,10.1016/j.jmmm.2004.03.016,True
Pb0.96Sr0.04(Fe0.5Nb0.5)O3,,76.5,,,,,,,,,,,10.1016/j.jmmm.2004.03.016,True
Pb0.94Sr0.06(Fe0.5Nb0.5)O3,,77.0,,,,,,,,,,,10.1016/j.jmmm.2004.03.016,True
Pb0.98La0.02(Fe0.51Nb0.49)O3,,87.0,,,,,,,,,,,10.1016/j.jmmm.2004.03.016,True
Pb0.97La0.03(Fe0.515Nb0.485)O3,,91.0,,,,,,,,,,,10.1016/j.jmmm.2004.03.016,True
Pb0.96La0.04(Fe0.52Nb0.48)O3,,92.5,,,,,,,,,,,10.1016/j.jmmm.2004.03.016,True
Pb0.95La0.05(Fe0.525Nb0.475)O3,,12.0,,,,,,,,,,,10.1016/j.jmmm.2004.03.016,True
Pb0.94La0.06(Fe0.53Nb0.47)O3,,102.5,,,,,,,,,,,10.1016/j.jmmm.2004.03.016,True
Pr0.85(Na0.8K0.2)0.15MnO3,130.0,,138.982 K,Orthorhombic,Pseudo-cubic,"{'a': '5.4519', 'b': '5.4537', 'c': '7.7074'}",Pbnm,,,,,,10.1016/S0038-1098(01)00276-9,True
Pr0.85(Na0.6K0.4)0.15MnO3,131.0,,138.635 K,Orthorhombic,Pseudo-cubic,"{'a': '5.4557', 'b': '5.4538', 'c': '7.7107'}",Pbnm,,,,,,10.1016/S0038-1098(01)00276-9,True
Pr0.85(Na0.4K0.6)0.15MnO3,135.0,,137.593 K,Orthorhombic,Pseudo-cubic,"{'a': '5.4559', 'b': '5.4560', 'c': '7.7160'}",Pbnm,,,,,,10.1016/S0038-1098(01)00276-9,True
Pr0.85(Na0.2K0.8)0.15MnO3,138.0,,132.488 K,Orthorhombic,O'-type,"{'a': '5.4626', 'b': '5.4710', 'c': '7.7177'}",Pbnm,,,,,,10.1016/S0038-1098(01)00276-9,True
Pr0.9(Na0.8K0.2)0.1MnO3,130.0,,154 K,Orthorhombic,Perovskite,"{'a': '5.4590 Å', 'b': '5.4666 Å', 'c': '7.7154 Å'}",Pbnm,,,,,,10.1016/j.jallcom.2007.07.048,True
Pr0.9(Na0.6K0.4)0.1MnO3,135.0,,150 K,Orthorhombic,Perovskite,"{'a': '5.4587 Å', 'b': '5.4749 Å', 'c': '7.7181 Å'}",Pbnm,,,,,,10.1016/j.jallcom.2007.07.048,True
Pr0.9(Na0.4K0.6)0.1MnO3,137.0,,145 K,Orthorhombic,Perovskite,"{'a': '5.4594 Å', 'b': '5.4764 Å', 'c': '7.7191 Å'}",Pbnm,,,,,,10.1016/j.jallcom.2007.07.048,True
Pr0.9(Na0.2K0.8)0.1MnO3,140.0,,,Orthorhombic,Perovskite,"{'a': '5.4623 Å', 'b': '5.4899 Å', 'c': '7.7235 Å'}",Pbnm,,,,,,10.1016/j.jallcom.2007.07.048,True
Ru2Fe(Si0.75Ge0.25),354.0,,149.7K,B2,Cubic,{'a': '5.90'},,19.8 Oe,5.7 μB,,0.03 emu/g,,10.1016/j.jmmm.2013.07.058,True
Ru2Fe(Si0.5Ge0.5),389.0,,318.9K,B2,Cubic,{'a': '5.93'},,33.3 Oe,5.8 μB,,0.18 emu/g,,10.1016/j.jmmm.2013.07.058,True
Ru2Fe(Si0.25Ge0.75),420.0,,437.6K,B2,Cubic,{'a': '5.94'},,65.8 Oe,4.6 μB,,0.66 emu/g,,10.1016/j.jmmm.2013.07.058,True
Sm(Fe0.8Co0.2)12,859.0,,,ThMn12,,,,,,1.78 T,,,10.1016/j.scriptamat.2017.05.029,True
Sm(Fe0.9Co0.1)12,710.0,,,ThMn12,,,,,,1.71 T,,,10.1016/j.scriptamat.2017.05.029,True
(Sm0.8Zr0.2)(Fe0.75Co0.25)11.5Ti0.5,880.0,,,ThMn12,,,,7.4 T,,1.63 T,,,10.1016/j.scriptamat.2017.05.029,False
Sm5(Fe0.95Ti0.05)17,491.0,,,Hexagonal,,"{'a': '20.53 Å', 'c': '12.28 Å'}",P63/mcm,,1.41 μB,30.0 μB/f.u.,,,10.1016/j.jallcom.2008.06.041,True
Sm5(Fe0.91Ti0.09)17,561.0,,,Hexagonal,,"{'a': '20.59 Å', 'c': '12.28 Å'}",P63/mcm,,1.44 μB,22.6 μB/f.u.,,,10.1016/j.jallcom.2008.06.041,True
Sm5(Fe0.95V0.05)17,481.0,,,Hexagonal,,"{'a': '20.51 Å', 'c': '12.29 Å'}",P63/mcm,,1.36 μB,32.0 μB/f.u.,,,10.1016/j.jallcom.2008.06.041,True
Sm5(Fe0.9V0.1)17,598.0,,,Hexagonal,,"{'a': '20.59 Å', 'c': '12.29 Å'}",P63/mcm,,1.43 μB,23.6 μB/f.u.,,,10.1016/j.jallcom.2008.06.041,True
Sr0.82(La0.15Pr0.03)Fe12O19,731.0,,,Magnetoplumbite,Hexagonal,"{'a': '5.8939 Å', 'c': '23.0726 Å'}",,5.75 kOe,,73.47 emu/g,42.49 emu/g,,10.1016/j.jallcom.2013.06.099,True
Sr0.82(La0.12Pr0.06)Fe12O19,731.0,,,Magnetoplumbite,Hexagonal,"{'a': '5.8965 Å', 'c': '23.0933 Å'}",,5.79 kOe,,63.50 emu/g,38.00 emu/g,,10.1016/j.jallcom.2013.06.099,True
Sr0.82(La0.09Pr0.09)Fe12O19,729.0,,,Magnetoplumbite,Hexagonal,"{'a': '5.8971 Å', 'c': '23.1021 Å'}",,5.87 kOe,,58.50 emu/g,33.98 emu/g,,10.1016/j.jallcom.2013.06.099,True
Sr0.82(La0.06Pr0.12)Fe12O19,728.0,,,Magnetoplumbite,Hexagonal,"{'a': '5.8949 Å', 'c': '23.0687 Å'}",,5.93 kOe,,62.43 emu/g,38.27 emu/g,,10.1016/j.jallcom.2013.06.099,True
Sr0.82(La0.03Pr0.15)Fe12O19,729.0,,,Magnetoplumbite,Hexagonal,"{'a': '5.8908 Å', 'c': '23.0777 Å'}",,5.95 kOe,,57.50 emu/g,33.71 emu/g,,10.1016/j.jallcom.2013.06.099,True
Sr2(Fe0.95Ni0.05)MoO6,410.0,,,Double Perovskite,,,,,,,,,10.1016/j.jallcom.2007.06.024,True
Sr2(Fe0.90Ni0.10)MoO6,417.0,,,Double Perovskite,,,,,,,,,10.1016/j.jallcom.2007.06.024,True
Sr2(Fe0.85Ni0.15)MoO6,424.0,,,Double Perovskite,,,,,14.71 e.m.u./g,,,,10.1016/j.jallcom.2007.06.024,True
Tb(Mn0.65Fe0.35)2,220.0,,,Cubic Laves phase C15,Cubic,{'a': '7.494 Å'},Fd3m,,,,,,10.1016/S0304-8853(03)00353-6,True
Tb(Mn0.5Fe0.5)2,320.0,,,Cubic Laves phase C15,Cubic,{'a': '7.453 Å'},Fd3m,,1.19 μB/[Mn/Fe],,,,10.1016/S0304-8853(03)00353-6,True
Tb(Mn0.35Fe0.65)2,430.0,,,Cubic Laves phase C15,Cubic,{'a': '7.417 Å'},Fd3m,,2.76 μB/[Mn/Fe],,,,10.1016/S0304-8853(03)00353-6,True
TbFe2 (polycrystalline),694.0,,,,,,,,1.65 μB/[Mn/Fe],,,,10.1016/S0304-8853(03)00353-6,False
TbFe2 (single crystal),694.0,,,,,,,,2.13 μB/[Mn/Fe],,,,10.1016/S0304-8853(03)00353-6,False
U(Ga0.95Cu0.05)2,94.3,,100.3 K,,,"{'a': '4.208 Å', 'c': '4.021 Å'}",,,2.35 μB,,,,10.1016/S0304-8853(00)01386-X,True
U(Ga0.90Cu0.10)2,79.0,,85 K,,,"{'a': '4.208 Å', 'c': '4.022 Å'}",,,1.97 μB,,,,10.1016/S0304-8853(00)01386-X,True
U(Ga0.85Cu0.15)2,82.5,,87.8 K,,,"{'a': '4.217 Å', 'c': '3.994 Å'}",,,1.63 μB,,,,10.1016/S0304-8853(00)01386-X,True
U(Ga0.80Cu0.20)2,50.0,,18.3 K,,,"{'a': '4.336 Å', 'c': '3.687 Å'}",,,,,,,10.1016/S0304-8853(00)01386-X,True
U(Ga0.72Cu0.28)2,,,-0.8 K,,,"{'a': '4.360 Å', 'c': '3.601 Å'}",,,,,,,10.1016/S0304-8853(00)01386-X,True
U(Pd0.99Fe0.01)2Ge2,,140.0,,Body centered tetragonal,Tetragonal,"{'a': '4.18 Å', 'b': '4.18 Å', 'c': '10.21 Å'}",I4/mmm,,,,,,10.1016/S0921-4526(00)00393-8,True
U(Pd0.98Fe0.02)2Ge2,,140.0,,Body centered tetragonal,Tetragonal,"{'a': '4.18 Å', 'b': '4.18 Å', 'c': '10.21 Å'}",I4/mmm,,2.5(1) μB,,,,10.1016/S0921-4526(00)00393-8,True
Sendust (Fe87.54Si7.63Al4.83),793.15,,,,,,,8-10 Oe,,118-128 emu/g,,,10.1016/j.jallcom.2023.171979,True
Co0.21(Al2O3)0.23(SiO2)0.56,,,6.6 K,Spinel,Face-centered cubic,{'a': '0.8095 nm'},Fd 3 m,,4.50 μB,,,,10.1016/j.jssc.2012.09.032,True
Co0.16(Al2O3)0.14(SiO2)0.70,,,7.6 K,Spinel,Face-centered cubic,{'a': '0.8095 nm'},Fd 3 m,,4.37 μB,,,,10.1016/j.jssc.2012.09.032,True
(Fe90Co10)82P6C7B3Si2,684.15,,,,,,,,1.917 μB,1.65 T,,,10.1016/j.jallcom.2020.157071,False
Ge0.95(Mn0.03Fe0.02),350.0,,,,,,,,,,,,10.1016/j.jcrysgro.2008.11.014,False
Ga0.93Mn0.07As (with Te counter doping),77.0,,,Single crystalline,,,,,,,,,10.1016/j.physb.2003.09.113,True
(La0.7Eu0.3)0.75Sr0.25Mn0.9Co0.1O3,165.0,,,,,,,,,,,,10.1016/j.jssc.2021.122046,
Gd5(Si2Ge2),275.0,,,,,,,,,,,,10.1016/j.jallcom.2016.08.268,False
Gd5(Si2Ge2),275.0,,,,,,,,,,,,10.1016/j.ceramint.2020.01.217,False
La(Fe0.88Si0.12)13,195.0,,,Crystalline,,,,,,,,,10.1016/j.jallcom.2011.03.173,False
(Gd0.89Zr0.11)(Fe9.99Mo1.11),497.0,,,ThMn12-type,Tetragonal,"{'a': '0.8552 nm', 'c': '0.4788 nm'}",I4/mmm,<0.01 T,,12.1 μB/f.u.,,,10.1016/S0925-8388(01)01901-6,True
(Gd0.80Zr0.20)(Fe10.1Mo1.38Zr0.06),456.0,,,ThMn12-type,Tetragonal,"{'a': '0.85355 nm', 'c': '0.47847 nm'}",I4/mmm,<0.01 T,,15.9 μB/f.u.,,,10.1016/S0925-8388(01)01901-6,True
(Gd0.54Zr0.46)(Fe9.88Mo1.50Zr0.13),475.0,,,ThMn12-type,Tetragonal,"{'a': '0.85254 nm', 'c': '0.4770 nm'}",I4/mmm,<0.01 T,,,,,10.1016/S0925-8388(01)01901-6,True
(Nd0.93Y0.07)0.7Sr0.3MnO3,175.0,,,,,,,,,,,,10.1016/j.jallcom.2015.07.216,False
La0.4Sr0.6Fe0.8Cr0.2O2.5,,170.0,,Rhombohedral,,,,,,,,,10.1016/j.solidstatesciences.2009.12.011,True
La(Fe0.88Si0.12)13H,323.0,,,,,,,,,,,,10.1016/j.ijrefrig.2013.09.027,True
BaNi3Fe18O15.9(OH)30.2·11.5H2O,790.65,,,H+S,,,,,,,,,10.1016/S0304-8853(03)00476-1,True
Ba2Ni3Fe14O14.7(OH)22.61·6.6H2O,765.65,,,Y+S,,,,1100 Oe,,,,,10.1016/S0304-8853(03)00476-1,True
(Fe85Co5Cr10)91Zr7B2,320.0,,,,,,,,,,,,10.1016/j.ssc.2016.06.011,False
(Fe85Co5Cr10)91Zr7B2,320.0,,,,,,,,,,,,10.1016/j.jmmm.2014.07.035,False
Ge0.95Mn0.05 (amorphous),160.0,,,,,,,,,,,,10.1016/j.tsf.2009.04.051,
UNi1Co0Ga (0 ≤ x ≤ 1),22.0,,,Hexagonal,ZrNiAl-type,,P 6 2m,"Decreases with increasing x up to 0.6, then invariant",Decreases with increasing x up to 0.6-0.7,,,Maximum around x = 0.5,10.1016/S0925-8388(02)01351-8,True
K3Fe4(PO4)2F9,,10.0,-341.5 K,Monoclinic,P 21/m,"{'a': '7.0681 Å', 'b': '14.4169 Å', 'c': '7.4497 Å'}",P 21/m,,6.257 μB,,,,10.1016/j.jssc.2022.123164,True
(NH4)3Fe4(PO4)2F9,,6.0,-334.3 K,Monoclinic,P 21/m,"{'a': '7.1418 Å', 'b': '14.4315 Å', 'c': '7.5746 Å'}",P 21/m,,6.50 μB,,,,10.1016/j.jssc.2022.123164,True
CaCo3(P2O7)2,8.0,,-13.1 K,,,,,65 Oe,1.94 μB,1.88 μB,0.16 μB,,10.1016/j.jssc.2012.09.035,True
SrCo3(P2O7)2,6.4,,,,,,,,,,,,10.1016/j.jssc.2012.09.035,True
PbCo3(P2O7)2,7.6,,-14.3 K,,,,,390 Oe,1.76 μB,,0.114 μB,,10.1016/j.jssc.2012.09.035,True
BaCo3(P2O7)2,8.0,,,,,,,,,,,,10.1016/j.jssc.2012.09.035,True
Ag4CoFe2(PO4)4,,10.0,-119.39 K,Monoclinic,Layered,"{'a': '10.5599 Å', 'b': '19.1104 Å', 'c': '6.4801 Å'}",C2/c,,9.71 μB,,,,10.1016/j.jssc.2023.124006,True
NaCoCr2(PO4)3,,32.0,,,,,,,,,,,10.1016/j.jssc.2023.124006,False
Ca2MgFe2(PO4)4,,,,,,,,,,,,,10.1016/j.jssc.2023.124006,False
Al0.6(Co50Cu50)0.4,837.35,,,bcc,,,,309.7 Oe,,"7.49 emu/g (as-milled), 32.07 emu/g (leached)",,,10.1016/j.jallcom.2004.03.075,True
Al0.6(Co75Cu25)0.4,843.85,,,bcc,,,,,,"7.19 emu/g (as-milled), 45.48 emu/g (leached)",,,10.1016/j.jallcom.2005.02.001,True
Ba(Fe0.5Sn0.5)O2.76,,,-174 K,Cubic,Pm-3m,{'a': '4.110 Å'},Pm-3m,,3.46 μB,,,,10.1016/j.jallcom.2023.171003,True
Ba(Fe0.5Sn0.5)O2.82,,,-77 K,Cubic,Pm-3m,{'a': '4.095 Å'},Pm-3m,,4.37 μB,,,,10.1016/j.jallcom.2023.171003,True
Ba(Fe0.5Sn0.5)O2.76,,,-174 K,Cubic,Perovskite,"{'a': '4.1106 Å', 'b': '4.1106 Å', 'c': '4.1106 Å'}",Pm3̄m,966 Oe,3.46 μB,,0.07 emu/g,,10.1016/j.jallcom.2022.165914,True
Ba2Ni(PO4)2,,4.83333333333333,"-11.2 K, -22.2 K",Monoclinic,"Honeycomb lattice in bc plane, zigzag chain along a axis",,P21/n,,"3.56 μB/Ni2+, 3.61 μB/Ni2+","2.12 μB/Ni2+ (B // c), 2.07 μB/Ni2+ (B // b)",,,10.1016/j.jcrysgro.2022.126827,True
BaNi2(PO4)2,,24.0,-63.73 K,Trigonal,Honeycomb,"{'a': '4.8004 Å', 'c': '23.3010 Å'}",R3̅ (no.148),82.7 Oe,3.43 μB,0.35 μB,0.013 emu/g,,10.1016/j.ceramint.2022.10.030,True
BaNi1.5Co0.5(PO4)2,,13.0,-42.22 K,Trigonal,Honeycomb,"{'a': '4.8102 Å', 'c': '23.2864 Å'}",R3̅ (no.148),11.63 Oe,4.37 μB,0.72 μB,0.026 emu/g,,10.1016/j.ceramint.2022.10.030,True
BaNiCo(PO4)2,,14.0,21.86 K,Trigonal,Honeycomb,"{'a': '4.8267 Å', 'c': '23.2757 Å'}",R3̅ (no.148),38.6 Oe,5.93 μB,3.57 μB,0.030 emu/g,,10.1016/j.ceramint.2022.10.030,True
BaCu2(PO4)2,,69.0,,,,,,,,,,,10.1016/j.ceramint.2022.10.030,
SrCu2(PO4)2,,48.0,,,,,,,,,,,10.1016/j.ceramint.2022.10.030,
PbCu2(PO4)2,,55.0,,,,,,,,,,,10.1016/j.ceramint.2022.10.030,
SrCo2(PO4)2,,23.0,,,,,,,,,,,10.1016/j.ceramint.2022.10.030,
SrNi2(PO4)2,,16.5,,,,,,,,,,,10.1016/j.ceramint.2022.10.030,
Bi1.9Fe0.1(FeSb)O7,,,-435.9 K,Cubic,Pyrochlore,{'a': '10.46793 Å'},Fd-3m,,,,,Spin-glass state at 12 K,10.1016/j.jssc.2012.10.021,True
Bi1.8Fe0.2(FeSb)O7,,,-368 K,Cubic,Pyrochlore,{'a': '10.44945 Å'},Fd-3m,,,,,Spin-glass state at 12 K,10.1016/j.jssc.2012.10.021,True
Bi1.7Fe0.3(FeSb)O7,,,-305 K,Cubic,Pyrochlore,,Fd-3m,,,,,Spin-glass state at 12 K,10.1016/j.jssc.2012.10.021,True
Bi2(Fe0.95Al0.05)4O9,,216.0,,Orthorhombic,,"{'a': '796.520 pm', 'b': '843.064 pm', 'c': '599.328 pm'}",Pbnm,,,,,,10.1016/j.jssc.2015.03.025,True
Bi2(Fe0.90Al0.10)4O9,,180.0,,Orthorhombic,,"{'a': '795.490 pm', 'b': '841.238 pm', 'c': '597.66 pm'}",Pbnm,,,,,,10.1016/j.jssc.2015.03.025,True
Bi2(Fe0.85Al0.15)4O9,,144.0,,Orthorhombic,,"{'a': '794.409 pm', 'b': '839.685 pm', 'c': '596.263 pm'}",Pbnm,,,,,,10.1016/j.jssc.2015.03.025,True
Bi2(Fe0.80Al0.20)4O9,,110.0,,Orthorhombic,,"{'a': '792.936 pm', 'b': '837.681 pm', 'c': '594.427 pm'}",Pbnm,,,,,,10.1016/j.jssc.2015.03.025,True
Bi2(Fe0.75Al0.25)4O9,,35.0,,Orthorhombic,,"{'a': '792.693 pm', 'b': '836.895 pm', 'c': '593.630 pm'}",Pbnm,,,,,,10.1016/j.jssc.2015.03.025,True
Ca2MgFe2(PO4)4,,13.3,-38.5 K,Orthorhombic,,"{'a': '9.3357 Å', 'b': '8.7340 Å', 'c': '29.422 Å'}",Pbca,0.012 T at 2 K,5.83 μB/Fe3+,,,,10.1016/j.jssc.2020.121715,True
NaCaFe3(PO4)4,,26.0,,Orthorhombic,,,,,,,,,10.1016/j.jssc.2020.121715,False
CaMn3(Fe3Mn)O12,,39.0,-59 K,Cubic,Perovskite,{'a': '7.38086 Å'},Im-3,,12.4 μB/fu,,,,10.1016/j.jssc.2019.120921,True
CeCo(In0.9Cd0.1)5,,3.0,,Tetragonal,,,,,,,,,10.1016/j.physb.2007.10.267,True
Co(C3H6O2),,36.0,46 K,Tetragonal,3D framework of [Co4O4] cubanes,"{'a': '11.089', 'c': '15.764'}",I 41 22,4 T,2.7 μB at 49 T,1.55 μB at 7 T,,3.0 cm³ mol⁻¹ K,10.1016/j.jallcom.2016.06.014,True
Co(H2O)4Zn4(HPO3)6·C2N2H10,,,-20.71 K,Monoclinic,,"{'a': '18.2090(8) Å', 'b': '9.9264(7) Å', 'c': '15.4080(7) Å'}",Cc,,3.49 μB,,,,10.1016/j.jssc.2005.11.024,True
Ni(N(CN)2)2,21.0,,,Rutile-like,Close packing of linear ribbons,,,,,,,,10.1016/S0921-4526(00)00273-8,True
Co(N(CN)2)2,9.0,,,Rutile-like,Close packing of linear ribbons,,,,,,,,10.1016/S0921-4526(00)00273-8,True
Co5(OH)8(O2CCC6H4CO2)·2H2O,40.0,,,Layered hydroxide,,{'c': '13.9 Å'},,0.175 T,,,,,10.1016/S0921-4526(00)00273-8,True
Co(NCNH)2,10.0,,-13 K,Orthorhombic,Body-centered Bravais lattice,"{'a': '6.5524 Å', 'b': '8.7889 Å', 'c': '3.2469 Å'}",Pnnm (no. 58),,2.6 μB,,,4.68,10.1016/j.jssc.2013.03.039,True
Ni(NCNH)2,30.0,,,,,,,,,,,,10.1016/j.jssc.2013.03.039,
Co(C7H4O5S)(H2O)2·H2O,5.1,,,Monoclinic,,"{'a': '7.3299 Å', 'b': '6.3048 Å', 'c': '12.290 Å'}",P 21,,3.8 μB/f.u.,,,20.1 emu/mol at 2 K,10.1016/j.jssc.2020.121527,True
Co2(OH)AsO4,,21.0,,Orthorhombic,Rhombic,"{'a': '8.277(2) Å', 'b': '8.559(2) Å', 'c': '6.039(1) Å'}",Pnnm,,,,,,10.1016/j.jssc.2011.05.060,True
Co1.7Cu0.3(OH)AsO4,,20.0,-64 K,Orthorhombic,Rhombic,"{'a': '8.316(1) Å', 'b': '8.523(2) Å', 'c': '6.047(1) Å'}",Pnnm,,,,,,10.1016/j.jssc.2011.05.060,True
Co2(HO3PCH2CH2COO)2(C12H8N2)2,,3.0,-9.5 K,,,,,,2.36 μB/Co ion,,,,10.1016/j.jallcom.2012.01.012,True
Co2(SeO3)(Te3O7),,11.0,-16.3 K,Orthorhombic,Chain structure along b-axis,"{'a': '9.037 Å', 'b': '12.194 Å', 'c': '8.184 Å'}",Pnma,,5.393 μB,,,7.273 emu·mol−1·K,10.1016/j.jallcom.2017.09.008,True
Ni2(SeO3)(Te3O7),,31.0,-22.1 K,Orthorhombic,Chain structure along b-axis,"{'a': '8.921 Å', 'b': '12.073 Å', 'c': '8.233 Å'}",Pnma,,3.328 μB,,,2.770 emu·mol−1·K,10.1016/j.jallcom.2017.09.008,True
Cu2Cl(OH)3,,18.0,190K,,,,,,,,0.05 μB/Cu,,10.1016/j.physb.2005.11.041,True
Co2Cl(OH)3,10.0,,,,,,,,,,1.46 μB/Co,,10.1016/j.physb.2005.11.041,True
Co2Fe(Ga0.75Si0.25),1075.0,,1060 K,A2,FCC,{'a': '5.71 Å'},,,5.23 μB,,,,10.1016/j.physb.2014.03.074,True
Co2Fe(Ga0.5Si0.5),1059.0,,1051 K,A2,FCC,{'a': '5.68 Å'},,,5.49 μB,,,,10.1016/j.physb.2014.03.074,True
Co2Fe(Ga0.25Si0.75),1019.0,,1029 K,L21,FCC,{'a': '5.66 Å'},,,5.44 μB,,,,10.1016/j.physb.2014.03.074,True
Co2SeO3(OH)2,,65.0,-97.6 K,Monoclinic,,"{'a': '7.7163 Å', 'b': '5.8232 Å', 'c': '9.5556 Å'}",P21/n,,5.74 μB,0.2 μB/Co at 9 T,,,10.1016/j.jssc.2020.121250,True
Co3(Mo2O8)(TeO3),,16.3,-23.1 K,Monoclinic,Zigzag chain,"{'a': '9.632 Å', 'b': '8.858 Å', 'c': '10.156 Å'}",C2/m,,5.47 μB,,,,10.1016/j.jssc.2019.121140,True
Co3Te2O2(PO4)2(OH)4,,12.0,-10.3 K,Monoclinic,,"{'a': '19.4317 Å', 'b': '6.0249 Å', 'c': '4.7788 Å'}",C2/m,,5.27 μB per metal ion,,,,10.1016/j.jssc.2011.09.023,True
Co4(H2O)3(SeO3)4,,9.0,-110 K,Monoclinic,Zig-zag layers,"{'a': '8.9369 Å', 'b': '8.4225 Å', 'c': '9.6197 Å'}",P21,,3.9 μB per Co2+,,,,10.1016/j.jssc.2019.120962,True
Mn4(H2O)3(SeO3)4,,20.0,,Monoclinic,Zig-zag layers,,P21,,,,,,10.1016/j.jssc.2019.120962,False
Co5(OH2)4(HPO4)2(PO4)2,,17.0,-15.8 K,Monoclinic,,"{'a': '17.263 Å', 'b': '8.9091 Å', 'c': '9.3154 Å'}",C2/c,,4.26 μB,,,,10.1016/j.jssc.2006.05.014,True
Co5Zr(O2BO3)2,,71.0,-48.38 K,orthorhombic,,"{'a': '9.4149 Å', 'b': '12.3313 Å', 'c': '3.0936 Å'}",Pbam,,4.77 μB,,,,10.1016/j.jallcom.2021.161717,True
Co5Hf(O2BO3)2,,72.0,-39.89 K,orthorhombic,,"{'a': '9.4294 Å', 'b': '12.3413 Å', 'c': '3.0964 Å'}",Pbam,,4.74 μB,,,,10.1016/j.jallcom.2021.161717,True
Co6(OH)3(TeO3)4(OH)~0.9(H2O),,75.5,-90 K,Hexagonal,,"{'a': '13.1640 Å', 'c': '5.0321 Å'}",P63mc,,2.98 μB,,0.06 μB/Co,,10.1016/j.jssc.2018.11.007,True
Cr0.34Fe0.66NH4(HPO4)2,17.9,3.1,,Triclinic,,"{'a': '7.1661 Å', 'b': '8.8377 Å', 'c': '9.4544 Å'}",P -1,,,,,,10.1016/j.jssc.2018.09.015,True
FeNH4(HPO4)2,17.82,3.52,,Triclinic,,"{'a': '7.1685 Å', 'b': '8.8447 Å', 'c': '9.4625 Å'}",P -1,,"4.19 μB at 4 K, 4.41 μB at 1.5 K",,,,10.1016/j.jssc.2018.09.015,True
Gd(BH4)3,,,-8.76 K,ReO3-type,3D octahedral framework,{'a': '11.021(5) Å'},Pa -3,,7.39 μB,5.30 μB/mol,,7.17 cm³ K mol⁻¹,10.1016/j.jallcom.2015.12.182,True
K2Gd(BH4)5,,,-0.35 K,New structure type,Square pyramid and trigonal bipyramid,"{'a': '8.700(3) Å', 'b': '12.124(5) Å', 'c': '11.989(5) Å'}",P 21/m,,8.18 μB,6.90 μB/mol,,8.05 cm³ K mol⁻¹,10.1016/j.jallcom.2015.12.182,True
Cs3Gd(BH4)6,,,-0.75 K,Double perovskite,Cubic,{'a': '11.300(1) Å'},F 23,,8.17 μB,7.07 μB/mol,,8.23 cm³ K mol⁻¹,10.1016/j.jallcom.2015.12.182,True
Cu3(NaFeSb)O6,,7.0,-18 K,Monoclinic,Honeycomb,"{'a': '5.4144 Å', 'b': '9.3680 Å', 'c': '11.7832 Å'}",C2/c,1700 Oe,6.50 μB/f.u.,,,,10.1016/j.ceramint.2022.01.265,True
Cu3(Cu0.7Na0.3FeSb)O6,,7.0,-140 K,Monoclinic,Honeycomb,"{'a': '5.3793 Å', 'b': '9.3217 Å', 'c': '11.7666 Å'}",C2/c,1200 Oe,7.82 μB/f.u.,,,,10.1016/j.ceramint.2022.01.265,True
Cu3(LiFeSb)O6,,8.0,-42 K,Monoclinic,Honeycomb,"{'a': '5.3149 Å', 'b': '9.1970 Å', 'c': '11.6534 Å'}",C2/c,,5.66 μB/f.u.,,,,10.1016/j.ceramint.2022.01.265,True
CuNd2(Cl3CCOO)8·6H2O,,,-54.1 K,Heteronuclear chains,Polymeric,,,,4.78 B.M. at 300.2 K to 2.89 B.M. at 4.2 K,,,0.542 x 10^6 cm^3/mol at 1.72 K,10.1016/S0925-8388(98)00307-7,True
Nd(Cl3CCOO)3·2H2O,,,-50.1 K,One-dimensional polymeric,Polymeric,,,,3.48 B.M. at 30 K,,,0.0354 x 10^6 cm^3/mol at 50 K,10.1016/S0925-8388(98)00307-7,True
Dy(Cl3CCOO)3·2H2O,,,+5.4 K,Isomorphic with Er(Cl3CCOO)3·2H2O,Polymeric,,,,,,,,10.1016/S0925-8388(98)00307-7,True
Dy(Fe0.5Cr0.5)O3,,130.0,-5.26 K,Orthorhombic,Pnma,"{'a': '5.2866 Å', 'b': '5.5521 Å', 'c': '7.5871 Å'}",Pnma,0.022 T,,,0.101 μB/f.u (2.15 emu/g),,10.1016/j.jallcom.2017.10.069,True
Nd12(C2)3I17,,25.0,18,Monoclinic,,"{'a': '19.574', 'b': '12.393', 'c': '19.003'}",C 2/c,,3.5,0.4,,,10.1016/j.jssc.2007.01.029,True
Gd12(C2)3I17,,,34,,,,,,8.1,2.3,,,10.1016/j.jssc.2007.01.029,True
Dy12(C2)3I17,,29.0,42,,,,,,10.7,3.8,,,10.1016/j.jssc.2007.01.029,True
DyIr2Si2(I),,30.0,49.7K,ThCr2Si2-type,Tetragonal,"{'a': '0.405 nm', 'c': '0.975 nm'}",I4/mmm,,9.6 μB,,,,10.1016/j.physb.2017.09.038,True
DyIr2Si2(P),,9.4,-3.0K,CaBe2Ge2-type,Tetragonal,"{'a': '0.410 nm', 'c': '0.967 nm'}",P4/nmm,,10.0 μB,,,,10.1016/j.physb.2017.09.038,True
TbIr2Si2(I),,80.0,,ThCr2Si2-type,Tetragonal,,I4/mmm,,,,,,10.1016/j.physb.2017.09.038,False
TbIr2Si2(P),,11.5,,CaBe2Ge2-type,Tetragonal,,P4/nmm,,,,,,10.1016/j.physb.2017.09.038,False
NdIr2Si2(I),,32.3,,ThCr2Si2-type,Tetragonal,,I4/mmm,,,,,,10.1016/j.physb.2017.09.038,False
ErIr2Si2(I),,10.0,,ThCr2Si2-type,Tetragonal,,I4/mmm,,,,,,10.1016/j.physb.2017.09.038,False
Fe(AsO4)0.7(PO4)0.3,,50.0,-220 K,Orthorhombic,,"{'a': '13.328(2) Å', 'b': '6.5114(5) Å', 'c': '10.703(1) Å'}",Imam,130 Gauss,,,5.5 emu/mol,,10.1016/j.jssc.2009.01.026,True
Fe2(AsO4)F,,22.6,-76.4 K,Monoclinic,,"{'a': '13.214(1) Å', 'b': '6.623(1) Å', 'c': '10.045(1) Å'}",C2/c,,,,,,10.1016/j.jssc.2006.02.029,True
Fe2B(PO4)3,,30.0,,Hexagonal,,"{'a': '8.029 Å', 'b': '8.029 Å', 'c': '7.408 Å'}",P63/m,,,,,,10.1016/j.ceramint.2020.01.272,True
Fe2O(SeO3)2,,105.0,-200 K,Orthorhombic,Pccn,"{'a': '6.571 Å', 'b': '12.83 Å', 'c': '13.28 Å'}",Pccn,0.05 T,"{'Fe1': '4.37 μB', 'Fe2': '3.90 μB', 'Fe3': '4.53 μB'}",,0.004 μB/f.u.,,10.1016/j.jallcom.2019.153549,True
Fe7(PO4)6,,30.75,-60 K,Triclinic,P 1̄,,,,,,,,10.1016/j.jallcom.2018.02.146,True
Na0.65Fe7(PO4)6,,33.0,-32 K,Triclinic,P 1̄,,,,,,,,10.1016/j.jallcom.2018.02.146,True
Ni3Fe4(PO4)6,,47.0,,,,,,,,,,,10.1016/j.jallcom.2018.02.146,False
A3V4(PO4)6,,13.5,,,,,,,,,,,10.1016/j.jallcom.2018.02.146,False
(Fe0.5Co0.5)73.5Si13.5B9Nb3Cu1,809.65,,,Amorphous and FeCo(Si) crystalline,,,,153.52-22.23 A/m,,101.24-117.67 emu/gr,,,10.1016/j.jallcom.2013.08.038,True
FeNd2(SeO3)4Cl,,6.7,-36.9 K,Monoclinic,Layered,"{'a': '20.7200 Å', 'b': '6.9753 Å', 'c': '8.2816 Å'}",C 2/c,,7.9 μB,,,,10.1016/j.jssc.2020.121315,True
Gd0.2(TbDyHoEr)0.8,,198.0,190 K,HCP,Hexagonal,"{'a': '3.60277 Å', 'c': '5.68690 Å'}",P63/mmc,,,,,,10.1016/j.jallcom.2023.170901,True
Gd0.4(TbDyHoEr)0.6,221.0,,,HCP,Hexagonal,"{'a': '3.61609 Å', 'c': '5.71523 Å'}",P63/mmc,,,,,,10.1016/j.jallcom.2023.170901,True
Gd0.6(TbDyHoEr)0.4,244.0,,,HCP,Hexagonal,"{'a': '3.62461 Å', 'c': '5.74208 Å'}",P63/mmc,,,,,,10.1016/j.jallcom.2023.170901,True
Gd0.8(TbDyHoEr)0.2,268.0,,,HCP,Hexagonal,"{'a': '3.63309 Å', 'c': '5.76861 Å'}",P63/mmc,,,,,,10.1016/j.jallcom.2023.170901,True
Gd0.9(TbDyHoEr)0.1,279.0,,,HCP,Hexagonal,"{'a': '3.63492 Å', 'c': '5.77695 Å'}",P63/mmc,,,,,,10.1016/j.jallcom.2023.170901,True
Gd2(fum)3(H2O)4·3H2O,,0.19,-7.6 K,3D porous framework,,,,,,,,,10.1016/j.jallcom.2009.07.156,True
Gd3(Fe0.665Co0.313Ti0.022)29,886.0,,,"Nd3(Fe,Ti)29-type",Monoclinic,"{'a': '10.602 Å', 'b': '8.532 Å', 'c': '9.689 Å'}",P21/c,,39.79 μB,105.1 A m^2/kg,,,10.1016/S0925-8388(98)00856-1,True
Gd5(Si2.09Ge1.91),300.0,,,"Orthorhombic (as-prepared), Monoclinic (heat-treated)",,,,,,,,,10.1016/S0925-8388(02)00386-9,True
Gd60Al25(NiCo)15,91.0,,113 K,Amorphous,,,,< 10 Oe,7.09 μB,,,Curie-Weiss law,10.1016/j.jnoncrysol.2019.119506,True
Gd75(MnFeAl2)25,212.5,,,amorphous + crystalline,,,,,,,,,10.1016/j.jnoncrysol.2024.122893,True
Gd80(MnFeAl2)20,208.0,,,amorphous + crystalline,,,,,,,,,10.1016/j.jnoncrysol.2024.122893,True
Gd85(MnFeAl2)15,205.5,,,amorphous + crystalline,,,,,,,,,10.1016/j.jnoncrysol.2024.122893,True
SrFe2(SeO3)4,,23.5,-79.09 K,Triclinic,Channel,"{'a': '5.1992 Å', 'b': '6.9145 Å', 'c': '14.9395 Å'}",P-1,,6.12 μB,,,9.37 emu K mol−1,10.1016/j.jssc.2023.124069,True
HgFe2(SeO3)4,,34.0,-114.76 K,Tetragonal,Channel,"{'a': '10.6597 Å', 'b': '10.6597 Å', 'c': '10.0215 Å'}",I-42d,,6.03 μB,,,9.10 emu K mol−1,10.1016/j.jssc.2023.124069,True
Fe2O(SeO3)2,,105.0,,,Sawtooth chain,,,,,,,,10.1016/j.jssc.2023.124069,
Ho(Co0.9Ga0.1)2,165.0,,,Cubic,MgCu2,,Fd3m,,"{'Ho': '9.7 μB/atom', 'Co': '1.2 μB/atom'}",,,,10.1016/j.physb.2004.03.038,True
Ho0.5Nd0.5Fe3(BO3)4,,32.0,,Trigonal,,,,,15 μB per formula unit,,,,10.1016/j.physb.2014.01.024,False
HoFe3(BO3)4,,38.5,-210 K,Trigonal,,,,,15 μB per formula unit,,,,10.1016/j.physb.2014.01.024,
NdFe3(BO3)4,,31.0,-130 K,Trigonal,,,,,15 μB per formula unit,,,,10.1016/j.physb.2014.01.024,
Ho0.75Nd0.25Fe3(BO3)4,203.0,32.0,,Trigonal,,,R32,,,,,,10.1016/j.physb.2023.414706,True
HoFe3(BO3)4,360.0,38.0,,Trigonal,,,R32,,5 μB,,,,10.1016/j.physb.2023.414706,True
K2Co0.5Ti1.5(PO4)3,,,-31.49 K,Cubic,,{'a': '9.8445(12) Å'},P213,,4.61 μB,,,Curie constant: 2.96 emu K mol−1,10.1016/j.jssc.2006.07.015,True
K4NiFe3(PO4)5,17.8,,-80.91 K,Tetragonal,,"{'a': '9.6881 Å', 'c': '9.4307 Å'}",P4̄21c,,10.66 μB,,,,10.1016/j.jssc.2022.123333,True
KCuFe(PO4)2,,36.0,-156.5 K,Monoclinic,,"{'a': '7.958 Å', 'b': '9.931 Å', 'c': '9.039 Å'}",P21/n,,6.76 μB,,,5.71 emu K/mol,10.1016/j.jssc.2011.02.021,True
KFe3(OH)6(SO4)2,,65.0,-450 K,Hexagonal,Kagomé,"{'a': '7.312 Å', 'b': '7.312 Å', 'c': '17.254 Å'}",R-3m,,5.92 μB,,,,10.1016/j.jssc.2012.03.011,True
LiGd(MoO4)2,,,6.2 K,tetragonal,,"{'a': '5.1814 Å', 'b': '5.1814 Å', 'c': '11.2850 Å'}",I 4̅,,7.81 μB,,,,10.1016/j.ceramint.2019.07.174,True
NaGd(MoO4)2,,,2.6 K,tetragonal,,"{'a': '5.2552 Å', 'b': '5.2552 Å', 'c': '11.4915 Å'}",I 41/a,,7.86 μB,,,,10.1016/j.ceramint.2019.07.174,True
KGd(MoO4)2,,,7.4 K,triclinic,,"{'a': '5.2923 Å', 'b': '6.9210 Å', 'c': '10.6889 Å'}",P 1̅,,7.78 μB,,,,10.1016/j.ceramint.2019.07.174,True
La(Fe0.89Si0.11)13H1.1,290.0,,,,,,,,,,,,10.1016/j.actamat.2019.03.006,True
La(Fe0.79Al0.21)13,250.0,,,NaZn13-type,Cubic,,Fm3c,,,,,,10.1016/j.jallcom.2020.158161,True
La(Fe0.88Al0.12)13,,204.0,,Cubic,NaZn13-type,{'a': '1.1593 nm'},Fm-3c,,,,,,10.1016/S0925-8388(00)01468-7,True
La(Fe0.88Al0.12)13H3.2,438.0,,,Cubic,NaZn13-type,{'a': '1.1777 nm'},Fm-3c,,2.2 μB/Fe,,,,10.1016/S0925-8388(00)01468-7,True
La(Fe0.88Si0.12)13,195.0,,,,,,,,,,,,10.1016/j.jallcom.2004.11.106,True
La(Fe0.88Si0.12)13H1.6,330.0,,,,,,,,,,,,10.1016/j.jallcom.2004.11.106,True
La(Fe0.89Al0.11)13,,212.0,,Cubic,NaZn13-type,,,,2 μB (Fe),,,,10.1016/S0925-8388(01)01428-1,True
La(Fe0.89Si0.11)13,188.0,,,NaZn13-type,Cubic,,,,,126.6 emu/g at 185 K,,,10.1016/j.jallcom.2013.03.036,True
La(Fe0.90Si0.10)13,198.0,,,,,,,,,,,,10.1016/j.jallcom.2014.02.163,True
La(Fe0.91Si0.09)13,195.0,,,,,,,,,,,,10.1016/j.jallcom.2014.02.163,True
La(Fe0.94Co0.06)11.7Si1.3,290.0,,,NaZn13-type,Cubic,{'a': '11.60 Å'},Fm 3 c,,,,,,10.1016/j.jallcom.2010.12.122,True
La(Ni0.7Fe0.3)5,250.0,,,CaCu5,Hexagonal,,,,,,,,10.1016/S0925-8388(97)00537-9,True
La0.7Ce0.3(Fe0.92Co0.08)11.4Si1.6,306.0,,,NaZn13-type,Cubic,{'a': '1.1395 nm'},,,,,,,10.1016/j.jallcom.2016.06.259,True
La0.7Ce0.3(Fe0.92Co0.08)11.4Si1.6,309.0,,,NaZn13-type,Cubic,{'a': '1.1465 nm'},,,,,,,10.1016/j.jallcom.2016.06.259,True
La0.8Ce0.2(Fe0.95Co0.05)11.8Si1.2,246.0,,,NaZn13-type,,,,,,,,,10.1016/j.jallcom.2017.12.108,True
La0.7Ce0.3(FeMnSi)13,292.0,,,1:13 phase,,,,,,,,,10.1016/j.jallcom.2017.05.168,True
LiNi2H3(P2O7)2,5.6,,14.1 K,Monoclinic,C2/c,"{'a': '10.925(2) Å', 'b': '12.774(3) Å', 'c': '8.8833(18) Å'}",C2/c,,2.18 μB,,,,10.1016/j.jssc.2008.03.006,True
LiCo2H3(P2O7)2,,2.6,-14.8 K,Monoclinic,C2/c,"{'a': '10.999(2) Å', 'b': '12.863(3) Å', 'c': '8.9419(18) Å'}",C2/c,4.2 kOe,,,,,10.1016/j.jssc.2008.03.006,True
LiCuFe2(VO4)3,,9.0,-80 K,Howardevansite-type,Serpentine chains of edge-sharing CuO5 pyramids and pairs of FeO6 octahedra,,P1̄,,"Cu: 0.70 μB, Fe: 4.54 μB",,,χ0 ∼ − (4 ± 2) × 10^−4 emu/mol,10.1016/j.jallcom.2020.155763,True
NaCuFe2(VO4)3,,,-80 K,Howardevansite-type,Serpentine chains of edge-sharing CuO5 pyramids and pairs of FeO6 octahedra,,P1̄,,"Cu: 0.70 μB, Fe: 4.54 μB",,,χ0 ∼ − (4 ± 2) × 10^−4 emu/mol,10.1016/j.jallcom.2020.155763,True
Mn(Co0.96Fe0.04)Ge,379.0,,,Orthorhombic,Orthorhombic,"{'a': '5.95 Å', 'b': '3.82 Å', 'c': '7.06 Å'}",Pnma,,4.1 μB at 5 K,,,,10.1016/j.jallcom.2016.09.169,True
Mn3Fe4(VO4)6,,,-165 K,Triclinic,P 1̄ (No. 2),"{'a': '0.67041 nm', 'b': '0.81487 nm', 'c': '0.98121 nm'}",P 1̄ (No. 2),,13 μB,,,,10.1016/j.jnoncrysol.2009.05.031,True
Mg3Fe4(VO4)6,,,-111 K,,,"{'a': '0.6685 nm', 'b': '0.8025 nm', 'c': '0.9769 nm'}",,,,,,,10.1016/j.jnoncrysol.2009.05.031,False
Zn3Fe4(VO4)6,,,-50 K,,,"{'a': '0.6682 nm', 'b': '0.8021 nm', 'c': '0.9780 nm'}",,,,,,,10.1016/j.jnoncrysol.2009.05.031,False
Na1.25Mg1.10Fe1.90(PO4)3,,35.0,-69K,Monoclinic,Alluaudite,"{'a': '11.7831', 'b': '12.4740', 'c': '6.3761'}",C2/c,,5.88 μB,,,,10.1016/j.jallcom.2006.10.119,True
Na2BaCo(PO4)2,,0.148,-2.82 K,Trigonal,Trigonal,,P3̅m1,,"5.31 μB (high temp), 3.96 μB (low temp)",,,,10.1016/j.jallcom.2022.164147,True
Na2SrCo(PO4)2,,,-2.94 K,Monoclinic,Monoclinic,"{'a': '9.606 Å', 'b': '5.432 Å', 'c': '13.707 Å'}",P21/a,,"5.14 μB (high temp), 4.10 μB (low temp)",,,,10.1016/j.jallcom.2022.164147,True
Na2Co(SO4)2,,,-10.6 K,C2/c,Monoclinic,"{'a': '23.3461 Å', 'b': '10.3004 Å', 'c': '17.4115 Å'}",C2/c,,4.92 μB,,,,10.1016/j.jssc.2014.11.010,True
Na2Ni(SO4)2,,,-1.14 K,C2/c,Monoclinic,"{'a': '23.2253 Å', 'b': '10.26155 Å', 'c': '17.3353 Å'}",C2/c,,3.23 μB,,,,10.1016/j.jssc.2014.11.010,True
Na2Gd2(BO3)2O,,2.45,-4.63 K,Monoclinic,P 21/c,"{'a': '10.693 Å', 'b': '6.320 Å', 'c': '10.329 Å'}",P 21/c,,7.92 μB,6.71 μB,,,10.1016/j.jcrysgro.2024.127659,True
Na2Ni(HPO3)2,,6.0,-39 K,Orthorhombic,Pnma,"{'a': '11.9886 Å', 'b': '5.3671 Å', 'c': '9.0764 Å'}",Pnma,,3.45 μB,,,1.49 emu K/mol,10.1016/j.jssc.2010.09.010,True
