Repository: MaMMoS-project/ML-models

# ML-models
Collection of various ML models developed for the MaMMoS project

Models are organized in different folders of this repository:


- ./beyond-stoner-wolfarth:

   ML models to replace single-grain micromagnetics simulations by ML predictions for:

   -- ./beyond-stoner-wolfarth/single-grain-easy-axis-model:
      where the H and K1 vector are aligned along the z-axis of the simulation cube
      This model predicts Mr, Hc, and BHmax from a, k1, and Ms
      Current model version: v1.0

   -- ./inverse-beyond-stoner-wolfarth/single-grain-easy-axis-model:
      where the H and K1 vector are aligned along the z-axis of the simulation cube

File: compound-to-experimental-tc/data/MagneticMaterials_All.csv (part 62 of 94)
Material_Name,Curie,Neel,Curie_Weiss,Crystal_Structure,Lattice_Structure,Lattice_Parameters,Space_Group,Coercivity,Magnetic_Moment,Magnetization,Remanence,Susceptibility,DOI,Experimental
NaGd9(SiO4)6O2,,,-2.4 K,hexagonal,,"{'a': '9.4016', 'b': '9.4016', 'c': '6.8784'}",P 63/m,,7.83 μB/Gd,,,,10.1016/j.jallcom.2023.173351,True
Nd2(Fe0.65Co0.35)14B,823.15,,,P42/mnm,Tetragonal,"{'a': '8.8 Å', 'b': '8.8 Å', 'c': '12.2 Å'}",P42/mnm,13.09 kOe,,1.54 T,13.74 kGs,,10.1016/j.jallcom.2023.169180,True
Nd2(O2C(CH2)4CO2)3(H2O)2,280.0,,,Polymeric chains,,,,,,,,,10.1016/j.physb.2004.09.082,True
Ni(HCOO)2×2H2O,,15.5,,Monoclinic,,"{'a': '8.60 Å', 'b': '7.06 Å', 'c': '9.21 Å'}",P21/c,,,,,,10.1016/S0921-4526(02)02140-3,True
Ni2(C4H4N2)(V4O12)(H2O)2,,38.0,-50.4 K,Triclinic,,"{'a': '7.437 Å', 'b': '7.571 Å', 'c': '7.756 Å'}",P-1,,2.39 μB,,,,10.1016/j.jssc.2006.12.037,True
Ni3(PO4)2,,17.1,-33.3 K,Monoclinic,,"{'a': '5.824 Å (300 K), 5.814 Å (1.5 K)', 'b': '4.694 Å (300 K), 4.689 Å (1.5 K)', 'c': '10.101 Å (300 K), 10.084 Å (1.5 K)'}",P 21/c,,3.29 μB,,,4.08 cm³ K mol⁻¹,10.1016/j.jssc.2005.06.022,True
Cu3(PO4)2,,22.2,,Triclinic,,,P -1,,,,,,10.1016/j.jssc.2005.06.022,False
Ni5(SeO3)4Cl2,,4.5,-143 K,Triclinic,,"{'a': '8.076(2) Å', 'b': '9.288(2) Å', 'c': '9.376(2) Å'}",P-1 (No. 2),,"6.1 μB at room temperature, 1.7 μB at 2.5 K",,,,10.1016/j.jssc.2005.07.005,True
NiBPO4(OH)2,2.2,,8.3 K,P3121,Hexagonal,"{'a': '7.41862 Å', 'c': '12.58982 Å'}",P3121,,2.14 μB,,,,10.1016/j.jssc.2008.01.048,True
Pb(Fe0.5Nb0.5)O3,,143.0,,Monoclinic and Rhombohedral,,,C1m1 and R3m,9 mT to 43 mT,,,,,10.1016/j.ceramint.2021.05.055,True
PbFe3(PO4)(SO4)(OH)6,,48.0,-526.6 K,Rhombohedral,Trigonal,"{'a': '7.3078 Å', 'b': '7.3078 Å', 'c': '16.855 Å'}",R-3m (No. 166),,5.87 μB/Fe3+,,,,10.1016/j.jssc.2022.123620,True
Pb0.5Fe3(SO4)(OH)6,,56.4,,,,,,,,,,,10.1016/j.jssc.2022.123620,
PbFe3(SO4)(AsO4)(OH)6,,45.0,,,,,,,,,,,10.1016/j.jssc.2022.123620,
PbNd3O4(VO4),,,-38 K,Orthorhombic,,"{'a': '5.7760(1) Å', 'b': '17.7534(3) Å', 'c': '7.7330(2) Å'}",Cmcm,,6.3 μB/f.u.,,,,10.1016/j.jssc.2018.01.016,True
PbNi3(PO4)3,,15.0,-35 K,Orthorhombic,,"{'a': '10.3313 Å', 'b': '13.113 Å', 'c': '6.5394 Å'}",Imma,,3.24 μB,,,,10.1016/j.jallcom.2018.06.209,True
Pd(Co0.96Mn0.04)O2,,,"{'c_parallel': -2.64, 'c_perpendicular': -0.504}",Delafossite,Two-dimensional triangular lattice,"{'a': 2.832, 'c': 17.762}",,,"{'c_parallel': 0.921, 'c_perpendicular': 0.921}",,,"{'c_parallel': 0.000105, 'c_perpendicular': 0.000119}",10.1016/S0022-0248(99)00112-8,True
Pd(Co0.89Mn0.11)O2,,18.0,"{'c_parallel': -2.35, 'c_perpendicular': -1.29}",Delafossite,Two-dimensional triangular lattice,"{'a': 2.8376, 'c': 17.812}",,,"{'c_parallel': 1.39, 'c_perpendicular': 1.37}",,,"{'c_parallel': 6.89e-05, 'c_perpendicular': 0.000147}",10.1016/S0022-0248(99)00112-8,True
Pt3(Co0.6Ni0.4),473.15,,,fcc (disordered),,,,305 KA/m,0.35μB/Pt,,100%,,10.1016/S0040-6090(00)01207-4,True
Nd3(Fe0.933Ti0.067)29C,651.0,,,,,,,,,,,,10.1016/S0925-8388(98)00963-3,True
Sm3(Fe0.933Ti0.067)29C,641.0,,,,,,,,,,,,10.1016/S0925-8388(98)00963-3,True
Gd3(Fe0.978Ti0.022)29N4.1,765.0,,,,,,,,,,,,10.1016/S0925-8388(98)00963-3,True
Rb7SmFe6O2(PO4)8,,7.0,,Triclinic,,"{'a': '9.273(2) Å', 'b': '9.866(2) Å', 'c': '9.991(2) Å'}",P −1 (No. 2),,,,,,10.1016/j.jssc.2012.04.039,True
RbNiFe(PO4)2,,21.0,-97 K,Monoclinic,,"{'a': '5.134 Å', 'b': '14.547 Å', 'c': '9.231 Å'}",P21/c,,6.50 BM,,,,10.1016/j.jssc.2023.124141,True
Na2Ni2Fe(PO4)3,,,-114.3 K,,,,,,,,,,10.1016/j.jssc.2023.124141,
Sc(Fe0.94Si0.06)1.86,570.0,,,MgCu2-type,Cubic,{'a': '7.051'},Fd3m,,,,,,10.1016/S0925-8388(98)00642-2,True
Sc(Fe0.75Si0.25)2,145.0,,,MgZn2-type,Hexagonal,"{'a': '4.9694', 'c': '8.0643'}",P63/mmc,,0.67 μB/Fe atom,,,,10.1016/S0925-8388(98)00642-2,True
Sm2(Co0.69Fe0.31)17,1123.0,,,,,,,,,14.30 kG,,,10.1016/j.actamat.2018.10.046,True
Sm2(Co0.68Fe0.32)17,1119.0,,,,,,,,,14.34 kG,,,10.1016/j.actamat.2018.10.046,True
Sm(Co0.52Fe0.11Cu0.37)5,679.93,,,,,,,,,5.87 kG,,,10.1016/j.actamat.2018.10.046,True
Sm(Co0.39Fe0.07Cu0.54)5,497.11,,,,,,,,,2.85 kG,,,10.1016/j.actamat.2018.10.046,True
Sm(Fe0.8Co0.2)11Ti,554.0,,,ThMn12,Tetragonal,"{'a': '8.5102 Å', 'c': '4.7587 Å'}",I4/mmm,0.34 T,,1.42 ± 0.04 T,,,10.1016/j.jallcom.2020.157993,True
Sm0.8Zr0.2(Fe0.8Co0.2)11Ti,547.0,,,ThMn12,Tetragonal,"{'a': '8.5027 Å', 'c': '4.7533 Å'}",I4/mmm,0.34 T,,1.37 ± 0.04 T,,,10.1016/j.jallcom.2020.157993,True
SmFe3(BO3)4,,32.0,-138 K,Trigonal,Huntite,,R32,,10.71 μB,,,,10.1016/j.jcrysgro.2019.04.017,True
Sr(Fe0.65Co0.35)O3,370.0,,,Perovskite,Primitive Perovskite,{'a': '3.840 Å'},,,,,,,10.1016/S0040-6090(98)00600-2,True
Sr2Co(BO3)2,,30.0,-63 K,Monoclinic,Monoclinic,"{'a': '9.1096 Å', 'b': '5.1412 Å', 'c': '6.1040 Å'}",C2/m,,3.55 μB,,,,10.1016/j.jssc.2019.121167,True
Sr4Co2(CO3)O5.86,,167.5,,I-centered tetragonal,Tetragonal,"{'a': '3.8627 Å', 'b': '3.8627 Å', 'c': '28.256 Å'}",I4/mmm,,,,,,10.1016/j.jssc.2011.04.004,True
Sr3Co2O5(OH)2·,,160.0,,RP2,,,,,,,,,10.1016/j.jssc.2011.04.004,False
Sr4Fe2(CO3)O6,,361.0,,RP3,,,,,,,,,10.1016/j.jssc.2011.04.004,False
Sr4Fe2(CO3)O6,,220.0,,RP3,,,,,,,,,10.1016/j.jssc.2011.04.004,False
SrFe3(PO4)3,42.0,18.0,-130 K,Orthorhombic,Imma,"{'a': '10.438 Å', 'b': '13.421 Å', 'c': '6.556 Å'}",Imma (No. 74),6000 Oe,2.4 μB/f.u.,2.4 μB/f.u. at 5 T,2.2 μB/f.u.,,10.1016/j.physb.2012.10.005,True
SrFe2(PO4)2,,7.0,,,,,,,,,,,10.1016/j.physb.2012.10.005,False
Tb0.1(Pr0.5Nd0.5)0.9Fe1.93,541.0,,,Cubic Laves,MgCu2-type,,,,,,,,10.1016/j.jallcom.2013.07.083,True
Tb0.4(Pr0.5Nd0.5)0.6Fe1.93,598.0,,,Cubic Laves,MgCu2-type,,,,,,,,10.1016/j.jallcom.2013.07.083,True
Tb0.2Dy0.7Nd0.1(Fe0.8Co0.2)1.93,685.0,,,Cubic,Laves phase,,,,,,,,10.1016/j.jallcom.2013.08.092,True
Tb0.3Dy0.6Nd0.1(Fe0.8Co0.2)1.93,689.0,,,Cubic,Laves phase,,,,,,,,10.1016/j.jallcom.2013.08.092,True
Tb0.4Dy0.5Nd0.1(Fe0.8Co0.2)1.93,693.0,,,Cubic,Laves phase,,,,,,,,10.1016/j.jallcom.2013.08.092,True
Tb0.5Dy0.4Nd0.1(Fe0.8Co0.2)1.93,697.0,,,Cubic,Laves phase,,,,,,,,10.1016/j.jallcom.2013.08.092,True
Tb0.6Dy0.3Nd0.1(Fe0.8Co0.2)1.93,701.0,,,Cubic,Laves phase,,,,,,,,10.1016/j.jallcom.2013.08.092,True
U(Fe0.15Ni0.85)AlH2.4,,70.0,-39K,Hexagonal,,"{'a': '7.2202', 'c': '4.0199'}",P62m,,3.0 μB/f.u.,,,1.5×10^-3 emu/mol,10.1016/S0921-4526(01)01524-1,True
U2(Ni0.70Pd0.30)2Sn,,11.5,,Tetragonal,U3Si2-type,"{'a': '7.379 Å', 'c': '3.714 Å'}",P4/mbm,,1.05 μB,,,,10.1016/S0925-8388(98)00107-8,True
Y(Mn0.8Fe0.2)0.95Ti0.05O3,,27.0,-321 K,Hexagonal,Hexagonal,"{'a': '0.6168 nm', 'c': '1.1422 nm'}",P 63 cm,,,,,,10.1016/j.jallcom.2018.04.046,True
Y(Mn0.8Fe0.2)0.9Ti0.1O3,,21.0,-251 K,Hexagonal,Hexagonal,"{'a': '0.6186 nm', 'c': '1.1393 nm'}",P 63 cm,,,,,,10.1016/j.jallcom.2018.04.046,True
YBa2(Cu0.9Fe0.1)3O6.36,,460.0,,,,,,,,,,,10.1016/S0921-4526(99)01319-8,True
YFe3(BO3)4,,39.42,,Trigonal,Huntite,,P3121,,,,,,10.1016/j.jallcom.2018.03.243,True
(Fe0.7Co0.3)71B29,935.0,,,Tetragonal,,"{'a': '0.5082 nm', 'c': '0.4241 nm'}",I4/mcm,30.45 kA/m,0.13425 emu,1.60 T,,,10.1016/j.jallcom.2015.04.179,True
(Fe0.85Co0.15)78Mo1B3C7P10Si1,665.0,,,Amorphous,,,,19 A/m,,1.43 T,,,10.1016/j.jallcom.2009.08.114,True
(Fe0.8Co0.2)78Mo1B3C7P10Si1,683.0,,,Amorphous,,,,20 A/m,,1.44 T,,,10.1016/j.jallcom.2009.08.114,True
(Fe0.7Co0.3)78Mo1B3C7P10Si1,783.0,,,Amorphous,,,,19 A/m,,1.38 T,,,10.1016/j.jallcom.2009.08.114,True
(Fe0.65Ni0.35)0.89Mn0.11,220.0,,,,,,,"0.1 mT (at 100 K), 2.3 mT (at 40 K)",,,,,10.1016/S0304-8853(01)01121-0,True
(Fe0.70Co0.30)2P,450.0,,,Orthorhombic,Co2P type,"{'a': '5.7716(3) Å at 300K, 5.7258(2) Å at 12K', 'b': '3.5431(2) Å at 300K, 3.5513(2) Å at 12K', 'c': '6.6145(4) Å at 300K, 6.5947(2) Å at 12K'}",Pnma,,"0.82(18) μB at MI site, 1.65(5) μB at MII site at 12K; 0.53(10) μB at MI site, 1.47(3) μB at MII site at 300K",,,,10.1016/j.jallcom.2006.08.258,True
(Fe0.90Cr0.03Ni0.07)2P,295.0,,,Hexagonal,Fe2P type,"{'a': '5.889 Å', 'c': '3.474 Å'}",P6̄2m,,"{'FeI': {'10K': '0.88 μB', '297K': '0.14 μB'}, 'FeII': {'10K': '2.16 μB', '297K': '0.67 μB'}}",73 emu/g at 93 K,,,10.1016/j.jallcom.2006.02.032,True
(Fe0.90Cr0.05Ni0.05)2P,180.0,,,Hexagonal,Fe2P type,,,,,,,,10.1016/j.jallcom.2006.02.032,False
(Fe0.90Cr0.03Ni0.07)2P,250.0,,,Hexagonal,Fe2P type,,,,,,,,10.1016/j.jallcom.2006.02.032,False
(Fe0.98Mo0.02)3B,780.0,,,Tetragonal,,"{'a': '8.636', 'c': '4.309'}",P42/n,,,175 A·m2/kg,,,10.1016/j.scriptamat.2016.12.009,True
(Fe0.99Mo0.01)78Si9B13,665.0,,,"bcc (α-Fe(Mo, Si)), bct (Fe2B)",,,,,2.01 μB/Fe atom,,,,10.1016/S1567-1739(01)00109-2,True
(Fe1Co1)76Mo8Cu1B15,600.0,,,Amorphous,,,,"26.6 A/m (as-quenched), 135.6 A/m (773 K), 537 A/m (973 K)",,"0.97 T (as-quenched), 1.24 T (773 K), 1.21 T (973 K)",Appears after heat treatment above 920K,,10.1016/j.jmmm.2008.04.168,True
(Fe79Mn21)80Cu20,,350.0,,FCC,FCC,,,,,,,,10.1016/j.physb.2004.09.035,True
(Fe83Ga17)97.25Cr2B0.75,973.15,,,,,,,,,,,,10.1016/j.intermet.2011.07.013,True
(Fe95Co5)80P13C7,625.0,,,Amorphous,,,,,,166 emu/g,,,10.1016/j.scriptamat.2014.02.018,True
(Fe90Co10)80P13C7,652.0,,,Amorphous,,,,,,169 emu/g,,,10.1016/j.scriptamat.2014.02.018,True
(Fe90Co10)82P11C7,656.0,,,Amorphous,,,,,,172 emu/g,,,10.1016/j.scriptamat.2014.02.018,True
(Fe90Co10)82P8C7B3,614.0,,,Amorphous,,,,,,174 emu/g,,,10.1016/j.scriptamat.2014.02.018,True
(Fe90Co10)82P6C7B3Si2,684.0,,,Amorphous,,,,,,176 emu/g,,,10.1016/j.scriptamat.2014.02.018,True
(La0.5Gd0.2)Sr0.3MnO3,270.5,,,Rhombohedral perovskite,,,,,,,,,10.1016/S0304-8853(01)00822-8,True
(Nd0.4Pr0.6)8.5Fe85.5B6,583.15,,,2:14:1,,,,411 kA/m,,,1.11 T,,10.1016/j.mseb.2005.07.002,True
(Nd0.4Pr0.6)8.5Fe84.5Nb0.5Zr0.5B6,583.15,,,2:14:1,,,,534 kA/m,,,1.10 T,,10.1016/j.mseb.2005.07.002,True
Nd5(Fe0.95Co0.05)17,388.0,,,,,,,,,,,,10.1016/j.jallcom.2006.09.140,True
Nd5(Fe0.90Co0.10)17,462.0,,,,,,,,,,,,10.1016/j.jallcom.2006.09.140,True
Nd5(Fe0.95Mn0.05)17,454.0,,,,,,,,,,,,10.1016/j.jallcom.2006.09.140,True
Nd5(Fe0.90Mn0.10)17,414.0,,,,,,,,,,,,10.1016/j.jallcom.2006.09.140,True
(Nd0.93Y0.07)0.7Sr0.3MnO3,175.0,,206 K,Orthorhombic,Pmmm,"{'a': '5.439 Å', 'b': '7.702 Å', 'c': '5.441 Å'}",Pmmm,,,,,,10.1016/j.jallcom.2014.06.107,True
(Ni0.5Zn0.5)Fe2O4,543.15,,,Spinel,Cubic,"{'a': '8.39 Å', 'b': '8.39 Å', 'c': '8.39 Å'}",Fd-3m,,,,,,10.1016/j.materresbull.2008.12.007,True
(Sc0.85Ca0.15)Co2,206.0,,,C-15 type,Cubic,{'a': '7.45 Å'},,,0.4 μB per Co-atom,,,,10.1016/j.jallcom.2005.04.078,True
Lu(Co0.85Al0.15)2,131.0,,,C-15 type,Cubic,,,,,,,,10.1016/j.jallcom.2005.04.078,
Lu(Co0.80Al0.20)2,103.0,,,C-15 type,Cubic,,,,,,,,10.1016/j.jallcom.2005.04.078,
(Tb0.3Dy0.7)40Fe60,588.15,,,Amorphous/Partially Crystalline,,,,0 - 1.4 kOe,,,,,10.1016/S0924-4247(03)00188-2,True
Ba(Ti0.9Fe0.1)O3,130.0,,,Tetragonal,Perovskite,,,3200-3300 Gauss,,0.12 emu/g,,,10.1016/j.jallcom.2009.12.031,True
Ba2Co(CO3)2F2,,6.0,-12 K,Orthorhombic,,"{'a': '6.6226', 'b': '11.494', 'c': '9.021'}",Pbca,,5.07 μB/mol,,,,10.1016/S1293-2558(02)01274-8,True
BaFe11(Ti0.5Co0.5)O19,657.0,,543 K,Hexagonal magnetoplumbite,Hexagonal,,P63/mmc,,29.1 μB/f.u.,,,,10.1016/j.jmmm.2012.07.050,True
BaFe10(Ti0.5Co0.5)2O19,579.0,,497 K,Hexagonal magnetoplumbite,Hexagonal,,P63/mmc,,27.5 μB/f.u.,,,,10.1016/j.jmmm.2012.07.050,True
BaFe9.5(Ti0.5Co0.5)2.5O19,491.0,,490 K,Hexagonal magnetoplumbite,Hexagonal,,P63/mmc,,28.0 μB/f.u.,,,,10.1016/j.jmmm.2012.07.050,True
BaFe9(Ti0.5Co0.5)3O19,479.0,,590 K,Hexagonal magnetoplumbite,Hexagonal,,P63/mmc,,31.2 μB/f.u.,,,,10.1016/j.jmmm.2012.07.050,True
BaFe8(Ti0.5Co0.5)4O19,404.0,,143 K,Hexagonal magnetoplumbite,Hexagonal,,P63/mmc,,39.0 μB/f.u.,,,,10.1016/j.jmmm.2012.07.050,True
BaFe7(Ti0.5Co0.5)5O19,219.0,,190 K,Hexagonal magnetoplumbite,Hexagonal,,P63/mmc,,16.3 μB/f.u.,,,,10.1016/j.jmmm.2012.07.050,True
Ce(Fe0.95Co0.05)2,209.0,,,C15 cubic Laves-phase,Cubic,,,,,,,,10.1016/j.jallcom.2005.04.057,True
Ce(Fe0.9Co0.1)2,190.0,,,C15 cubic,Rhombohedral,,Fd3m,,2.36 μB/f.u.,,,,10.1016/j.physb.2004.01.047,True
Co(Cr0.4Fe1.6)O4,623.0,,,Cubic Spinel,Cubic,"{'a': '8.3831 Å', 'b': '8.3831 Å', 'c': '8.3831 Å'}",Fd-3m,25 Oe,2.54 μB,60.3 emu/g,,,10.1016/j.mseb.2015.11.002,True
Co2(OH)3Cl,10.5,,500 K,Hexagonal,Tetrahedral,"{'a': '6.842 Å', 'c': '14.504 Å'}",,,,,,,10.1016/j.jmmm.2006.10.442,True
Fe2(OH)3Cl,,15.0,500 K,Hexagonal,Tetrahedral,"{'a': '6.969 Å', 'c': '14.785 Å'}",,,,,,,10.1016/j.jmmm.2006.10.442,True
Co3(BO3)F3,,9.5,-26(2) K,Hexagonal,6/m,"{'a': '8.9277(1) Å', 'c': '3.1663(1) Å'}",P63/m (no 176),,1.80(2) μB,,,,10.1016/S0304-8853(01)00414-0,True
Ni3(BO3)F3,,21.0,-27(2) K,Hexagonal,6/m,"{'a': '8.8315(2) Å', 'c': '3.0868(1) Å'}",P63/m (no 176),,1.60(3) μB,,0.02 μB/Ni2+ at 1.6 K,,10.1016/S0304-8853(01)00414-0,True
Co4(OH)4(FcDC)2,,17.3,-43.5 K,Layered coordination polymer,Brucite-like layers,,C 2/m,5 kOe,2.06 μB,,1.0 μB,,10.1016/j.jcis.2011.07.099,True
Co5(TeO3)4Cl2,,18.0,,Monoclinic,,"{'a': '19.795(2) Å', 'b': '5.2800(4) Å', 'c': '16.488(2) Å'}",C 2/c,,,,,,10.1016/j.solidstatesciences.2006.11.019,True
Co5(TeO3)4Br2,,16.0,,Monoclinic,,"{'a': '20.440(1) Å', 'b': '5.2760(2) Å', 'c': '16.4710(7) Å'}",C 2/c,,,,,,10.1016/j.solidstatesciences.2006.11.019,True
Ni5(TeO3)4Cl2,,28.5,,Monoclinic,,,C 2/c,,,,,,10.1016/j.solidstatesciences.2006.11.019,False
Mn5(TiO2)95,,65.0,,Rutile,,,,,0.03 μB/TM atom,,,10^-5 – 10^-4 emu/g.Oe,10.1016/j.physb.2006.07.032,True
Co5(TiO2)95,,38.0,,Rutile,,,,,0.47 μB/TM atom,,,10^-5 – 10^-4 emu/g.Oe,10.1016/j.physb.2006.07.032,True
Co7(HPO4)4(PO4)2,,11.8,-18.1 K,Triclinic,,"{'a': '6.462 Å', 'b': '7.864 Å', 'c': '9.473 Å'}",P -1,,4.37 BM at 25 K,,,,10.1016/S1466-6049(00)00059-3,True
Co2(OH)3Cl,10.5,,,Rhombohedral,,"{'a': '6.8370 Å', 'c': '14.4965 Å'}",R-3m,,,,,,10.1016/j.physb.2008.11.166,True
Fe2(OH)3Cl,,9.0,,Rhombohedral,,"{'a': '6.9401 Å', 'c': '14.7267 Å'}",R-3m,,,,,,10.1016/j.physb.2008.11.166,True
Cu(Cr0.94Fe0.06)O2,193.0,,,Delafossite,Hexagonal,,R-3m (166),,0.290 μB/Fe,,,,10.1016/j.jallcom.2012.03.059,True
Dy(CF3SO3)3·9H2O,0.111,,-5.09 K,Hexagonal,,,P63/m,,10.44 μB,,,,10.1016/S0304-8853(02)00149-X,True
Dy(Co0.96Fe0.04)2,175.0,,,Cubic,Fd3m,{'a': '7.1937 Å'},Fd3m,,6.29 μB,,,,10.1016/j.jmmm.2016.02.082,True
Dy(Co0.92Fe0.08)2,219.0,,,Cubic,Fd3m,{'a': '7.1987 Å'},Fd3m,,6.49 μB,,,,10.1016/j.jmmm.2016.02.082,True
Dy(Co0.88Fe0.12)2,265.0,,,Cubic,Fd3m,{'a': '7.2087 Å'},Fd3m,,6.58 μB,,,,10.1016/j.jmmm.2016.02.082,True
Ho(Co0.96Fe0.04)2,125.0,,,Cubic,Fd3m,{'a': '7.1690 Å'},Fd3m,,7.41 μB,,,,10.1016/j.jmmm.2016.02.082,True
Ho(Co0.93Fe0.07)2,160.0,,,Cubic,Fd3m,{'a': '7.1732 Å'},Fd3m,,7.07 μB,,,,10.1016/j.jmmm.2016.02.082,True
Ho(Co0.88Fe0.12)2,256.0,,,Cubic,Fd3m,{'a': '7.1830 Å'},Fd3m,,6.99 μB,,,,10.1016/j.jmmm.2016.02.082,True
Er(Co0.93Fe0.07)2,85.0,,,Cubic,Fd3m,{'a': '7.1591 Å'},Fd3m,,6.37 μB,,,,10.1016/j.jmmm.2016.02.082,True
Er(Co0.88Fe0.12)2,195.0,,,Cubic,Fd3m,{'a': '7.1679 Å'},Fd3m,,5.93 μB,,,,10.1016/j.jmmm.2016.02.082,True
Er(Co0.84Fe0.16)2,290.0,,,Cubic,Fd3m,{'a': '7.1733 Å'},Fd3m,,5.09 μB,,,,10.1016/j.jmmm.2016.02.082,True
Er(Co0.95Si0.05)2,52.0,,,Cubic Laves phase,C15,{'a': '714.3 pm'},,,,,,,10.1016/j.jallcom.2004.11.003,True
Fe(ND3)2PO4,,23.8,,"Orthorhombic (Pnma) at room temperature, Monoclinic (P21/n) below 100 K",Orthorhombic to Monoclinic,"{'a': '10.1094 Å (room temperature), 6.3607 Å (80 K)', 'b': '6.3691 Å (room temperature), 10.0927 Å (80 K)', 'c': '7.5709 Å (room temperature), 7.5690 Å (80 K)'}","Pnma (No. 62) at room temperature, P21/n (No. 14) below 100 K",,4.5 μB,,,,10.1016/j.actamat.2009.11.016,True
Fe2(SO4)3,,30.0,,Monoclinic,,"{'a': '0.82966 nm', 'b': '0.85353 nm', 'c': '1.16242 nm'}",,,,,,,10.1016/j.jct.2004.11.021,True
Fe76P5(Si0.3B0.5C0.2)19,665.0,,,Amorphous,,,,"4.5 A/m (ribbon), 7.5 A/m (1 mm rod), 20.5 A/m (2 mm rod)",,1.44 T,,,10.1016/j.jallcom.2011.11.093,True
FeO(OH),,115.0,,Amorphous,,,,,,,,,10.1016/j.ultsonch.2014.12.001,True
Gd4(Mn0.05Sb0.95)3,270.0,,,Inverted Th3P4-like,,{'a': '9.402 Å'},,,,94.1 emu/g at 200 K,,,10.1016/S0921-4526(02)01775-1,True
Ga(Mn)N,299.0,,,,,,,,,,,,10.1016/S0921-4526(02)01775-1,
Gd5(Si1.5Ge2.5),216.0,,,Monoclinic,,,,,7.05 μB/Gd atom,195 emu/g,,,10.1016/S0304-8853(99)00619-8,True
Gd5(Si2Ge2),282.0,,,Monoclinic,,,,,7.07 μB/Gd atom,200 emu/g,,,10.1016/S0304-8853(99)00619-8,True
Gd50(Co69.25Fe4.25Si13B13.5)50,170.0,,186.5 K,Amorphous,,,,,5.8 μB,,,,10.1016/j.jallcom.2017.03.071,True
Gd5Ge2(Si0.77Sn0.23)2,218.4,,,Monoclinic,,"{'a': '7.6052 Å', 'b': '14.872 Å', 'c': '7.8302 Å'}",P1121/a,,,,,,10.1016/j.jmmm.2007.03.023,True
Gd5Ge2(Si0.60Sn0.40)2,172.7,,,Orthorhombic,,"{'a': '7.579 Å', 'b': '14.938 Å', 'c': '7.895 Å'}",Pnma,,,,,,10.1016/j.jmmm.2007.03.023,True
GdFe3(BO3)4,,10.0,-115 K,Trigonal,,,R32,,,,,,10.1016/S0304-8853(02)01134-4,True
Ho(Ni0.5Co0.5)3,54.0,,,Rhombohedral PuNi3,Hexagonal,"{'a': '4.8570 Å', 'b': '4.8570 Å', 'c': '24.1356 Å'}",,0.2 T,3.58 μB/f.u,,2.87 μB/f.u,,10.1016/j.matchemphys.2016.04.031,True
HoFe3(BO3)4,,38.0,,Trigonal,Nonpolar,,"R32 (high-temperature), P3221 (low-temperature)",,,,,,10.1016/j.ssc.2013.09.011,True
Ho0.78Nd0.22Fe3(BO3)4,,38.0,,Trigonal,Nonpolar,,"R32 (high-temperature), P3221 (low-temperature)",,,,,,10.1016/j.ssc.2013.09.011,True
La(Fe0.85Al0.15)13,170.0,,,NaZn13-type,Cubic,,,,,,,,10.1016/S0925-8388(01)01614-0,True
La(Fe0.86Si0.14)13,211.0,,,Cubic,NaZn13-type,,,,,,,,10.1016/j.jmmm.2008.07.031,True
La(Fe0.88Si0.12)13,195.0,,,Cubic,NaZn13-type,,,,,,,,10.1016/j.jmmm.2008.07.031,True
La0.7Ce0.3(Fe0.86Si0.14)13,188.0,,,Cubic,NaZn13-type,,,,,,,,10.1016/j.jmmm.2008.07.031,True
La0.3Pr0.7(Fe0.86Si0.14)13,194.0,,,Cubic,NaZn13-type,,,,,,,,10.1016/j.jmmm.2008.07.031,True
La(Fe0.88Co0.055Si0.065)13,274.0,,,Cubic,NaZn13-type,,,,,,,,10.1016/j.jmmm.2006.10.1058,True
La(Fe0.88Si0.033Al0.087)13,,190.0,,Cubic,NaZn13-type,{'a': '11.559'},,,2.0 μB per Fe atom,157 emu/g at 4K,,,10.1016/j.jallcom.2014.09.185,True
La(Fe0.88Si0.096Al0.024)13,190.0,,,Cubic,NaZn13-type,{'a': '11.495'},,,2.0 μB per Fe atom,157 emu/g at 4K,,,10.1016/j.jallcom.2014.09.185,True
La(Fe0.9Si0.1)13,199.0,,,NaZn13-type,Cubic,,,,,,,,10.1016/j.jmmm.2006.08.021,True
La(Fe0.9Si0.1)13B0.03,197.0,,,NaZn13-type,Cubic,,,,,,,,10.1016/j.jmmm.2006.08.021,True
La(Fe0.9Si0.1)13B0.06,194.0,,,NaZn13-type,Cubic,,,,,,,,10.1016/j.jmmm.2006.08.021,True
La(Fe0.9Si0.1)13B0.1,196.0,,,NaZn13-type,Cubic,,,,,,,,10.1016/j.jmmm.2006.08.021,True
La(Fe0.9Si0.1)13B0.2,199.0,,,NaZn13-type,Cubic,,,,,,,,10.1016/j.jmmm.2006.08.021,True
La(Fe0.9Si0.1)13B0.3,201.0,,,NaZn13-type,Cubic,,,,,,,,10.1016/j.jmmm.2006.08.021,True
La(Fe0.9Si0.1)13B0.5,207.0,,,NaZn13-type,Cubic,,,,,,,,10.1016/j.jmmm.2006.08.021,True
La(Fe0.919Co0.081)11.7Al1.3,311.0,,,NaZn13-type cubic,Cubic,{'a': '11.6403'},,,,153.4 emu/g at 4.2 K,,,10.1016/j.jmmm.2008.11.081,True
La0.8Pr0.2(Fe0.919Co0.081)11.7Al1.3,300.0,,,NaZn13-type cubic,Cubic,{'a': '11.6293'},,,,,,,10.1016/j.jmmm.2008.11.081,True
La0.8Nd0.2(Fe0.919Co0.081)11.7Al1.3,294.0,,,NaZn13-type cubic,Cubic,{'a': '11.6259'},,,,167.5 emu/g at 4.2 K,,,10.1016/j.jmmm.2008.11.081,True
La(Fe0.88Si0.12)13H1.5,323.0,,,,,,,,,,,,10.1016/j.jmmm.2008.11.081,
Nd(Mn0.9Fe0.1)2Ge2,290.0,,,ThCr2Si2-type,Body-centered tetragonal,"{'a': '4.0905 Å', 'c': '10.8876 Å'}",I4/mmm,,,,,,10.1016/j.jallcom.2009.09.078,True
Nd(Mn0.8Fe0.2)2Ge2,165.0,185.0,,ThCr2Si2-type,Body-centered tetragonal,"{'a': '4.0786 Å', 'c': '10.8618 Å'}",I4/mmm,,,,,,10.1016/j.jallcom.2009.09.078,True
Nd0.9Dy0.1Fe3(BO3)4,,31.0,-131 K,Trigonal,,,R32,,15 μB per formula unit,,,,10.1016/j.physb.2011.11.004,True
NdFe3(BO3)4,,31.0,-130 K,Trigonal,,,R32,,15 μB per formula unit,,,,10.1016/j.physb.2011.11.004,False
DyFe3(BO3)4,,39.0,-180 K,Trigonal,,,R32,,15 μB per formula unit,,,,10.1016/j.physb.2011.11.004,False
Ni(NO2)2,,19.0,-31 K,monoclinic,,"{'a': '12.7799 Å', 'b': '8.3600 Å', 'c': '8.2511 Å'}",C 2/c,127 Oe,,,0.0025 Nβ mol⁻¹,1.36 cm³ K mol⁻¹,10.1016/j.poly.2009.01.019,True
Ni2(H2O)4PM·2H2O,,3.0,,,,,,1300 Oe,,,,,10.1016/j.poly.2011.04.034,True
Ni2(OH)3Cl,,4.0,100 K,Orthorhombic,Deformed Pyrochlore,"{'a': '6.1661 Å', 'b': '6.7087 Å', 'c': '9.0528 Å'}",A-62,,,,,,10.1016/j.physb.2008.11.100,True
Pb(Fe0.5Nb0.5)O3,,156.5,,Perovskite,Tetragonal,"{'a': '4.0504 Å', 'b': '4.0504 Å', 'c': '4.1190 Å'}",,0.62 kOe,,,4 memu/g,,10.1016/j.ceramint.2016.11.024,True
Pb(Fe0.5Ta0.5)O3,,156.5,,Perovskite,Rhombohedral,"{'a': '4.0504 Å', 'b': '4.0504 Å', 'c': '4.1190 Å'}",,,,,,,10.1016/j.ceramint.2016.11.024,True
Pb(Fe0.6W0.2Nb0.2)O3,,300.0,,Cubic,Perovskite,{'a': '3.9952 Å'},Pm-3m,250 Oe,3.42 μB,,,,10.1016/j.solidstatesciences.2007.03.018,True
Pr3(Fe0.5Co0.5)27.5Ti1.5,913.15,,,3:29 phase,Monoclinic,,,,,,,,10.1016/j.jmmm.2009.02.137,True
Pr3(Fe0.6Nb0.1Co0.3)27.5Ti1.5,753.15,,,3:29 phase,Monoclinic,"{'a': '10.568', 'b': '8.572', 'c': '9.836'}",,201 Oe,,75 emu/g,,,10.1016/j.jmmm.2009.02.137,True
Pr3(Fe0.6Ti0.1Co0.3)27.5Ti1.5,631.15,,,3:29 phase,Monoclinic,"{'a': '10.496', 'b': '8.554', 'c': '9.895'}",,119 Oe,,102 emu/g,,,10.1016/j.jmmm.2009.02.137,True
Pr3(Fe0.6V0.1Co0.3)27.5Ti1.5,676.15,,,3:29 phase,Monoclinic,"{'a': '10.540', 'b': '8.535', 'c': '9.854'}",,91 Oe,,104 emu/g,,,10.1016/j.jmmm.2009.02.137,True
Pr3(Fe0.6Cr0.1Co0.3)27.5Ti1.5,691.15,,,3:29 phase,Monoclinic,"{'a': '10.494', 'b': '8.513', 'c': '9.844'}",,57 Oe,,102 emu/g,,,10.1016/j.jmmm.2009.02.137,True
Pr3(Fe0.6Zr0.1Co0.3)27.5Ti1.5,718.15,,,3:29 phase,Monoclinic,"{'a': '10.596', 'b': '8.575', 'c': '9.826'}",,110 Oe,,102 emu/g,,,10.1016/j.jmmm.2009.02.137,True
Pr3(Fe0.6Mo0.1Co0.3)27.5Ti1.5,599.15,,,3:29 phase,Monoclinic,"{'a': '10.544', 'b': '8.550', 'c': '9.866'}",,60 Oe,,94 emu/g,,,10.1016/j.jmmm.2009.02.137,True
RbFe(MoO4)2,,3.8,,Hexagonal,Triangular,,,,,,,,10.1016/S0304-8853(02)01125-3,True
RuSr2(Gd1.4Ce0.6)Cu2O10,,170.0,,,,,,,,,,,10.1016/S0921-4534(02)02525-X,True
Sm(Co0.68Fe0.22Cu0.08Zr0.02)7.5,1123.15,,,Rhombohedral,Hexagonal,,,,,,,,10.1016/j.corsci.2014.07.028,True
Sm(Co0.6Cu0.3Fe0.1)5,700.0,,,Hexagonal,,,,,,,,,10.1016/S1359-6462(02)00619-X,True
Sm0.55(Sr0.5Ca0.5)0.45MnO3,73.5,,39.4 K,Orthorhombic,Pnma,,Pnma,,,,,,10.1016/j.ceramint.2017.03.105,True
Tb(Mn0.92Fe0.08)6Sn6,442.35,,,HfFe6Ge6-type,,,,5.2 kOe,,16.1 emu/g,11.6 emu/g,,10.1016/j.jmmm.2006.01.146,True
Tb(Mn0.5Fe0.5)6Sn6,408.45,,,HfFe6Ge6-type,,,,4.6 kOe,,17.9 emu/g,12.1 emu/g,,10.1016/j.jmmm.2006.01.146,True
Tb0.2Nd0.8(Fe0.8Co0.2)1.9,613.0,,,Cubic Laves,MgCu2-type,,,1 kOe,,54.8 emu/g,,,10.1016/j.jallcom.2015.09.213,True
Tb0.36Dy0.64(Fe0.9Co0.1)2,689.85,,,MgCu2-type cubic Laves,Cubic,{'a': '0.7330 nm'},,54.77 Oe,,80.36 emu/g,,,10.1016/j.jmmm.2004.11.147,True
Tb0.36Dy0.64(Fe0.8Co0.2)2,706.45,,,MgCu2-type cubic Laves,Cubic,{'a': '0.7328 nm'},,82.98 Oe,,77.19 emu/g,,,10.1016/j.jmmm.2004.11.147,True
TbFe3(BO3)4,,40.0,,Trigonal,,,R32,,,,,,10.1016/j.jmmm.2007.03.070,True
Y(Fe0.5Cr0.5)O3,,270.0,-175 K,Orthorhombic,Pnma,"{'a': '5.2640 Å', 'b': '5.5532 Å', 'c': '7.5690 Å'}",Pnma,0.34 T,0.04 μB/f.u,,1.2 emu/g,,10.1016/j.ceramint.2016.05.188,True
BaCu2(PO4)2,,,"-51.6 K, -49.5 K",P -1,Zigzag chain,"{'a': '9.226 Å', 'b': '9.271 Å', 'c': '10.516 Å'}",P -1,,,,,,10.1016/j.solidstatesciences.2015.12.013,False
SrCu2(PO4)2,,,"-41.2 K, -29.5 K",Pccn,Dimer,"{'a': '7.942 Å', 'b': '15.369 Å', 'c': '10.370 Å'}",Pccn,,,,,,10.1016/j.solidstatesciences.2015.12.013,False
PbCu2(PO4)2,,,"-48.5 K, -43.3 K",Pccn,Dimer,"{'a': '8.038 Å', 'b': '15.465 Å', 'c': '10.368 Å'}",Pccn,,,,,,10.1016/j.solidstatesciences.2015.12.013,False
BaNi2(PO4)2,,24.0,"-18 K, -7.2 K, -9.9 K",R-3,Honeycomb,"{'a': '4.811 Å', 'b': '4.811 Å', 'c': '23.302 Å'}",R-3,,,,,,10.1016/j.solidstatesciences.2015.12.013,False
SrNi2(PO4)2,,16.5,,P -1,2D layer,"{'a': '5.468 Å', 'b': '6.667 Å', 'c': '9.156 Å'}",P -1,,,,,,10.1016/j.solidstatesciences.2015.12.013,False
BaFe2(PO4)2,65.5,,"16.84 K, 1.43 K, 3.76 K",R-3,Honeycomb,"{'a': '4.873 Å', 'b': '4.873 Å', 'c': '23.368 Å'}",R-3,,,,,,10.1016/j.solidstatesciences.2015.12.013,False
SrFe2(PO4)2,,7.4,,P2 1/c,2D layer,"{'a': '9.354 Å', 'b': '6.838 Å', 'c': '10.519 Å'}",P2 1/c,,,,,,10.1016/j.solidstatesciences.2015.12.013,False
Fe2(N0.757C0.243)0.84,431.0,,,Hexagonal,h.c.p.,,P3̄1m,,,132 Am^2/kg,,,10.1016/j.jallcom.2016.09.317,True
Fe2(N0.819C0.181)0.88,349.0,,,Hexagonal,h.c.p.,,P3̄1m,,,114 Am^2/kg,,,10.1016/j.jallcom.2016.09.317,True
Fe2(N0.706C0.294)0.92,340.0,,,Hexagonal,h.c.p.,"{'a': '4.7813 Å', 'c': '4.4019 Å'}",P3̄1m,,,103 Am^2/kg,,,10.1016/j.jallcom.2016.09.317,True
Fe2(N0.715C0.285)0.92,336.0,,,Hexagonal,h.c.p.,"{'a': '4.7830 Å', 'c': '4.4020 Å'}",P3̄1m,,,101 Am^2/kg,,,10.1016/j.jallcom.2016.09.317,True
GdNiAl4,,24.7,37.9 K,Orthorhombic,YNiAl4-type,"{'a': '0.4076 nm', 'b': '1.5493 nm', 'c': '0.6607 nm'}",Cmcm (#63),,7.83 μB,,,7.88 emu K mol^-1,10.1016/j.jmmm.2004.10.099,True
PrNiAl4,,8.1,,Orthorhombic,YNiAl4-type,,Cmcm (#63),,,,,,10.1016/j.jmmm.2004.10.099,False
NdNiAl4,,9.5,,Orthorhombic,YNiAl4-type,,Cmcm (#63),,,,,,10.1016/j.jmmm.2004.10.099,False
TbNiAl4,,36.0,,Orthorhombic,YNiAl4-type,,Cmcm (#63),,,,,,10.1016/j.jmmm.2004.10.099,False
CeCuGe,10.0,,2(1) K,Hexagonal,ZrBeSi,"{'a': '4.311', 'c': '7.933'}",,,2.56(5) μB/Ce-mol,,,,10.1016/j.jssc.2003.09.003,True
CeCuGeH1.0,,,-14(1) K,Hexagonal,ZrBeSi,"{'a': '4.244(1)', 'c': '8.311(2)'}",,,2.50(5) μB/Ce-mol,,,,10.1016/j.jssc.2003.09.003,True
CeAuAlH1.4,,5.0,,,,,,,,,,,10.1016/j.jssc.2003.09.003,False
Hf3Ni4Ge4,,,0.29 K,Orthorhombic,Immm,"{'a': '1.2873 nm', 'b': '0.6484 nm', 'c': '0.3892 nm'}",Immm,,0.041 μB per Ni atom,,,1.23×10^−4 emu mol^−1,10.1016/S0925-8388(98)00780-4,True
Nd0.5Ca0.5MnO3,,35.0,,Orthorhombic,,,,,,,,,10.1016/j.ssc.2006.03.003,True
Nd0.51Ca0.49Mn0.98Cr0.02O3,109.81,,,Orthorhombic,,,,,,,,,10.1016/j.ssc.2006.03.003,True
Nd0.52Ca0.48Mn0.96Cr0.04O3,119.54,,,Orthorhombic,,,,,,,,,10.1016/j.ssc.2006.03.003,True
Nd0.53Ca0.47Mn0.94Cr0.06O3,124.17,,,Orthorhombic,,,,,,,,,10.1016/j.ssc.2006.03.003,True
Nd0.54Ca0.46Mn0.92Cr0.08O3,124.29,,,Orthorhombic,,,,,,,,,10.1016/j.ssc.2006.03.003,True
Nd0.55Ca0.45Mn0.90Cr0.10O3,133.86,,,Orthorhombic,,,,,,,,,10.1016/j.ssc.2006.03.003,True
Fe4N,750.0,,,Cubic,Face-centered cubic,"{'a': '3.795 Å', 'b': '3.795 Å', 'c': '3.795 Å'}",Pm-3m,,,,,,10.1016/j.jallcom.2018.09.356,False
Tb6RuTe2,135.0,30.0,61 K,Fe2P-type,Hexagonal,"{'a': '0.82973 nm', 'c': '0.40162 nm'}",P-62m,9 kOe,24.1 μB/fu,6.6 μB/R,2 μB,,10.1016/j.jssc.2017.10.023,True
Dy6RuTe2,64.0,,18 K,Fe2P-type,Hexagonal,"{'a': '0.82515 nm', 'c': '0.40077 nm'}",P-62m,5.3 kOe,26.1 μB/fu,6.4 μB/R,3.7 μB,,10.1016/j.jssc.2017.10.023,True
Ho6RuTe2,,11.0,-0.6 K,Fe2P-type,Hexagonal,"{'a': '0.82193 nm', 'c': '0.39982 nm'}",P-62m,,26.0 μB/fu,7.7 μB/R,,,10.1016/j.jssc.2017.10.023,True
Ho6FeTe2,8.0,27.0,49 K,Fe2P-type,Hexagonal,"{'a': '0.82017 nm', 'c': '0.40003 nm'}",P-62m,,26.0 μB/fu,7.9 μB/R,,,10.1016/j.jssc.2017.10.023,True
Ho6CoTe2,63.0,,67 K,Fe2P-type,Hexagonal,"{'a': '0.82348 nm', 'c': '0.39360 nm'}",P-62m,1.7 kOe,26.0 μB/fu,8.5 μB/R,6.5 μB,,10.1016/j.jssc.2017.10.023,True
Er6CoTe2,31.0,,21 K,Fe2P-type,Hexagonal,"{'a': '0.81975 nm', 'c': '0.39239 nm'}",P-62m,2.8 kOe,23.5 μB/fu,7.1 μB/R,6.9 μB,,10.1016/j.jssc.2017.10.023,True
GdS,,43.28,,Face Centered Cubic (fcc),fcc,,,,"6.82 μB (GGA), 7.10 μB (GGA+U)",,,,10.1016/j.jmmm.2013.12.005,False
TbMnO3,,40.0,,Perovskite,Orthorhombic,,,,,,,,10.1016/j.crhy.2015.01.012,True
HoMnO3,,40.0,,Hexagonal,,,,,,,,,10.1016/j.crhy.2015.01.012,True
YMnO3,,70.0,,Hexagonal,,,,,,,,,10.1016/j.crhy.2015.01.012,True
ErMnO3,,90.0,,Hexagonal,,,,,,,,,10.1016/j.crhy.2015.01.012,True
LuMnO3,,40.0,,Orthorhombic,,,,,,,,,10.1016/j.crhy.2015.01.012,True
DyMnO3,,40.0,,Orthorhombic,,,,,,,,,10.1016/j.crhy.2015.01.012,True
TmMnO3,,42.0,,Orthorhombic,,,,,,,,,10.1016/j.crhy.2015.01.012,True
YbMnO3,,40.0,,Orthorhombic,,,,,,,,,10.1016/j.crhy.2015.01.012,True
Sr6Co5O15,,32.0,,Hexagonal perovskite-type,Rhombohedral,,R32,55 Oe at 330 K,6.9 μB per 5 Co in unit cell,,,,10.1016/j.jssc.2023.124538,True
SrCoO2.75,160.0,,,,,,,,,,,,10.1016/j.jssc.2023.124538,True
SrCoO2.5,,570.0,,,,,,,,,,,10.1016/j.jssc.2023.124538,True
Pr3OsO7,,40.5,-39.9 K,Orthorhombic,Fluorite-related,,Cmcm,,6.37 μB,,,,10.1016/j.jssc.2012.09.039,True
Tb3OsO7,,34.0,-12.4 K,Orthorhombic,Fluorite-related,"{'a': '10.5514 Å', 'b': '14.7124 Å', 'c': '7.3771 Å'}",Cmcm,,16.81 μB,,,,10.1016/j.jssc.2012.09.039,True
La3OsO7,,77.5,-278 K,,,,,,3.93 μB,,,,10.1016/j.jssc.2012.09.039,False
Nd3OsO7,75.0,,0 K,,,,,,6.89 μB,,,,10.1016/j.jssc.2012.09.039,False
Sm3OsO7,48.0,,-8 K,,,,,,4.19 μB,,,,10.1016/j.jssc.2012.09.039,False
Gd3OsO7,34.0,,1.6 K,,,,,,13.7 μB,,,,10.1016/j.jssc.2012.09.039,False
CeRhIn5,,2.2,,Tetragonal,,,,,,,,,10.1016/j.physc.2012.04.030,True
GdMn2O5,,38.0,-29 K,Orthorhombic,Orthorhombic,"{'a': '7.351 Å', 'b': '8.539 Å', 'c': '5.682 Å'}",Pbam,,9.66 μB,,,,10.1016/j.jallcom.2023.170955,True
Sr4Ru3O10,105.0,,,Tetragonal,,,,,,,,,10.1016/S0022-0248(03)00841-8,True
Al4C82H76Fe2N28O20,,,-10.344 K,triclinic,,"{'a': '11.9612', 'b': '14.1053', 'c': '16.6429'}",P-1,,,,,"7.01 cm^3 K mol^-1 at 300 K, 2.48 cm^3 K mol^-1 at 2 K",10.1016/j.jssc.2021.122763,True
Yb2S3,,2.0,-18 K,Cubic,Th3P4-type,{'a': '8.214(1)'},I4̄3d,,4.51–4.53 μB/Yb,,,,10.1016/j.jallcom.2017.11.090,True
La6Ca8Cu24O41,,12.0,,,,,,,,,,,10.1016/S0277-5387(01)00681-7,True
Fe70Ni2B24Nb4,590.0,,,,,,,,,1.12 T,,,10.1016/j.jmmm.2020.166667,True
Fe58Ni14B24Nb4,606.0,,,,,,,,,0.98 T,,,10.1016/j.jmmm.2020.166667,True
Zn0.96Nd0.05Cr2Se4,,21.5,55 K,cubic,,{'a': '10.49911 Å'},Fd-3m,10 kOe,5.701 μB/f.u.,5.88 μB/f.u. at 5K,,,10.1016/j.jssc.2020.121661,True
Zn0.93Nd0.08Cr2Se4,,21.5,60 K,cubic,,{'a': '10.49937 Å'},Fd-3m,10 kOe,5.735 μB/f.u.,6.06 μB/f.u. at 5K,,,10.1016/j.jssc.2020.121661,True
Zn0.90Nd0.10Cr2Se4,,21.5,68 K,cubic,,{'a': '10.49937 Å'},Fd-3m,10 kOe,5.823 μB/f.u.,6.11 μB/f.u. at 5K,,,10.1016/j.jssc.2020.121661,True
ZnCr2Se4,,21.0,90 K,cubic,,{'a': '10.4891 Å'},Fd-3m,10 kOe,5.710 μB/f.u.,6.0 μB/f.u. at 5K,,,10.1016/j.jssc.2020.121661,False
CaMnO2,,26.0,-170.9 K,Rock-salt type,Cubic,{'a': '4.6328 Å'},Fm-3m,,5.95 μB/Mn,,,,10.1016/j.physb.2019.411837,True
Fluorinated CaMnO2,,50.0,-179.58 K,Rock-salt type,Cubic,{'a': '4.6359 Å'},Fm-3m,895 Oe,4.56 μB/Mn,,,,10.1016/j.physb.2019.411837,True
Cu50Zr45Gd5,,,20.2 K,Amorphous,,,,,8.50 μB,"7.24 μB at 2K, 7T",,,10.1016/j.actamat.2012.01.019,True
Cu50Zr48Gd2,,,7.0 K,Amorphous,,,,,7.83 μB,"6.81 μB at 2K, 7T",,,10.1016/j.actamat.2012.01.019,True
CeGe,,10.4,,Orthorhombic,FeB-type,"{'a': '8.329 Å', 'b': '4.0515 Å', 'c': '5.9939 Å'}",Pnma,,1.0 μB/atom,,,,10.1016/j.physb.2004.02.004,True
CeSi,,6.1,,Orthorhombic,FeB-type,"{'a': '8.2836 Å', 'b': '3.9447 Å', 'c': '5.9389 Å'}",Pnma,,1.56 μB/atom,,,,10.1016/j.physb.2004.02.004,True
CeSi0.4Ge0.6,,8.3,,Orthorhombic,FeB-type,,Pnma,,,,,,10.1016/j.physb.2004.02.004,True
Gd5Ni0.96Sb2.04,115.0,,161K,Orthorhombic,Yb5Sb3-type,"{'a': '12.133', 'b': '8.9528', 'c': '7.9561'}",Pnma,,8.48 μB,,,,10.1016/j.jssc.2008.02.002,True
Gd5Ni0.71Bi2.29,162.0,,182K,Orthorhombic,Yb5Sb3-type,"{'a': '12.230', 'b': '9.222', 'c': '8.102'}",Pnma,,9.61 μB,,,,10.1016/j.jssc.2008.02.002,True
Gd5Bi3,112.0,,137K,Hexagonal,Mn5Si3-type,"{'a': '9.1842', 'c': '6.4177'}",P 63/mcm,,8.57 μB,,,,10.1016/j.jssc.2008.02.002,True
Gd5Sb3,187.0,,266.8K,Hexagonal,Mn5Si3-type,"{'a': '9.0243', 'c': '6.3241'}",P 63/mcm,,10.9 μB,,,,10.1016/j.jssc.2008.02.002,False
MnCO3,,32.4,,Rhombohedral,,,,,0.033 μB per Mn2+ ion,,,,10.1016/j.physb.2004.10.027,True
CoCO3,,,θ = -63.1 K,,,,,,,,,g = 2.747,10.1016/j.physb.2004.10.027,True
NiCO3,,,θ < 0,,,,,,0.367 μB per Ni2+ ion,,,g = 2.265,10.1016/j.physb.2004.10.027,True
FeBO3,,348.0,,Rhombohedral Calcite,,,,,0.078 μB per Fe3+ ion,,,,10.1016/j.physb.2004.10.027,True
Ni50Mn25Fe3Ga22,398.0,,,L21,Cubic,{'a': '5.823 Å'},Fm-3m,,3.52 μB/f.u.,,,,10.1016/j.jallcom.2022.164543,True
Ni50Mn25Fe5Ga20,390.0,,,L21,Cubic,,Fm-3m,,3.14 μB/f.u.,,,,10.1016/j.jallcom.2022.164543,True
Ni50Mn25Fe6Ga19,398.0,,,L21,Cubic,{'a': '5.832 Å'},Fm-3m,,3.23 μB/f.u.,,,,10.1016/j.jallcom.2022.164543,True
Ni50Mn25Fe7.5Ga17.5,427.0,,,L21,Cubic,,Fm-3m,,2.78 μB/f.u.,,,,10.1016/j.jallcom.2022.164543,True
Mn3Sb,656.0,,,L12,Cubic,{'a': '3.82 Å'},Pm-3m (221),,6.03 μB,,,,10.1016/j.jallcom.2021.162024,False
MnCu4In,300.0,,,Hexagonal,,,,,4.5 μB,,,,10.1016/j.jallcom.2021.162024,
EuBaFe2O5.004,,420.0,,Orthorhombic,Double-cell perovskite,"{'a': '8.084222 Å', 'b': '3.864880 Å', 'c': '7.574368 Å'}",Pmma,,,,,,10.1016/j.jssc.2006.09.021,True
RbMnF3,,83.0,,Cubic Perovskite,Cubic,"{'a': '4.223 Å', 'b': '4.223 Å', 'c': '4.223 Å'}",,,4.473 μB,,,,10.1016/j.physb.2003.11.014,False
Gd14Ni3Al3,,62.0,-0.3 K,Lu14Co3In3-type,Tetragonal,"{'a': '0.95772 nm', 'c': '2.30228 nm'}",P42/nmc,,31.4 μB,"15.4 μB (46 K), 14.9 μB (4 K)",,,10.1016/j.jssc.2019.03.006,True
Tb14Ni3Al3,,43.0,-18 K,Lu14Co3In3-type,Tetragonal,"{'a': '0.95034 nm', 'c': '2.28435 nm'}",P42/nmc,,37.6 μB,"41.0 μB (20 K), 39.8 μB (2 K)",,,10.1016/j.jssc.2019.03.006,True
GdNiAl,57.0,,,ZrNiAl-type,,,,,,,,,10.1016/j.jssc.2019.03.006,False
TbNiAl,,31.0,,ZrNiAl-type,,,,,,,,,10.1016/j.jssc.2019.03.006,False
Nd3SbO7,,2.75,-7.8,Orthorhombic,Cubic fluorite-related,,C2221,,3.73 μB,,,,10.1016/j.jssc.2009.04.015,True
Gd3SbO7,,2.6,-9.2,Orthorhombic,Cubic fluorite-related,,C2221,,7.96 μB,,,,10.1016/j.jssc.2009.04.015,True
Tb3SbO7,,3.0,-13.7,Orthorhombic,Cubic fluorite-related,,C2221,,9.53 μB,,,,10.1016/j.jssc.2009.04.015,True
Dy3SbO7,,3.2,-8.1,Orthorhombic,Cubic fluorite-related,,C2221,,10.4 μB,,,,10.1016/j.jssc.2009.04.015,True
Ho3SbO7,,2.2,-13.4,Orthorhombic,Cubic fluorite-related,,C2221,,10.6 μB,,,,10.1016/j.jssc.2009.04.015,True
CePtGa,,3.3,58.4 K,Orthorhombic,TiNiSi-type,"{'a': '0.7162 nm', 'b': '0.4488 nm', 'c': '0.7759 nm'}",Pnma,,2.508 μB/Ce,,,,10.1016/j.jpcs.2010.08.010,True
Ce0.9La0.1PtGa,,3.15,63.6 K,Orthorhombic,TiNiSi-type,,Pnma,,2.427 μB/Ce,,,,10.1016/j.jpcs.2010.08.010,True
Ce0.8La0.2PtGa,,2.5,55.5 K,Orthorhombic,TiNiSi-type,"{'a': '0.7183 nm', 'b': '0.4493 nm', 'c': '0.7765 nm'}",Pnma,,2.488 μB/Ce,,,,10.1016/j.jpcs.2010.08.010,True
Ce0.7La0.3PtGa,,2.35,55.4 K,Orthorhombic,TiNiSi-type,,Pnma,,2.445 μB/Ce,,,,10.1016/j.jpcs.2010.08.010,True
Ce0.6La0.4PtGa,,,65.7 K,Orthorhombic,TiNiSi-type,"{'a': '0.7198 nm', 'b': '0.4500 nm', 'c': '0.7782 nm'}",Pnma,,2.562 μB/Ce,,,,10.1016/j.jpcs.2010.08.010,True
Ce0.5La0.5PtGa,,,53.6 K,Orthorhombic,TiNiSi-type,,Pnma,,2.516 μB/Ce,,,,10.1016/j.jpcs.2010.08.010,True
Ce0.4La0.6PtGa,,,88.2 K,Orthorhombic,TiNiSi-type,"{'a': '0.7215 nm', 'b': '0.4511 nm', 'c': '0.7789 nm'}",Pnma,,2.786 μB/Ce,,,,10.1016/j.jpcs.2010.08.010,True
Ce0.2La0.8PtGa,,,59.8 K,Orthorhombic,TiNiSi-type,"{'a': '0.7242 nm', 'b': '0.4515 nm', 'c': '0.7803 nm'}",Pnma,,2.511 μB/Ce,,,,10.1016/j.jpcs.2010.08.010,True
CePd2P2,28.4,,,ThCr2Si2-type,Tetragonal,"{'a': '0.4133 nm', 'b': '0.4133 nm', 'c': '0.9727 nm'}",,,0.86 μB,,,,10.1016/j.jssc.2024.124604,True
CeRu2Ge2,7.4,8.5,,,,,,,,,,,10.1016/j.jssc.2024.124604,
Gd2Co3Zn14,,31.5,-44 K,Rhombohedral,,"{'a': '8.8979 Å', 'c': '13.066 Å'}",R-3m,,8.0 μB/mol Gd,,,0.0008 emu/mol,10.1016/j.jmmm.2007.10.015,True
Gd2Co4.2Zn12.8,,28.0,-44 K,Rhombohedral,,"{'a': '8.8815 Å', 'c': '13.058 Å'}",R-3m,,8.1 μB/mol Gd,,,0.0010 emu/mol,10.1016/j.jmmm.2007.10.015,True
BaMn2Bi2,,400.0,,ThCr2Si2-type,Body centered tetragonal,"{'a': '4.4902 Å', 'c': '14.687 Å'}",I4/mmm,,,,,Anisotropic,10.1016/j.jssc.2013.05.010,True
BaMn2P2,,750.0,,ThCr2Si2-type,Body centered tetragonal,,,,,,,,10.1016/j.jssc.2013.05.010,False
BaMn2As2,,625.0,,ThCr2Si2-type,Body centered tetragonal,,,,,,,Anisotropic,10.1016/j.jssc.2013.05.010,False
Eu3Pt23Ge11,3.6,,3.04 K,Cubic,Face-centered cubic,{'a': '17.1783 Å'},Fm-3m,50 Oe,7.0 μB/Eu,,,,10.1016/j.jssc.2021.122486,True
Sm3Pt23Si11,10.1,,,Cubic,Face-centered cubic,,Fm-3m,,,,,,10.1016/j.jssc.2021.122486,False
TbAl2,105.0,,,Cubic Laves phase C15,Cubic,,,,,,,,10.1016/j.jmmm.2017.12.069,False
SmAl2,120.0,,,Cubic Laves phase C15,Cubic,,,,,,,,10.1016/j.jmmm.2017.12.069,False
NdCo4B,460.0,,,CeCo4B type,Hexagonal,"{'a': '5.094 Å', 'c': '6.857 Å'}",P6/mmm,,"1.6 μB (Co 2c), 0.6 μB (Co 6i)",5.8 μB/f.u.,,,10.1016/j.jallcom.2006.08.355,True
NdCo3FeB,688.0,,,CeCo4B type,Hexagonal,"{'a': '5.101 Å', 'c': '6.881 Å'}",P6/mmm,,"1.4 μB (Co 2c), 0.8 μB (Co 6i), 2.0 μB (Fe 2c), 1.1 μB (Fe 6i)",6.8 μB/f.u.,,,10.1016/j.jallcom.2006.08.355,True
NdCo2.5Fe1.5B,709.0,,,CeCo4B type,Hexagonal,"{'a': '5.126 Å', 'c': '6.864 Å'}",P6/mmm,,"1.5 μB (Co 2c), 0.8 μB (Co 6i), 2.1 μB (Fe 2c), 1.2 μB (Fe 6i)",7.4 μB/f.u.,,,10.1016/j.jallcom.2006.08.355,True
Nd80Fe15C5,519.15,,,Needle-like phase (D1),,,,2.2 kOe,,,,,10.1016/S0925-8388(99)00656-8,True
Nd80Fe15B5,588.15,,,Nd2Fe14B (φ-phase),,,,,,,,,10.1016/S0925-8388(99)00656-8,True
Nd2Fe14B,588.15,,,,,,,,,,,,10.1016/S0925-8388(99)00656-8,False
Nd2Fe17,323.15,,,Rhombohedral Th2Zn17-type,,,,,,,,,10.1016/S0925-8388(99)00656-8,False
Nd5Fe2B6,70.0,,,Rhombohedral B6Co3Tb4-type,,,,,,,,,10.1016/S0925-8388(99)00656-8,False
Bi2Fe4O9,,-9.0,,Orthorhombic,Mullite,"{'a': '7.950', 'b': '8.428', 'c': '6.005'}",Pbam,,,,,,10.1016/j.jeurceramsoc.2007.03.012,True
Li1Mn2O4,,60.0,-260 K,Spinel,Cubic,{'a': '8.2404 Å'},Fd-3m,1.5 kOe,,,,,10.1016/j.jssc.2011.03.019,True
Li0.48Mn2O4,,,-100 K,Spinel,Cubic,{'a': '8.1580 Å'},Fd-3m,1.5 kOe,,,,,10.1016/j.jssc.2011.03.019,True
Li0.07Mn2O4,,32.0,,Spinel,Cubic,{'a': '8.0333 Å'},Fd-3m,1.5 kOe,,,,,10.1016/j.jssc.2011.03.019,True
TbFe6Ge5.5Ga0.5,,536.0,,TbFe6Sn6-type,Orthohexagonal,"{'a': '5.114 Å', 'b': '8.831 Å', 'c': '8.177 Å'}",,0.2 T,,4.04 μB,,4.7×10^-5 emu/g,10.1016/S0925-8388(01)01608-5,True
TbFe6Ge5Ga1,,576.0,,TbFe6Sn6-type,Orthohexagonal,"{'a': '5.102 Å', 'b': '8.806 Å', 'c': '8.203 Å'}",,0.5 T,,3.77 μB,,4.0×10^-5 emu/g,10.1016/S0925-8388(01)01608-5,True
TbFe6Ge4.25Ga1.75,,606.0,,Monoclinic,P2/m,"{'a': '30.90 Å', 'b': '8.266 Å', 'c': '18.32 Å'}",P2/m,1.6 T,,3.57 μB,,4.7×10^-5 emu/g,10.1016/S0925-8388(01)01608-5,True
TbFe6Ge4Ga2,,626.0,,Monoclinic,C2/m,"{'a': '20.29 Å', 'b': '8.283 Å', 'c': '15.20 Å'}",C2/m,1.9 T,,3.66 μB,,4.4×10^-5 emu/g,10.1016/S0925-8388(01)01608-5,True
TbFe6Ge3.5Ga2.5,,646.0,,Orthorhombic,Cmmm,"{'a': '5.064 Å', 'b': '26.32 Å', 'c': '8.317 Å'}",Cmmm,2.0 T,,3.03 μB,,4.8×10^-5 emu/g,10.1016/S0925-8388(01)01608-5,True
Ti0.875V0.125O2,82.0,,,Anatase,Tetragonal,"{'a': '3.7845 Å', 'b': '3.7845 Å', 'c': '9.5143 Å'}",I41/amd,,2.0 μB,,,,10.1016/j.physb.2010.01.113,False
Ti0.875V0.125O1.9375,340.0,,,Anatase,Tetragonal,"{'a': '3.7845 Å', 'b': '3.7845 Å', 'c': '9.5143 Å'}",I41/amd,,4.0 μB,,,,10.1016/j.physb.2010.01.113,False
Fe67Tb9Dy24,620.0,,,Polycrystalline,Laves phase,,,100-200 mT,,0.6 T,,,10.1016/S0304-8853(00)00164-5,True
Fe63.3Tb11.8Dy24.9,620.0,,,Crystalline,Laves phase,,,50-100 mT,,0.6 T,,,10.1016/S0304-8853(00)00164-5,True
Fe66.5Tb9.5Dy24,515.0,,,Amorphous/Crystalline,Laves phase,,,15-75 mT,,0.35-0.6 T,,,10.1016/S0304-8853(00)00164-5,True
Fe71.2Tb7.6Dy21.2,515.0,,,Partially Crystalline/Crystalline,Laves phase,,,40-180 mT,,0.3-0.55 T,,,10.1016/S0304-8853(00)00164-5,True
Fe63.6Tb9.9Dy26.5,510.0,,,Amorphous/Crystalline,Laves phase,,,15-150 mT,,0.35-0.55 T,,,10.1016/S0304-8853(00)00164-5,True
Fe63.6Tb9.9Dy26.5Zr2,510.0,,,Amorphous/Crystalline,Laves phase,,,12-90 mT,,0.35-0.55 T,,,10.1016/S0304-8853(00)00164-5,True
LaSr3Fe3O9.17,,186.0,-84 K,Tetragonal,I4/mmm,"{'a': '3.8673 Å', 'c': '28.0110 Å'}",I4/mmm,,9.67 B.M.,,,,10.1016/j.jssc.2023.124454,True
LaSr3Fe2.8Cr0.2O9.17,,168.0,-70 K,Tetragonal,I4/mmm,"{'a': '3.8729 Å', 'c': '28.0427 Å'}",I4/mmm,,8.38 B.M.,,,,10.1016/j.jssc.2023.124454,True
LaSr3Fe2.5Cr0.5O9.17,,71.0,-62 K,Tetragonal,I4/mmm,"{'a': '3.8740 Å', 'c': '28.0331 Å'}",I4/mmm,,8.20 B.M.,,,,10.1016/j.jssc.2023.124454,True
Ca4Mn2FeO9.75,,75.0,,,,,,,,,,,10.1016/j.jssc.2023.124454,False
Sr4Mn2FeO9.80,,90.0,,,,,,,,,,,10.1016/j.jssc.2023.124454,False
Gd5Si3.5Sb0.5,336.0,,,Gd5Si4-type,Orthorhombic,"{'a': '7.4725 Å', 'b': '14.807 Å', 'c': '7.7786 Å'}",Pnma,,,,,,10.1016/j.jmmm.2010.03.020,True
Gd5Si2.79Sb1.21,164.0,,,Sm5Ge4-type,Orthorhombic,"{'a': '7.7985 Å', 'b': '14.9681 Å', 'c': '7.8247 Å'}",Pnma,,,,,,10.1016/j.jmmm.2010.03.020,True
Gd5Si2.27Sb1.73,227.0,,,Sm5Ge4-type,Orthorhombic,"{'a': '7.856 Å', 'b': '15.105 Å', 'c': '7.8769 Å'}",Pnma,,,,,,10.1016/j.jmmm.2010.03.020,True
Gd5Si1.73Sb2.27,254.0,,255 K,Eu5As4-type,Orthorhombic,"{'a': '15.211 Å', 'b': '7.9382 Å', 'c': '7.9376 Å'}",Cmca,,7.76 μB,,,,10.1016/j.jmmm.2010.03.020,True
Gd5Si1.5Sb2.5,271.0,,271 K,Eu5As4-type,Orthorhombic,"{'a': '15.246 Å', 'b': '7.943 Å', 'c': '7.972 Å'}",Cmca,,8.45 μB,,,,10.1016/j.jmmm.2010.03.020,True
Gd5Si0.9Sb3.1,295.0,,297 K,Eu5As4-type,Orthorhombic,"{'a': '15.283 Å', 'b': '8.050 Å', 'c': '8.042 Å'}",Cmca,,8.71 μB,,,,10.1016/j.jmmm.2010.03.020,True
LaFe11.57Si1.43,192.0,,,Cubic,NaZn13-type,{'a': '11.4753 Å'},Fm3c,,,,,,10.1016/j.jmmm.2008.03.063,True
