Repository: MaMMoS-project/ML-models

# ML-models
Collection of various ML models developed for the MaMMoS project

Models are organized in different folders of this repository:


- ./beyond-stoner-wolfarth:

   ML models to replace single-grain micromagnetics simulations by ML predictions for:

   -- ./beyond-stoner-wolfarth/single-grain-easy-axis-model:
      where the H and K1 vector are aligned along the z-axis of the simulation cube
      This model predicts Mr, Hc, and BHmax from a, k1, and Ms
      Current model version: v1.0

   -- ./inverse-beyond-stoner-wolfarth/single-grain-easy-axis-model:
      where the H and K1 vector are aligned along the z-axis of the simulation cube

File: compound-to-experimental-tc/data/MagneticMaterials_All.csv (part 63 of 94)
Material_Name,Curie,Neel,Curie_Weiss,Crystal_Structure,Lattice_Structure,Lattice_Parameters,Space_Group,Coercivity,Magnetic_Moment,Magnetization,Remanence,Susceptibility,DOI,Experimental
LaFe11Co0.8Si1.2,290.0,,,Cubic,NaZn13-type,{'a': '11.4898 Å'},Fm3c,,,,,,10.1016/j.jmmm.2008.03.063,True
Fe3O4,858.0,,,Inverse Spinel,Fd 3 m,"{'a': '8.39', 'b': '8.39', 'c': '8.39'}",Fd 3 m,,4 μB/Fe3O4,,,,10.1016/j.commatsci.2015.01.001,False
Co2(O3PC6H4PO3)(H2O)2,,,-60.5 K,Orthorhombic,Pillared layered,"{'a': '19.306(5) Å', 'b': '4.8293(12) Å', 'c': '5.6390(14) Å'}",Pnnm,,4.89 μB,,,,10.1016/j.jssc.2004.02.023,True
Ni2(O3PC6H4PO3)(H2O)2,,,-28.6 K,Orthorhombic,Pillared layered,,Pnnm,,3.04 μB,,,,10.1016/j.jssc.2004.02.023,True
MnAu2,,360.0,,Tetragonal,Tetragonal,,I4mmm,,3.51 μB,,,,10.1016/S0925-8388(98)00938-4,True
Tb2Re2Si2C,,17.0,,Monoclinic,,"{'a': '10.899 Å', 'b': '3.985 Å', 'c': '6.922 Å'}",C 2/m,,7 μB/Tb,,,,10.1016/S0921-4526(00)00755-9,True
Dy2Re2Si2C,,12.0,,Monoclinic,,"{'a': '10.866 Å', 'b': '3.983 Å', 'c': '6.901 Å'}",C 2/m,,8 μB/Dy,,,,10.1016/S0921-4526(00)00755-9,True
Ho2Re2Si2C,,8.8,,Monoclinic,,,C 2/m,,,,,,10.1016/S0921-4526(00)00755-9,False
Er2Re2Si2C,,7.6,,Monoclinic,,,C 2/m,,,,,,10.1016/S0921-4526(00)00755-9,False
Er26Co9Ga8,12.0,,4 K,Sm26Co11Ga6-type,tP86,"{'a': '1.13490 nm', 'c': '1.51027 nm'}",P4/mbm,4 kOe,9.69 μB,5.2 μB,1.45 μB,,10.1016/j.jssc.2021.122322,True
Tb26Ni8Ga9,82.0,,91 K,Sm26Co11Ga6-type,tP86,"{'a': '1.16156 nm', 'c': '1.51733 nm'}",P4/mbm,13.5 kOe,9.94 μB,6.7 μB,3.8 μB,,10.1016/j.jssc.2021.122322,True
Tb26Co9.4Ga7.6,71.0,,85 K,Sm26Co11Ga6-type,tP86,"{'a': '1.15099 nm', 'c': '1.51121 nm'}",P4/mbm,9 kOe,9.81 μB,6.3 μB,3.7 μB,,10.1016/j.jssc.2021.122322,True
Gd26Ni8Ga9,106.0,,122 K,Sm26Co11Ga6-type,tP86,"{'a': '1.16935 nm', 'c': '1.52851 nm'}",P4/mbm,,8.28 μB,6.2 μB,,,10.1016/j.jssc.2021.122322,True
Gd26Co9Ga8,124.0,,142 K,Sm26Co11Ga6-type,tP86,"{'a': '1.16114 nm', 'c': '1.52474 nm'}",P4/mbm,,8.21 μB,6.5 μB,,,10.1016/j.jssc.2021.122322,True
C51H65Mn2N11O16,,,-12.35 K,Triclinic,,"{'a': '13.6651(6) Å', 'b': '15.7595(6) Å', 'c': '16.1822(6) Å'}",P 1 ̄,,,,,8.21 cm³ K mol⁻¹ at 300 K,10.1016/j.jssc.2021.122535,True
C46H40Co2N12O11,,,-12.83 K,Orthorhombic,,"{'a': '11.5537(12) Å', 'b': '12.7501(14) Å', 'c': '30.789(3) Å'}",Pbcn,,,,,3.20 cm³ K mol⁻¹ at 300 K,10.1016/j.jssc.2021.122535,True
C44H56Co2N10O15,,,-5.33 K,Monoclinic,,"{'a': '9.1778(3) Å', 'b': '16.5553(6) Å', 'c': '17.1869(6) Å'}",P 2₁/n,,,,,2.48 cm³ K mol⁻¹ at 300 K,10.1016/j.jssc.2021.122535,True
Sr0.98Mn0.02TiO3,,34.0,,Cubic,Pm-3m,"{'a': '3.90443', 'b': '3.90443', 'c': '3.90443'}",Pm-3m,,,,,,10.1016/j.physb.2022.414055,True
Er3Pd8Sb4,,2.0,,Own type,Cubic,{'a': '1.3050 nm'},Fm3̄m,,9.64 μB,,,,10.1016/j.jssc.2010.07.002,True
Ho3Pd8Sb4,,3.0,,Own type,Cubic,{'a': '1.3078 nm'},Fm3̄m,,10.37 μB,,,,10.1016/j.jssc.2010.07.002,True
Tb3Pd8Sb4,7.4,,,Own type,Cubic,{'a': '1.3140 nm'},Fm3̄m,,9.7 μB,,,,10.1016/j.jssc.2010.07.002,True
La1.2(Sr0.9Ca0.1)1.8Mn2O7,98.0,,,Body-centered tetragonal,Tetragonal,"{'a': '3.8765 Å', 'c': '20.0205 Å'}",I 4/mmm,,,,,,10.1016/j.jallcom.2006.08.325,True
LuFeO3,,600.0,,Hexagonal,,,P63cm,,0.018 μB/f.u.,,,,10.1016/j.jallcom.2022.164145,True
LuFeO3,,600.0,,Orthorhombic,,,Pbnm,,,,,,10.1016/j.jallcom.2022.164145,True
HoFeO3,,625.0,,Orthorhombic,,,Pbnm,,10.6 μB,,,,10.1016/j.jallcom.2022.164145,True
PrTa7O19,,,-102.31 K,Hexagonal,Triangular,"{'a': '6.2289 Å', 'c': '19.9590 Å'}",P6̄2c (No. 188),,3.58 μB,0.12 μB/f.u. at 7 T,,,10.1016/j.jallcom.2022.168390,True
SmTa7O19,,,-0.1 K,Hexagonal,Triangular,"{'a': '6.2242 Å', 'c': '19.9395 Å'}",P6̄2c (No. 188),,0.35 μB,,,Van Vleck paramagnetism,10.1016/j.jallcom.2022.168390,True
GdTa7O19,,,-1.69 K,Hexagonal,Triangular,"{'a': '6.2155 Å', 'c': '19.9088 Å'}",P6̄2c (No. 188),,7.90 μB,,,,10.1016/j.jallcom.2022.168390,True
DyTa7O19,,,-10.29 K,Hexagonal,Triangular,"{'a': '6.2098 Å', 'c': '19.8867 Å'}",P6̄2c (No. 188),,10.68 μB,5.92 μB/Dy at 7 T,,,10.1016/j.jallcom.2022.168390,True
HoTa7O19,,,-15.83 K,Hexagonal,Triangular,"{'a': '6.2085 Å', 'c': '19.8778 Å'}",P6̄2c (No. 188),,10.73 μB,6.10 μB/Ho at 7 T,,,10.1016/j.jallcom.2022.168390,True
Zr15Cr1Se32,224.0,,,CdI2,Hexagonal,{'a': '3.770'},P3̄m1,,2.482,,,,10.1016/j.tsf.2021.138790,False
Zr15Mn1Se32,201.0,,,CdI2,Hexagonal,{'a': '3.779'},P3̄m1,,3.000,,,,10.1016/j.tsf.2021.138790,False
Zr15Mo1Se32,379.0,,,CdI2,Hexagonal,{'a': '3.771'},P3̄m1,,2.130,,,,10.1016/j.tsf.2021.138790,False
Zr15Tc1Se32,139.0,,,CdI2,Hexagonal,{'a': '3.777'},P3̄m1,,2.999,,,,10.1016/j.tsf.2021.138790,False
Zr15W1Se32,209.0,,,CdI2,Hexagonal,{'a': '3.770'},P3̄m1,,2.000,,,,10.1016/j.tsf.2021.138790,False
Zr15Re1Se32,611.0,,,CdI2,Hexagonal,{'a': '3.767'},P3̄m1,,2.999,,,,10.1016/j.tsf.2021.138790,False
Sr2Mn2O5,,380.0,,Orthorhombic,Orthorhombic Ay type,,Pcbam,,μy = 2.57(4) μB at 4.2 K,,,,10.1016/j.jssc.2007.03.020,True
CrSb,,723.15,,Hexagonal NiAs type,Hexagonal,"{'a': '4.130 Å', 'c': '5.521 Å'}",P63/mmc,,0.2 μB per Cr atom at 1.7 K,,,,10.1016/j.jssc.2012.06.046,True
CrSb2,,273.0,,Orthorhombic marcasite type,Orthorhombic,"{'a': '6.071 Å', 'b': '6.900 Å', 'c': '3.281 Å'}",Pnnm,,1.94 μB per Cr,,,,10.1016/j.jssc.2012.06.046,True
Fe,1044.0,,,Body-Centered Cubic (bcc),Cubic,"{'a': '2.834 Å', 'b': '2.834 Å', 'c': '2.834 Å'}",Im-3m,,2.2 μB/atom,,,,10.1016/j.actamat.2015.07.075,False
Fe,,70.0,,Face-Centered Cubic (fcc),Cubic,"{'a': '3.640 Å', 'b': '3.640 Å', 'c': '3.640 Å'}",Fm-3m,,2.5 μB/atom,,,,10.1016/j.actamat.2015.07.075,False
Ni74Mn20Ga6,320.0,,,Tetragonal,Body centered tetragonal,"{'a': '3.51 Å', 'b': '3.51 Å', 'c': '7.2 Å'}",I4/mmm,25 mT,,330 emu/cm^3,,,10.1016/j.tsf.2017.07.076,True
UTe,102.0,,,,,,,,,,,,10.1016/j.jmmm.2008.02.101,
CeRuPO,15.0,,,,,,,,,,,,10.1016/j.jmmm.2008.02.101,
UCu0.9Sb2,113.0,,,,,,,,,,,,10.1016/j.jmmm.2008.02.101,
UCo0.5Sb2,64.5,,,,,,,,,,,,10.1016/j.jmmm.2008.02.101,
ErNi5,9.0,,,Hexagonal,,,,,8.5 μB,,,,10.1016/S0921-4526(02)01110-9,True
PrRu2Si2,14.0,,,Tetragonal,,,,,2.7 μB,,,,10.1016/S0921-4526(02)01110-9,True
ErRu2Si2,,6.0,,Tetragonal,,,,,7.3 μB,,,,10.1016/S0921-4526(02)01110-9,True
GdGa,200.0,,,Orthorhombic,CrB-type,,Cmcm (#63),,,,,,10.1016/j.jallcom.2020.154119,True
SrCaLaRuO6,,10.0,-134 K,Monoclinic,Perovskite,"{'a': '5.7187 Å', 'b': '5.8498 Å', 'c': '8.1562 Å'}",P 21/n,,3.89 μB,,,,10.1016/j.jallcom.2008.11.041,True
SrCaPrRuO6,,12.0,-69 K,Monoclinic,Perovskite,"{'a': '5.6714 Å', 'b': '5.8475 Å', 'c': '8.1090 Å'}",P 21/n,,5.07 μB,,,,10.1016/j.jallcom.2008.11.041,True
SrCaNdRuO6,,12.0,-76 K,Monoclinic,Perovskite,"{'a': '5.6716 Å', 'b': '5.8450 Å', 'c': '8.0979 Å'}",P 21/n,,5.15 μB,,,,10.1016/j.jallcom.2008.11.041,True
Ba2PrRuO6,,117.0,,,,,,,,,,,10.1016/j.jallcom.2008.11.041,False
Ba2NdRuO6,,57.0,,,,,,,,,,,10.1016/j.jallcom.2008.11.041,False
Ca2PrRuO6,,10.0,,,,,,,,,,,10.1016/j.jallcom.2008.11.041,False
Ca2NdRuO6,,11.5,,,,,,,,,,,10.1016/j.jallcom.2008.11.041,False
CeNiInH1.6,7.0,,+20 K,Hexagonal,,"{'a': '7.303 Å', 'c': '4.625 Å'}",P6_3/mmc,,1.1 μB/f.u.,,,,10.1016/j.jallcom.2006.07.073,True
CeNiInH0.6,,,-120 K,Hexagonal,,"{'a': '7.621 Å', 'c': '4.014 Å'}",P6_3/mmc,,0.15 μB/f.u.,,,,10.1016/j.jallcom.2006.07.073,True
CeNiSb,4.0,,,,,,,,,,,,10.1016/j.jallcom.2006.07.073,
CeCuAl,,4.0,,,,,,,,,,,10.1016/j.jallcom.2006.07.073,
LaFeAsO,,142.0,,Tetragonal,P4/nmm,,P4/nmm,,0.37 μB/Fe,,,,10.1016/j.physb.2009.07.078,True
LaFeAs(O0.96F0.04),,,10.2K,Tetragonal,P4/nmm,,P4/nmm,,,,,,10.1016/j.physb.2009.07.078,True
V2O3,,160.0,,Rhombohedral,,,,,1.2 μB/V ion,,,,10.1016/j.jmmm.2005.11.004,True
La2NiMnO6,300.0,,,Orthorhombic,Pbnm,"{'a': '5.490 Å', 'b': '5.460 Å', 'c': '7.760 Å'}",Pbnm,,,,,,10.1016/j.jpcs.2016.09.001,True
Sr2Fe0.3Mn0.7MoO6,,80.0,,Tetragonal,I4/mmm,"{'a': '5.634 Å', 'b': '5.634 Å', 'c': '7.961 Å'}",I4/mmm,,,,,,10.1016/j.jpcs.2016.09.001,True
Co2Cr0.6Fe0.4Al,630.0,,,B2 (CsCl),,,,,,,,,10.1016/j.actamat.2006.10.002,True
La2NiMnO6,280.0,,,Double Perovskite,,,,,,,,,10.1016/j.mseb.2007.07.021,True
LaBaCo2O6,175.0,,,Double Perovskite,,,,,,,,,10.1016/j.mseb.2007.07.021,True
La0.5Ba0.5CoO3,190.0,,,Perovskite,,,,,,,,,10.1016/j.mseb.2007.07.021,True
LaNi0.5Mn0.5O3,250.0,,,Pseudo-cubic,,{'a': '0.39 nm'},"Imma, Im2a or I2/a",,5 μB/f.u.,,,,10.1016/j.mseb.2007.07.021,True
EuTa3.96O11,,,-10 K,Isostructural with SrTa4O11,Hexagonal,"{'a': '6.2539 Å', 'c': '12.3417 Å'}",P6322,,6.2 μB,,,,10.1016/j.jssc.2023.124338,True
EuO,77.0,,,,,,,,,,,,10.1016/j.jssc.2023.124338,False
EuSiO4,7.0,,,,,,,,,,,,10.1016/j.jssc.2023.124338,False
Ho5Sn3,,22.0,-1K,Hexagonal,P63/mcm,"{'a': '8.788(7) Å', 'c': '6.641(1) Å'}",P63/mcm,1.4T,"5.7μB (4d), 2.7μB (6g)",30.5μB/formula at 5K and 5T,,,10.1016/S0304-8853(02)01489-0,True
Pr60Cu15Fe5Ni10Al10,300.0,,,,,,,,,Ferromagnetic,,,10.1016/j.jmmm.2010.04.040,False
Gd3MoO7,,1.9,-7.4 K,Orthorhombic,Fluorite-related,"{'a': '7.4459 Å', 'b': '7.4840 Å', 'c': '10.5620 Å'}",P212121,,14.06 μB,,,,10.1016/j.jssc.2010.09.005,True
Sm3MoO7,,1.65,,Orthorhombic,Fluorite-related,,P212121,,,,,,10.1016/j.jssc.2010.09.005,True
Ce3MoO7,,,-155 K,Orthorhombic,Fluorite-related,,P212121,,2.49 μB,,,,10.1016/j.jssc.2010.09.005,False
Pr3MoO7,,,-79 K,Orthorhombic,Fluorite-related,,P212121,,6.42 μB,,,,10.1016/j.jssc.2010.09.005,False
Nd3MoO7,,2.5,-57.4 K,Orthorhombic,Fluorite-related,,P212121,,6.46 μB,,,,10.1016/j.jssc.2010.09.005,False
Fe1.05Te,,62.2,-150 K,Primitive tetragonal,Tetragonal,"{'a': '3.824 Å', 'c': '6.283 Å'}",P4/nmm,,,,,,10.1016/j.jcrysgro.2013.11.008,True
Fe1.05Sb0.02Te0.98,,56.5,-152 K,Primitive tetragonal,Tetragonal,"{'a': '3.826 Å', 'c': '6.274 Å'}",P4/nmm,,,,,,10.1016/j.jcrysgro.2013.11.008,True
Fe1.05Sb0.05Te0.95,,56.0,-228 K,Primitive tetragonal,Tetragonal,"{'a': '3.835 Å', 'c': '6.305 Å'}",P4/nmm,,,,,,10.1016/j.jcrysgro.2013.11.008,True
Fe1.05Te0.49Se0.49Sb0.02,8.0,,,Primitive tetragonal,Tetragonal,"{'a': '3.796 Å', 'c': '6.001 Å'}",P4/nmm,,,,,,10.1016/j.jcrysgro.2013.11.008,True
(La0.3Pr0.7)0.65Ca0.35Mn0.97Fe0.03O3,,150.0,,Orthorhombic,Pnma,,Pnma,,"1.71 μB (1/2 0 0), 1.08 μB (1/2 0 1/2)",,,,10.1016/j.jmmm.2013.01.012,True
(La0.3Pr0.7)0.65Ca0.35Mn0.97Cr0.03O3,200.0,,,Orthorhombic,Pnma,,Pnma,,1.79 μB,,,,10.1016/j.jmmm.2013.01.012,True
(La0.3Pr0.7)0.65Ca0.35Mn0.90Cr0.10O3,200.0,,,Orthorhombic,Pnma,,Pnma,,1.04 μB,,,,10.1016/j.jmmm.2013.01.012,True
(La0.3Pr0.7)0.65Ca0.35Mn0.99Ru0.01O3,120.0,160.0,,Orthorhombic,Pnma,,Pnma,,"2.69 μB (FM), 1.63 μB (AFM 1/2 0 0), 1.32 μB (AFM 1/2 0 1/2)",,,,10.1016/j.jmmm.2013.01.012,True
(La0.3Pr0.7)0.65Ca0.35Mn0.95Ru0.05O3,150.0,,,Orthorhombic,Pnma,,Pnma,,3.62 μB,,,,10.1016/j.jmmm.2013.01.012,True
(La0.3Pr0.7)0.65Ca0.35Mn0.97Al0.03O3,75.0,75.0,,Orthorhombic,Pnma,,Pnma,,"2.8 μB (FM), 0.69 μB (AFM 1/2 0 0), 0.32 μB (AFM 1/2 0 1/2)",,,,10.1016/j.jmmm.2013.01.012,True
LaFeAsO,,140.0,,Tetragonal,Orthorhombic,,,,0.4 μB,,,,10.1016/j.physc.2009.03.014,True
BaFe2As2,,140.0,,Tetragonal,Orthorhombic,,,,,,,,10.1016/j.physc.2009.03.014,True
CuV2O6,,22.7,-103 K,Triclinic,,,P-1,,2.12 μB,,,0.00327 cm³/mol,10.1016/S0022-0248(01)01511-1,True
UNi3P2,,39.0,−28±3 K,HoCo3P2,Orthorhombic,"{'a': '1047.5(2) pm', 'b': '379.40(4) pm', 'c': '1238.2(2) pm'}",Pmmm,,2.1±0.1 μB per uranium atom,,,9±2 ×10^9,10.1016/S0925-8388(97)00513-6,True
UNi4P2,21.0,,31±3 K,ZrFe4Si2,Tetragonal,"{'a': '707.67(1) pm', 'c': '365.58(1) pm'}",P42/mnm,,1.9±0.1 μB per uranium atom,,,6±3 ×10^9,10.1016/S0925-8388(97)00513-6,True
U6Ni20P13,,41.0,−37±4 K,Zr6Ni20P13,Hexagonal,"{'a': '1267.6(2) pm', 'c': '377.31(4) pm'}",P 6̄,,2.1±0.1 μB per uranium atom,,,43±5 ×10^9,10.1016/S0925-8388(97)00513-6,True
U2Ni12P7,29.0,,3±2 K,Zr2Fe12P7,Hexagonal,"{'a': '907.2(3) pm', 'c': '369.4(1) pm'}",P 6̄,,1.6±0.1 μB per uranium atom,,,23±3 ×10^9,10.1016/S0925-8388(97)00513-6,True
UNi2P2,,111.0,63 K,ThCr2Si2,Tetragonal,,,,2.45 μB per uranium atom,,,,10.1016/S0925-8388(97)00513-6,False
U3Ni3.34P6,,139.0,107±3 K,,Tetragonal,,,,2.1±1 μB per uranium atom,,,,10.1016/S0925-8388(97)00513-6,False
UP2,,202.0,94 K,,Tetragonal,,,,2.0 μB per uranium atom,,,,10.1016/S0925-8388(97)00513-6,False
La0.67Ca0.33MnO3,232.0,,,Orthorhombic,Pbnm,"{'a': '5.470 Å', 'b': '5.466 Å', 'c': '7.738 Å'}",Pbnm,,,,,,10.1016/j.jallcom.2009.04.068,True
La0.67Ca0.33Mn0.96V0.04O3,216.0,,,Orthorhombic,Pbnm,"{'a': '5.482 Å', 'b': '5.476 Å', 'c': '7.743 Å'}",Pbnm,,,,,,10.1016/j.jallcom.2009.04.068,True
La0.67Ca0.33Mn0.92V0.08O3,209.0,,,Orthorhombic,Pbnm,"{'a': '5.476 Å', 'b': '5.485 Å', 'c': '7.749 Å'}",Pbnm,,,,,,10.1016/j.jallcom.2009.04.068,True
NiO,,525.0,,,,,,,,,,,10.1016/j.chemphys.2006.02.025,
NiS,,252.0,,,,,,,,,,,10.1016/j.chemphys.2006.02.025,
VO,,,114-126 K,,,,,,,,,,10.1016/j.chemphys.2006.02.025,
V2O3,,,153-165 K,,,,,,,,,,10.1016/j.chemphys.2006.02.025,
VO2,,,325-350 K,,,,,,,,,,10.1016/j.chemphys.2006.02.025,
Ti2O3,,,400-500 K,,,,,,,,,,10.1016/j.chemphys.2006.02.025,
Co2TiSn,364.0,,,L21,Cubic,{'a': '6.078'},,,2.11 μB/f.u.,,,,10.1016/j.jallcom.2022.166501,True
Bi0.65La0.35Fe0.5Sc0.5O3,,237.0,,Perovskite,Orthorhombic,,Pnma,10 kOe,,,,,10.1016/j.jmmm.2017.01.037,True
BiFe0.5Sc0.5O3,,220.0,,Perovskite,Orthorhombic,,Pnma,,,,,,10.1016/j.jmmm.2017.01.037,False
Ho2In,85.0,,92.7(2) K,Hexagonal,Ni2In-type,"{'a': '5.3216(10) Å', 'c': '6.6667(9) Å'}",P63/mmc,,"{'2K': {'Ho1': '8.8(2) μB', 'Ho2': '9.0(2) μB'}, '45K': {'Ho1': '7.0(2) μB', 'Ho2': '7.4(2) μB'}}",8.43(5) μB at 1.8K,,,10.1016/j.physb.2005.12.263,True
Gd2In,,99.5,,,,,,,,,,,10.1016/j.physb.2005.12.263,False
Tb2In,50.0,,,,,,,,,,,,10.1016/j.physb.2005.12.263,False
Tb2Cr2C3,,25.0,,Monoclinic,,"{'a': '1049.3(2) pm', 'b': '340.4(1) pm', 'c': '560.6(2) pm'}",C2/m,,8.81(10) μB,,,,10.1016/S0304-8853(02)00695-9,True
Ho2Cr2C3,,9.5,,Monoclinic,,"{'a': '1048.31(3) pm', 'b': '335.434(11) pm', 'c': '554.12(2) pm'}",C2/m,,8.35(5) μB,,,,10.1016/S0304-8853(02)00695-9,True
Er2Cr2C3,,5.9,,Monoclinic,,"{'a': '1047.0(3) pm', 'b': '333.2(1) pm', 'c': '550.64(2) pm'}",C2/m,,8.12(5) μB,,,,10.1016/S0304-8853(02)00695-9,True
Dy2Cr2C3,,12.0,,,,,,,,,,,10.1016/S0304-8853(02)00695-9,False
In2O3,300.0,,,Cubic bixbyite,Cubic,"{'a': '10.118', 'b': '10.118', 'c': '10.118'}",Ia-3,,,,,,10.1016/j.jmmm.2016.05.007,True
Mn4N,780.0,,,Cubic,Pm-3m,{'a': '3.865 Å'},Pm-3m,,1.1 μB/f.u.,,,,10.1016/j.actamat.2022.118021,True
Mn3.76Ga0.24N,610.0,,,Cubic,Pm-3m,,Pm-3m,,0.17 μB/f.u.,,,,10.1016/j.actamat.2022.118021,True
Ce5RhGe2,11.5,,,Orthorhombic,Y2HfS5-type,"{'a': '12.3005 Å', 'b': '8.8850 Å', 'c': '7.9649 Å'}",Pnma,0.08 T at 2 K,0.9 μB/Ce,,0.15 μB/Ce at 2 K,,10.1016/j.jallcom.2018.10.096,True
Al2NdNi3,253.0,,402 K,CaCu5-type,Hexagonal,"{'a': '5.1247 Å', 'b': '5.1247 Å', 'c': '4.0941 Å'}",P6/mmm,0.16 T,0.25 μB/f.u.,0.25 μB/f.u.,0.10 μB/f.u.,,10.1016/j.jssc.2021.122321,True
Fe72Cu1V4Si15B8,757.5,,,Composite amorphous/nanocrystalline,,,,"392 A/m (15 mm/55 μm), 322 A/m (5 mm/165 μm), 699 A/m (fragments)",,"223.77 Am^2/kg (15 mm/55 μm), 138.81 Am^2/kg (5 mm/165 μm), 109.33 Am^2/kg (fragments)","13.11 Am^2/kg (15 mm/55 μm), 1.53 Am^2/kg (5 mm/165 μm), 3.54 Am^2/kg (fragments)",,10.1016/j.jmmm.2022.170141,True
NdCrGeO5,,2.6,,Orthorhombic,,"{'a': '7.51926 Å', 'b': '8.53474 Å', 'c': '5.74493 Å'}",Pbam,,,,,,10.1016/j.jssc.2008.05.043,True
HoNi3,57.0,,26K,Rhombohedral PuNi3-type,Hexagonal,"{'a': '4.958±0.0002 Å', 'b': '4.958±0.0002 Å', 'c': '24.3482±0.0008 Å'}",,"0.0004 T (bulk), 0.0831 T (7h milled), 0.0987 T (53h milled), 0.0835 T (80h milled)",6.84 μB/f.u. at 2K,"8.16 μB/f.u. at 7T (bulk), 2.19 μB/f.u. (80h milled)","0.011 μB/f.u. (bulk), 1.887 μB/f.u. (7h milled), 1.059 μB/f.u. (53h milled), 0.431 μB/f.u. (80h milled)",,10.1016/j.matchar.2015.01.011,True
GdNi3,116.0,,,,,,,,,,,,10.1016/j.matchar.2015.01.011,False
YFe6Ge6,,477.0,108 K,Orthohexagonal,Superstructure,"{'a': '0.811975 nm', 'b': '1.772996 nm', 'c': '0.511821 nm'}",Cmcm,,1.8 μB/Fe atom,,,,10.1016/S0925-8388(97)00548-3,True
LuFe6Ge6,,452.0,112 K,Hexagonal,HfFe6Ge6 type,"{'a': '0.5016 nm', 'c': '0.8038 nm'}",P6/mmm,,1.25 μB/Fe atom,,,,10.1016/S0925-8388(97)00548-3,True
HfFe6Ge6,,453.0,,Hexagonal,HfFe6Ge6 type,"{'a': '0.5025 nm', 'c': '0.80149 nm'}",P6/mmm,,1.9 μB/Fe atom,,,,10.1016/S0925-8388(97)00548-3,True
NdFe12B6,230.0,,,SrNi12B6 type,,,,,,,,,10.1016/S0925-8388(97)00548-3,False
Ce2Fe17,,225.0,,Ce2Fe17 type,,,,,,,,,10.1016/S0925-8388(97)00548-3,False
Lu2Fe17,588.0,,,Th2Ni17 type,,,,,,,,,10.1016/S0925-8388(97)00548-3,False
Nd2Fe14B,,270.0,,Nd2Fe14B type,,,,,,,,,10.1016/S0925-8388(97)00548-3,False
Nd2Fe23B3,655.0,,,Nd2Fe23B3 type,,,,,,,,,10.1016/S0925-8388(97)00548-3,False
Er0.9Gd0.1Co2,62.0,,,Cubic MgCu2-type,Cubic,{'a': '7.157 Å'},,,,,,,10.1016/j.jmmm.2004.10.100,True
Er0.7Gd0.3Co2,167.0,,,Cubic MgCu2-type,Cubic,,,,,,,,10.1016/j.jmmm.2004.10.100,True
Er0.4Gd0.6Co2,296.0,,,Cubic MgCu2-type,Cubic,{'a': '7.261 Å'},,,,,,,10.1016/j.jmmm.2004.10.100,True
Gd5Si2Ge2,278.0,,,,,,,,,,,,10.1016/j.jmmm.2004.10.100,False
ErCo2,32.0,,,Cubic Laves phase,Cubic,,,,,,,,10.1016/j.jmmm.2004.10.100,False
Er0.2Tb0.8Co2,200.0,,,,,,,,,,,,10.1016/j.jmmm.2004.10.100,False
LiFeP2O7,,22.0,-73 K,Monoclinic,,,P21,,4.60 μB,,,,10.1016/S1293-2558(02)01347-X,True
TbNiAlD0.54,,36.0,,Hexagonal,,"{'a': '7.0270 Å', 'c': '3.9685 Å'}",,,"8.1 μB, 7.3 μB",,,,10.1016/S0925-8388(01)01644-9,True
TbNiAlD1.23,,14.0,,Orthorhombic,,"{'a': '3.6689 Å', 'b': '12.3714 Å', 'c': '7.6583 Å'}",,,"9.2 μB, 5.4 μB",,,,10.1016/S0925-8388(01)01644-9,True
TbNiAl,,45.0,,Hexagonal,,"{'a': '6.9992 Å', 'c': '3.8801 Å'}",,,7.9 μB,,,,10.1016/S0925-8388(01)01644-9,True
TbNiAlD0.3,,42.0,,Hexagonal,,,,,,,,,10.1016/S0925-8388(01)01644-9,False
TbNiAlD1.1,,11.0,,Orthorhombic,,,,,,,,,10.1016/S0925-8388(01)01644-9,False
TbNiAlD1.4,,14.5,,,,,,,,,,,10.1016/S0925-8388(01)01644-9,False
Gd3Ni,,100.0,,Orthorhombic,Fe3C-type,"{'a': '0.695 nm', 'b': '0.959 nm', 'c': '0.636 nm'}",,,,,,,10.1016/S0925-8388(00)01238-X,True
Ho3Ni,,35.0,,Orthorhombic,Fe3C-type,"{'a': '0.679 nm', 'b': '0.948 nm', 'c': '0.626 nm'}",,,,,,,10.1016/S0925-8388(00)01238-X,True
Er3Ni,,10.0,,Orthorhombic,Fe3C-type,"{'a': '0.680 nm', 'b': '0.941 nm', 'c': '0.622 nm'}",,,,,,,10.1016/S0925-8388(00)01238-X,True
EuTe,,9.6,,Rock salt,FCC,{'a': '6.57 Å'},,,,,,High at low magnetic fields,10.1016/S0304-8853(00)00503-5,False
Tb3Ni2In4,,23.3,-10.1 K,Lu3Co2In4-type,Hexagonal,"{'a': '7.729 Å', 'c': '3.762 Å'}",P6̄ (No. 174),50 kOe,7.1 μB,4.00 μB at 90 kOe,,,10.1016/j.jallcom.2020.154926,True
Dy3Ni2In4,,9.7,-7.5 K,Lu3Co2In4-type,Hexagonal,"{'a': '7.722 Å', 'c': '3.751 Å'}",P6̄ (No. 174),21 kOe,5.4 μB,5.87 μB at 90 kOe,,,10.1016/j.jallcom.2020.154926,True
Ho3Ni2In4,,3.3,-6.5 K,Lu3Co2In4-type,Hexagonal,"{'a': '7.701 Å', 'c': '3.720 Å'}",P6̄ (No. 174),,3.5 μB,6.93 μB at 90 kOe,,,10.1016/j.jallcom.2020.154926,True
Er3Ni2In4,,,-7.1 K,Lu3Co2In4-type,Hexagonal,"{'a': '7.687 Å', 'c': '3.699 Å'}",P6̄ (No. 174),,,5.62 μB at 90 kOe,,,10.1016/j.jallcom.2020.154926,True
Tm3Ni2In4,,3.2,-4.8 K,Lu3Co2In4-type,Hexagonal,"{'a': '7.423 Å', 'c': '3.678 Å'}",P6̄ (No. 174),10 kOe,5.4 μB,4.19 μB at 90 kOe,,,10.1016/j.jallcom.2020.154926,True
GdNiIn,93.5,,,ZrNiAl-type,Hexagonal,,,,,,,,10.1016/j.jallcom.2020.154926,False
Sn0.98Mn0.02(O0.95C0.05)2,402.26,,,Tetragonal,Rutile,"{'a': '4.7373 Å', 'c': '3.1864 Å'}",P42/mnm,,-0.22188 μB,,,,10.1016/j.jmmm.2019.03.084,False
Sn0.98Mn0.02(O0.97C0.03)2,287.0,,,Tetragonal,Rutile,"{'a': '4.7373 Å', 'c': '3.1864 Å'}",P42/mnm,,-0.31689 μB,,,,10.1016/j.jmmm.2019.03.084,False
Sn(O0.95C0.05)2,358.45,,,Tetragonal,Rutile,"{'a': '4.7373 Å', 'c': '3.1864 Å'}",P42/mnm,,-0.33930 μB,,,,10.1016/j.jmmm.2019.03.084,False
GdCo0.4Ge2,,10.0,-33.8,Orthorhombic,CeNiSi2-type,"{'a': '4.1351', 'b': '16.154', 'c': '4.0174'}",Cmcm,,7.87,7.94,,,10.1016/j.jallcom.2005.06.082,True
TbCo0.5Ge2,,18.0,-9.9,Orthorhombic,CeNiSi2-type,"{'a': '4.1231', 'b': '16.088', 'c': '4.0254'}",Cmcm,,9.65,9.72,,,10.1016/j.jallcom.2005.06.082,True
DyCo0.4Ge2,,10.0,-5.1,Orthorhombic,CeNiSi2-type,"{'a': '4.0997', 'b': '15.923', 'c': '3.9930'}",Cmcm,,10.61,10.65,,,10.1016/j.jallcom.2005.06.082,True
HoCo0.4Ge2,,8.0,-3.5,Orthorhombic,CeNiSi2-type,"{'a': '4.0948', 'b': '15.883', 'c': '3.9930'}",Cmcm,,10.38,10.61,,,10.1016/j.jallcom.2005.06.082,True
ErCo0.4Ge2,,,-5.8,Orthorhombic,CeNiSi2-type,"{'a': '4.0753', 'b': '15.789', 'c': '3.9780'}",Cmcm,,9.35,9.58,,,10.1016/j.jallcom.2005.06.082,True
ErCo0.47Ge2,,,-5.8,Orthorhombic,CeNiSi2-type,"{'a': '4.0814', 'b': '15.803', 'c': '3.9858'}",Cmcm,,9.35,9.58,,,10.1016/j.jallcom.2005.06.082,True
MnBr2·2H2O,5.91,,-13.1 K,Monoclinic,,,,,,14.0 x 10^3 emu/mol at 7.0 T,,0.197 emu/mol,10.1016/j.jmmm.2016.02.092,True
MnBr2·H2O,2.65,,-3.9 K,,,,,,,21.6 x 10^3 emu/mol at 7.0 T,,0.357 emu/mol,10.1016/j.jmmm.2016.02.092,True
MnBr2·2D2O,2.0,,-8.2 K,Monoclinic,,"{'a': '6.918 Å', 'b': '5.112 Å', 'c': '7.957 Å'}",,,,22.5 x 10^3 emu/mol at 7.0 T,,0.465 emu/mol,10.1016/j.jmmm.2016.02.092,True
MnBr2·D2O,2.5,,-5.0 K,,,,,,,22.0 x 10^3 emu/mol at 7.0 T,,0.348 emu/mol,10.1016/j.jmmm.2016.02.092,True
MnCl2·2H2O,6.7,,-14.5 K,Monoclinic,,,C2/m,,,,,0.178 emu/mol,10.1016/j.jmmm.2016.02.092,False
MnCl2·H2O,2.18,,-4.9 K,,,,,,,,,0.304 emu/mol,10.1016/j.jmmm.2016.02.092,False
CeGa0.87Si1.13,10.0,,-40.5 K,Tetragonal,α-ThSi2,"{'a': '4.2426 Å', 'c': '14.274 Å'}",I41/amd,,2.55 μB,,,,10.1016/j.jssc.2013.02.029,True
PrGa1.02Si0.98,17.0,,-8.6 K,Tetragonal,α-ThSi2,"{'a': '4.2189 Å', 'c': '14.296 Å'}",I41/amd,,3.60 μB,,,,10.1016/j.jssc.2013.02.029,True
NdGa1.05Si0.95,10.0,5.0,8.9 K,Tetragonal,α-ThSi2,"{'a': '4.1947 Å', 'c': '14.290 Å'}",I41/amd,,3.60 μB,,,,10.1016/j.jssc.2013.02.029,True
SmGa1.01Si0.99,,10.0,-18.3 K,Tetragonal,α-ThSi2,"{'a': '4.1405 Å', 'c': '14.209 Å'}",I41/amd,,0.85 μB,,,,10.1016/j.jssc.2013.02.029,True
GdGa1.23Si0.77,,15.0,-63 K,Tetragonal,α-ThSi2,"{'a': '4.1298 Å', 'c': '14.304 Å'}",I41/amd,,8.06 μB,,,,10.1016/j.jssc.2013.02.029,True
TbGa1.18Si0.82,,17.0,-49.2 K,Tetragonal,α-ThSi2,"{'a': '4.090 Å', 'c': '14.222 Å'}",I41/amd,,9.55 μB,,,,10.1016/j.jssc.2013.02.029,True
DyGa1.24Si0.76,,12.0,-27.2 K,Tetragonal,α-ThSi2,"{'a': '4.0811 Å', 'c': '14.2307 Å'}",I41/amd,,10.80 μB,,,,10.1016/j.jssc.2013.02.029,True
HoGa1.12Si0.88,,5.0,-9 K,Tetragonal,α-ThSi2,"{'a': '4.0658 Å', 'c': '14.247 Å'}",I41/amd,,10.54 μB,,,,10.1016/j.jssc.2013.02.029,True
HoGa0.34Si1.56,,11.0,-11.8 K,Orthorhombic,α-GdSi2,"{'a': '3.970 Å', 'b': '4.020 Å', 'c': '13.401 Å'}",Imma,,10.62 μB,,,,10.1016/j.jssc.2013.02.029,True
ErGa0.41Si1.43,,9.0,3.0 K,Orthorhombic,α-GdSi2,"{'a': '3.9653 Å', 'b': '4.0213 Å', 'c': '13.424 Å'}",Imma,,9.63 μB,,,,10.1016/j.jssc.2013.02.029,True
TmGa0.32Si1.50,,4.0,6.5 K,Orthorhombic,α-GdSi2,"{'a': '3.9283 Å', 'b': '3.9961 Å', 'c': '13.308 Å'}",Imma,,7.60 μB,,,,10.1016/j.jssc.2013.02.029,True
Na2Ni2TeO6,,34.0,-28 K,Hexagonal,P63/mcm,"{'a': '5.2004 Å', 'c': '11.139 Å'}",P63/mcm,,3.48 μB/Ni2+,,,,10.1016/j.jssc.2012.06.022,True
Na2Co2TeO6,,26.0,-9.4 K,Hexagonal,P6322,"{'a': '5.2726 Å', 'c': '11.230 Å'}",P6322,,5.60 μB/Co2+,,,,10.1016/j.jssc.2012.06.022,True
Na2Ni1.75Zn0.25TeO6,,,-22 K,Hexagonal,P63/mcm,,P63/mcm,,3.42 μB/Ni2+,,,,10.1016/j.jssc.2012.06.022,True
Na2Ni1.5Zn0.5TeO6,,,-17 K,Hexagonal,P63/mcm,,P63/mcm,,3.42 μB/Ni2+,,,,10.1016/j.jssc.2012.06.022,True
Na2Ni1.25Zn0.75TeO6,,,-7.6 K,Hexagonal,P63/mcm,,P63/mcm,,3.28 μB/Ni2+,,,,10.1016/j.jssc.2012.06.022,True
Na2Ni1Zn1TeO6,,,-0.6 K,Hexagonal,P63/mcm,,P63/mcm,,3.37 μB/Ni2+,,,,10.1016/j.jssc.2012.06.022,True
Na2Co1.5Zn0.5TeO6,,,-14 K,Hexagonal,P6322,,P6322,,5.45 μB/Co2+,,,,10.1016/j.jssc.2012.06.022,True
Na2Co1.25Zn0.75TeO6,,,-10 K,Hexagonal,P6322,,P6322,,5.30 μB/Co2+,,,,10.1016/j.jssc.2012.06.022,True
Na2Co1Zn1TeO6,,,-13 K,Hexagonal,P6322,,P6322,,5.31 μB/Co2+,,,,10.1016/j.jssc.2012.06.022,True
Na2Ni1.5Co0.5TeO6,,,-26 K,Hexagonal,P63/mcm,,P63/mcm,,5.83 μB,,,,10.1016/j.jssc.2012.06.022,True
Na2Ni1Co1TeO6,,,-13 K,Hexagonal,P63/mcm,,P63/mcm,,6.30 μB,,,,10.1016/j.jssc.2012.06.022,True
Na2Ni0.5Co1.5TeO6,,,-2.8 K,Hexagonal,P63/mcm,,P63/mcm,,6.65 μB,,,,10.1016/j.jssc.2012.06.022,True
Na2Ni0Co2TeO6,,,-9.4 K,Hexagonal,P63/mcm,,P63/mcm,,7.92 μB,,,,10.1016/j.jssc.2012.06.022,True
LaMnO3,241.0,,163 K,Rhombohedral,R 3̄ c,"{'a': '5.4904 Å', 'b': '5.4904 Å', 'c': '13.2944 Å'}",R 3̄ c,224 Oe,5.26 μB,44.58 emu/g,8.41 emu/g,0.014 emu K/g,10.1016/j.jallcom.2021.159727,True
NdMnO3,100.0,,63 K,Orthorhombic,Pbnm,"{'a': '5.408 Å', 'b': '5.788 Å', 'c': '7.555 Å'}",Pbnm,304 Oe,6.43 μB,69.81 emu/g,2.12 emu/g,0.021 emu K/g,10.1016/j.jallcom.2021.159727,True
SmMnO3,,58.0,-46 K,Orthorhombic,Pbnm,"{'a': '5.358 Å', 'b': '5.825 Å', 'c': '7.483 Å'}",Pbnm,576 Oe,4.52 μB,,0.17 emu/g,0.010 emu K/g,10.1016/j.jallcom.2021.159727,True
EuMnO3,,46.0,-102 K,Orthorhombic,Pbnm,"{'a': '5.336 Å', 'b': '5.842 Å', 'c': '7.451 Å'}",Pbnm,3915 Oe,6.13 μB,,1.05 emu/g,0.018 emu K/g,10.1016/j.jallcom.2021.159727,True
UFe4.5Al7.5,,177.5,,ThMn12-type,Tetragonal,"{'a': '8.7209', 'c': '5.0295'}",I4/mmm,,,6.6 μB/f.u.,,,10.1016/j.jmmm.2005.09.019,True
UFe4.7Al7.3,,172.5,,ThMn12-type,Tetragonal,"{'a': '8.7138', 'c': '5.0273'}",I4/mmm,,,,,,10.1016/j.jmmm.2005.09.019,True
UFe4.85Al7.15,,252.0,,ThMn12-type,Tetragonal,"{'a': '8.7065', 'c': '5.0241'}",I4/mmm,,,,,,10.1016/j.jmmm.2005.09.019,True
UFe5Al7,,262.0,,ThMn12-type,Tetragonal,"{'a': '8.6977', 'c': '5.0223'}",I4/mmm,,,7.9 μB/f.u.,,,10.1016/j.jmmm.2005.09.019,True
UFe4Al7.1Ga0.9,,147.5,,ThMn12-type,Tetragonal,"{'a': '8.7320', 'c': '5.0363'}",I4/mmm,,,,,,10.1016/j.jmmm.2005.09.019,True
UFe4.1Al6.8Ga1.1,,195.0,,ThMn12-type,Tetragonal,"{'a': '8.7264', 'c': '5.0372'}",I4/mmm,,,,,,10.1016/j.jmmm.2005.09.019,True
UFe6Ga6,515.0,,,ScFe6Ga6-type,Orthorhombic,,Immm,,,10.5 μB/f.u.,,,10.1016/j.jmmm.2005.09.019,False
LaOFeAs,,137.0,,Tetragonal,ZrCuSiAs type,,P4/nmm,,0.36 μB,,,,10.1016/j.ica.2011.01.055,True
CeOFeAs,,140.0,,Tetragonal,ZrCuSiAs type,,P4/nmm,,0.8 μB,,,,10.1016/j.ica.2011.01.055,True
PrOFeAs,,136.0,,Tetragonal,ZrCuSiAs type,,P4/nmm,,0.35 μB,,,,10.1016/j.ica.2011.01.055,True
PrTiGe,,62.0,26 K,CeFeSi-type,Tetragonal,"{'a': '4.104 Å', 'c': '7.873 Å'}",P4/nmm,,3.0 μB,,,,10.1016/S0304-8853(01)00352-3,True
NdTiGe,,104.0,93 K,CeFeSi-type,Tetragonal,"{'a': '4.100 Å', 'c': '7.833 Å'}",P4/nmm,,2.6 μB,,,,10.1016/S0304-8853(01)00352-3,True
TbTiGe,,312.0,263 K,CeFeSi-type,Tetragonal,"{'a': '4.025 Å', 'c': '7.591 Å'}",P4/nmm,,9.0 μB,,,,10.1016/S0304-8853(01)00352-3,True
DyTiGe,,185.0,155 K,CeFeSi-type,Tetragonal,"{'a': '4.010 Å', 'c': '7.555 Å'}",P4/nmm,,9.4 μB,,,,10.1016/S0304-8853(01)00352-3,True
HoTiGe,,124.0,103 K,CeFeSi-type,Tetragonal,"{'a': '4.001 Å', 'c': '7.522 Å'}",P4/nmm,,10.0 μB,,,,10.1016/S0304-8853(01)00352-3,True
ErTiGe,,36.0,34 K,CeFeSi-type,Tetragonal,"{'a': '3.997 Å', 'c': '7.517 Å'}",P4/nmm,,8.6 μB,,,,10.1016/S0304-8853(01)00352-3,True
FeVO4,,19.35,-95 K,Triclinic,,,P -1,,"4.51 μB (Site 1, II), 4.29 μB (Site 2, II), 4.18 μB (Site 3, II), 3.23 μB (Site 1, I), 3.00 μB (Site 2, I), 2.86 μB (Site 3, I)",,,,10.1016/j.jmmm.2014.11.078,True
Na2FeSn(PO4)3,,16.0,-40 K,Nasicon-type,Hexagonal,"{'a': '8.6617 Å', 'c': '22.0161 Å'}",R-3c,,,,,,10.1016/j.jallcom.2010.05.037,True
TmB2C,,12.0,56.6K,Orthorhombic,,"{'a': '6.7323', 'b': '6.7452', 'c': '3.6383'}",Pbam,,5.5 μB/Tm,,,,10.1016/j.jssc.2012.02.062,True
CaCu3Ti4O12,,25.0,,,,,,,,,,,10.1016/j.jmmm.2021.168236,False
Pd0.9Ni0.1,100.0,,,,,,,,,,,,10.1016/j.physc.2004.03.047,True
Pd0.88Ni0.12,100.0,,,,,,,,,,,,10.1016/j.physc.2004.03.047,True
Gd,294.0,,,,,,,,,,,,10.1016/j.jmmm.2018.06.053,False
LaFe11.5Si1.5N3,405.0,,402 K,Cubic,NaZn13-type,{'a': '11.81 Å'},,,0.6 μB/(Fe+Mn),,,,10.1016/j.jallcom.2022.165927,True
LaFe11.2Mn0.3Si1.5N3,374.0,,,Cubic,NaZn13-type,,,,,72 emu/g at 330 K in 5 T,,,10.1016/j.jallcom.2022.165927,True
LaFe9Si4,85.0,,,Tetragonal,Ce2Ni17Si9-type,,,,,,,,10.1016/j.jallcom.2022.165927,True
LaFe11.7Si1.3N1.3,233.0,,,Cubic,NaZn13-type,{'a': '11.733 Å'},,,,,,,10.1016/j.jallcom.2022.165927,False
TbCr0.3Ge2,,18.5,−23.7K,CeNiSi2-type,Orthorhombic,"{'a': '4.1529(6) Å', 'b': '15.9780(24) Å', 'c': '4.0249(7) Å'}",Cmcm,,7.60(5) μB and 4.52(7) μB,,,,10.1016/j.jssc.2010.10.026,True
DyCr0.3Ge2,,11.8,−7.93K,CeNiSi2-type,Orthorhombic,"{'a': '4.1435(6) Å', 'b': '15.8853(26) Å', 'c': '4.0203(6) Å'}",Cmcm,,7.18(12) μB and 4.46(9) μB,,,,10.1016/j.jssc.2010.10.026,True
HoCr0.3Ge2,,5.8,−15.0K,CeNiSi2-type,Orthorhombic,"{'a': '4.0957(9) Å', 'b': '15.8998(34) Å', 'c': '3.9602(10) Å'}",Cmcm,,6.99(6) μB,,,,10.1016/j.jssc.2010.10.026,True
ErCr0.3Ge2,,3.4,+0.42K,CeNiSi2-type,Orthorhombic,"{'a': '4.1180(9) Å', 'b': '15.7090(42) Å', 'c': '4.0035(9) Å'}",Cmcm,,8.32(6) μB,,,,10.1016/j.jssc.2010.10.026,True
TbMn0.33Ge2,,28.0,,,,,,,,,,,10.1016/j.jssc.2010.10.026,False
HoFe0.33Ge2,,8.0,,,,,,,,,,,10.1016/j.jssc.2010.10.026,False
ErFe0.3Ge2,,2.5,,,,,,,,,,,10.1016/j.jssc.2010.10.026,False
Ni0.8Zn0.2Fe2O4,789.0,,,Spinel,Cubic,{'a': '8.3638 Å'},,,,,,,10.1016/j.jmmm.2006.01.012,True
Ni0.6Zn0.4Fe2O4,626.0,,,Spinel,Cubic,{'a': '8.3705 Å'},,,,,,,10.1016/j.jmmm.2006.01.012,True
Na2Co2(SeO3)3,,14.0,-61.47 K,orthorhombic,,"{'a': '7.551(5) Å', 'b': '11.147(8) Å', 'c': '10.270(8) Å'}",Cmcm,,,,,6.62 cm³ K mol⁻¹,10.1016/j.jssc.2010.06.020,True
Na2Co1.67Ni0.33(SeO3)3,,19.0,-53.38 K,orthorhombic,,"{'a': '7.5156(16) Å', 'b': '11.107(3) Å', 'c': '10.2320(14) Å'}",Cmcm,,,,,5.40 cm³ K mol⁻¹,10.1016/j.jssc.2010.06.020,True
Na2Ni2(SeO3)3,,35.0,-52.65 K,orthorhombic,,"{'a': '7.464(4) Å', 'b': '11.055(5) Å', 'c': '10.180(5) Å'}",Cmcm,,,,,2.30 cm³ K mol⁻¹,10.1016/j.jssc.2010.06.020,True
La0.7Ca0.3MnO3,247.5,,,Perovskite,,,,,,,,,10.1016/S0304-8853(01)00488-7,True
Ga0.964Mn0.036As,173.0,,,,,,,,,,,,10.1016/j.physb.2007.08.210,True
Ga0.982Mn0.018P,20.0,,,,,,,,,,,,10.1016/j.physb.2007.08.210,True
Ga0.982Mn0.018P0.99N0.01,14.0,,,,,,,,,,,,10.1016/j.physb.2007.08.210,True
Cd0.5Cu0.5Cr2O4,20.0,,,Cubic Spinel,,,Fd-3m,,0.85 μB/f.u.,,,,10.1016/j.jmmm.2009.01.012,True
CdCr2O4,,7.8,,Cubic,,,,,,,,,10.1016/j.jmmm.2009.01.012,False
Tb2NiSi3,,11.4,3.4 K,Hexagonal,AlB2 type,"{'a': '3.96 Å', 'c': '3.96 Å'}",P6/mmm (191),,9.91 μB per Tb3+ ion,,,,10.1016/j.jmmm.2021.168396,True
Tb2Ni0.8Mn0.2Si3,,60.0,-39.9 K,Hexagonal,AlB2 type,"{'a': '3.96 Å', 'c': '4.05 Å'}",P6/mmm (191),,9.46 μB per Tb3+ ion,,,,10.1016/j.jmmm.2021.168396,True
Nd2AgIn3,,12.6,,,,,,,,,,,10.1016/j.jmmm.2021.168396,False
Pr2AgIn3,,3.7,,,,,,,,,,,10.1016/j.jmmm.2021.168396,False
Dy2CuIn3,,9.0,,,,,,,,,,,10.1016/j.jmmm.2021.168396,False
Li2MnO3,,40.0,-22 K,Monoclinic,Trigonal,"{'a': '494.453 pm', 'b': '851.68 pm', 'c': '500.02 pm'}",C2/m,,3.02 μB,,,,10.1016/j.electacta.2014.01.051,True
MnO2,,,-89 K,,,,,,,,,,10.1016/j.electacta.2014.01.051,True
Fe60Ni40,623.15,,,FCC,,,,,,,,,10.1016/j.jmmm.2005.03.030,True
Fe70Ni30,873.15,,,BCC and FCC,,,,,,,,,10.1016/j.jmmm.2005.03.030,True
La0.7Ca0.3MnO3,255.0,,,Perovskite,Orthorhombic,,Pbnm,,,,,,10.1016/S0304-8853(03)00548-1,True
La0.7Ca0.3Mn0.98Cu0.02O3,246.0,,,Perovskite,Orthorhombic,,Pbnm,,,,,,10.1016/S0304-8853(03)00548-1,True
La0.7Ca0.3Mn0.96Cu0.04O3,190.0,,,Perovskite,Orthorhombic,,Pbnm,,,,,,10.1016/S0304-8853(03)00548-1,True
La0.7Ca0.3Mn0.94Cu0.06O3,152.5,,,Perovskite,Orthorhombic,,Pbnm,,,,,,10.1016/S0304-8853(03)00548-1,True
La0.67Pb0.33MnO3,360.0,,,Rhombohedral,R3̄c,"{'a': '5.5486 Å', 'c': '13.4734 Å'}",R3̄c,,,,,,10.1016/j.physb.2014.05.068,True
La0.52Dy0.15Pb0.33MnO3,290.0,,,Rhombohedral,R3̄c,"{'a': '5.5405 Å', 'c': '13.4622 Å'}",R3̄c,,,,,,10.1016/j.physb.2014.05.068,True
La0.47Dy0.2Pb0.33MnO3,277.0,,,Rhombohedral,R3̄c,"{'a': '5.5390 Å', 'c': '13.4595 Å'}",R3̄c,,,,,,10.1016/j.physb.2014.05.068,True
Gd,293.0,,,,,,,,,,,,10.1016/j.physb.2014.05.068,False
Gd5(Si2Ge2),275.0,,,,,,,,,,,,10.1016/j.physb.2014.05.068,False
La0.57Nd0.1Sr0.18MnO3,315.0,,,,,,,,,,,,10.1016/j.physb.2014.05.068,False
La0.7Sr0.3Mn0.093Fe0.07O3,296.0,,,,,,,,,,,,10.1016/j.physb.2014.05.068,False
La0.67Sr0.33MnO3,348.0,,,,,,,,,,,,10.1016/j.physb.2014.05.068,False
La0.67Ba0.33MnO3,292.0,,,,,,,,,,,,10.1016/j.physb.2014.05.068,False
La0.7Pb0.3MnO3,352.0,,,,,,,,,,,,10.1016/j.physb.2014.05.068,False
Co0.85Se,124.0,,,Hexagonal,Hexagonal close-packed (hcp),"{'a': '3.165 Å', 'c': '5.283 Å'}",P63/mmc (194),331.4 Oe,,0.0117 emu/g,0.0907 emu/g,,10.1016/j.apcatb.2012.02.033,True
Co2(Hpycz)4·H2O,,,-3.58 K,orthorhombic,,"{'a': '21.750(18) Å', 'b': '8.495(7) Å', 'c': '15.864(13) Å'}",Pcca,,,,,,10.1016/j.jssc.2019.120929,True
GdNi3,115.0,,83.5 K,Rhombohedral,Hexagonal,,,,6.93 μB/f.u.,,,,10.1016/j.jallcom.2010.01.027,True
Gd(Ni0.95Co0.05)3,142.0,,157 K,Rhombohedral,Hexagonal,,,,6.57 μB/f.u.,,,,10.1016/j.jallcom.2010.01.027,True
Gd(Ni0.9Co0.1)3,167.0,,173 K,Rhombohedral,Hexagonal,,,,6.21 μB/f.u.,,,,10.1016/j.jallcom.2010.01.027,True
Gd(Ni0.8Co0.2)3,201.0,,,Rhombohedral,Hexagonal,,,,6.17 μB/f.u.,,,,10.1016/j.jallcom.2010.01.027,True
Gd(Ni0.7Co0.3)3,227.0,,,Rhombohedral,Hexagonal,,,,6.38 μB/f.u.,,,,10.1016/j.jallcom.2010.01.027,True
Gd(Ni0.5Co0.5)3,287.0,,,Rhombohedral,Hexagonal,,,,5.37 μB/f.u.,,,,10.1016/j.jallcom.2010.01.027,True
Gd(Ni0.4Co0.6)3,342.0,,,Rhombohedral,Hexagonal,,,,5.03 μB/f.u.,,,,10.1016/j.jallcom.2010.01.027,True
GdCo3,615.0,,,Rhombohedral,Hexagonal,,,,3.86 μB/f.u.,,,,10.1016/j.jallcom.2010.01.027,True
Nd0.5Ca0.5Mn0.98Fe0.02O3,,130.0,,Orthorhombic,Pnma,,,,,,,,10.1016/S0022-4596(03)00177-4,True
Nd0.5Sr0.5Mn0.98Fe0.02O3,215.0,120.0,,Orthorhombic,Imma,,,,,,,,10.1016/S0022-4596(03)00177-4,True
CaLaFe11O19,684.0,,,Hexagonal,,,P63/mmc,,,,,,10.1016/j.jssc.2013.02.010,True
SrFe12O19,732.0,,,Hexagonal,,,P63/mmc,,,,,,10.1016/j.jssc.2013.02.010,False
BaFe12O19,725.0,,,Hexagonal,,,P63/mmc,,,,,,10.1016/j.jssc.2013.02.010,False
PbFe12O19,718.0,,,Hexagonal,,,P63/mmc,,,,,,10.1016/j.jssc.2013.02.010,False
La0.7K0.3MnO3,272.42,,,Rhombohedral,Perovskite,,R-3c,,,,,,10.1016/j.ceramint.2021.03.235,True
La0.7K0.25Sr0.05MnO3,294.02,,,Rhombohedral,Perovskite,,R-3c,,,,,,10.1016/j.ceramint.2021.03.235,True
La0.7K0.2Sr0.1MnO3,303.91,,,Rhombohedral,Perovskite,,R-3c,,,,,,10.1016/j.ceramint.2021.03.235,True
La0.7K0.15Sr0.15MnO3,319.71,,,Rhombohedral,Perovskite,,R-3c,,,,,,10.1016/j.ceramint.2021.03.235,True
La0.8Sr0.2MnO3,329.4,,,,,,,,,,,,10.1016/j.ceramint.2021.03.235,False
Ho10CoAl3,,23.8,10.30 K,Y10RuCd3,Hexagonal,"{'a': '9.4059', 'c': '9.4720'}",P63/mmc,,10.71 μB,5.54 μB,,2.85 ×10^-6 cm^3/g,10.1016/j.jallcom.2018.05.123,True
Er10CoAl3,,13.3,2.74 K,Y10RuCd3,Hexagonal,"{'a': '9.3797', 'c': '9.3806'}",P63/mmc,,9.71 μB,6.72 μB,,2.20 ×10^-6 cm^3/g,10.1016/j.jallcom.2018.05.123,True
Tm10CoAl3,,7.4,-3.36 K,Y10RuCd3,Hexagonal,"{'a': '9.3278', 'c': '9.3645'}",P63/mmc,,7.81 μB,6.86 μB,,-1.25 ×10^-6 cm^3/g,10.1016/j.jallcom.2018.05.123,True
Nd2Fe14B,580.0,,,Tetragonal,,,,,,,,,10.1016/j.jmmm.2014.12.056,True
Ba2FeMoO6,320.0,,,Cubic,,{'a': '8.0684 Å'},Fm3̅m,,,,,,10.1016/j.jmmm.2016.11.131,True
Ba1.9Pr0.1FeMoO6,335.0,,,Cubic,,{'a': '8.056 Å'},Fm3̅m,,,,,,10.1016/j.jmmm.2016.11.131,True
Ba1.8Pr0.2FeMoO6,355.0,,,Cubic,,{'a': '8.0505 Å'},Fm3̅m,,,,,,10.1016/j.jmmm.2016.11.131,True
Ba1.7Pr0.3FeMoO6,360.0,,,Cubic,,{'a': '8.0326 Å'},Fm3̅m,,,,,,10.1016/j.jmmm.2016.11.131,True
Ba1.5Pr0.5FeMoO6,390.0,,,Cubic,,{'a': '8.023 Å'},Fm3̅m,,,,,,10.1016/j.jmmm.2016.11.131,True
Ba1.25Pr0.75FeMoO6,410.0,,,Cubic,,{'a': '8.011 Å'},Fm3̅m,,,,,,10.1016/j.jmmm.2016.11.131,True
U14Au51,,22.0,,Hexagonal,,,P6/m,,"U1: 2.10 μB, U2: 1.35 μB",,,,10.1016/S0921-4526(00)00816-4,True
CuO,213.0,230.0,,,,,C2/c,,,,,,10.1016/S0921-4526(00)00816-4,True
UGePt,,51.0,,Orthorhombic,,,Imm2,,1.1 μB,,,,10.1016/S0921-4526(00)00816-4,True
Ce5AgGe2,14.6,,287 K,Mn5Si3-type,Hexagonal,"{'a': '8.8780 Å', 'c': '6.5803 Å'}",P63/mcm,0.24 T,0.95 μB/Ce,,,2.1 μB,10.1016/j.jallcom.2019.03.233,True
Ti0.97Mg0.03O2,400.0,,,Rutile,Tetragonal,"{'a': '4.5506', 'b': '4.5506', 'c': '2.9430'}",P42/mnm,,,,,,10.1016/j.jssc.2021.122828,True
Ti0.94Mg0.06O2,400.0,,,Rutile,Tetragonal,"{'a': '4.5474', 'b': '4.5474', 'c': '2.9427'}",P42/mnm,,,,,,10.1016/j.jssc.2021.122828,True
Ti0.91Mg0.09O2,400.0,,,Rutile,Tetragonal,"{'a': '4.5378', 'b': '4.5378', 'c': '2.9376'}",P42/mnm,,,,,,10.1016/j.jssc.2021.122828,True
Ti0.88Mg0.12O2,400.0,,,Rutile,Tetragonal,"{'a': '4.5346', 'b': '4.5346', 'c': '2.9373'}",P42/mnm,,,,,,10.1016/j.jssc.2021.122828,True
Ti0.97Mg0.03O2,400.0,,,Anatase,Tetragonal,"{'a': '3.6409', 'b': '3.6409', 'c': '10.9315'}",I41/amd,,,,,,10.1016/j.jssc.2021.122828,True
Ti0.94Mg0.06O2,400.0,,,Anatase,Tetragonal,"{'a': '3.6378', 'b': '3.6378', 'c': '10.9304'}",I41/amd,,,,,,10.1016/j.jssc.2021.122828,True
Ti0.91Mg0.09O2,400.0,,,Anatase,Tetragonal,"{'a': '3.6298', 'b': '3.6298', 'c': '10.8976'}",I41/amd,,,,,,10.1016/j.jssc.2021.122828,True
Ti0.88Mg0.12O2,400.0,,,Anatase,Tetragonal,"{'a': '3.6283', 'b': '3.6283', 'c': '10.8958'}",I41/amd,,,,,,10.1016/j.jssc.2021.122828,True
ZnFe2O4 (disordered thin film),,10.0,,Disordered Spinel,,,,,,High magnetization at room temperature,,,10.1016/j.jnoncrysol.2007.01.107,True
Gd(IO3)3,,,-0.3 K,Monoclinic,,"{'a': '8.7615', 'b': '5.9081', 'c': '15.1232'}",P21/n,,7.9 μB,,,,10.1016/j.jssc.2008.04.019,True
Gd11Ge8In2,84.0,,113 K,Tetragonal,I4/mmm,"{'a': '11.2091 Å', 'c': '16.3994 Å'}",I4/mmm,,8.53 μB,,,,10.1016/j.intermet.2010.10.004,True
Tb11Ge8In2,96.0,,93 K,Tetragonal,I4/mmm,"{'a': '11.1128 Å', 'c': '16.2915 Å'}",I4/mmm,,10.10 μB,,,,10.1016/j.intermet.2010.10.004,True
Dy11Ge8In2,76.0,,65 K,Tetragonal,I4/mmm,"{'a': '11.0932 Å', 'c': '16.1767 Å'}",I4/mmm,,10.49 μB,,,,10.1016/j.intermet.2010.10.004,True
Ho11Ge8In2,26.0,,29 K,Tetragonal,I4/mmm,"{'a': '11.0217 Å', 'c': '16.1246 Å'}",I4/mmm,,10.88 μB,,,,10.1016/j.intermet.2010.10.004,True
Er11Ge8In2,24.0,,10 K,Tetragonal,I4/mmm,"{'a': '10.9738 Å', 'c': '16.0395 Å'}",I4/mmm,,10.69 μB,,,,10.1016/j.intermet.2010.10.004,True
Tm11Ge8In2,10.0,,4 K,Tetragonal,I4/mmm,"{'a': '10.8764 Å', 'c': '15.9872 Å'}",I4/mmm,,7.92 μB,,,,10.1016/j.intermet.2010.10.004,True
LaSrFeO4,,380.0,,Tetragonal,K2NiF4-type,"{'a': '3.8761 Å', 'c': '12.7221 Å'}",I4/mmm,,,,,,10.1016/j.jallcom.2022.165865,True
LaSrFe0.8Cr0.2O4,,189.0,,Tetragonal,K2NiF4-type,"{'a': '3.8722 Å', 'c': '12.6642 Å'}",I4/mmm,,4.21 B.M.,,,,10.1016/j.jallcom.2022.165865,True
LaSrFe0.6Cr0.4O4,,105.0,,Tetragonal,K2NiF4-type,"{'a': '3.8692 Å', 'c': '12.6216 Å'}",I4/mmm,,4.65 B.M.,,,,10.1016/j.jallcom.2022.165865,True
LaSrFe0.4Cr0.6O4,107.0,83.0,,Tetragonal,K2NiF4-type,"{'a': '3.8601 Å', 'c': '12.5637 Å'}",I4/mmm,,,,,,10.1016/j.jallcom.2022.165865,True
Ni2MnB,470.0,,,L21,Cubic,{'a': '5.321 Å'},Fm-3m,,3.479 μB,,,,10.1016/j.jmmm.2008.03.028,False
Bi0.9Eu0.1FeO3,,640.0,,Rhombohedral,Perovskite,"{'a': '5.5505 Å', 'c': '13.71936 Å'}",,24.59 Oe,0.57 μB,10.31 emu/g,0.38 emu/g,,10.1016/j.ceramint.2022.10.287,True
Ni0.6Zn0.4Fe2O4,797.15,,,Cubic,Spinel,{'a': '8.378 Å'},,,,72 emu/g,,,10.1016/j.ceramint.2022.10.287,True
Ni0.6Zn0.4Fe2O4,797.15,,,Cubic,Spinel,{'a': '8.378 Å'},,29.59 Oe,2.64 μB,60.94 emu/g,3.54 emu/g,,10.1016/j.ceramint.2022.10.287,True
Ca3Ni3(PO4)4,,17.0,-33.5 K,Monoclinic,Wave-like layer structure,"{'a': '22.942 Å', 'b': '9.997 Å', 'c': '17.081 Å'}",C2/c,,3.44 μB,,,1.48 emu K/mol,10.1016/j.jallcom.2017.05.052,True
Ca3Co3(PO4)4,,,-34.7 K,Monoclinic,Wave-like layer structure,"{'a': '22.769 Å', 'b': '10.030 Å', 'c': '17.177 Å'}",C2/c,,5.04 μB,,,3.17 emu K/mol,10.1016/j.jallcom.2017.05.052,True
Ba2Ni(PO4)2,,5.0,,,3D antiferromagnetic ordering,,,,,,,,10.1016/j.jallcom.2017.05.052,False
Ba2Co(PO4)2,,5.0,,,3D antiferromagnetic ordering,,,,,,,,10.1016/j.jallcom.2017.05.052,False
Eu3Si4,120.0,,110 K,Orthorhombic,Body-centered,"{'a': '4.61499 Å', 'b': '3.95949 Å', 'c': '18.2361 Å'}",Immm,,7.5 μB,,,,10.1016/j.jssc.2019.05.033,True
Li0.28Zn0.16Ti0.41Mn0.10Fe2.05O4,793.65,,,Spinel,Cubic,{'a': '8.335-8.346 Å'},,0.61-0.89 Oe,,67.23-78.70 emu/g,3.62-5.13 emu/g,,10.1016/j.jallcom.2021.162554,True
HoFeO3,,644.0,,Orthorhombic,Perovskite,,,,,,,,10.1016/j.jssc.2006.04.024,True
ErFeO3,,642.0,,Orthorhombic,Perovskite,,,,,,,,10.1016/j.jssc.2006.04.024,True
Ho3Fe5O12,554.0,,,Garnet,Cubic,,,,,,,,10.1016/j.jssc.2006.04.024,True
Er3Fe5O12,544.0,,,Garnet,Cubic,,,,,,,,10.1016/j.jssc.2006.04.024,True
MVS80,13.3,15.4,11.75 K,Cubic,Fm-3m,{'a': '10.261 Å'},Fm-3m,179.9 kA/m,,41.5 Am^2/kg,12.9 Am^2/kg,,10.1016/j.jpcs.2006.05.045,True
MVS100,11.6,13.9,11.13 K,Cubic,Fm-3m,{'a': '10.242 Å'},Fm-3m,127.4 kA/m,,37.5 Am^2/kg,8.0 Am^2/kg,,10.1016/j.jpcs.2006.05.045,True
MVS120,4.0,4.4,0.38 K,Cubic,Fm-3m,{'a': '10.140 Å'},Fm-3m,8.4 kA/m,,31.5 Am^2/kg,1.6 Am^2/kg,,10.1016/j.jpcs.2006.05.045,True
Tb0.55Sr0.45MnO3,,65.0,14.884 K,Orthorhombic,O' type,"{'a': '5.421 Å', 'b': '7.629 Å', 'c': '5.406 Å'}",Pnma,"2810 Oe at 5 K, 700 Oe at 25 K",10.76 μB,,,,10.1016/j.jallcom.2020.156355,True
TbMnO3,27.0,41.5,,Orthorhombic,,,,,,,,,10.1016/j.jallcom.2020.156355,False
