Repository: MaMMoS-project/ML-models

# ML-models
Collection of various ML models developed for the MaMMoS project

Models are organized in different folders of this repository:


- ./beyond-stoner-wolfarth:

   ML models to replace single-grain micromagnetics simulations by ML predictions for:

   -- ./beyond-stoner-wolfarth/single-grain-easy-axis-model:
      where the H and K1 vector are aligned along the z-axis of the simulation cube
      This model predicts Mr, Hc, and BHmax from a, k1, and Ms
      Current model version: v1.0

   -- ./inverse-beyond-stoner-wolfarth/single-grain-easy-axis-model:
      where the H and K1 vector are aligned along the z-axis of the simulation cube

File: compound-to-experimental-tc/data/MagneticMaterials_All.csv (part 64 of 94)
Material_Name,Curie,Neel,Curie_Weiss,Crystal_Structure,Lattice_Structure,Lattice_Parameters,Space_Group,Coercivity,Magnetic_Moment,Magnetization,Remanence,Susceptibility,DOI,Experimental
TbNi2,37.1,,,Cubic C15 Laves-phase,Cubic,{'a': '14.343 Å'},F-43m,,,,,,10.1016/j.actamat.2019.04.056,True
DyNi2,21.8,,,Cubic C15 Laves-phase,Cubic,{'a': '14.311 Å'},F-43m,,,,,,10.1016/j.actamat.2019.04.056,True
Tb0.75Dy0.25Ni2,32.3,,,Cubic C15 Laves-phase,Cubic,{'a': '14.343 Å'},F-43m,,,,,,10.1016/j.actamat.2019.04.056,True
Tb0.5Dy0.5Ni2,28.1,,,Cubic C15 Laves-phase,Cubic,{'a': '14.327 Å'},F-43m,,,,,,10.1016/j.actamat.2019.04.056,True
Tb0.25Dy0.75Ni2,23.9,,,Cubic C15 Laves-phase,Cubic,{'a': '14.311 Å'},F-43m,,,,,,10.1016/j.actamat.2019.04.056,True
Fe2As,,365.0,,Tetragonal,,"{'a': '0.3627 nm', 'c': '0.5973 nm'}",P4/nmm,,,,,,10.1016/S0169-4332(00)00865-5,True
Fe,1043.0,,,Body-Centered Cubic (BCC),,{'a': '0.2866 nm'},,,,,,,10.1016/S0169-4332(00)00865-5,True
GdCr4Al8,,7.0,-6.5 K,ThMn12,,,,,7.0 μB,,,,10.1016/S0925-8388(00)01288-3,True
GdMn4Al8,,2.0,-8.5 K,ThMn12,,,,,7.0 μB,,,,10.1016/S0925-8388(00)01288-3,True
GdCu4Al8,,35.0,-18.5 K,ThMn12,,,,,7.0 μB,,,,10.1016/S0925-8388(00)01288-3,True
GdCu6Al6,,10.0,-43.5 K,,,,,,>6.8 μB,,,,10.1016/S0925-8388(00)01288-3,True
GdMn6Al6,,36.0,,,,,,,,,,,10.1016/S0925-8388(00)01288-3,True
GdCr6Al6,175.0,,,,,,,,8.2 μB,,,,10.1016/S0925-8388(00)01288-3,True
GdFe4Al8,26.0,,,ThMn12,,,,,,,,,10.1016/S0925-8388(00)01288-3,True
GdFe6Al6,345.0,,,,,,,,,,,,10.1016/S0925-8388(00)01288-3,True
Ce2Ag0.7Ga9.1,,3.0,-17.3K,Tetragonal,I4/mmm,"{'a': '4.2928', 'c': '26.1240'}",I4/mmm,,2.49 μB,"0.82 μB at 5T (1.9K), 0.71 μB at 5T (3K)",,,10.1016/j.jssc.2010.06.011,True
Ce2NiGa10,,10.0,,Tetragonal,I4/mmm,,I4/mmm,,,,,,10.1016/j.jssc.2010.06.011,False
Ce2NiGa12,,10.0,,,,,,,,,,,10.1016/j.jssc.2010.06.011,False
Mn2FeSi,200.0,48.0,-34 K,Inverse-Heusler,Cubic,{'a': '5.68 Å'},,,,,,,10.1016/j.jallcom.2020.153770,True
Gd2Co2Al,78.2,,80.8 K,Pr2Ni2Al,Orthorhombic,"{'a': '4.103 Å', 'b': '5.501 Å', 'c': '8.535 Å'}",,,6.6 μB/Gd atom,,,,10.1016/S0925-8388(02)00395-X,True
Gd2Co2Ga,76.0,,69 K,Pr2Ni2Al,Orthorhombic,"{'a': '4.127 Å', 'b': '5.448 Å', 'c': '8.495 Å'}",,,6.6 μB/Gd atom,,,,10.1016/S0925-8388(02)00395-X,True
Gd14Co3In2.7,,37.0,50 K,Lu14Co2In3,Tetragonal,"{'a': '9.619 Å', 'c': '23.291 Å'}",P 42/nmc (No. 137),,2.65 μB/Gd atom,77 emu/g,,,10.1016/S0925-8388(02)00395-X,True
NdMgNi2Co2,,50.0,22.8 K,Cubic,MgCu4Sn,{'a': '7.1184'},F-43m,,3.75 μB at 2 K,,,,10.1016/j.jallcom.2015.03.187,True
CeAuBi2,,13.6,13.5,Tetragonal,HfCuSi2-type,"{'a': '4.619', 'c': '9.918'}",P4/nmm (No.129),,2.51,,,,10.1016/j.jssc.2015.07.013,True
PrAuBi2,,7.4,8.4,Tetragonal,HfCuSi2-type,"{'a': '4.6206', 'c': '9.8624'}",P4/nmm (No.129),,3.88,,,,10.1016/j.jssc.2015.07.013,True
NdAuBi2,,2.6,-14.9,Tetragonal,HfCuSi2-type,"{'a': '4.602', 'c': '9.859'}",P4/nmm (No.129),,3.73,,,,10.1016/j.jssc.2015.07.013,True
SmAuBi2,,7.8,-5.4,Tetragonal,HfCuSi2-type,"{'a': '4.599', 'c': '9.747'}",P4/nmm (No.129),,0.58,,,,10.1016/j.jssc.2015.07.013,True
Co7V4O16(OH)2(H2O),,71.0,-108.1 K,Hexagonal,3D cobalt(II) oxide architecture,"{'a': '12.917 Å', 'b': '12.917 Å', 'c': '5.094 Å'}",P 63 mc,,5.37 μB,0.41 μB at 8 T,,,10.1016/j.jssc.2014.12.004,True
Co2V2O7,,9.6,,,Edge-shared CoO6 octahedra form skew chains,,,,,Spin-flop-like transition,,,10.1016/j.jssc.2014.12.004,False
Co(VO3)2(H2O)4,,2.5,,,3D network with vanadium(V) oxide ladder chains,,,,,Metamagnetic transition,,,10.1016/j.jssc.2014.12.004,False
GdCo0.47Ni0.53,127.0,,142 K,Tetragonal,MoB-type,"{'a': '3.9485 Å', 'c': '21.3286 Å'}",I41/amd,,8.00 μB,,,,10.1016/j.jallcom.2023.169605,True
GdCo0.50Ni0.50,133.0,,146 K,Tetragonal,MoB-type,"{'a': '3.9481 Å', 'c': '21.3261 Å'}",I41/amd,5.5 Oe,8.12 μB,7.17 μB/Gd,,,10.1016/j.jallcom.2023.169605,True
GdCo0.55Ni0.45,142.0,,152 K,Tetragonal,MoB-type,"{'a': '3.9489 Å', 'c': '21.3105 Å'}",I41/amd,16.0 Oe,8.20 μB,7.20 μB/Gd,,,10.1016/j.jallcom.2023.169605,True
GdCo0.60Ni0.40,151.0,,159 K,Tetragonal,MoB-type,"{'a': '3.9508 Å', 'c': '21.2945 Å'}",I41/amd,,8.33 μB,7.28 μB/Gd,,,10.1016/j.jallcom.2023.169605,True
GdCo0.65Ni0.35,160.0,,165 K,Tetragonal,MoB-type,"{'a': '3.9543 Å', 'c': '21.2684 Å'}",I41/amd,14.0 Oe,8.27 μB,7.09 μB/Gd,,,10.1016/j.jallcom.2023.169605,True
GdCo0.70Ni0.30,171.0,,173 K,Tetragonal,MoB-type,"{'a': '3.9579 Å', 'c': '21.2468 Å'}",I41/amd,6.0 Oe,8.74 μB,7.15 μB/Gd,,,10.1016/j.jallcom.2023.169605,True
GdCo0.72Ni0.28,174.0,,175 K,Tetragonal,MoB-type,"{'a': '3.9591 Å', 'c': '21.2404 Å'}",I41/amd,,8.65 μB,,,,10.1016/j.jallcom.2023.169605,True
Pb2Ba2BiFe4ScO13,,350.0,,"Orthorhombic (High Temperature), Monoclinic (Low Temperature)",Perovskite,"{'a': '5.8459 Å (HT), 5.8007 Å (RT)', 'b': '4.0426 Å (HT), 4.0037 Å (RT)', 'c': '27.3435 Å (HT), 27.160 Å (RT)'}","Ammm (HT), A 2/m (LT)",,,,,,10.1016/j.materresbull.2013.05.028,True
Pb2.9Ba2.1Fe4TiO13,,407.0,,,,,,,,,,,10.1016/j.materresbull.2013.05.028,False
Pb2.9Ba2.1Fe4SnO13,,368.0,,,,,,,,,,,10.1016/j.materresbull.2013.05.028,False
Pb1.08Ba0.92Fe2O5,,630.0,,,,,,,,,,,10.1016/j.materresbull.2013.05.028,False
Pb2Ba2BiFe5O13,,630.0,,,,,,,,,,,10.1016/j.materresbull.2013.05.028,False
Pb1.5Ba2.5Bi2Fe6O16,,630.0,,,,,,,,,,,10.1016/j.materresbull.2013.05.028,False
EuBaCo2O5,,360.0,,Double-cell perovskite,Orthorhombic,"{'a': '3.928890 Å (300 K), 7.888681 Å (100 K)', 'b': '3.924363 Å (300 K), 3.912156 Å (100 K)', 'c': '7.520852 Å (300 K), 7.486775 Å (100 K)'}","Pmmm (300 K), Pmma (100 K)",,,,,,10.1016/j.jssc.2022.123367,True
Ce0.2Nd0.8Fe10Mo2,541.15,,,ThMn12-type,Tetragonal,"{'a': '8.641 Å', 'c': '4.860 Å'}",,2.9 kOe,,,,,10.1016/j.jmmm.2014.06.041,True
Ce0.2Nd0.8Fe10.5Mo1.5,610.15,,,ThMn12-type,Tetragonal,"{'a': '8.632 Å', 'c': '4.847 Å'}",,2.5 kOe,,,,,10.1016/j.jmmm.2014.06.041,True
YNi4Si,,,1.5 K,YNi4Si-type,Orthorhombic,"{'a': '0.50482 nm', 'b': '0.82017 nm', 'c': '0.39474 nm'}",Cmmm,,0.3 μB/fu,0.019 μB/fu (90 kOe),,,10.1016/j.jssc.2018.05.019,True
TbNi4Si,30.0,,41 K,YNi4Si-type,Orthorhombic,"{'a': '0.50626 nm', 'b': '0.82189 nm', 'c': '0.39516 nm'}",Cmmm,2.2 kOe,10.0 μB/fu,7.63 μB/fu (140 kOe),3.9 μB/fu,,10.1016/j.jssc.2018.05.019,True
NdNi3MnSi,71.0,,50 K,CaCu5-type,Hexagonal,"{'a': '0.50443 nm', 'c': '0.40435 nm'}",P6/mmm,4.8 kOe,5.45 μB/fu,3.47 μB/fu (140 kOe),2.02 μB/fu,,10.1016/j.jssc.2018.05.019,True
NdNi3FeSi,120.0,,,CaCu5-type,Hexagonal,"{'a': '0.49733 nm', 'c': '0.40133 nm'}",P6/mmm,4.8 kOe,,4.28 μB/fu (140 kOe),3.35 μB/fu,,10.1016/j.jssc.2018.05.019,True
NdNi3CoSi,20.0,,24 K,YNi4Si-type,Orthorhombic,"{'a': '0.50068 nm', 'b': '0.84876 nm', 'c': '0.39819 nm'}",Cmmm,9.5 kOe,4.12 μB/fu,2.34 μB/fu (140 kOe),1.77 μB/fu,,10.1016/j.jssc.2018.05.019,True
NdNi3CuSi,5.6,,-4.6 K,CaCu5-type,Hexagonal,"{'a': '0.49918 nm', 'c': '0.40104 nm'}",P6/mmm,1.0 kOe,3.80 μB/fu,1.97 μB/fu (140 kOe),0.71 μB/fu,,10.1016/j.jssc.2018.05.019,True
Sm0.75Tb0.25Ni3FeSi,166.0,,71 K,CaCu5-type,Hexagonal,"{'a': '0.49507 nm', 'c': '0.39938 nm'}",P6/mmm,39 kOe,6.60 μB/fu,1.22 μB/fu (90 kOe),0.58 μB/fu,,10.1016/j.jssc.2018.05.019,True
Sm0.5Tb0.5Ni3FeSi,120.0,,-14 K,CaCu5-type,Hexagonal,"{'a': '0.49415 nm', 'c': '0.39915 nm'}",P6/mmm,15 kOe,8.05 μB/fu,1.93 μB/fu (90 kOe),0.40 μB/fu,,10.1016/j.jssc.2018.05.019,True
AlCNi3,300.0,,,Cubic perovskite,Cubic,{'a': '0.3587 nm'},Pm-3m,,,,,,10.1016/j.physc.2005.03.007,True
LaMnMnTaO6,49.0,,-176 K,Tetragonal,P42/n,,P42/n,0.06 T,9.1 μB,0.19 μB,0.14 μB,,10.1016/j.jssc.2022.123329,True
NdMnMnTaO6,52.5,,-141 K,Tetragonal,P42/n,,P42/n,0.07 T,9.6 μB,0.93 μB,0.88 μB,,10.1016/j.jssc.2022.123329,True
SmMnMnTaO6,43.5,,-217 K,Tetragonal,P42/n,,P42/n,0.04 T,9.4 μB,0.01 μB,0.02 μB,,10.1016/j.jssc.2022.123329,True
Sm0.5Mn0.5MnTaO6,35.0,,-156 K,Monoclinic,P21/n,,P21/n,0.08 T,8.9 μB,0.03 μB,0.06 μB,,10.1016/j.jssc.2022.123329,True
EuMnMnTaO6,19.5,,,Monoclinic,P21/n,,P21/n,0.03 T,,0.73 μB,0.30 μB,,10.1016/j.jssc.2022.123329,True
GdMnMnTaO6,32.5,,-60 K,Monoclinic,P21/n,,P21/n,0 T,11.46 μB,6.19 μB,0 μB,,10.1016/j.jssc.2022.123329,True
YMnMnTaO6,28.0,,-390 K,Monoclinic,P21/n,,P21/n,0.11 T,13.4 μB,0.20 μB,0.10 μB,,10.1016/j.jssc.2022.123329,True
CaFeO2.5,,,,Orthorhombic,Brownmillerite,,Pnma,,,,,,10.1016/j.physb.2021.413415,False
Gd2S3,,10.0,-8 K,Orthorhombic,,,Pnma,,,,,,10.1016/j.jssc.2006.11.035,False
Gd2S3,,4.0,,Th3P4-type,,,I43d,,,,,,10.1016/j.jssc.2006.11.035,False
EuRhO3,,,-974 K,Orthorhombic,Pnma,"{'a': '5.7499 Å', 'b': '7.6863 Å', 'c': '5.3095 Å'}",Pnma,,3.1–3.6 μB,,,,10.1016/j.physb.2018.10.022,True
Gd8Ge13.29Sb1.72,,24.0,-73.3 K,Orthorhombic,,"{'a': '4.02832 Å', 'b': '30.4101 Å', 'c': '4.14426 Å'}",Cmcm (No. 63),,23.86 μB per formula unit,,,,10.1016/j.jallcom.2020.153841,True
Pr3Co8Sn4,17.0,,,Lu3Co7.77Sn4,,,P 63 mc,,7.64 μB/f.u.,32.6 emu/g,,,10.1016/S0925-8388(00)01246-9,True
Nd3Co8Sn4,37.0,,,Lu3Co7.77Sn4,,,P 63 mc,,7.48 μB/f.u.,,,,10.1016/S0925-8388(00)01246-9,True
Sm3Co8Sn4,83.0,,,Lu3Co7.77Sn4,,,P 63 mc,,3.81 μB/f.u.,,,,10.1016/S0925-8388(00)01246-9,True
Y3Co8Sn4,63.0,,,Lu3Co7.77Sn4,,,P 63 mc,,0.32 μB/Co atom,,,,10.1016/S0925-8388(00)01246-9,False
Gd3Co8Sn4,102.5,,,Lu3Co7.77Sn4,,,P 63 mc,,17.2 μB/f.u.,,,,10.1016/S0925-8388(00)01246-9,False
Tb3Co8Sn4,91.0,,,Lu3Co7.77Sn4,,,P 63 mc,,14.8 μB/f.u.,,,,10.1016/S0925-8388(00)01246-9,False
Tb2Mn0.5Ga6,28.0,20.0,-41 K,K2PtCl6,Fm-3m,{'a': '0.85794 nm'},Fm-3m,2 kOe,9.3 μB,7.1 μB at 90 kOe,2.4 μB,,10.1016/j.jssc.2023.123848,True
Tb4FeGa12,,27.0,-86 K,Y4PdGa12,,{'a': '0.85575 nm'},,61 kOe,10.0 μB,2.75 μB,,,10.1016/j.jssc.2023.123848,False
Tb4CrGa12,22.0,,-44 K,Y4PdGa12,,{'a': '0.85630 nm'},,10 kOe,9.8 μB,2.0 μB,,,10.1016/j.jssc.2023.123848,False
Tb4PtGa12,,12.0,-26 K,Y4PdGa12,,{'a': '0.85850 nm'},,>90 kOe,6.2 μB,4.5 μB,,,10.1016/j.jssc.2023.123848,False
Tb4PdGa12,,16.0,-32 K,Y4PdGa12,,{'a': '0.85940 nm'},,60 kOe,7.6 μB,7 μB,,,10.1016/j.jssc.2023.123848,False
CaBaCo4O7,70.0,,,Orthorhombic,,"{'a': '11.00 Å', 'b': '6.29 Å', 'c': '10.19 Å'}",Pna2(1),,,,,,10.1016/j.jssc.2011.07.039,True
CaBaCo4O7.50,60.0,,-1043 K,Hexagonal,,"{'a': '6.3074 Å', 'c': '10.2565 Å'}",P63mc or P31c,0.16 T,4.86 μB per Co,,,,10.1016/j.jssc.2011.07.039,True
YBaCo4O7,,110.0,,Hexagonal,,,P63mc or P31c,,,,,,10.1016/j.jssc.2011.07.039,False
EuGd2O4,,5.6,-4.8,Orthorhombic,CaFe2O4-type,"{'a': '10.0986', 'b': '3.4769', 'c': '12.0439'}",Pnma,,13.62,,,,10.1016/j.jssc.2009.04.001,True
EuDy2O4,,5.0,-18,Orthorhombic,CaFe2O4-type,"{'a': '10.0669', 'b': '3.4321', 'c': '11.9374'}",Pnma,,16.74,,,,10.1016/j.jssc.2009.04.001,True
EuHo2O4,,4.2,-14.6,Orthorhombic,CaFe2O4-type,"{'a': '10.0481', 'b': '3.4107', 'c': '11.9040'}",Pnma,,16.89,,,,10.1016/j.jssc.2009.04.001,True
EuEr2O4,,4.7,-4.4,Orthorhombic,CaFe2O4-type,"{'a': '10.0260', 'b': '3.3919', 'c': '11.8628'}",Pnma,,15.44,,,,10.1016/j.jssc.2009.04.001,True
EuTm2O4,,5.4,-26,Orthorhombic,CaFe2O4-type,"{'a': '9.9896', 'b': '3.3785', 'c': '11.8126'}",Pnma,,13.74,,,,10.1016/j.jssc.2009.04.001,True
EuYb2O4,,6.3,-32,Orthorhombic,CaFe2O4-type,"{'a': '9.9699', 'b': '3.3564', 'c': '11.7642'}",Pnma,,10.42,,,,10.1016/j.jssc.2009.04.001,True
EuLu2O4,,5.7,15.7,Orthorhombic,CaFe2O4-type,"{'a': '9.9651', 'b': '3.3415', 'c': '11.7478'}",Pnma,,7.94,,,,10.1016/j.jssc.2009.04.001,True
Ce3Cu,,5.0,-218 K,Tetragonal,U3Si-type,"{'a': '5.1601 Å', 'c': '10.226 Å'}",I4/mmm (No. 139),,2.7 μB/Ce,0.35 μB/Ce at 9 T,,2.26 m^3/molCe,10.1016/j.jallcom.2021.162545,True
Pr3Cu,,,-87.10 K,Tetragonal,U3Si-type,"{'a': '5.1171 Å', 'c': '9.9954 Å'}",I4/mmm (No. 139),,3.55 μB/Pr,0.9 μB/Pr at 9 T,,14.52 × 10^-7 m^3/molPr,10.1016/j.jallcom.2021.162545,True
Pr3In,,12.0,,Cubic,Cu3Au-type,,Pm3m,,,,,,10.1016/j.jallcom.2021.162545,False
Fe2Tb,693.15,,,Cubic Laves phase,,,,80 kA/m,,0.44 T,,,10.1016/S0304-8853(03)00274-9,True
Fe23Tb6,586.15,,,,,,,,,,,,10.1016/S0304-8853(03)00274-9,False
GdPtGe2,,16.6,-18 K,Orthorhombic,YIrGe2-type,,Immm,7.0 kOe,7.94 μB,2.6 μB,,,10.1016/S0925-8388(01)01177-X,True
TbPtGe2,,24.2,-20 K,Orthorhombic,YIrGe2-type,"{'a': '4.334 Å', 'b': '16.321 Å', 'c': '8.717 Å'}",Immm,9.0 kOe,9.72 μB,2.7 μB,,,10.1016/S0925-8388(01)01177-X,True
DyPtGe2,,13.0,-6 K,Orthorhombic,YIrGe2-type,"{'a': '4.315 Å', 'b': '16.293 Å', 'c': '8.710 Å'}",Immm,10.0 kOe,10.65 μB,5.4 μB,,,10.1016/S0925-8388(01)01177-X,True
HoPtGe2,,6.5,-7 K,Orthorhombic,YIrGe2-type,,Immm,10.0 kOe,10.61 μB,6.5 μB,,,10.1016/S0925-8388(01)01177-X,True
ErPtGe2,,2.8,-4 K,Orthorhombic,YIrGe2-type,"{'a': '4.273 Å', 'b': '16.200 Å', 'c': '8.662 Å'}",Immm,9.0 kOe,9.58 μB,5.1 μB,,,10.1016/S0925-8388(01)01177-X,True
GdIrGe2,,12.2,-16 K,Orthorhombic,YIrGe2-type,,Immm,7.0 kOe,7.94 μB,2.2 μB,,,10.1016/S0925-8388(01)01177-X,True
TbIrGe2,,10.2,-11 K,Orthorhombic,YIrGe2-type,"{'a': '4.257 Å', 'b': '15.937 Å', 'c': '8.808 Å'}",Immm,9.0 kOe,9.72 μB,3.3 μB,,,10.1016/S0925-8388(01)01177-X,True
DyIrGe2,,4.6,-9 K,Orthorhombic,YIrGe2-type,,Immm,10.0 kOe,10.65 μB,5.5 μB,,,10.1016/S0925-8388(01)01177-X,True
HoIrGe2,,5.2,-5 K,Orthorhombic,YIrGe2-type,"{'a': '4.240 Å', 'b': '15.969 Å', 'c': '8.812 Å'}",Immm,10.0 kOe,10.61 μB,6.4 μB,,,10.1016/S0925-8388(01)01177-X,True
ErIrGe2,,,+2 K,Orthorhombic,YIrGe2-type,"{'a': '4.206 Å', 'b': '15.836 Å', 'c': '8.854 Å'}",Immm,9.0 kOe,9.58 μB,4.9 μB,,,10.1016/S0925-8388(01)01177-X,True
TbMn6Ge5.95Ga0.05,452.0,,,HfFe6Ge6-type,Hexagonal,"{'a': '5.23 Å', 'c': '8.172 Å'}",,,1.4 μB/f.u.,,,,10.1016/S0925-8388(00)01197-X,True
TbMn6Ge5.9Ga0.1,453.0,,,HfFe6Ge6-type,Hexagonal,"{'a': '5.231 Å', 'c': '8.174 Å'}",,,1.9 μB/f.u.,,,,10.1016/S0925-8388(00)01197-X,True
TbMn6Ge5.85Ga0.15,453.0,,,HfFe6Ge6-type,Hexagonal,"{'a': '5.229 Å', 'c': '8.182 Å'}",,,1.9 μB/f.u.,,,,10.1016/S0925-8388(00)01197-X,True
TbMn6Ge5.8Ga0.2,452.0,,,HfFe6Ge6-type,Hexagonal,"{'a': '5.228 Å', 'c': '8.176 Å'}",,,2.1 μB/f.u.,,,,10.1016/S0925-8388(00)01197-X,True
TbMn6Ge5.75Ga0.25,447.0,,,HfFe6Ge6-type,Hexagonal,"{'a': '5.229 Å', 'c': '8.178 Å'}",,,2.1 μB/f.u.,,,,10.1016/S0925-8388(00)01197-X,True
TbMn6Ge5.6Ga0.4,447.0,,,HfFe6Ge6-type,Hexagonal,"{'a': '5.229 Å', 'c': '8.187 Å'}",,,2.0 μB/f.u.,,,,10.1016/S0925-8388(00)01197-X,True
TbMn6Ge5.4Ga0.6,438.0,,,HfFe6Ge6-type,Hexagonal,"{'a': '5.229 Å', 'c': '8.197 Å'}",,25 kOe,2.4 μB/f.u.,,,,10.1016/S0925-8388(00)01197-X,True
TmMn6Ge5.8Ga0.2,,476.0,,HfFe6Ge6-type,Hexagonal,"{'a': '5.212 Å', 'c': '8.146 Å'}",,,0.68 μB/f.u.,,,,10.1016/S0925-8388(00)01197-X,True
TmMn6Ge5.6Ga0.4,32.0,422.0,,HfFe6Ge6-type,Hexagonal,"{'a': '5.211 Å', 'c': '8.160 Å'}",,,3.01 μB/f.u.,,,,10.1016/S0925-8388(00)01197-X,True
TmMn6Ge5.4Ga0.6,111.0,379.0,,HfFe6Ge6-type,Hexagonal,"{'a': '5.206 Å', 'c': '8.171 Å'}",,,3.25 μB/f.u.,,,,10.1016/S0925-8388(00)01197-X,True
TmMn6Ge5.2Ga0.8,250.0,372.0,,HfFe6Ge6-type,Hexagonal,"{'a': '5.206 Å', 'c': '8.175 Å'}",,,3.61 μB/f.u.,,,,10.1016/S0925-8388(00)01197-X,True
TmMn6Ge5Ga1,356.0,,,HfFe6Ge6-type,Hexagonal,"{'a': '5.206 Å', 'c': '8.193 Å'}",,20 kOe,4.2 μB/f.u.,,,,10.1016/S0925-8388(00)01197-X,True
Sr2TaMnO6,,,70 K,Cubic,Double Perovskite,{'a': '7.9265 Å'},Fm-3m,,5.7 μB,,,,10.1016/j.jmmm.2005.03.100,True
Fe1.65V1.35O4,295.0,,,Spinel,Cubic,,,,,,,,10.1016/j.ceramint.2019.11.082,False
FeGe,278.0,,,Cubic,Non-centrosymmetric,,,,,,,,10.1016/j.jmmm.2021.168332,True
Fe0.5Co0.5Si,40.0,,,Chiral-lattice,Non-centrosymmetric,,,,,,,,10.1016/j.jmmm.2021.168332,True
GdRu2Si2,46.0,,,Tetragonal,Centrosymmetric,{'a': '0.42 nm'},,,,,,,10.1016/j.jmmm.2021.168332,True
Sr3FeMoO7,,25.0,,Ruddlesden-Popper (n=2),Tetragonal,"{'a': '3.9309 Å', 'b': '3.9309 Å', 'c': '20.435 Å'}",I4/mmm,,"1.82 μB (Mo/Fe1), 1.68 μB (Mo/Fe2)",,,,10.1016/j.jssc.2005.08.009,True
Sr2FeMoO6,703.15,,,Double Perovskite,,,,,,,,,10.1016/j.jssc.2005.08.009,False
Fe72Pt28,500.0,,,L12 (Cu3Au-type),bcc,,,,,,,,10.1016/S0925-8388(99)00044-4,True
Fe72Pt28,640.0,,,bcc,bcc,,,,,,,,10.1016/S0925-8388(99)00044-4,True
Fe72Pt28,400.0,,,fcc,fcc,,,,,,,,10.1016/S0925-8388(99)00044-4,True
Gd3Cu4Ge4,,16.0,,Orthorhombic,,,Immm,,,,,,10.1016/j.jallcom.2003.08.042,True
Tb3Cu4Ge4,,23.0,,Orthorhombic,,,Immm,,,,,,10.1016/j.jallcom.2003.08.042,True
Dy3Cu4Ge4,,16.2,,Orthorhombic,,,Immm,,,,,,10.1016/j.jallcom.2003.08.042,True
Ho3Cu4Ge4,,9.5,,Orthorhombic,,,Immm,,,,,,10.1016/j.jallcom.2003.08.042,True
Er3Cu4Ge4,,7.6,,Orthorhombic,,,Immm,,,,,,10.1016/j.jallcom.2003.08.042,True
Gd3Cu4Sn4,,14.0,,Orthorhombic,,,Immm,,,,,,10.1016/j.jallcom.2003.08.042,True
Tb3Cu4Sn4,,17.6,,Orthorhombic,,,Immm,,,,,,10.1016/j.jallcom.2003.08.042,True
Dy3Cu4Sn4,,15.0,,Orthorhombic,,,Immm,,,,,,10.1016/j.jallcom.2003.08.042,True
Ho3Cu4Sn4,,8.2,,Orthorhombic,,,Immm,,,,,,10.1016/j.jallcom.2003.08.042,True
Er3Cu4Sn4,,5.9,,Orthorhombic,,,Immm,,,,,,10.1016/j.jallcom.2003.08.042,True
La3Mn4Sn4,,300.0,,Orthorhombic,,,Immm,,5.89 μB,,,,10.1016/j.jallcom.2003.08.042,True
Pr3Mn4Sn4,,230.0,,Orthorhombic,,,Immm,,"2.9 μB (Pr), 2.3 μB (Mn)",,,,10.1016/j.jallcom.2003.08.042,True
Nd3Mn4Sn4,,210.0,,Orthorhombic,,,Immm,,"3.0 μB (Nd), 3.2 μB (Mn)",,,,10.1016/j.jallcom.2003.08.042,True
Ho3Ni2Ge3,,7.0,-2.9 K,Hf3Ni2Si3-type,Cmcm,"{'a': '0.41694 nm', 'b': '1.02487 nm', 'c': '1.39977 nm'}",Cmcm,,10.74 μB/Ho,,,,10.1016/j.jssc.2014.12.025,True
Ho3Ni11Ge4,,,1.5 K,Sc3Ni11Ge4-type,P63/mmc,"{'a': '0.82768 nm', 'c': '0.86770 nm'}",P63/mmc,,10.91 μB/Ho,,,,10.1016/j.jssc.2014.12.025,True
HoNi2Ge2,,4.8,1.0 K,CeAl2Ga2-type,I4/mmm,"{'a': '0.40291 nm', 'c': '0.97703 nm'}",I4/mmm,,10.27 μB/Ho,,,,10.1016/j.jssc.2014.12.025,True
HoNiGe3,,10.0,-3.9 K,SmNiGe3-type,Cmmm,"{'a': '0.40334 nm', 'b': '2.14535 nm', 'c': '0.40406 nm'}",Cmmm,,10.69 μB/Ho,,,,10.1016/j.jssc.2014.12.025,True
Ho2NiGe6,,14.0,-11 K,Ce2CuGe6-type,Amm2,"{'a': '0.40079 nm', 'b': '0.39590 nm', 'c': '2.11969 nm'}",Amm2,,10.58 μB/Ho,,,,10.1016/j.jssc.2014.12.025,True
HoNi0.6Ge2,,11.0,,CeNiSi2-type,Cmcm,"{'a': '0.40843 nm', 'b': '1.63069 nm', 'c': '0.40207 nm'}",Cmcm,,,,,,10.1016/j.jssc.2014.12.025,True
HoNiGe,,,-3.7 K,TiNiSi-type,Pnma,"{'a': '0.68665 nm', 'b': '0.42048 nm', 'c': '0.72586 nm'}",Pnma,,10.43 μB/Ho,,,,10.1016/j.jssc.2014.12.025,True
Ho3NiGe2,,,30.2 K,La3NiGe2-type,Pnma,"{'a': '1.12835 nm', 'b': '0.41471 nm', 'c': '1.11307 nm'}",Pnma,,10.61 μB/Ho,,,,10.1016/j.jssc.2014.12.025,True
Tb3Ni11Ge4,,,3.7 K,Sc3Ni11Ge4-type,P63/mmc,"{'a': '0.8321 nm', 'c': '0.8832 nm'}",P63/mmc,,9.85 μB/Tb,,,,10.1016/j.jssc.2014.12.025,False
Dy3Ni11Ge4,,,3.1 K,Sc3Ni11Ge4-type,P63/mmc,"{'a': '0.8317 nm', 'c': '0.8807 nm'}",P63/mmc,,10.90 μB/Dy,,,,10.1016/j.jssc.2014.12.025,False
HoD2.0,,6.3,,FCC fluorite-type,,,,,,,,,10.1016/S0921-4526(00)00391-4,True
HoD2.12,,7.0,-10.1 K,FCC fluorite-type,,,,,,,,,10.1016/S0921-4526(00)00391-4,True
DyD2.0,,5.0,,FCC fluorite-type,,,,,,,,,10.1016/S0921-4526(00)00391-4,True
FeNi0.5Mn1.5O4,518.15,,,Spinel,Cubic,{'a': '842.8 pm'},,,,,,,10.1016/S0955-2219(00)00140-0,True
FeNiMnO4,560.15,,,Spinel,Cubic,,,,,,,,10.1016/S0955-2219(00)00140-0,True
Ce2RuGe2,10.9,,-25 K,Monoclinic,Sc2CoSi2-type,"{'a': '1.1194 nm', 'b': '0.4354 nm', 'c': '1.0642 nm'}","C2/m, No. 12",,0.6 μB,,11%,,10.1016/S0921-4526(00)00462-2,True
Pr2RuGe2,39.5,,31 K,Monoclinic,Sc2CoSi2-type,"{'a': '1.1151 nm', 'b': '0.4347 nm', 'c': '1.0581 nm'}","C2/m, No. 12",0.1 T,1.5 μB,,50%,,10.1016/S0921-4526(00)00462-2,True
Nd2RuGe2,27.8,,49 K,Monoclinic,Sc2CoSi2-type,"{'a': '1.1087 nm', 'b': '0.4330 nm', 'c': '1.0540 nm'}","C2/m, No. 12",,1.0 μB,,9%,,10.1016/S0921-4526(00)00462-2,True
Gd2RuGe2,,97.2,108 K,Monoclinic,Sc2CoSi2-type,"{'a': '1.0850 nm', 'b': '0.4289 nm', 'c': '1.0266 nm'}","C2/m, No. 12",,6.7 μB,,,,10.1016/S0921-4526(00)00462-2,True
Tb2RuGe2,,95.8,80 K,Monoclinic,Sc2CoSi2-type,"{'a': '1.0778 nm', 'b': '0.4271 nm', 'c': '1.0182 nm'}","C2/m, No. 12",2.5 T,4.6 μB,,43%,,10.1016/S0921-4526(00)00462-2,True
Dy2RuGe2,61.8,,28 K,Monoclinic,Sc2CoSi2-type,"{'a': '1.0720 nm', 'b': '0.4262 nm', 'c': '1.0130 nm'}","C2/m, No. 12",,5.6 μB,,20%,,10.1016/S0921-4526(00)00462-2,True
Ho2RuGe2,7.5,40.7,13 K,Monoclinic,Sc2CoSi2-type,"{'a': '1.0673 nm', 'b': '0.4249 nm', 'c': '1.020 nm'}","C2/m, No. 12",,5.2 μB,,10%,,10.1016/S0921-4526(00)00462-2,True
Er2RuGe2,18.8,,5.9 K,Monoclinic,Sc2CoSi2-type,"{'a': '1.0631 nm', 'b': '0.4230 nm', 'c': '0.9961 nm'}","C2/m, No. 12",,5.3 μB,,,,10.1016/S0921-4526(00)00462-2,True
NbFe2,,10.3,,C14 hexagonal Laves phase,Hexagonal,,,,0.0075 μB/Fe,,,,10.1016/j.physb.2016.10.014,True
Gd4Pd10In21,,14.2,-26 K,Monoclinic,C2/m,"{'a': '2293.3 pm', 'b': '444.49 pm', 'c': '1934.3 pm'}",C2/m,,8.32 μB,1.89 μB/Gd ion at 2 K,,,10.1016/j.solidstatesciences.2006.10.005,True
GdPdIn,102.0,,,,,,,,,,,,10.1016/j.solidstatesciences.2006.10.005,False
Gd14Co3In2.7,,37.0,,,,,,,,,,,10.1016/j.solidstatesciences.2006.10.005,False
Co4(OH)7(DAE)0.5·3H2O,20.0,,,Triple-decker layer structure,,,,,,,,,10.1016/j.ccr.2007.08.025,True
Co4(OH)7(DAE)0.5·3H2O,9.0,,,Triple-decker layer structure,,,,,,,,,10.1016/j.ccr.2007.08.025,True
(DAE)CuCl4,,3.4,,Triclinic,,"{'a': '7.914 Å', 'b': '14.138 Å', 'c': '24.638 Å'}",P1,,,,,,10.1016/j.ccr.2007.08.025,True
TiO2(0.98)(TiO)0.02,387.52,,,Tetragonal,Rutile,"{'a': '4.584 Å', 'b': '4.584 Å', 'c': '2.953 Å'}",P42/mnm,,-0.2108 μB,,,,10.1016/j.jpcs.2016.03.002,False
Ti0.98Cr0.02O2,230.61,,,Tetragonal,Rutile,"{'a': '4.584 Å', 'b': '4.584 Å', 'c': '2.953 Å'}",P42/mnm,,0.0846 μB,,,,10.1016/j.jpcs.2016.03.002,False
Ti0.98Cr0.02O2(0.98)(TiO)0.02,460.18,,,Tetragonal,Rutile,"{'a': '4.584 Å', 'b': '4.584 Å', 'c': '2.953 Å'}",P42/mnm,,0.1131 μB,,,,10.1016/j.jpcs.2016.03.002,False
LaMn2Si2,305.0,470.0,,Tetragonal,ThCr2Si2-type,"{'a': '0.4114 nm', 'c': '1.0655 nm'}",I 4/mmm,,,,,,10.1016/S0925-8388(02)00110-X,True
La0.8Sm0.2Mn2Si2,280.0,,,Tetragonal,ThCr2Si2-type,"{'a': '0.4091 nm', 'c': '1.0645 nm'}",I 4/mmm,,,,,,10.1016/S0925-8388(02)00110-X,True
La0.75Sm0.25Mn2Si2,294.0,,,Tetragonal,ThCr2Si2-type,"{'a': '0.4084 nm', 'c': '1.0597 nm'}",I 4/mmm,,,,,,10.1016/S0925-8388(02)00110-X,True
La0.73Sm0.27Mn2Si2,300.0,,,Tetragonal,ThCr2Si2-type,"{'a': '0.4081 nm', 'c': '1.0597 nm'}",I 4/mmm,,,,,,10.1016/S0925-8388(02)00110-X,True
La0.7Sm0.3Mn2Si2,,280.0,,Tetragonal,ThCr2Si2-type,"{'a': '0.4076 nm', 'c': '1.0610 nm'}",I 4/mmm,,,,,,10.1016/S0925-8388(02)00110-X,True
La0.65Sm0.35Mn2Si2,,305.0,,Tetragonal,ThCr2Si2-type,"{'a': '0.4067 nm', 'c': '1.0617 nm'}",I 4/mmm,,,,,,10.1016/S0925-8388(02)00110-X,True
La0.6Sm0.4Mn2Si2,,320.0,,Tetragonal,ThCr2Si2-type,"{'a': '0.4060 nm', 'c': '1.0593 nm'}",I 4/mmm,,,,,,10.1016/S0925-8388(02)00110-X,True
La0.4Sm0.6Mn2Si2,,346.0,,Tetragonal,ThCr2Si2-type,"{'a': '0.4036 nm', 'c': '1.0575 nm'}",I 4/mmm,,,,,,10.1016/S0925-8388(02)00110-X,True
La0.2Sm0.8Mn2Si2,,400.0,,Tetragonal,ThCr2Si2-type,"{'a': '0.4004 nm', 'c': '1.0550 nm'}",I 4/mmm,,,,,,10.1016/S0925-8388(02)00110-X,True
SmMn2Si2,,398.0,,Tetragonal,ThCr2Si2-type,"{'a': '0.3977 nm', 'c': '1.0512 nm'}",I 4/mmm,,,,,,10.1016/S0925-8388(02)00110-X,True
UPb3,,31.5,,Cu3Au,Cubic,{'a': '4.7915'},,,,,,12.0 memu/mol,10.1016/j.tca.2016.05.012,True
GdNi3MnSi,136.0,,56 K,CaCu5-type,Hexagonal,"{'a': '0.49844 nm', 'c': '0.40195 nm'}",P6/mmm,,8.12 μB,6.2 μB/fu,,,10.1016/j.jssc.2015.09.023,True
GdNi3FeSi,168.0,,15 K,CaCu5-type,Hexagonal,"{'a': '0.49341 nm', 'c': '0.39916 nm'}",P6/mmm,,8.23 μB,5.3 μB/fu,,,10.1016/j.jssc.2015.09.023,True
GdNi3CoSi,45.0,,30 K,CaCu5-type,Hexagonal,"{'a': '0.49123 nm', 'c': '0.39751 nm'}",P6/mmm,,8.02 μB,6.9 μB/fu,,,10.1016/j.jssc.2015.09.023,True
TbNi3MnSi,119.0,,120 K,CaCu5-type,Hexagonal,"{'a': '0.49745 nm', 'c': '0.40192 nm'}",P6/mmm,13 kOe,,4.0 μB/fu,1.9 μB/fu,,10.1016/j.jssc.2015.09.023,True
TbNi3FeSi,156.0,,43 K,CaCu5-type,Hexagonal,"{'a': '0.49190 nm', 'c': '0.39911 nm'}",P6/mmm,16 kOe,,4.4 μB/fu,3.4 μB/fu,,10.1016/j.jssc.2015.09.023,True
TbNi3CoSi,43.0,,28 K,CaCu5-type,Hexagonal,"{'a': '0.48919 nm', 'c': '0.39711 nm'}",P6/mmm,4 kOe,,4.9 μB/fu,2.6 μB/fu,,10.1016/j.jssc.2015.09.023,True
TbNi3CuSi,13.0,,10 K,CaCu5-type,Hexagonal,"{'a': '0.49282 nm', 'c': '0.39931 nm'}",P6/mmm,,,5.2 μB/fu,,,10.1016/j.jssc.2015.09.023,True
Mn1.5Ni2Zn9.5,,,-71.45 K,Cubic,Body-centered cubic,"{'a': '8.9454 Å (5 K), 8.9747 Å (300 K)'}",I 4 - 3 m,,7.45 μB,,0.14 emu/g,,10.1016/j.jallcom.2022.167599,True
Mn0.3Ni2Zn10.7,,,0 K,Cubic,Body-centered cubic,,I 4 - 3 m,,,,,,10.1016/j.jallcom.2022.167599,True
Ca5Co4V6O24,,6.0,-45.7K,Cubic,Garnet,{'a': '12.4394'},Ia-3d,,5.54 μB,,,,10.1016/j.jssc.2015.05.004,True
Ca5Ni4V6O24,,7.0,-16.7K,Cubic,Garnet,{'a': '12.3741'},Ia-3d,,3.34 μB,,,,10.1016/j.jssc.2015.05.004,True
Co5(SeO3)4Cl2,,18.0,,Triclinic,,"{'a': '6.4935 Å', 'b': '7.7288 Å', 'c': '7.7443 Å'}",P−1,,,,,Anisotropic,10.1016/j.jssc.2006.12.035,True
Co5(SeO3)4Br2,,20.0,,Triclinic,,"{'a': '6.4897 Å', 'b': '7.7574 Å', 'c': '7.7552 Å'}",P−1,,,,,Anisotropic,10.1016/j.jssc.2006.12.035,True
Ni5(SeO3)4Br2,,46.0,,Triclinic,,"{'a': '6.4340 Å', 'b': '7.6397 Å', 'c': '7.6666 Å'}",P−1,,,,,Anisotropic,10.1016/j.jssc.2006.12.035,True
CePt4B,,2.4,-37.8 K,CeCo4B type,Hexagonal,"{'a': '5.440 Å', 'c': '7.598 Å'}",P6/mmm,,2.49 μB,,,,10.1016/j.intermet.2004.03.019,True
PrPt4B,4.2,,-2.1 K,CeCo4B type,Hexagonal,"{'a': '5.434 Å', 'c': '7.598 Å'}",P6/mmm,,3.53 μB,,,,10.1016/j.intermet.2004.03.019,True
NdPt4B,4.9,,-0.7 K,CeCo4B type,Hexagonal,"{'a': '5.433 Å', 'c': '7.585 Å'}",P6/mmm,,3.56 μB,,,,10.1016/j.intermet.2004.03.019,True
UNiAl,,78.0,,Hexagonal,HoNiAl type,,P6̄2m,,,,,,10.1016/S0925-8388(99)00525-3,True
U(Fe0.3Ni0.7)Al,15.0,,-24 K,Hexagonal,HoNiAl type,"{'a': '6.736', 'c': '3.979'}",P6̄2m,,2.1 μB,,,,10.1016/S0925-8388(99)00525-3,True
U(Fe0.3Ni0.7)AlH0.8,90.0,,84 K,Hexagonal,HoNiAl type,"{'a': '7.016', 'c': '3.936'}",P6̄2m,12 kOe,,0.9 μB/f.u.,,,10.1016/S0925-8388(99)00525-3,True
Cu0.6Mn2.4Ge2,316.0,,319.5 K,Hexagonal,,"{'a': '8.1881 Å', 'c': '5.1684 Å'}",P63/mmc,8.3 mT,"2.29 μB (Mn1), 2.7 μB (Mn2)",3.85 μB per f.u.,,,10.1016/j.jmmm.2021.167827,True
GdFe7.7Si1.3,640.0,,,CaCu5-type,Hexagonal,"{'a': '4.8931 Å', 'c': '4.1659 Å'}",P 6/mmm,,8.7 μB per f.u.,77.66 emu/g,2.74 emu/g,,10.1016/j.jssc.2009.06.035,True
Tb3Fe24.7Si4.3,500.0,,,Monoclinic,Monoclinic,"{'a': '10.55 Å', 'b': '8.45 Å', 'c': '9.63 Å'}",,,,,,,10.1016/j.jssc.2009.06.035,False
Gd2Fe15Si2,562.0,,,CaCu5-type,Hexagonal,,,,,,,,10.1016/j.jssc.2009.06.035,False
Na0.5Li0.5FeGe2O6,,18.0,-14 K,Monoclinic,"C2/c at 300K, P21/c at 133K, Pa21/c at 1.5K","{'a': '10.0333(1) Å at 300K, 9.9692(3) Å at 133K, 19.8314(8) Å at 1.5K', 'b': '8.8136(1) Å at 300K, 8.8545(3) Å at 133K, 8.8161(4) Å at 1.5K', 'c': '5.5295(9) Å at 300K, 5.4752(2) Å at 133K, 5.4471(3) Å at 1.5K'}","C2/c at 300K, P21/c at 133K, Pa21/c at 1.5K",,"4.5 μB (experimental), 5.9 μB (calculated)",,,,10.1016/j.jmmm.2015.03.016,True
NaFeGe2O6,,13.0,,Monoclinic,C2/c,,C2/c,,,,,,10.1016/j.jmmm.2015.03.016,False
LiFeGe2O6,,20.0,,Monoclinic,P21/c,,P21/c,,,,,,10.1016/j.jmmm.2015.03.016,False
Cu1.09Ni0.91(HSeO3)2Cl2.4H2O,16.0,,-16 K,Orthorhombic,3D framework,"{'a': '9.0931 Å', 'b': '17.7717 Å', 'c': '7.1620 Å'}",Pnma,83.20 Oe,3.5838 μB,,0.80 × 10^-2 μB,1.60554 emu.mol^-1.Oe^-1.K,10.1016/j.molstruc.2016.04.022,True
Cu1.38Ni0.62(HSeO3)2Cl2.4H2O,18.8,,-18 K,Orthorhombic,3D framework,"{'a': '9.0931 Å', 'b': '17.7467 Å', 'c': '7.1717 Å'}",Pnma,146 Oe,3.4839 μB,,1.94 × 10^-2 μB,1.51726 emu.mol^-1.Oe^-1.K,10.1016/j.molstruc.2016.04.022,True
Sr6LaFe(BO3)6,,3.0,-2.8 K,Hexagonal,Hexagonal,"{'a': '12.3384 Å', 'c': '9.2409 Å'}",R3̄,,5.88 μB,,,,10.1016/j.jallcom.2016.03.227,True
Sr6LuFe(BO3)6,,3.0,-1.5 K,Hexagonal,Hexagonal,"{'a': '12.1849 Å', 'c': '9.1542 Å'}",R3̄,,5.99 μB,,,,10.1016/j.jallcom.2016.03.227,True
Sr6PrFe(BO3)6,,3.0,-15.5 K,Hexagonal,Hexagonal,"{'a': '12.185–12.338 Å', 'c': '9.154–9.241 Å'}",R3̄,,7.19 μB,,,,10.1016/j.jallcom.2016.03.227,True
Sr6NdFe(BO3)6,,3.0,-12.6 K,Hexagonal,Hexagonal,"{'a': '12.185–12.338 Å', 'c': '9.154–9.241 Å'}",R3̄,,7.09 μB,,,,10.1016/j.jallcom.2016.03.227,True
Sr6SmFe(BO3)6,,3.0,-4.3 K,Hexagonal,Hexagonal,"{'a': '12.185–12.338 Å', 'c': '9.154–9.241 Å'}",R3̄,,6.12 μB,,,,10.1016/j.jallcom.2016.03.227,True
Sr6YbFe(BO3)6,,3.0,-8.5 K,Hexagonal,Hexagonal,"{'a': '12.185–12.338 Å', 'c': '9.154–9.241 Å'}",R3̄,,,,,,10.1016/j.jallcom.2016.03.227,True
MnC13H11NO7,,,3.67 K,Monoclinic,3D,"{'a': '6.089 Å', 'b': '8.071 Å', 'c': '26.211 Å'}",P 21/c,,,,,3.94 cm³/mol K,10.1016/j.jssc.2021.122437,True
CoC13H11NO7,,,-9.46 K,Monoclinic,3D,"{'a': '6.085 Å', 'b': '8.110 Å', 'c': '26.40 Å'}",P 21/c,,,,,3.16 cm³/mol K,10.1016/j.jssc.2021.122437,True
Dy0.8Ho0.2MnO3,,38.0,,Orthorhombic,Pbnm,"{'a': '5.27 Å', 'b': '5.840 Å', 'c': '7.360 Å'}",Pbnm,,"{'Mn': '(0, 3.471, 0.147) μB', 'Dy': '(1.922, 4.531, 0.950) μB', 'Ho': '(4.786, 7.141, 4.173) μB'}",,,,10.1016/j.physb.2023.414821,True
DyMnO3,,38.0,,Orthorhombic,Pbnm,"{'a': '5.269 Å', 'b': '5.845 Å', 'c': '7.331 Å'}",Pbnm,,"{'Mn': '(0, 2.92, 2.77) μB', 'Dy': '(2.49, 5.57, 0) μB'}",,,,10.1016/j.physb.2023.414821,True
HoMnO3,,27.0,,Orthorhombic,Pbnm,,Pbnm,,7.27 μB,,,,10.1016/j.physb.2023.414821,False
YMnO3,,28.7,,Orthorhombic,Pbnm,,Pbnm,,,,,,10.1016/j.physb.2023.414821,False
ZnFe2O4,,550.0,,Cubic-face-centred,Spinel,{'a': '8.4421'},,,,,,,10.1016/j.ceramint.2018.08.310,False
Fe73.95Si11.4B9.95C2.4Cr2.3,649.0,,,Amorphous,,,,,,,,,10.1016/j.jmmm.2020.166548,True
EuNi2P2,,,-120 K,,,,,,7.4 μB,,,0.04 emu/mol,10.1016/j.physb.2014.04.063,True
KFeAgSe2,,26.0,,ThCr2Si2-type,Tetragonal,"{'a': '4.1866 Å', 'c': '13.7731 Å'}",I4/mmm,,3.87 μB/Fe,,,,10.1016/j.jssc.2019.02.002,True
KFeAgTe2,,35.0,,ThCr2Si2-type,Tetragonal,"{'a': '4.3707 Å', 'c': '14.9540 Å'}",I4/mmm,,3.83 μB/Fe,,,,10.1016/j.jssc.2019.02.002,False
CeNi4Si,,,-4.8 K,YNi4Si-type,Orthorhombic,"{'a': '0.50424 nm', 'b': '0.82018 nm', 'c': '0.40108 nm'}",Cmmm,,0.48 μB/fu,"0.04 μB/fu (2 K, 140 kOe)",,,10.1016/j.jmmm.2014.11.036,True
GdNi4Si,26.0,,24.7 K,YNi4Si-type,Orthorhombic,"{'a': '0.50769 nm', 'b': '0.82353 nm', 'c': '0.39525 nm'}",Cmmm,,8.12 μB/fu,"7.2 μB/fu (2 K, 140 kOe)",,,10.1016/j.jmmm.2014.11.036,True
TbNi4Si,39.0,,34.6 K,YNi4Si-type,Orthorhombic,"{'a': '0.50626 nm', 'b': '0.82189 nm', 'c': '0.39516 nm'}",Cmmm,3.0 kOe,9.72 μB/fu,"7.0 μB/fu (2 K, 140 kOe)",3.1 μB/fu,,10.1016/j.jmmm.2014.11.036,True
DyNi4Si,20.0,,12.6 K,YNi4Si-type,Orthorhombic,"{'a': '0.50479 nm', 'b': '0.82005 nm', 'c': '0.39499 nm'}",Cmmm,1.0 kOe,10.80 μB/fu,"7.7 μB/fu (2 K, 140 kOe)",0.8 μB/fu,,10.1016/j.jmmm.2014.11.036,True
V(TCNE)x · y(CH2Cl2),400.0,,,,,,,,,,,,10.1016/j.poly.2005.08.028,False
Mg(Fe0.8Ga0.2)2O4,510.0,,,Cubic Spinel,Cubic,{'a': '8.357'},Fd-3m,"54.2 Oe (1.8 K), 11.6 Oe (300 K)",,"62.9 emu/g (1.8 K), 33.3 emu/g (300 K)","11.0 emu/g (1.8 K), 2.4 emu/g (300 K)",,10.1016/j.ceramint.2017.12.031,True
Mg(Fe0.6Ga0.4)2O4,292.5,,,Cubic Spinel,Cubic,{'a': '8.334'},Fd-3m,143.5 Oe (1.8 K),,52.1 emu/g (1.8 K),12.9 emu/g (1.8 K),,10.1016/j.ceramint.2017.12.031,True
MgFe2O4,631.0,,,Cubic Spinel,Cubic,,,,,,,,10.1016/j.ceramint.2017.12.031,False
Sr2FeMoO6,400.0,,,Perovskite,Cubic,{'a': '7.89 Å'},,,,4 μB,,,10.1016/S0022-3697(02)00161-0,False
Sr2FeReO6,400.0,,,Perovskite,,,,,,,,,10.1016/S0022-3697(02)00161-0,False
Sr2FeWO6,,26.5,,Perovskite,Cubic,{'a': '7.95 Å'},,,,,,,10.1016/S0022-3697(02)00161-0,False
Pb(Mn0.7Nb0.3)0.5S1.5)1.15NbS2,,,-280 K,1.5Q/1H,Pseudo-tetragonal and pseudo-hexagonal,,,,,,,5.6 emu K (mol Mn)−1,10.1016/S0304-8853(01)00058-0,True
PbFe0.5S1.5)1.16NbS2,,25.0,-800 K,1.5Q/1H,Pseudo-tetragonal and pseudo-hexagonal,,,,,,,5.9 emu K (mol Fe)−1,10.1016/S0304-8853(01)00058-0,True
Cs2Cr2U6Se15,84.0,,51 K,Cubic,Cubic,"{'a': '13.91840 Å', 'b': '13.91840 Å', 'c': '13.91840 Å'}",Oh9−Im3̄m,,8.0 μB,6 μB/f.u at 5 K,,,10.1016/j.jssc.2015.04.005,True
CoCrAl,14.0,,23.26 K,C1b,fcc,"{'a': '5.749 Å', 'b': '5.749 Å', 'c': '5.749 Å'}",F 4 ̄ 3 m,,0.98 μB/f.u.,0.11 μB/f.u.,,,10.1016/j.jmmm.2022.169907,True
Co1.25CrAl,213.0,,237 K,C1b,fcc,"{'a': '5.745 Å', 'b': '5.745 Å', 'c': '5.745 Å'}",F 4 ̄ 3 m,,1.86 μB/f.u.,0.57 μB/f.u.,,,10.1016/j.jmmm.2022.169907,True
Co1.5CrAl,320.0,,326 K,C1b,fcc,"{'a': '5.737 Å', 'b': '5.737 Å', 'c': '5.737 Å'}",F 4 ̄ 3 m,,2.26 μB/f.u.,1.05 μB/f.u.,,,10.1016/j.jmmm.2022.169907,True
Co1.75CrAl,332.0,,339 K,C1b,fcc,"{'a': '5.734 Å', 'b': '5.734 Å', 'c': '5.734 Å'}",F 4 ̄ 3 m,,2.71 μB/f.u.,1.41 μB/f.u.,,,10.1016/j.jmmm.2022.169907,True
Co2CrAl,328.0,,336 K,L21,fcc,"{'a': '5.734 Å', 'b': '5.734 Å', 'c': '5.734 Å'}",Fm 3 ̄ m,,3.12 μB/f.u.,1.74 μB/f.u.,,,10.1016/j.jmmm.2022.169907,True
RbMnCl3,,94.6,,,,,,,,,,,10.1016/j.jssc.2005.07.024,True
CsMnCl3,,67.0,,,,,,,,,,,10.1016/j.jssc.2005.07.024,True
Ferritin,,500.0,,,,,,,150 μB,,4 emu/cm^3,45×10^-5 emu/cm^3,10.1016/S0304-8853(01)00461-9,True
(Fe0.8Co0.1Ni0.1)0.75B0.2Si0.05)96Nb4,612.5,,,Glassy,,,,3 A/m,,1.1 T,,1.6 × 10^4 at 1 kHz,10.1016/j.intermet.2005.11.037,True
(Fe0.6Co0.1Ni0.3)0.75B0.2Si0.05)96Nb4,612.5,,,Glassy,,,,2.5 A/m,,0.8 T,,1.9 × 10^4 at 1 kHz,10.1016/j.intermet.2005.11.037,True
(Fe0.6Co0.2Ni0.2)0.75B0.2Si0.05)96Nb4,612.5,,,Glassy,,,,2.5 A/m,,0.86 T,,1.9 × 10^4 at 1 kHz,10.1016/j.intermet.2005.11.037,True
(Fe0.6Co0.3Ni0.1)0.75B0.2Si0.05)96Nb4,612.5,,,Glassy,,,,2 A/m,,0.9 T,,2.1 × 10^4 at 1 kHz,10.1016/j.intermet.2005.11.037,True
Co2VMn,690.0,,,B2,,,,2.8 Oe,,145.1 emu/g,,,10.1016/j.jallcom.2014.07.065,True
Li2Co2(Piv)6(NEt3)2,,,-5.8 K,Triclinic,,"{'a': '11.9667 Å', 'b': '12.7779 Å', 'c': '20.4113 Å'}",P -1,,"6.40 μB (per molecule), 4.53 μB (per Co atom)",,,,10.1016/j.jssc.2010.08.007,True
Co2TiGa,128.0,,,L21,bcc,"{'a': '0.5858 nm (300 K), 0.5837 nm (35 K)'}",,,"0.38 μB (Co), -0.08 μB (Ti)",,,,10.1016/j.jallcom.2010.02.191,True
Co2VGa,341.0,,,L21,bcc,"{'a': '0.5781 nm (300 K), 0.5769 nm (35 K)'}",,,"1.04 μB (Co), 0.05 μB (V)",,,,10.1016/j.jallcom.2010.02.191,True
Co2CrGa,495.0,,,L21,bcc,"{'a': '0.5793 nm (573 K), 0.5741 nm (35 K)'}",,,"0.68 μB (Co), 1.72 μB (Cr)",,,,10.1016/j.jallcom.2010.02.191,True
Co2MnGa,685.0,,,L21,bcc,"{'a': '0.5803 nm (650 K), 0.5746 nm (35 K)'}",,,"0.58 μB (Co), 2.55 μB (Mn)",,,,10.1016/j.jallcom.2010.02.191,True
Co2FeGa,1093.0,,,L21,bcc,{'a': '0.5725 nm (35 K)'},,,"1.28 μB (Co), 2.77 μB (Fe)",,,,10.1016/j.jallcom.2010.02.191,True
TmFe4Ge2,,44.0,,Orthorhombic,Cmmm and Pnnm,"{'a': '7.3016 Å', 'b': '7.1423 Å', 'c': '3.8648 Å'}",Cmmm and Pnnm,,3.54 μB/atom (Tm) at 1.5 K,,,,10.1016/j.jmmm.2013.11.020,True
YFe4Ge2,,44.0,,Orthorhombic,Pnnm,,Pnnm,,0.63 μB/Fe atom,,,,10.1016/j.jmmm.2013.11.020,False
DyFe4Ge2,,55.0,,Orthorhombic,Cmmm,,Cmmm,,,,,,10.1016/j.jmmm.2013.11.020,False
HoFe4Ge2,,52.0,,Orthorhombic,Cmmm,,Cmmm,,,,,,10.1016/j.jmmm.2013.11.020,False
ErFe4Ge2,,45.0,,Orthorhombic,Cmmm and Pnnm,,Cmmm and Pnnm,,,,,,10.1016/j.jmmm.2013.11.020,False
LuFe4Ge2,,32.0,,Orthorhombic,Pnnm,,Pnnm,,0.44 μB/Fe atom,,,,10.1016/j.jmmm.2013.11.020,False
Fe3Ge,380.0,,,Hexagonal,Cmc'm',"{'a': '5.169 Å', 'c': '4.22 Å'}",P63/mmc,,,,,,10.1016/j.jmmm.2013.11.020,False
Mn5O8,,128.0,,Monoclinic,Layered,"{'a': '10.378 Å', 'b': '5.734 Å', 'c': '4.867 Å'}",C 2/m,,,,,,10.1016/j.jallcom.2020.156706,True
Sr2IrO4,250.0,,246 K,K2NiF4-type,Perovskite,"{'a': '5.4979 Å', 'b': '5.4979 Å', 'c': '25.798 Å'}",I41/acd,,0.33 μB,,,,10.1016/j.jssc.2012.02.058,True
Sr2Ir0.9Ti0.1O4,250.0,,,K2NiF4-type,Perovskite,,,,,,,,10.1016/j.jssc.2012.02.058,True
Sr2Ir0.8Ti0.2O4,250.0,,,K2NiF4-type,Perovskite,,,,,,,,10.1016/j.jssc.2012.02.058,True
Sr2Ir0.7Ti0.3O4,250.0,,,K2NiF4-type,Perovskite,,,,,,,,10.1016/j.jssc.2012.02.058,True
Sr2Ir0.6Ti0.4O4,250.0,,,K2NiF4-type,Perovskite,,,,,,,,10.1016/j.jssc.2012.02.058,True
Sr2Ir0.5Ti0.5O4,250.0,,,K2NiF4-type,Perovskite,,,,,,,,10.1016/j.jssc.2012.02.058,True
Sr2Ir0.4Ti0.6O4,250.0,,,K2NiF4-type,Perovskite,,,,,,,,10.1016/j.jssc.2012.02.058,True
Sr2Ir0.3Ti0.7O4,250.0,,,K2NiF4-type,Perovskite,,,,,,,,10.1016/j.jssc.2012.02.058,True
Sr2Ir0.2Ti0.8O4,250.0,,,K2NiF4-type,Perovskite,,,,,,,,10.1016/j.jssc.2012.02.058,True
Sr2Ir0.1Ti0.9O4,250.0,,,K2NiF4-type,Perovskite,,,,,,,,10.1016/j.jssc.2012.02.058,True
Sr2Ir0.7Co0.3O4,,34.0,,K2NiF4-type,Perovskite,,,,,,,,10.1016/j.jssc.2012.02.058,True
CeB2C2,,7.3,"θp^a = -26 K, θp^[110] = -26 K, θp^c = -87 K",Tetragonal,,"{'a': '5.39 Å', 'c': '3.86 Å'}",,,2.2 μB/f.u.,1.05 μB/f.u. at 150 kOe,,,10.1016/S0304-8853(00)00525-4,True
PrB2C2,,,"θp^a = -70 K, θp^[110] = -70 K, θp^c = -25 K",Tetragonal,,"{'a': '5.39 Å', 'c': '3.82 Å'}",,,3.6 μB/f.u.,,,,10.1016/S0304-8853(00)00525-4,True
NdB2C2,,8.8,,Tetragonal,,,,,,,,,10.1016/S0304-8853(00)00525-4,False
DyB2C2,15.3,,,Tetragonal,,,,,,,,,10.1016/S0304-8853(00)00525-4,False
HoB2C2,,5.8,,Tetragonal,,,,,,,,,10.1016/S0304-8853(00)00525-4,False
YMn1.5Cu0.5Ge2,,261.0,362 K,ThCr2Si2-type,Tetragonal,"{'a': '4.0146 Å', 'c': '10.725 Å'}",,,3.26 μB,,,,10.1016/S0925-8388(97)00589-6,True
LaMn1.5Cu0.5Ge2,237.0,310.0,221 K,ThCr2Si2-type,Tetragonal,"{'a': '4.209 Å', 'c': '10.763 Å'}",,2.8 kOe,3.30 μB,,,,10.1016/S0925-8388(97)00589-6,True
CeMn1.5Cu0.5Ge2,235.0,325.0,232 K,ThCr2Si2-type,Tetragonal,"{'a': '4.1608 Å', 'c': '10.756 Å'}",,3.4 kOe,4.50 μB,,,,10.1016/S0925-8388(97)00589-6,True
PrMn1.5Cu0.5Ge2,238.0,300.0,211 K,ThCr2Si2-type,Tetragonal,"{'a': '4.1389 Å', 'c': '10.747 Å'}",,6.0 kOe,5.26 μB,,,,10.1016/S0925-8388(97)00589-6,True
NdMn1.5Cu0.5Ge2,237.0,320.0,246 K,ThCr2Si2-type,Tetragonal,"{'a': '4.1167 Å', 'c': '10.747 Å'}",,0.3 kOe,4.65 μB,,,,10.1016/S0925-8388(97)00589-6,True
SmMn1.5Cu0.5Ge2,228.0,,246 K,ThCr2Si2-type,Tetragonal,"{'a': '4.0787 Å', 'c': '10.710 Å'}",,1.4 kOe,5.53 μB,,,,10.1016/S0925-8388(97)00589-6,True
GdMn1.5Cu0.5Ge2,239.0,,31 K,ThCr2Si2-type,Tetragonal,"{'a': '4.0472 Å', 'c': '10.737 Å'}",,2.3 kOe,9.49 μB,,,,10.1016/S0925-8388(97)00589-6,True
TbMn1.5Cu0.5Ge2,222.0,250.0,63 K,ThCr2Si2-type,Tetragonal,"{'a': '4.0253 Å', 'c': '10.728 Å'}",,>15 kOe,10.76 μB,,,,10.1016/S0925-8388(97)00589-6,True
DyMn1.5Cu0.5Ge2,79.0,290.0,76 K,ThCr2Si2-type,Tetragonal,"{'a': '4.0069 Å', 'c': '10.740 Å'}",,>15 kOe,11.69 μB,,,,10.1016/S0925-8388(97)00589-6,True
HoMn1.5Cu0.5Ge2,,342.0,68 K,ThCr2Si2-type,Tetragonal,"{'a': '3.9881 Å', 'c': '10.722 Å'}",,,11.75 μB,,,,10.1016/S0925-8388(97)00589-6,True
LaMn1.5Fe0.5Ge2,134.0,385.0,175 K,ThCr2Si2-type,Tetragonal,"{'a': '4.165 Å', 'c': '10.896 Å'}",,,3.88 μB,1.83 μB/f.u.,,,10.1016/S0925-8388(97)00589-6,True
CeMn1.5Fe0.5Ge2,176.0,353.0,231 K,ThCr2Si2-type,Tetragonal,"{'a': '4.110 Å', 'c': '10.846 Å'}",,0.8 kOe,4.57 μB,2.34 μB/f.u.,,,10.1016/S0925-8388(97)00589-6,True
PrMn1.5Fe0.5Ge2,189.0,362.0,216 K,ThCr2Si2-type,Tetragonal,"{'a': '4.1016 Å', 'c': '10.875 Å'}",,4.4 kOe,5.15 μB,3.09 μB/f.u.,,,10.1016/S0925-8388(97)00589-6,True
NdMn1.5Fe0.5Ge2,46.0,282.5,250 K,ThCr2Si2-type,Tetragonal,"{'a': '4.0751 Å', 'c': '10.855 Å'}",,,5.11 μB,4.46 μB/f.u.,,,10.1016/S0925-8388(97)00589-6,True
SmMn1.5Fe0.5Ge2,25.0,333.0,312 K,ThCr2Si2-type,Tetragonal,"{'a': '4.0289 Å', 'c': '10.849 Å'}",,0.7 kOe,5.05 μB,1.10 μB/f.u.,,,10.1016/S0925-8388(97)00589-6,True
GdMn1.5Fe0.5Ge2,48.0,378.0,104 K,ThCr2Si2-type,Tetragonal,"{'a': '3.9969 Å', 'c': '10.835 Å'}",,0.2 kOe,9.22 μB,4.04 μB/f.u.,,,10.1016/S0925-8388(97)00589-6,True
TbMn1.5Fe0.5Ge2,47.0,415.0,111 K,ThCr2Si2-type,Tetragonal,"{'a': '3.9774 Å', 'c': '10.835 Å'}",,3.2 kOe,10.61 μB,5.03 μB/f.u.,,,10.1016/S0925-8388(97)00589-6,True
Mn3O4,48.0,,,Tetragonal,,"{'a': '5.763 Å', 'b': '5.763 Å', 'c': '9.456 Å'}",,3000 Oe,,,0.1092 emu/g,,10.1016/j.jmmm.2018.12.072,True
Gd4.875Sc0.125Ge4,20.0,116.0,82 K,Orthorhombic,O-II,"{'a': '7.6764', 'b': '14.8023', 'c': '7.7691'}",,,7.96 μB/Gd,,,,10.1016/j.jmmm.2018.11.004,True
Gd4.75Sc0.25Ge4,41.0,102.0,70 K,Orthorhombic,O-II,"{'a': '7.6569', 'b': '14.7759', 'c': '7.7577'}",Pnma (no. 62),,7.87 μB/Gd,,,,10.1016/j.jmmm.2018.11.004,True
Gd4.5Sc0.5Ge4,53.0,83.0,74 K,Orthorhombic,O-II,"{'a': '7.6240', 'b': '14.7263', 'c': '7.7354'}",,,7.89 μB/Gd,,,,10.1016/j.jmmm.2018.11.004,True
Cs2NaMn3F12,,2.5,-28.9 K,Triclinic,Kagomé,"{'a': '7.3235 Å', 'b': '7.5364 Å', 'c': '10.4168 Å'}",,,4.935 μB,,,,10.1016/j.jcrysgro.2017.06.025,True
Cs2LiMn3F12,,2.1,,,Kagomé,,,,,,,,10.1016/j.jcrysgro.2017.06.025,False
Gd0.6Ca0.4MnO3,74.0,,,Orthorhombic,Orthorhombic,"{'a': '5.341-5.384 Å', 'b': '7.489-7.570 Å', 'c': '5.360-5.491 Å'}",,8.52-49.2 mT,,4.7-5.1 x 10^5 A/m,,,10.1016/j.jmmm.2017.01.080,True
Sm0.6Ca0.4MnO3,78.0,,,Orthorhombic,Orthorhombic,"{'a': '5.405-5.413 Å', 'b': '7.507-7.573 Å', 'c': '5.451-5.554 Å'}",,56.2-78.2 mT,,1.2-3.0 x 10^5 A/m,,,10.1016/j.jmmm.2017.01.080,True
Fe,980.0,,,,,,,,,,,,10.1016/j.cpc.2016.07.013,True
Fe3C,425.0,,,,,,,,,,,,10.1016/j.cpc.2016.07.013,True
Ni2MnGa,185.0,,,,,,,,,,,,10.1016/j.cpc.2016.07.013,True
Ni,450.0,,,,,,,,,,,,10.1016/j.cpc.2016.07.013,False
RbAuUSe3,,,-350 K,KCuZrS3 structure type,Orthorhombic,"{'a': '4.142 Å', 'b': '15.025 Å', 'c': '10.615 Å'}",Cmcm,,3.81 μB,,,,10.1016/j.jssc.2009.07.012,True
Sr0.5Pr0.5MnO3,265.0,130.0,,Orthorhombic,Imma,"{'a': '5.39777', 'b': '7.65619', 'c': '7.77751'}",Imma,,,,,,10.1016/j.jssc.2013.01.034,True
