Repository: MaMMoS-project/ML-models

# ML-models
Collection of various ML models developed for the MaMMoS project

Models are organized in different folders of this repository:


- ./beyond-stoner-wolfarth:

   ML models to replace single-grain micromagnetics simulations by ML predictions for:

   -- ./beyond-stoner-wolfarth/single-grain-easy-axis-model:
      where the H and K1 vector are aligned along the z-axis of the simulation cube
      This model predicts Mr, Hc, and BHmax from a, k1, and Ms
      Current model version: v1.0

   -- ./inverse-beyond-stoner-wolfarth/single-grain-easy-axis-model:
      where the H and K1 vector are aligned along the z-axis of the simulation cube

File: compound-to-experimental-tc/data/MagneticMaterials_All.csv (part 65 of 94)
Material_Name,Curie,Neel,Curie_Weiss,Crystal_Structure,Lattice_Structure,Lattice_Parameters,Space_Group,Coercivity,Magnetic_Moment,Magnetization,Remanence,Susceptibility,DOI,Experimental
PrCuAl3,,,"19.9 K (a-axis), -133.2 K (c-axis)",Tetragonal,BaNiSn3-type,"{'a': '4.225 Å', 'c': '10.612 Å'}",I 4 mm,,,,,,10.1016/j.jallcom.2018.12.077,True
NdCuAl3,,2.45,"9.7 K (a-axis), -44.2 K (c-axis)",Tetragonal,BaNiSn3-type,"{'a': '4.211 Å', 'c': '10.620 Å'}",I 4 mm,,"1.62 μB/Nd (k1), 0.96 μB/Nd (k2)",2.59 μB/Nd,,,10.1016/j.jallcom.2018.12.077,True
SmCuAl3,35.0,7.0,,Tetragonal,,"{'a': '4.187 Å', 'c': '10.631 Å'}",I 4/mmm,,,,,,10.1016/j.jallcom.2018.12.077,False
GdCuAl3,,10.0,,Tetragonal,,"{'a': '4.159 Å', 'c': '10.640 Å'}",I 4 mm,,,,,,10.1016/j.jallcom.2018.12.077,False
Nd2CuO4,,260.0,,T'-type,,,I4/mmm,,"0.506 μB (Cu), 0.0016 μB (Nd at 100 K)",,,,10.1016/S0921-4534(00)00032-0,True
Sm2CuO4,,5.95,,,,,,,,,,,10.1016/S0921-4534(00)00032-0,False
Sm1.85Ce0.15CuO4,,4.9,,,,,,,,,,,10.1016/S0921-4534(00)00032-0,False
CoFe2,1260.15,,,CsCl-type,Cubic,{'a': '2.8613 Å'},Pm-3m,279 Oe,,226 emu/g,46 emu/g,,10.1016/j.jallcom.2023.168783,True
(La0.45Nd0.25)Sr0.3MnO3,308.0,,,Rhombohedral,Perovskite,"{'a': '5.4986 Å', 'b': '5.4986 Å', 'c': '13.3382 Å'}",R-3C (167),,,,,,10.1016/j.jmmm.2017.09.076,True
Gd,294.0,,,,,,,,,,,,10.1016/j.jmmm.2017.09.076,False
UPd4.5In0.5,,18.0,-84 K,Cubic,AuCu3-type,{'a': '407.0 pm'},Pm3m,,3.02 μB,,,"Curie-Weiss behavior at high temperatures, antiferromagnetic-like transition at 18 K",10.1016/S0925-8388(99)00609-X,True
Gd(Mn0.95In0.05)2,220.0,,,MgCu2,cubic,{'a': '0.7995 nm'},Fd-3m,,1.5 μB/f.u. at 1.7 K and 5T,,,,10.1016/S0925-8388(03)00657-1,True
GdMnIn,,,θ = -12 K,MgNi2,hexagonal,"{'a': '0.5786 nm', 'c': '1.8817 nm'}",P63/mmc,,μeff = 9.51 μB,,,,10.1016/S0925-8388(03)00657-1,True
Gd(Mn0.25In0.75)2,150.0,,,CaIn2,hexagonal,"{'a': '0.4862 nm', 'c': '0.7191 nm'}",P63/mmc,,,,,,10.1016/S0925-8388(03)00657-1,True
GdMn2,,105.0,,MgCu2,cubic,{'a': '0.7733 nm'},Fd-3m,,,,,,10.1016/S0925-8388(03)00657-1,False
Er1.33Pt3Ga8,,5.7,-1.25 K,Trigonal,,"{'a': '4.3163 Å', 'c': '38.547 Å'}",R-3m,,9.59 μB/Er3+,,,,10.1016/j.jssc.2016.04.009,True
ErPdGa,,5.0,,,,,,,,,,,10.1016/j.jssc.2016.04.009,False
ErPtGa,,3.2,,,,,,,,,,,10.1016/j.jssc.2016.04.009,False
Gd1.33Pt3Al8,,20.0,,,,,,,,,,,10.1016/j.jssc.2016.04.009,False
Mn3O4,43.0,,,Tetragonal hausmannite-type spinel,Spinel,,I41/amd,,,,,,10.1016/j.jallcom.2020.157256,True
Co0.1Mn2.9O4,53.0,,,Tetragonal hausmannite-type spinel,Spinel,,I41/amd,,,,,,10.1016/j.jallcom.2020.157256,True
Co0.3Mn2.7O4,53.0,,-1037 K,Tetragonal hausmannite-type spinel,Spinel,,I41/amd,,,,,,10.1016/j.jallcom.2020.157256,True
Co0.5Mn2.5O4,62.0,,-562 K,Tetragonal hausmannite-type spinel,Spinel,,I41/amd,,,,,,10.1016/j.jallcom.2020.157256,True
Co3O4,,40.0,,,,,,,,,,,10.1016/j.jallcom.2020.157256,False
MnCo2O4,180.0,,,,,,,,,,,,10.1016/j.jallcom.2020.157256,False
ScFe6Ge4,491.0,,,Rhombohedral,Kagomé networks,"{'a': '507.9 pm', 'c': '2000.9 pm'}",R-3m,,1.78 μB (theoretical),0.12 μB/Fe atom (experimental),,,10.1016/j.solidstatesciences.2014.11.011,True
Er6Ni2Sn,,17.0,3.1K,Orthorhombic,Immm,"{'a': '952.98 pm', 'b': '969.43 pm', 'c': '1008.99 pm'}",Immm,,4.17 μB (average at 4K),,,,10.1016/j.jallcom.2007.12.022,True
Er3Ni,,35.0,,Monoclinic,P 2/M,"{'a': '962.9 pm', 'b': '860.2 pm', 'c': '847.9 pm'}",P 2/M,,,,,,10.1016/j.jallcom.2007.12.022,False
Tb2Co2Ga,86.0,,78 K,Mo2NiB2-type,Orthorhombic,"{'a': '0.41023 nm', 'b': '0.54177 nm', 'c': '0.84295 nm'}",Immm,52 kOe,13.75 μB,8.84 μB,8.3 μB,,10.1016/j.jssc.2019.06.041,True
Tb2Co2Al,98.0,,98 K,Mo2NiB2-type,Orthorhombic,"{'a': '0.40772 nm', 'b': '0.54683 nm', 'c': '0.84755 nm'}",Immm,48 kOe,13.81 μB,12.2 μB,9.7 μB,,10.1016/j.jssc.2019.06.041,True
Tb2Co2Al0.5Ga0.5,92.0,,46 K,Mo2NiB2-type,Orthorhombic,"{'a': '0.40928 nm', 'b': '0.54419 nm', 'c': '0.84484 nm'}",Immm,45 kOe,14.0 μB,9.0 μB,6.93 μB,,10.1016/j.jssc.2019.06.041,True
Tb2Co1.8Ni0.2Al,84.0,,93 K,Mo2NiB2-type,Orthorhombic,"{'a': '0.40885 nm', 'b': '0.54686 nm', 'c': '0.84562 nm'}",Immm,47 kOe,13.9 μB,11.8 μB,10.3 μB,,10.1016/j.jssc.2019.06.041,True
Tb2Co1.8Cu0.2Al,80.0,,79 K,Mo2NiB2-type,Orthorhombic,"{'a': '0.41082 nm', 'b': '0.54614 nm', 'c': '0.84727 nm'}",Immm,42 kOe,13.77 μB,10.6 μB,9.0 μB,,10.1016/j.jssc.2019.06.041,True
La0.88MnO2.82,,140.0,,Orthorhombic,,,,,,,,,10.1016/j.jmmm.2004.11.281,True
Mn99.99Ni0.01,,90.0,,Cubic,Body-centered cubic,{'a': '8.91 Å'},,,,,,,10.1016/S1359-6454(01)00049-0,True
Mn99.98Ni0.02,,95.0,,Cubic,Body-centered cubic,{'a': '8.91 Å'},,,,,,,10.1016/S1359-6454(01)00049-0,True
Mn99.95Ni0.05,,100.0,,Cubic,Body-centered cubic,{'a': '8.91 Å'},,,,,,,10.1016/S1359-6454(01)00049-0,True
Sc6ReO12,,1.89,-0.7 K,Rhombohedral,Distorted fluorite-type,"{'a': '9.248 Å', 'c': '8.720 Å'}",R-3,,0.65 μB,4.56×10^−4 emu/g,,,10.1016/j.jssc.2006.07.041,True
In6ReO12,7.5,,-3.2 K,Rhombohedral,Distorted fluorite-type,"{'a': '9.492 Å', 'c': '8.933 Å'}",R-3,250 G at 4.5 K,0.84 μB,-1.24×10^−4 emu/g,,,10.1016/j.jssc.2006.07.041,True
Yb6ReO12,,2.15,,Rhombohedral,Distorted fluorite-type,,R-3,,,,,,10.1016/j.jssc.2006.07.041,False
Sr11Re4O24,12.0,,,,,,,,0.80 μB,,,,10.1016/j.jssc.2006.07.041,False
SrCoO3,270.0,,,Perovskite,Cubic,,,,,,,,10.1016/j.jmmm.2005.11.009,False
Sr2Co2O5,,570.0,,Brownmillerite,,,,,,,,,10.1016/j.jmmm.2005.11.009,False
BaFe12O19,740.0,,,Hexagonal,Hexagonal,"{'a': '5.885 Å', 'c': '23.190 Å'}",,5086 Oe,,194 emu/cm³,156 emu/cm³,,10.1016/j.jmmm.2023.170534,True
Eu3F4S2,,,0.3 K,Tetragonal,I4/mmm,"{'a': '400.34 pm', 'c': '1928.17 pm'}",I4/mmm,,8.19 μB per formula unit,,,,10.1016/j.jssc.2009.08.023,True
LaMnO2.80,,140.0,,Orthorhombic,GdFeO3-type,"{'a': '555.23 pm', 'b': '797.16 pm', 'c': '557.41 pm'}",Pnma,,1.5 μB,,,,10.1016/j.solidstatesciences.2004.01.002,True
LaMnO3.00,,140.0,,Orthorhombic,GdFeO3-type,"{'a': '568.6 pm', 'b': '772.5 pm', 'c': '553.9 pm'}",Pnma,,3.42 μB,,,,10.1016/j.solidstatesciences.2004.01.002,True
MnO,,122.0,,Cubic,Fm-3m,{'a': '444.6 pm'},Fm-3m,,,,,,10.1016/j.solidstatesciences.2004.01.002,True
URuSi2.89,45.0,,41 K,Tetragonal,BaNiSn3-type,"{'a': '12.108 Å', 'c': '9.810 Å'}",P4/nmm (no. 129),,0.37 μB,,4.36 emu/g,,10.1016/j.jssc.2010.06.008,True
U3Ru1.83Si6.67,29.0,,-27 K,Orthorhombic,La3Co2Sn7-type,"{'a': '4.063 Å', 'b': '24.972 Å', 'c': '4.072 Å'}",Cmmm (no. 65),,0.42 μB,,1.25 emu/g,,10.1016/j.jssc.2010.06.008,True
Bi0.5La0.5Fe0.5Mn0.5O3,,243.0,,GdFeO3-type,Orthorhombic,"{'a': '5.5185', 'b': '7.8153', 'c': '5.5501'}",Pnma,,1.66μB,,,,10.1016/j.jssc.2011.02.006,True
Bi0.3La0.7Fe0.5Mn0.5O3,,241.0,,Monoclinic,Monoclinic,"{'a': '7.8201', 'b': '5.56126', 'c': '5.52923'}",I2/a,,1.88μB,,,,10.1016/j.jssc.2011.02.006,True
Bi0.1La0.9Fe0.5Mn0.5O3,,245.0,,GdFeO3-type,Orthorhombic,"{'a': '5.54366', 'b': '7.82919', 'c': '5.56372'}",Pnma,,1.81μB,,,,10.1016/j.jssc.2011.02.006,True
Bi0.5Nd0.5Fe0.5Mn0.5O3,,252.0,,GdFeO3-type,Orthorhombic,"{'a': '5.63523', 'b': '7.73337', 'c': '5.43789'}",Pnma,,2.14μB,,,,10.1016/j.jssc.2011.02.006,True
Bi0.3Nd0.7Fe0.5Mn0.5O3,,254.0,,GdFeO3-type,Orthorhombic,"{'a': '5.60647', 'b': '7.77011', 'c': '5.44564'}",Pnma,,2.15μB,,,,10.1016/j.jssc.2011.02.006,True
Bi0.1Nd0.9Fe0.5Mn0.5O3,,240.0,,GdFeO3-type,Orthorhombic,"{'a': '5.57584', 'b': '7.72696', 'c': '5.44263'}",Pnma,,,,,,10.1016/j.jssc.2011.02.006,True
CoFe2O4,790.0,,,Spinel,Cubic,,,,,95 A m^2 kg^-1,,,10.1016/j.progsolidstchem.2009.02.001,True
Co0.45Zn0.55Fe2O4,397.0,,,Spinel,Cubic,,,,,53 A m^2 kg^-1,,,10.1016/j.progsolidstchem.2009.02.001,True
Co0.4Zn0.6Fe2O4,365.0,,,Spinel,Cubic,,,,,49 A m^2 kg^-1,,,10.1016/j.progsolidstchem.2009.02.001,True
Co0.35Zn0.65Fe2O4,315.0,,,Spinel,Cubic,,,,,45 A m^2 kg^-1,,,10.1016/j.progsolidstchem.2009.02.001,True
La0.75Sr0.25MnO3,350.0,,,Perovskite,Orthorhombic,,Pbnm,,,66 A m^2 kg^-1,,,10.1016/j.progsolidstchem.2009.02.001,True
TbCo0.6Ni0.4,87.0,,87 K,Tetragonal MoB-type,Tetragonal,"{'a': '3.92557 Å', 'c': '21.0855 Å'}",I41/amd,12600 Oe,9.70 μB,7.35 μB (at 70 kOe),,,10.1016/j.jallcom.2023.172690,True
DyCo0.6Ni0.4,49.0,,32 K,Tetragonal MoB-type,Tetragonal,"{'a': '3.90419 Å', 'c': '20.8280 Å'}",I41/amd,3020 Oe,10.62 μB,8.25 μB (at 70 kOe),,,10.1016/j.jallcom.2023.172690,True
HoCo0.6Ni0.4,27.0,,23 K,Tetragonal MoB-type,Tetragonal,"{'a': '3.90419 Å', 'c': '20.8280 Å'}",I41/amd,710 Oe,11.00 μB,7.26 μB (at 55 kOe),,,10.1016/j.jallcom.2023.172690,True
HoCo0.5Ni0.5,25.0,,21 K,Tetragonal MoB-type,Tetragonal,"{'a': '3.89929 Å', 'c': '20.8671 Å'}",I41/amd,700 Oe,10.78 μB,7.16 μB (at 55 kOe),,,10.1016/j.jallcom.2023.172690,True
GdCo0.6Ni0.4,151.0,,159 K,Tetragonal MoB-type,Tetragonal,,I41/amd,,8.33 μB,7.28 μB,,,10.1016/j.jallcom.2023.172690,False
Gd2Ni2Mg,20.7,49.0,49 K,Mo2FeB2 type,Tetragonal,"{'a': '743.8 pm', 'c': '375.3 pm'}",P4/mbm,16 Oe,5.86 μB/Gd atom,134.5 Oe cm^3/g,0.39 Oe cm^3/g,,10.1016/S1293-2558(01)01172-4,True
Gd2Pd2In,,21.0,,,,,,,,,,,10.1016/S1293-2558(01)01172-4,False
Gd2Au2In,83.0,,,,,,,,,,,,10.1016/S1293-2558(01)01172-4,False
Gd2Ni2Cd,,65.0,,,,,,,,,,,10.1016/S1293-2558(01)01172-4,False
LaFe11.5Si1.5,201.0,,,NaZn13-type,Cubic,,Fm3-c,,,,,,10.1016/j.jallcom.2015.05.173,True
LaFe11.5Si1.5,189.0,,,NaZn13-type,Cubic,,Fm3-c,,,,,,10.1016/j.jallcom.2015.05.173,True
Cu1.05Cr1.05Zr0.95Se4,,,96 K,Cubic,Spinel,{'a': '10.640(2)'},Fd3̅m,,4.17μB,,,,10.1016/j.physb.2022.414249,True
Cu1.20Cr1.20Zr0.80Se4,,,113.4 K,Cubic,Spinel,{'a': '10.607(4)'},Fd3̅m,,4.17μB,,,,10.1016/j.physb.2022.414249,True
Cu1.25Cr1.25Zr0.75Se4,125.0,,,Cubic,Spinel,{'a': '10.575(2)'},Fd3̅m,,,,,,10.1016/j.physb.2022.414249,True
Pb5Fe3TiO11Cl,,450.0,,Tetragonal,Perovskite-based,"{'a': '3.91803Å', 'b': '3.91803Å', 'c': '19.3345Å'}",P4/mmm,,"4.06μB (octahedral), 3.86μB (square-pyramidal)",,,,10.1016/j.jssc.2014.04.002,True
Pb4Fe3O8Cl,,600.0,,,Perovskite-based,,,,,,,,10.1016/j.jssc.2014.04.002,False
Pb4BiFe4O11Cl,,600.0,,,Perovskite-based,,,,,,,,10.1016/j.jssc.2014.04.002,False
Sn0.88Cr0.12O2,574.35,,,Rutile,Tetragonal,"{'a': '4.7373 Å', 'c': '3.1864 Å'}",P42/mnm,,2.00405 μB,,,,10.1016/j.jpcs.2014.01.018,False
Sn0.85Cr0.15O2,651.62,,,Rutile,Tetragonal,"{'a': '4.7373 Å', 'c': '3.1864 Å'}",P42/mnm,,1.99380 μB,,,,10.1016/j.jpcs.2014.01.018,False
Sn0.89Mn0.02Cr0.09O2,429.93,,,Rutile,Tetragonal,"{'a': '4.7373 Å', 'c': '3.1864 Å'}",P42/mnm,,2.95547 μB,,,,10.1016/j.jpcs.2014.01.018,False
Sn0.85Mn0.02Cr0.13O2,561.06,,,Rutile,Tetragonal,"{'a': '4.7373 Å', 'c': '3.1864 Å'}",P42/mnm,,3.00526 μB,,,,10.1016/j.jpcs.2014.01.018,False
NiC2O4·2NH3,,,-76.6 K,monoclinic,centrosymmetric,"{'a': '10.767 Å', 'b': '5.414 Å', 'c': '5.005 Å'}",C2/m,,3.37 μB,0.087 μB at 9 T,,,10.1016/j.jssc.2022.123360,True
Y2Fe14Si2,465.0,,,Hexagonal,Th2Ni17-type,,P63/mmc,,,,,,10.1016/j.jmmm.2009.06.082,True
SmOCl,,8.0,,Tetragonal,PbFCl type,"{'a': '3.982', 'c': '6.724'}",P4/nmm,,1.81 μB,,,1.37×10^-3 cm^3/mol,10.1016/j.jssc.2007.08.005,True
LiNiO2,,,51 K,R-3m,Hexagonal,"{'a': '2.8786 Å', 'c': '14.1984 Å'}",R-3m,,2.02 μB,,,0.02 x 10^-3 emu/mol,10.1016/j.jssc.2010.05.019,True
LiNi0.95Co0.05O2,,,41 K,R-3m,Hexagonal,"{'a': '2.8747 Å', 'c': '14.1852 Å'}",R-3m,,2.03 μB,,,0.07 x 10^-3 emu/mol,10.1016/j.jssc.2010.05.019,True
LiNi0.9Co0.1O2,,,28 K,R-3m,Hexagonal,"{'a': '2.8717 Å', 'c': '14.1811 Å'}",R-3m,,2.06 μB,,,0.02 x 10^-3 emu/mol,10.1016/j.jssc.2010.05.019,True
LiNi0.75Co0.25O2,,,14 K,R-3m,Hexagonal,,R-3m,,1.84 μB,,,0.01 x 10^-3 emu/mol,10.1016/j.jssc.2010.05.019,True
Ni0.725Cu0.275,318.15,,,fcc,fcc,{'a': '3.5-3.6 Å'},,,,2.5 emu/g,,,10.1016/j.jallcom.2013.04.130,True
TbPdAl,,32.5,,"Hexagonal ZrNiAl-type, Orthorhombic TiNiSi-type",,,,,,,,,10.1016/S0022-4596(02)00179-2,True
LaSr3Fe3O9,,350.0,,Orthorhombic,RP3 type,"{'a': '28.7562', 'b': '5.5280', 'c': '5.4583'}",Cmcm,,"{'Fe1': '3.99 μB', 'Fe2': '3.58 μB'}",,,,10.1016/j.jssc.2019.03.050,True
NdSr3Fe3O9,,600.0,,Orthorhombic,RP3 type,,,,,,,,10.1016/j.jssc.2019.03.050,False
KCrV2O7,,,-4.2 K,Monoclinic,,"{'a': '7.9529', 'b': '4.8748', 'c': '6.8917'}",P2/c,,3.86 μB,,,,10.1016/j.jssc.2012.03.025,True
CsCrV2O7,,,-1.4 K,Monoclinic,,"{'a': '8.6830', 'b': '4.9141', 'c': '6.9119'}",P2/c,,3.87 μB,,,,10.1016/j.jssc.2012.03.025,True
DySi,,38.0,,Orthorhombic,CrB-type,"{'a': '4.234', 'b': '10.424', 'c': '3.783'}",Cmcm,,8.57 μB/Dy atom,,,,10.1016/j.jmmm.2009.04.032,True
DySi,,38.0,,Orthorhombic,FeB-type,"{'a': '7.825', 'b': '3.788', 'c': '5.638'}",Pnma,,7.5 μB/Dy atom,,,,10.1016/j.jmmm.2009.04.032,True
DySi,,38.0,,Orthorhombic,FeB-type,"{'a': '7.8712', 'b': '3.8205', 'c': '5.6744'}",Pnma,,8.2 μB/Dy atom,,,,10.1016/j.jmmm.2009.04.032,True
DySi0.8Ge0.2,,43.0,,Orthorhombic,CrB-type,,Cmcm,,8.8 μB/Dy atom,,,,10.1016/j.jmmm.2009.04.032,False
Ni3Fe,953.15,,,L12,fcc,{'a': '0.3554 nm'},,,,,,,10.1016/j.intermet.2004.03.008,True
Fe66Ni14Cr20,,26.0,,,,,,,,,,,10.1016/j.msea.2004.02.057,False
Ce2Pd2In,3.8,4.3,11 K,Mo2FeB2-type,Tetragonal,"{'a': '0.7813 nm', 'c': '0.3916 nm'}",P4/mbm,,2.34 μB,,,,10.1016/S0925-8388(98)00723-3,True
Pr2Pd2In,,5.0,-17 K,Mo2FeB2-type,Tetragonal,"{'a': '0.77804 nm', 'c': '0.38815 nm'}",P4/mbm,,3.55 μB,,,,10.1016/S0925-8388(98)00723-3,True
Nd2Pd2In,,8.0,3 K,Mo2FeB2-type,Tetragonal,"{'a': '0.77492 nm', 'c': '0.38678 nm'}",P4/mbm,,3.64 μB,,,,10.1016/S0925-8388(98)00723-3,True
Sm2Pd2In,,12.0,-12 K,Mo2FeB2-type,Tetragonal,"{'a': '0.77009 nm', 'c': '0.38085 nm'}",P4/mbm,,0.58 μB,,,,10.1016/S0925-8388(98)00723-3,True
Gd2Pd2In,,20.0,-9 K,Mo2FeB2-type,Tetragonal,"{'a': '0.76829 nm', 'c': '0.37617 nm'}",P4/mbm,,8.15 μB,,,,10.1016/S0925-8388(98)00723-3,True
Tb2Pd2In,,32.0,7 K,Mo2FeB2-type,Tetragonal,"{'a': '0.76636 nm', 'c': '0.37239 nm'}",P4/mbm,,9.83 μB,,,,10.1016/S0925-8388(98)00723-3,True
Dy2Pd2In,,12.0,-20 K,Mo2FeB2-type,Tetragonal,"{'a': '0.76532 nm', 'c': '0.36937 nm'}",P4/mbm,,10.47 μB,,,,10.1016/S0925-8388(98)00723-3,True
Ho2Pd2In,,8.5,-2 K,Mo2FeB2-type,Tetragonal,"{'a': '0.76404 nm', 'c': '0.36713 nm'}",P4/mbm,,10.4 μB,,,,10.1016/S0925-8388(98)00723-3,True
Er2Pd2In,,5.5,-5 K,Mo2FeB2-type,Tetragonal,"{'a': '0.76329 nm', 'c': '0.36446 nm'}",P4/mbm,,9.55 μB,,,,10.1016/S0925-8388(98)00723-3,True
Tm2Pd2In,,3.8,-22 K,Mo2FeB2-type,Tetragonal,"{'a': '0.76225 nm', 'c': '0.36241 nm'}",P4/mbm,,7.32 μB,,,,10.1016/S0925-8388(98)00723-3,True
Yb2Pd2In,,,-104 K,Mo2FeB2-type,Tetragonal,"{'a': '0.75978 nm', 'c': '0.36405 nm'}",P4/mbm,,4.05 μB,,,,10.1016/S0925-8388(98)00723-3,True
Cd0.87PS3(metaMPYNN)0.26,,,-4 K,Layered,Hexagonal,,,,,,,Curie-like,10.1016/j.jssc.2009.09.030,True
Cd0.87PS3(metaMPYNN)0.26,,,-4 K,Layered,Hexagonal,,,,,,,Curie-like,10.1016/j.jssc.2009.09.030,True
Cd0.87PS3(metaMPYNN)0.26,,,-4 K,Layered,Hexagonal,,,,,,,Curie-like,10.1016/j.jssc.2009.09.030,True
Cd0.87PS3(metaMPYNN)0.26,,,-4 K,Layered,Hexagonal,,,,,,,Curie-like,10.1016/j.jssc.2009.09.030,True
Tb3Pd4Ge4,,13.0,-12.4K,Orthorhombic,Gd3Cu4Ge4-type,"{'a': '14.013', 'b': '6.907', 'c': '4.206'}",Immm (No. 71),,"6.4 μB (4e sites), 1.9 μB (2d sites)",3.5 μB per Tb atom at 50 kOe,,,10.1016/j.jmmm.2004.08.032,True
Er3Pd4Ge4,,4.0,-3.2K,Orthorhombic,Gd3Cu4Ge4-type,"{'a': '13.779', 'b': '6.989', 'c': '4.115'}",Immm (No. 71),,"6.48 μB (4e sites), 10.0 μB (2d sites)",5.5 μB per Er atom at 50 kOe,,,10.1016/j.jmmm.2004.08.032,True
Ho3Pd4Ge4,,6.7,,Orthorhombic,Gd3Cu4Ge4-type,,Immm (No. 71),,"4.7 μB (2d sites), 7.1 μB (4e sites)",,,,10.1016/j.jmmm.2004.08.032,False
CuPrO2,,,-113,Rhombohedral,3R type,"{'a': '3.7518', 'c': '17.086'}",R-3m,,3.75,,,,10.1016/j.jssc.2009.05.035,True
CuNdO2,,0.8,-50,Rhombohedral,3R type,"{'a': '3.7119', 'c': '17.085'}",R-3m,,3.55,,,,10.1016/j.jssc.2009.05.035,True
AgTmO2,,,-34,Rhombohedral,3R type,"{'a': '3.4670', 'c': '18.588'}",R-3m,,7.52,,,,10.1016/j.jssc.2009.05.035,True
AgYbO2,,,-66,Rhombohedral,3R type,"{'a': '3.4404', 'c': '18.587'}",R-3m,,4.46,,,,10.1016/j.jssc.2009.05.035,True
Mn0.06Zn0.94O,,,-3.2 K,Wurtzite,Hexagonal,"{'a': '3.250 Å', 'c': '5.207 Å'}",,,,,,,10.1016/j.jssc.2016.12.022,True
Y14Co3Al3,,,-70 K,Lu14Co3In3-type,Tetragonal,"{'a': '0.95202 nm', 'c': '2.28578 nm'}",P 42/nmc,,2.1 μB,,,,10.1016/j.jmmm.2018.12.082,True
Gd14Co3.2Al2.8,66.0,36.0,35 K,Lu14Co3In3-type,Tetragonal,"{'a': '0.95641 nm', 'c': '2.29737 nm'}",P 42/nmc,1 kOe,30.8 μB,44.4 μB (90 kOe),2 μB,,10.1016/j.jmmm.2018.12.082,True
Tb14Co3Al3,,63.0,-13 K,Lu14Co3In3-type,Tetragonal,"{'a': '0.94825 nm', 'c': '2.27435 nm'}",P 42/nmc,5 kOe,37.4 μB,42.9 μB (90 kOe),3.7 μB,,10.1016/j.jmmm.2018.12.082,True
Dy14Co3Al3,,38.0,-16 K,Lu14Co3In3-type,Tetragonal,"{'a': '0.94285 nm', 'c': '2.26143 nm'}",P 42/nmc,,41.0 μB,,,,10.1016/j.jmmm.2018.12.082,True
Tb14Ni3Al3,,43.0,-18 K,Lu14Co3In3-type,Tetragonal,"{'a': '0.95012 nm', 'c': '2.28190 nm'}",P 42/nmc,3.5 kOe,37.6 μB,41.0 μB (90 kOe),1.9 μB,,10.1016/j.jmmm.2018.12.082,True
Dy14Ni3Al3,,23.0,-34 K,Lu14Co3In3-type,Tetragonal,"{'a': '0.94443 nm', 'c': '2.26796 nm'}",P 42/nmc,3.8 kOe,41.7 μB,46.6 μB (90 kOe),3.5 μB,,10.1016/j.jmmm.2018.12.082,True
CeCu2Sb2,,6.0,,Tetragonal,,,P4/nmm,,,,,,10.1016/S0925-8388(97)00276-4,True
CeAg2Sb2,,9.0,,Tetragonal,,,P4/nmm,,,,,,10.1016/S0925-8388(97)00276-4,True
Sr3FeCoO6.94,270.0,,270 K,Tetragonal,I-type,"{'a': '3.8403 Å', 'c': '20.025 Å'}",I4/mmm,,3.5 μB,,,,10.1016/S0038-1098(01)00154-5,True
Sr3Fe1.8Co0.2O6.93,260.0,,,,,,,,,,,,10.1016/S0038-1098(01)00154-5,False
SmPdSn,,12.5,,Orthorhombic,,,Pnma,,,0.01 μB/f.u. at 2 K and 7 T,,,10.1016/j.jallcom.2010.12.050,True
SmPdSn0.5In0.5,,10.0,,,,,,,,0.45 μB/f.u. at 2 K and 7 T,,,10.1016/j.jallcom.2010.12.050,True
SmPdIn,,38.0,,Hexagonal,,,P-62m,,,0.21 μB/f.u. at 2 K and 7 T,,,10.1016/j.jallcom.2010.12.050,True
Sm0.5Gd0.5PdIn,60.0,,61.3 K,,,,,,5.14 μB/f.u.,3.36 μB/f.u. at 2 K and 7 T,,,10.1016/j.jallcom.2010.12.050,True
GdPdIn,83.0,,86.3 K,Hexagonal,,,P-62m,,7.73 μB/f.u.,7.52 μB/f.u. at 2 K and 7 T,,,10.1016/j.jallcom.2010.12.050,True
PrCo5,900.0,,,Hexagonal,Hexagonal,,,8.56 kOe,,10.17 kG,8.20 kG,,10.1016/j.jallcom.2019.151674,True
Ca2Fe2O5,,716.15,,Pnma,Orthorhombic,,Pnma,,,,,,10.1016/j.jssc.2011.06.009,True
Ca2(Zn0.05Fe1.95)O5,,703.15,,Pnma,Orthorhombic,,Pnma,,,,,,10.1016/j.jssc.2011.06.009,True
Ca2(Zn0.10Fe1.90)O5,,697.15,,Pnma,Orthorhombic,,Pnma,,,,,,10.1016/j.jssc.2011.06.009,True
La0.6Pr0.1Ba0.3MnO3,215.0,,,Orthorhombic,Pnma,"{'a': '5.5121', 'b': '7.7508', 'c': '5.4859'}",62,,,,,,10.1016/j.jallcom.2014.07.001,True
La0.6Pr0.1Ba0.3Mn0.9Ni0.1O3,162.0,,,Orthorhombic,Pnma,"{'a': '5.5032', 'b': '7.7200', 'c': '5.4690'}",62,,,,,,10.1016/j.jallcom.2014.07.001,True
La0.6Pr0.1Ba0.3Mn0.7Ni0.3O3,131.0,,,Orthorhombic,Pnma,"{'a': '5.4813', 'b': '7.6853', 'c': '5.4519'}",62,,,,,,10.1016/j.jallcom.2014.07.001,True
Gd,293.0,,,,,,,,,,,,10.1016/j.jallcom.2014.07.001,False
La0.67Ba0.33MnO3,292.0,,,,,,,,,,,,10.1016/j.jallcom.2014.07.001,False
La0.7Sr0.3Mn0.8Cr0.2O3,286.0,,,,,,,,,,,,10.1016/j.jallcom.2014.07.001,False
La0.7Sr0.3Mn0.6Cr0.4O3,242.0,,,,,,,,,,,,10.1016/j.jallcom.2014.07.001,False
La0.7Sr0.3Mn0.9Fe0.1O3,260.0,,,,,,,,,,,,10.1016/j.jallcom.2014.07.001,False
La0.7Sr0.3Mn0.8Fe0.2O3,94.0,,,,,,,,,,,,10.1016/j.jallcom.2014.07.001,False
La0.7Sr0.3Mn0.9Co0.1O3,260.0,,,,,,,,,,,,10.1016/j.jallcom.2014.07.001,False
La0.67Sr0.33Mn0.9Ni0.1O3,290.0,,,,,,,,,,,,10.1016/j.jallcom.2014.07.001,False
La0.67Sr0.33Mn0.67Ni0.33O3,255.0,,,,,,,,,,,,10.1016/j.jallcom.2014.07.001,False
Ce5PdGe2,13.8,,9.5 K,Y2HfS5-type,Orthorhombic,"{'a': '12.342 Å', 'b': '8.932 Å', 'c': '7.985 Å'}",Pnma,0.7 T at 2 K,"0.807 μB for Ce1, 0.859 μB for Ce2, 0.764 μB for Ce3, 0.845 μB for Ce4",0.83 μB/Ce at 2 K,,0.0027 emu/mol_Ce,10.1016/j.jallcom.2017.06.304,True
Ga0.99Cr0.01)0.90V0.10)(N0.69O0.31),,285.0,,wurtzite,,"{'a': '0.3189', 'c': '0.5182'}",,,,,,,10.1016/j.progsolidstchem.2009.11.005,True
Dy2Ru2O7,,1.85,1.8 K,Cubic,,{'a': '10.1672 Å'},Fd-3m,,4.8 μB,,,,10.1016/j.jmmm.2011.01.005,True
Yb2Ru2O7,,79.0,,Cubic,,{'a': '10.0734 Å'},Fd-3m,,,,,,10.1016/j.jmmm.2011.01.005,True
Y2Ru2O7,,76.0,,Cubic,,,,,,,,,10.1016/j.jmmm.2011.01.005,False
Ho2Ru2O7,,1.4,,,,,,,,,,,10.1016/j.jmmm.2011.01.005,False
NaNd9(GeO4)6O2,,,44.8 K,Hexagonal,Oxyapatite,"{'a': '9.782 Å', 'b': '9.782 Å', 'c': '7.083 Å'}",P63/m,,1.97 BM,,,,10.1016/S0925-8388(03)00725-4,True
NaPr9(GeO4)6O2,,,33.5 K,Hexagonal,Oxyapatite,"{'a': '9.802 Å', 'b': '9.802 Å', 'c': '7.116 Å'}",P63/m,,3.69 BM,,,,10.1016/S0925-8388(03)00725-4,True
Fe30Ni70,673.15,,,fcc,,,Fm3m,"200 Oe (powder), 1120 Oe (dispersed in silica)",,355 emu/cm³,,,10.1016/j.jmmm.2020.167399,True
EuGd2O4,,4.6,-5.9 K,Orthorhombic,,,Pnam,,21 μB,,,,10.1016/j.jallcom.2021.161847,True
EuDy2O4,4.175,,9 K,Orthorhombic,,,Pnam,,10 μB,,,,10.1016/j.jallcom.2021.161847,True
EuS,16.0,,,,,,,,,,,,10.1016/j.jallcom.2021.161847,False
GdCrO4,,4.6,,,,,,,,,,,10.1016/j.jallcom.2021.161847,False
SrGd2O4,,2.73,,,,,,,,,,,10.1016/j.jallcom.2021.161847,False
BaGd2O4,,2.6,,,,,,,,,,,10.1016/j.jallcom.2021.161847,False
GGG (Gd3Ga5O12),,,2 K,,,,,,,,,,10.1016/j.jallcom.2021.161847,False
SrRuO3,164.0,,,Perovskite,Orthorhombic,,,,1.4 μB/f.u.,,,,10.1016/j.jmmm.2018.05.105,True
SrRu0.9Ti0.1O3,163.28,,,Perovskite,Orthorhombic,,,,,,,,10.1016/j.jmmm.2018.05.105,True
SrRu0.7Ti0.3O3,163.03,,,Perovskite,Orthorhombic,,,,,,,,10.1016/j.jmmm.2018.05.105,True
SrRu0.6Ti0.4O3,163.09,,,Perovskite,Orthorhombic,,,,,,,,10.1016/j.jmmm.2018.05.105,True
SrRu0.5Ti0.5O3,163.03,,,Perovskite,Orthorhombic,,,,,,,,10.1016/j.jmmm.2018.05.105,True
SrRu0.3Ti0.7O3,163.11,,,Perovskite,Orthorhombic,,,,,,,,10.1016/j.jmmm.2018.05.105,True
BaRuO3,60.0,,,Perovskite,Orthorhombic,,,,,,,,10.1016/j.jmmm.2018.05.105,False
Nd0.9Pb0.1MnO3,82.0,,,Orthorhombic,Orthorhombic,"{'a': '5.4453', 'b': '5.4889', 'c': '7.6965'}",Pbnm (No. 62),24.8841 Oe,,"50.54 emu/g (at 5 K, 50 Oe)",0.02939 emu/g,,10.1016/j.jssc.2021.122150,True
Nd0.8Pb0.2MnO3,125.0,,,Orthorhombic,Orthorhombic,"{'a': '5.4539', 'b': '5.4592', 'c': '7.7270'}",Pbnm (No. 62),30.8985 Oe,,"39.08 emu/g (at 5 K, 50 Oe)",0.04732 emu/g,,10.1016/j.jssc.2021.122150,True
Nd0.7Pb0.3MnO3,168.0,,,Orthorhombic,Orthorhombic,"{'a': '5.4543', 'b': '5.4886', 'c': '7.7377'}",Pbnm (No. 62),20.0726 Oe,,"69.57 emu/g (at 5 K, 50 Oe)",0.05328 emu/g,,10.1016/j.jssc.2021.122150,True
Nd0.6Pb0.4MnO3,192.0,,,Orthorhombic,Orthorhombic,"{'a': '5.4546', 'b': '5.4937', 'c': '7.7413'}",Pbnm (No. 62),32.7028 Oe,,"55.09 emu/g (at 5 K, 50 Oe)",0.08325 emu/g,,10.1016/j.jssc.2021.122150,True
Eu2MnGe4O12,,,-2.9 K,,,"{'a': '9.9785', 'b': '9.9785', 'c': '5.0083'}",P4/nbm,,,,,,10.1016/j.jssc.2010.03.027,True
EuNi7In6,36.0,,17.6 K,Orthorhombic,Rod packing,"{'a': '808.6 pm', 'b': '920.1 pm', 'c': '1243.0 pm'}",Ibam,,7.99 μB,,,3.09 × 10^-3 emu/mol,10.1016/j.solidstatesciences.2005.12.007,True
EuNi8In5,2.7,,2.2 K,Orthorhombic,Rod packing,"{'a': '806.7 pm', 'b': '916.4 pm', 'c': '1240.6 pm'}",Ibam,,7.43 μB,27.8 emu/g,,,10.1016/j.solidstatesciences.2005.12.007,True
Y3Mn3GeGa2,,260.0,,Hexagonal ZrNiAl-type,Hexagonal,"{'a': '0.7015 nm', 'c': '0.42678 nm'}","P6̄2m, No.189",,"0.8 μB/F.U at 5 K, in 5.5 T",,,,10.1016/j.jallcom.2008.09.145,True
Gd3Mn3GeGa2,198.0,,,Hexagonal ZrNiAl-type,Hexagonal,"{'a': '0.70605 nm', 'c': '0.42955 nm'}","P6̄2m, No.189",,,,,,10.1016/j.jallcom.2008.09.145,True
Tb3Mn3GeGa2,,140.0,,Hexagonal ZrNiAl-type,Hexagonal,"{'a': '0.7037 nm', 'c': '0.42909 nm'}","P6̄2m, No.189",,"1.40 μB/F.U at 5 K, in 5.5 T",,,,10.1016/j.jallcom.2008.09.145,True
Dy3Mn3GeGa2,,54.0,,Hexagonal ZrNiAl-type,Hexagonal,"{'a': '0.7007 nm', 'c': '0.42721 nm'}","P6̄2m, No.189",,"1.54 μB/F.U at 5 K, in 5.5 T",,,,10.1016/j.jallcom.2008.09.145,True
Ho3Mn3GeGa2,,175.0,,Hexagonal ZrNiAl-type,Hexagonal,"{'a': '0.6971 nm', 'c': '0.42480 nm'}","P6̄2m, No.189",,,,,,10.1016/j.jallcom.2008.09.145,True
Er3Mn3GeGa2,,170.0,,Hexagonal ZrNiAl-type,Hexagonal,"{'a': '0.6936 nm', 'c': '0.4228 nm'}","P6̄2m, No.189",,,,,,10.1016/j.jallcom.2008.09.145,True
Ni2Mn(Ga0.5Al0.5),380.0,300.0,,L21,B2,{'a': '0.5820 nm'},,,,,,,10.1016/j.actamat.2008.05.034,True
Ni2Mn(Ga0.68Al0.32),351.0,,,L21,,,,,,,,,10.1016/j.actamat.2008.05.034,True
Ni2Mn(Ga0.84Al0.16),360.0,,,L21,,,,,,,,,10.1016/j.actamat.2008.05.034,True
Ni2Mn(Ga1.0Al0.0),361.0,,,L21,,,,,,,,,10.1016/j.actamat.2008.05.034,True
Ni2MnAl,,300.0,,B2,,,,,,,,,10.1016/j.actamat.2008.05.034,True
GdRhSn,,16.0,19.0 K,ZrNiAl type,Hexagonal,"{'a': '752.6 pm', 'c': '386.38 pm'}",P6̄2m,,7.58 μB,66.2 Oe cm³/g at 4.2 K,,1.042 × 10⁻⁵ cm³/g,10.1016/j.jssc.2005.04.010,True
ScMn6Ge6,,516.0,500 K,HfFe6Ge6-type,Hexagonal,"{'a': '5.1684(2) Å', 'c': '8.0897(4) Å'}",P6/mmm,,2.12(2) μB,,,,10.1016/j.jmmm.2014.06.052,True
Rb9Fe7(PO4)10,,19.0,-64 K,Monoclinic,,"{'a': '9.886 Å', 'b': '16.493 Å', 'c': '13.437 Å'}",P21/a,,5.99 μB,,,,10.1016/j.jallcom.2010.07.089,True
La0.2Sr0.8CoO2.65,225.0,,,Brownmillerite,,,,,,,,,10.1016/j.ssi.2006.01.026,True
La0.2Sr0.8CoO2.75,225.0,,110 K,Cubic Perovskite,,{'a': '3.8415 Å'},Pm3m,,0.4 μB/fu,,,,10.1016/j.ssi.2006.01.026,True
La0.2Sr0.8CoO2.85,250.0,,,Cubic Perovskite,,{'a': '3.8370 Å'},Pm3m,,,,,,10.1016/j.ssi.2006.01.026,True
La0.2Sr0.8CoO3.0,290.0,,250 K,Cubic Perovskite,,{'a': '3.8355 Å'},Pm3m,,1.95 μB/fu,,,,10.1016/j.ssi.2006.01.026,True
Sr2Co2O5,,570.0,,Brownmillerite,,,,,,,,,10.1016/j.ssi.2006.01.026,False
SrCoO3,290.0,,,Cubic Perovskite,,,,,2.1 μB/fu,,,,10.1016/j.ssi.2006.01.026,False
Fe73.5Nb3Cu1Si17.5B5,638.0,,,Nanocrystalline α-Fe(Si) and/or Fe3Si,Cubic,{'a': '0.2832 nm'},,,,,,,10.1016/S0304-8853(02)01092-2,True
Fe73.5Nb3Cu1Si13.5B9,620.0,,,Nanocrystalline α-Fe(Si) and/or Fe3Si,Cubic,{'a': '0.2840 nm'},,1.56 A/m,,,,1.35×10^5,10.1016/S0304-8853(02)01092-2,True
Fe73.5Nb3Cu1Si12.5B10,625.0,,,Nanocrystalline α-Fe(Si) and/or Fe3Si,Cubic,{'a': '0.2846 nm'},,,,,,,10.1016/S0304-8853(02)01092-2,True
Fe73.5Nb3Cu1Si11.25B11.25,628.0,,,Nanocrystalline α-Fe(Si) and/or Fe3Si,Cubic,{'a': '0.2850 nm'},,,,,,,10.1016/S0304-8853(02)01092-2,True
Fe73.5Nb3Cu1Si3.5B19,630.0,,,Nanocrystalline α-Fe,Cubic,{'a': '0.2863 nm'},,,,,,,10.1016/S0304-8853(02)01092-2,True
La0.8Sr0.2MnO3,250.0,,,Perovskite,Cubic,,,,,,,,10.1016/j.physb.2006.04.014,False
La0.7Sr0.3MnO3,250.0,,,Perovskite,Cubic,,,,,,,,10.1016/j.physb.2006.04.014,False
La0.5Sr0.5MnO3,250.0,,,Perovskite,Cubic,,,,,,,,10.1016/j.physb.2006.04.014,False
Nd2Ni2Mg,,19.0,9 K,Tetragonal,Mo2FeB2 type,"{'a': '7.5318 Å', 'c': '3.8198 Å'}",P 4/mbm,,3.52 μB/Nd,,,,10.1016/j.intermet.2017.03.023,True
Nd2Ni2MgH8,,1.0,-32 K,Monoclinic,,"{'a': '11.6368 Å', 'b': '7.6753 Å', 'c': '11.8121 Å'}",P 21/c,,3.76 μB/Nd,,,,10.1016/j.intermet.2017.03.023,True
Nd2Ni2In,,8.0,,Orthorhombic,,,,,2.49 μB/Nd,,,,10.1016/j.intermet.2017.03.023,False
Nd2Pd2.02Sn0.98,,9.0,,,,,,,,,,,10.1016/j.intermet.2017.03.023,False
Nd2Ni2Sn,,21.0,,Orthorhombic,W2CoB2 type,,,,,,,,10.1016/j.intermet.2017.03.023,False
NdCrGe3,122.0,,134 K,Hexagonal perovskite,P6_3/mmc,"{'a': '6.094 Å', 'c': '5.684 Å'}",P6_3/mmc,,3.81 μB,,,,10.1016/j.jmmm.2012.08.028,True
CeTiGe3,14.0,,,,,,,,,,,,10.1016/j.jmmm.2012.08.028,False
CeVGe3,,4.0,,,,,,,,,,,10.1016/j.jmmm.2012.08.028,False
PrVGe3,,15.0,,,,,,,,,,,10.1016/j.jmmm.2012.08.028,False
CeCrGe3,66.0,,,,,,,,,,,,10.1016/j.jmmm.2012.08.028,False
SmCrGe3,155.0,,,,,,,,,,,,10.1016/j.jmmm.2012.08.028,False
Ni50Al20Mn30,,294.0,,"B2, 10M",,{'a': '0.2911 nm'},,,3.57,,,,10.1016/S1359-6454(98)00204-3,True
Ni50Al23Mn27,,292.0,,B2,,,,,3.13,,,,10.1016/S1359-6454(98)00204-3,True
Ni50Al25Mn25,,295.0,,B2,,,,,2.95,,,,10.1016/S1359-6454(98)00204-3,True
GdNiGa2,,22.0,-20 K,NdNiGa2-type,Cmmm,"{'a': '0.41266 nm', 'b': '1.74559 nm', 'c': '0.40585 nm'}",Cmmm,,8.2 μB,3.4 μB (2 K),,"-1.38 J/kg⋅K (22 K), +0.62 J/kg⋅K (17 K)",10.1016/j.jssc.2021.122692,True
GdNiGa3,,14.0,-27 K,BaNiSn3-type,I4mm,"{'a': '0.41688 nm', 'c': '0.99535 nm'}",I4mm,,8.2 μB,3.6 μB (2 K),,,10.1016/j.jssc.2021.122692,True
Gd2Ni3Ga5,,28.0,-26 K,Gd2Ni3Ga5-type,Pnnn,"{'a': '0.98540 nm', 'b': '1.11368 nm', 'c': '1.22606 nm'}",Pnnn,,8.3 μB,3.1 μB (2 K),,"-0.79 J/kg⋅K (33 K), -0.01 J/kg⋅K (23 K)",10.1016/j.jssc.2021.122692,True
GdNi4Ga,22.0,,22 K,CaCu5-type,P6/mmm,"{'a': '0.49668 nm', 'c': '0.40356 nm'}",P6/mmm,,8.09 μB,6.8 μB (2 K),,-10.9 J/kg⋅K (22 K),10.1016/j.jssc.2021.122692,True
Gd12Ni5Ga3,140.0,,152 K,Er12Ni5Ga3-type,I4/mcm,"{'a': '1.15921 nm', 'c': '2.46982 nm'}",I4/mcm,,8.7 μB,,,,10.1016/j.jssc.2021.122692,True
La0.85K0.15MnO3,274.5,,,Rhombohedral,Perovskite,,R3C,,,,,,10.1016/j.apt.2010.03.012,True
LaCrO3,,290.0,,Perovskite,Perovskite,"{'a': '5.5030 Å', 'c': '13.4081 Å'}",R-3c (167),53.63 Oe,,,11.183 emu/g,,10.1016/j.physb.2023.415030,True
Fe42Pt58,575.5,,,Disordered polycrystalline,,,,,,,,,10.1016/S0040-6090(01)01763-1,True
Fe40Pt60,256.0,,,,,,,,,,,,10.1016/S0040-6090(01)01763-1,True
Ti0.93Co0.07O2,1180.0,,,Anatase,Tetragonal,,,,,,,,10.1016/j.nimb.2004.01.185,True
Mn50Bi50,717.0,,,Hexagonal NiAs (B81),Hexagonal,"{'a': '0.4287-0.4290 nm', 'c': '0.6110-0.6126 nm'}",,,,80 emu/g,,,10.1016/j.jallcom.2019.03.407,True
Mn50Bi45Sb5,,,202 K,Orthorhombic,Orthorhombic,"{'a': '0.5757 nm', 'b': '0.4296 nm', 'c': '0.7437 nm'}",P2221,14.3 kOe at 50 K,,,1.2 emu/g,,10.1016/j.jallcom.2019.03.407,True
MnBi0.9Sb0.1,225.0,195.0,,Orthorhombic,Orthorhombic,,P2221,14.3 kOe at 50 K,,,,,10.1016/j.jallcom.2019.03.407,False
Fe55Mo45,44.5,,,Tetragonal,Topologically close-packed,,P42/mnm,,,,,,10.1016/j.jmmm.2016.02.002,True
Fe53Mo47,33.0,,,Tetragonal,Topologically close-packed,,P42/mnm,,,,,,10.1016/j.jmmm.2016.02.002,True
Fe49Mo51,21.5,,,Tetragonal,Topologically close-packed,,P42/mnm,,,,,,10.1016/j.jmmm.2016.02.002,True
Fe47Mo53,20.0,,,Tetragonal,Topologically close-packed,,P42/mnm,,,,,,10.1016/j.jmmm.2016.02.002,True
Mn1.1Fe0.9P0.8Ge0.2,251.0,,,Hexagonal Fe2P-type,Hexagonal,"{'a': '6.0789 Å', 'c': '3.4674 Å'}",P6̄2m,,,,,,10.1016/j.jallcom.2009.12.050,True
TlCoS2,112.0,,,,,,,,,,,,10.1016/j.jallcom.2007.01.008,True
TlCoSe2,77.0,,,,,,,,,,,,10.1016/j.jallcom.2007.01.008,True
Li0.05Zn0.5Cu0.4Fe2O4,678.15,,,Cubic,Spinel,{'a': '8.3690 Å'},,36.38 Oe,0.7 μB,16 emu/gm,,0.38424,10.1016/j.jmmm.2014.08.039,True
Li0.1Zn0.4Cu0.4Fe2O4,673.15,,,Cubic,Spinel,{'a': '8.3690 Å'},,36.57 Oe,0.63 μB,14.02 emu/gm,,0.144319,10.1016/j.jmmm.2014.08.039,True
Li0.15Zn0.3Cu0.4Fe2O4,748.15,,,Cubic,Spinel,{'a': '8.3690 Å'},,52.69 Oe,1.15 μB,26.78 emu/gm,,0.269358,10.1016/j.jmmm.2014.08.039,True
Li0.2Zn0.2Cu0.4Fe2O4,793.15,,,Cubic,Spinel,{'a': '8.3690 Å'},,49.98 Oe,1.5 μB,36.19 emu/gm,,0.359681,10.1016/j.jmmm.2014.08.039,True
Li0.25Zn0.1Cu0.4Fe2O4,827.15,,,Cubic,Spinel,{'a': '8.3690 Å'},,38.48 Oe,1.3 μB,30.79 emu/gm,,0.265103,10.1016/j.jmmm.2014.08.039,True
Li0.3Zn0.0Cu0.4Fe2O4,873.15,,,Cubic,Spinel,{'a': '8.3690 Å'},,63.62 Oe,0.6 μB,13.71 emu/gm,,0.150307,10.1016/j.jmmm.2014.08.039,True
Tm3Cu4Si4,,3.4,,Gd3Cu4Ge4-type,Orthorhombic,"{'a': '13.497 Å', 'b': '6.498 Å', 'c': '4.071 Å'}",Immm (No. 71),,"6.63 μB (2d site), 6.67 μB (4e site)",,,,10.1016/j.jallcom.2016.07.241,True
Tb3Cu4Si4,,43.0,,Gd3Cu4Ge4-type,Orthorhombic,,Immm (No. 71),,"7.9 μB (2d site), 8.1 μB (4e site)",,,,10.1016/j.jallcom.2016.07.241,False
Dy3Cu4Si4,,28.0,,Gd3Cu4Ge4-type,Orthorhombic,,Immm (No. 71),,"6.7 μB (2d site), 3.9 μB (4e site)",,,,10.1016/j.jallcom.2016.07.241,False
Ho3Cu4Si4,,19.0,,Gd3Cu4Ge4-type,Orthorhombic,,Immm (No. 71),,"8.4 μB (2d site), 7.5 μB (4e site)",,,,10.1016/j.jallcom.2016.07.241,False
Er3Cu4Si4,,14.0,,Gd3Cu4Ge4-type,Orthorhombic,,Immm (No. 71),,"8.7 μB (2d site), 8.8 μB (4e site)",,,,10.1016/j.jallcom.2016.07.241,False
Tm3Cu4Ge4,,2.7,,Gd3Cu4Ge4-type,Orthorhombic,,Immm (No. 71),,,,,,10.1016/j.jallcom.2016.07.241,False
Tm3Cu4Sn4,,2.8,,Gd3Cu4Ge4-type,Orthorhombic,,Immm (No. 71),,,,,,10.1016/j.jallcom.2016.07.241,False
Gd5(Si0.5Ge0.5)4,270.0,,,Monoclinic,,,,,,,,,10.1016/S0022-4596(02)00146-9,True
Gd5Si4,336.0,,,Orthorhombic,,,,,,,,,10.1016/S0022-4596(02)00146-9,True
Gd5Ge4,,15.0,,,,,,,,,,,10.1016/S0022-4596(02)00146-9,
Gd5(Si0.5225Ge0.4775)4,288.0,,,Monoclinic,,,,,,,,,10.1016/S0022-4596(02)00146-9,True
Gd5(Si0.5225Ge0.4775)4,302.0,,,Orthorhombic,,,,,,,,,10.1016/S0022-4596(02)00146-9,True
TbFe10Si2,573.0,,,,,"{'a': '0.8436 nm', 'c': '0.4759 nm'}",,,,52 emu/g,,,10.1016/S0925-8388(98)00256-4,True
TbFe10Si2Hx,573.0,,,,,"{'a': '0.8454 nm', 'c': '0.4767 nm'}",,,,59.5 emu/g,,,10.1016/S0925-8388(98)00256-4,True
TbFe10Si2Nx,673.0,,,,,"{'a': '0.8528 nm', 'c': '0.4792 nm'}",,,,55 emu/g,,,10.1016/S0925-8388(98)00256-4,True
ErFe10Si2,540.0,,,,,"{'a': '0.8407 nm', 'c': '0.4753 nm'}",,,,76 emu/g,,,10.1016/S0925-8388(98)00256-4,True
ErFe10Si2Hx,540.0,,,,,"{'a': '0.8415 nm', 'c': '0.4760 nm'}",,,,79.5 emu/g,,,10.1016/S0925-8388(98)00256-4,True
ErFe10Si2Nx,623.0,,,,,"{'a': '0.8481 nm', 'c': '0.4759 nm'}",,,,100 emu/g,,,10.1016/S0925-8388(98)00256-4,True
Cu4O3,,50.0,,Tetragonal,Pyrochlore,"{'a': '583.7 pm', 'c': '993.20 pm'}",4/mmm,,,,,,10.1016/j.jmmm.2014.04.015,True
Cu4O2.5,,55.0,,Tetragonal,Pyrochlore,"{'a': '583.7 pm', 'c': '993.20 pm'}",4/mmm,,,,,,10.1016/j.jmmm.2014.04.015,True
Co3O4,,14.5,-54.3(7) K,Spinel,Cubic,,Fd-3m,,4.135(5) μB,,,,10.1016/j.jmmm.2010.09.006,True
Ca2Y2Cu5O10,,28.0,,,,,,,,,,,10.1016/j.jcrysgro.2013.11.069,True
Ca2Nd2Cu5O10,,24.0,,,,,,,,,,,10.1016/j.jcrysgro.2013.11.069,True
Ca3Nd1Cu5O10,,17.0,,,,,,,,,,,10.1016/j.jcrysgro.2013.11.069,True
DyRhSn,,7.5,-2.8 K,Hexagonal ZrNiAl-type,Hexagonal,,P 6̅2m,,11.20 μB/f.u.,5.76 μB/Dy at 4.3 K,,,10.1016/j.intermet.2013.10.020,True
TbRhSn,,20.2,-5.1 K,Hexagonal ZrNiAl-type,Hexagonal,,P 6̅2m,,9.75 μB/f.u.,4.78 μB at 4.3 K,,,10.1016/j.intermet.2013.10.020,True
NdRhSn,,9.8,,,,,,,,,,,10.1016/j.intermet.2013.10.020,False
PrRhSn,2.9,,,,,,,,,,,,10.1016/j.intermet.2013.10.020,False
Dy2IrSi3,,6.6,-19.8 K,Lu2CoGa3-type,Hexagonal,"{'a': '8.123 Å', 'b': '8.123 Å', 'c': '7.878 Å'}","P6_3/mmc, No. 194",,11.12 μB/Dy,,,,10.1016/j.jallcom.2024.173652,True
Gd2Ir0.97Si2.97,,16.0,,Lu2CoGa3-type,Hexagonal,,P6_3/mmc,,,,,,10.1016/j.jallcom.2024.173652,False
Nd0.6Sr0.4Co0.1Mn0.9O3,136.0,,,Orthorhombic,Pnma,"{'a': '5.4070', 'b': '7.6453', 'c': '5.4464'}",Pnma,0.28 T,,,,,10.1016/j.jallcom.2021.159977,True
Nd0.6Sr0.4Co0.2Mn0.8O3,133.0,,,Orthorhombic,Pnma,"{'a': '5.4242', 'b': '7.6236', 'c': '5.4361'}",Pnma,0.05 T,,,,,10.1016/j.jallcom.2021.159977,True
Nd0.6Sr0.4Ni0.1Mn0.9O3,129.0,,,Orthorhombic,Pnma,"{'a': '5.4313', 'b': '7.6412', 'c': '5.4516'}",Pnma,0.185 T,,,,,10.1016/j.jallcom.2021.159977,True
Nd0.6Sr0.4Ni0.2Mn0.8O3,123.0,,,Orthorhombic,Pnma,"{'a': '5.4153', 'b': '7.6417', 'c': '5.4416'}",Pnma,0.04 T,,,,,10.1016/j.jallcom.2021.159977,True
Nd0.6Sr0.4Zn0.1Mn0.9O3,230.5,,,Orthorhombic,Pnma,"{'a': '5.4194', 'b': '7.6369', 'c': '5.4443'}",Pnma,0.195 T,,,,,10.1016/j.jallcom.2021.159977,True
Nd0.6Sr0.4Zn0.2Mn0.8O3,47.0,,,Orthorhombic,Pnma,"{'a': '5.4391', 'b': '7.6503', 'c': '5.4542'}",Pnma,0.39 T,,,,,10.1016/j.jallcom.2021.159977,True
La0.9Ba0.1Mn0.96O2.43,,,-391 K,Noncentrosymmetric,Body-centered cubic,{'a': '15.985 Å'},I23,,0.157 μB per manganese,,,,10.1016/j.jssc.2020.121356,True
La0.9Ba0.1MnO2.5,,,-162.5 K,Brownmillerite,Body-centered orthorhombic,"{'a': '5.63 Å', 'b': '16.23 Å', 'c': '5.61 Å'}",Imma,,4.2 μB per manganese,,,,10.1016/j.jssc.2020.121356,True
Cu2AlMn,615.5,,,L21,bcc,{'a': '11.248'},F43m,,3.63 μB,,,,10.1016/j.jmmm.2015.07.068,False
La0.88Y0.07Ca0.05MnO3,225.0,,,Orthorhombic,Pnma,"{'a': '5.481 Å', 'b': '7.747 Å', 'c': '5.516 Å'}",Pnma,,,"High at low temperature, very small at high temperature",,,10.1016/j.physb.2016.12.005,True
La0.60Y0.07Ca0.33MnO3,170.0,,,Orthorhombic,Pnma,"{'a': '5.481 Å', 'b': '7.747 Å', 'c': '5.516 Å'}",Pnma,,,"High at low temperature, very small at high temperature",,,10.1016/j.physb.2016.12.005,True
Co50Gd45Fe5,8.0,,,,Square lattice,,,,,,,,10.1016/j.jnoncrysol.2022.121461,False
DyBaCo2O5.5,,280.0,,Pmmm to Pmma,,,Pmma,,,,,,10.1016/j.jcrysgro.2007.11.015,True
CePt2.4Al0.6,1.6,,-42 K,CeNi3-type,Hexagonal,"{'a': '5.5203 Å', 'c': '16.886 Å'}",P6_3/mmc,,0.8 μB/Ce ion at 2 K,,,Curie-Weiss behavior with μ_eff = 2.67 μB,10.1016/j.jallcom.2014.10.020,True
LaSrCo0.9Fe0.1O4,225.0,,,Tetragonal,,,,,,,,,10.1016/j.jallcom.2005.12.085,True
LaSrCo0.8Fe0.2O4,225.0,,,Tetragonal,,,,,0.15 μB,,,,10.1016/j.jallcom.2005.12.085,True
LaSrCo0.4Fe0.6O4,,230.0,,Tetragonal,,,,,,,,,10.1016/j.jallcom.2005.12.085,True
LaSrCo0.2Fe0.8O4,,230.0,,Tetragonal,,,,,,,,,10.1016/j.jallcom.2005.12.085,True
LaSrFeO4,,380.0,,,,,,,,,,,10.1016/j.jallcom.2005.12.085,False
Fe3Ni2,650.0,,,Cubic,,,Fm-3m,69 Oe,,4.01 emu/g,0.192 emu/g,,10.1016/j.jmmm.2017.01.095,True
FeNi3,910.0,,,Cubic,,,Pm-3m,199 Oe,,11.58 emu/g,1.25 emu/g,,10.1016/j.jmmm.2017.01.095,True
FeNi3,910.0,,,Cubic,,,Pm-3m,145 Oe,,15.21 emu/g,1.63 emu/g,,10.1016/j.jmmm.2017.01.095,True
FeNi3,910.0,,,Cubic,,,Pm-3m,121 Oe,,24.3 emu/g,3.3 emu/g,,10.1016/j.jmmm.2017.01.095,True
NaFe(WO4)2,,5.0,-7.0K,Wolframite-type,Monoclinic,"{'a': '9.8846', 'b': '5.7351', 'c': '4.9620'}",P2/c,,3.31 μB,,,,10.1016/j.jmmm.2008.06.029,True
NaCr(WO4)2,,10.0,-58K,Wolframite-type,Monoclinic,"{'a': '9.8027', 'b': '5.6993', 'c': '4.9421'}",P2/c,,1.9 μB,,,,10.1016/j.jmmm.2008.06.029,True
NaFe0.25Cr0.75(WO4)2,,,-6.8K,Wolframite-type,Monoclinic,"{'a': '9.8578', 'b': '5.7187', 'c': '4.9499'}",P2/c,,,,,,10.1016/j.jmmm.2008.06.029,True
NaFe0.5Cr0.5(WO4)2,,,-31.4K,Wolframite-type,Monoclinic,"{'a': '9.8432', 'b': '5.7109', 'c': '4.9480'}",P2/c,,,,,,10.1016/j.jmmm.2008.06.029,True
NaFe0.75Cr0.25(WO4)2,,,-39.3K,Wolframite-type,Monoclinic,"{'a': '9.8226', 'b': '5.7045', 'c': '4.9448'}",P2/c,,,,,,10.1016/j.jmmm.2008.06.029,True
Bi1.5Sb1.5Cu0.5Mn0.5O7,,,-18.78 K,Cubic,Pyrochlore,{'a': '10.42749 Å'},Fd-3m,,6.06 μβ,,,,10.1016/j.jallcom.2009.04.017,True
CoO,,293.0,,Cubic to Pseudo-Tetragonal,Cubic (Fm3̄m) to Pseudo-Tetragonal,,Fm3̄m,,,,,,10.1016/j.jmmm.2008.11.080,True
Nd0.5Sr0.5MnO3,,162.0,,Orthorhombic to Monoclinic,Orthorhombic (Ibmm) to Monoclinic (P21/m),,Ibmm to P21/m,,,,,,10.1016/j.jmmm.2008.11.080,True
Ni(HL)(H2O)2,,,4.36 K,Orthorhombic,,"{'a': '23.159', 'b': '10.525', 'c': '9.860'}",Pbca,,3.10 μB/Ni(II),,,1.95 cm³/mol,10.1016/j.jssc.2020.121343,True
SrRuO3,158.0,,,Orthorhombic,Perovskite,"{'a': '0.5551 nm', 'b': '0.5548 nm', 'c': '0.7830 nm'}",Pbnm,5200 Oe,1.1 μB/Ru,0.8 emu,,,10.1016/S0304-8853(02)00580-2,True
Mn(OH)(CH3CO2)2·CH3CO2H·H2O,,6.1,,1-D chain,,,,1000 Oe,,,,,10.1016/j.ica.2012.03.006,True
Ho4RhAl,,8.8,-18 K,Cubic,Gd4RhIn-type,,F4̄3m,,10.7 μB/Ho,,,,10.1016/j.jmmm.2021.168285,True
Er4RhAl,,4.0,-16 K,Cubic,Gd4RhIn-type,,F4̄3m,,9.9 μB/Er,,,,10.1016/j.jmmm.2021.168285,True
Gd4RhAl,,46.0,,Cubic,Gd4RhIn-type,,F4̄3m,,,,,,10.1016/j.jmmm.2021.168285,False
Tb4RhAl,,32.0,,Cubic,Gd4RhIn-type,,F4̄3m,,,,,,10.1016/j.jmmm.2021.168285,False
EuSbSe3,,5.0,,Orthorhombic,,"{'a': '32.936(2)Å', 'b': '15.406(1)Å', 'c': '4.2622(3)Å'}",P212121,,7.66μB/Eu,,,,10.1016/j.jssc.2006.02.017,True
EuBiSe3,,5.0,,Orthorhombic,,"{'a': '33.307(2)Å', 'b': '15.5804(9)Å', 'c': '4.2274(2)Å'}",P212121,,7.64μB/Eu,,,,10.1016/j.jssc.2006.02.017,True
SrRuO3,152.0,,,Pseudo-cubic perovskite,Orthorhombic,,,,,,,,10.1016/j.jcrysgro.2022.126778,True
Sr3OsO6,1060.0,,,Cubic double-perovskite,Cubic,,,,,,,,10.1016/j.jcrysgro.2022.126778,True
Ca3OsO6,,50.0,,Monoclinic,Monoclinic,,,,,,,,10.1016/j.jcrysgro.2022.126778,False
CoFe2O4,730.15,,,Cubic Spinel,Spinel,,,1045 Oe,,51.7 emu/g,,,10.1016/j.jmmm.2015.09.028,True
Co0.75Cu0.25Fe2O4,588.15,,,Cubic Spinel,Spinel,,,1629 Oe,,61.9 emu/g,,,10.1016/j.jmmm.2015.09.028,True
Pb2Fe2O5,,540.0,,Monoclinic,,,,"19 mT (500°C), 89 mT (550°C), 78 mT (600°C), 7.5 mT (500°C annealed)","1.5⋅10^-5 Am^2 (500°C), 3.8⋅10^-5 Am^2 (550°C), 5.7⋅10^-5 Am^2 (600°C), 1.5⋅10^-5 Am^2 (500°C annealed)",,,,10.1016/j.tsf.2020.138124,True
Ho2Fe17,327.0,,,Th2Ni17,Bcc,"{'a': '8.449 Å', 'c': '8.312 Å'}",P63/mmc,42.5 T,17.1 μB,,,,10.1016/j.jallcom.2021.163228,True
Ho2Fe17H3.2,426.0,,,Th2Ni17,Bcc,"{'a': '8.533 Å', 'c': '8.325 Å'}",P63/mmc,37.5 T,17.1 μB,,,,10.1016/j.jallcom.2021.163228,True
Sm1.6Ho0.4Fe17,388.0,,,Th2Zn17,Bcc,"{'a': '8.541 Å', 'c': '12.459 Å'}",R3m,,34.2 μB,,,,10.1016/j.jallcom.2021.163228,True
Sm1.6Ho0.4Fe17H4,510.0,,,Th2Zn17,Bcc,"{'a': '8.649 Å', 'c': '12.526 Å'}",R3m,,34.1 μB,,,,10.1016/j.jallcom.2021.163228,True
Sm1.2Ho0.8Fe17,383.0,,,Th2Zn17,Bcc,"{'a': '8.522 Å', 'c': '12.429 Å'}",R3m,,29.9 μB,,,,10.1016/j.jallcom.2021.163228,True
Sm1.2Ho0.8Fe17H4.4,518.0,,,Th2Zn17,Bcc,"{'a': '8.644 Å', 'c': '12.521 Å'}",R3m,55 T,29.8 μB,,,,10.1016/j.jallcom.2021.163228,True
Er2Fe17,307.0,,,Th2Ni17,Bcc,"{'a': '8.440 Å', 'c': '8.261 Å'}",P63/mmc,37.5 T,19.1 μB,,,,10.1016/j.jallcom.2021.163228,True
Er2Fe17H3,404.0,,,Th2Ni17,Bcc,"{'a': '8.452 Å', 'c': '8.279 Å'}",P63/mmc,34 T,19.1 μB,,,,10.1016/j.jallcom.2021.163228,True
Sm1.8Er0.2Fe17,386.0,,,Th2Zn17,Bcc,"{'a': '8.555 Å', 'c': '12.453 Å'}",R3m,,36.6 μB,,,,10.1016/j.jallcom.2021.163228,True
