Repository: MaMMoS-project/ML-models

# ML-models
Collection of various ML models developed for the MaMMoS project

Models are organized in different folders of this repository:


- ./beyond-stoner-wolfarth:

   ML models to replace single-grain micromagnetics simulations by ML predictions for:

   -- ./beyond-stoner-wolfarth/single-grain-easy-axis-model:
      where the H and K1 vector are aligned along the z-axis of the simulation cube
      This model predicts Mr, Hc, and BHmax from a, k1, and Ms
      Current model version: v1.0

   -- ./inverse-beyond-stoner-wolfarth/single-grain-easy-axis-model:
      where the H and K1 vector are aligned along the z-axis of the simulation cube

File: compound-to-experimental-tc/data/MagneticMaterials_All.csv (part 66 of 94)
Material_Name,Curie,Neel,Curie_Weiss,Crystal_Structure,Lattice_Structure,Lattice_Parameters,Space_Group,Coercivity,Magnetic_Moment,Magnetization,Remanence,Susceptibility,DOI,Experimental
Sm1.8Er0.2Fe17H4.4,525.0,,,Th2Zn17,Bcc,"{'a': '8.632 Å', 'c': '12.511 Å'}",R3m,,36.5 μB,,,,10.1016/j.jallcom.2021.163228,True
Sm1.2Er0.8Fe17,362.0,,,Th2Zn17,Bcc,"{'a': '8.518 Å', 'c': '12.431 Å'}",R3m,43.5 T,30.7 μB,,,,10.1016/j.jallcom.2021.163228,True
Sm1.2Er0.8Fe17H4.6,490.0,,,Th2Zn17,Bcc,"{'a': '8.641 Å', 'c': '12.520 Å'}",R3m,41 T,30.6 μB,,,,10.1016/j.jallcom.2021.163228,True
CaMnO3,,120.0,,Orthorhombic,Perovskite,"{'a': '5.2827 Å', 'b': '7.4576 Å', 'c': '5.2735 Å'}",Pnma,"1500 Oe at 120 K, 8500 Oe at 5 K",2.66–2.75 μB,"0.008 (in N β units) at 120 K, 0.025 (in N β units) at 5 K",,,10.1016/j.jssc.2004.06.052,True
CaMnO3 in O2,,120.0,,Orthorhombic,Perovskite,"{'a': '5.2812 Å', 'b': '7.457 Å', 'c': '5.2753 Å'}",Pnma,,2.66–2.75 μB,,,,10.1016/j.jssc.2004.06.052,True
CaMnO2.98,,120.0,,Orthorhombic,Perovskite,"{'a': '5.2715 Å', 'b': '7.4619 Å', 'c': '5.2859 Å'}",Pnma,700 Oe at 5 K,2.66–2.75 μB,0.03 (in N β units) at 5 K,,,10.1016/j.jssc.2004.06.052,True
Ce3Cu4Sn4,,10.3,-2.5K,Orthorhombic,Gd3Cu4Ge4-type,"{'a': '14.903Å', 'b': '6.925Å', 'c': '4.542Å'}",Immm,,"Ce1: 0.75μB, Ce2: 1.94μB",,,,10.1016/S0304-8853(02)00440-7,True
Ce3Cu4Ge4,,10.3,-11.6K,Orthorhombic,Gd3Cu4Ge4-type,"{'a': '14.894Å', 'b': '6.923Å', 'c': '4.534Å'}",Immm,,"Ce1: 1.10μB, Ce2: 2.05μB",,,,10.1016/S0304-8853(02)00440-7,True
TlNiO3,,100.0,,Orthorhombic,Primitive,"{'a': '5.2549', 'b': '5.3677', 'c': '7.5620'}",Pbnm,,,,,,10.1016/S0038-1098(00)00419-1,True
YNiO3,,145.0,,,,,,,,,,,10.1016/S0038-1098(00)00419-1,False
LuNiO3,,130.0,,,,,,,,,,,10.1016/S0038-1098(00)00419-1,False
Ba(TiO)Cu4(PO4)4,,9.5,-35 K,Tetragonal,2D layered,"{'a': '9.6084 Å', 'b': '9.6084 Å', 'c': '7.1236 Å'}",P 4 21 2,,1.97 μB/Cu,,,Broad maximum at 16.5 K,10.1016/j.jmmm.2019.165600,True
Sr(TiO)Cu4(PO4)4,,6.2,18.7 K,,,,,,,,,,10.1016/j.jmmm.2019.165600,False
Zn0.5Co0.5Al0.5Fe1.46La0.04O4,703.0,,,Spinel,Cubic,,Fd3m (227),,,,,,10.1016/j.jallcom.2013.04.182,True
LiCrS2,,46.0,,,,,,,,,,,10.1016/S0921-4526(01)00493-8,True
Ca2CrOsO6,490.0,,,Monoclinic,P 21/n,"{'a': '5.351 Å', 'b': '5.456 Å', 'c': '7.620 Å'}",P 21/n,,0.19 μB,,,,10.1016/j.jmmm.2018.07.071,True
Ca2MoOsO6,564.0,,,Monoclinic,P 21/n,"{'a': '5.478 Å', 'b': '5.676 Å', 'c': '7.858 Å'}",P 21/n,,0.07 μB,,,,10.1016/j.jmmm.2018.07.071,False
Ca2MoOsO6 (under pressure),624.0,,,Monoclinic,P 21/n,"{'a': '5.227 Å', 'b': '5.554 Å', 'c': '7.575 Å'}",P 21/n,,0.01 μB,,,,10.1016/j.jmmm.2018.07.071,False
Sr2FeMoO6,410.0,,,,,,,,,,,,10.1016/j.jmmm.2018.07.071,
Sr2CrReO6,620.0,,,,,,,,,,,,10.1016/j.jmmm.2018.07.071,
Sr2CrOsO6,725.0,,,,,,,,,,,,10.1016/j.jmmm.2018.07.071,
Gd2Si2O7,,,-2.53 K,Orthorhombic,Type E,"{'a': '13.8705 Å', 'b': '5.0547 Å', 'c': '8.3044 Å'}",Pna2(1),,7.93 μB,7.06 μB/Gd at 7 T,,2.23 × 10^−3 emu K mol^−1 Oe^−1,10.1016/j.jallcom.2023.172402,True
Dy2Si2O7,,1.92,-9.64 K,Triclinic,Type B,"{'a': '6.6069 Å', 'b': '6.6615 Å', 'c': '12.0643 Å'}",P1̄,,10.67 μB,5.31 μB/Dy at 7 T,,2.84 × 10^−4 emu K mol^−1 Oe^−1,10.1016/j.jallcom.2023.172402,True
Cd0.25Gd0.50□0.25WO4,,,-25.6 K,Tetragonal,Scheelite-type,,,,,,,,10.1016/j.jnoncrysol.2010.05.024,True
Tb0.3Dy0.35Ho0.35Co1.75Fe0.25,351.0,,,Cubic Laves phase,Cubic,{'a': '7.211 Å'},Fd 3 m,,μ Fe ≅ 0.90 μ B,,,,10.1016/j.jallcom.2021.159056,True
Tb0.4Dy0.3Ho0.3Co1.75Fe0.25,366.0,,,Cubic Laves phase,Cubic,{'a': '7.221 Å'},Fd 3 m,,,,,,10.1016/j.jallcom.2021.159056,True
Tb0.5Dy0.25Ho0.25Co1.75Fe0.25,360.0,,,Cubic Laves phase,Cubic,{'a': '7.231 Å'},Fd 3 m,,,,,,10.1016/j.jallcom.2021.159056,True
Tb0.3Dy0.35Ho0.35Co1.75Fe0.25H3.2,68.0,,,Cubic Laves phase,Cubic,{'a': '7.532 Å'},Fd 3 m,,,,,,10.1016/j.jallcom.2021.159056,True
UH3)0.85Nb0.15,195.0,,,Mixture of α-UH3 and β-UH3,,,,8-10 T,0.80 μB/U,,,,10.1016/j.physb.2018.05.040,True
(UH3)0.80Nb0.20,190.0,,,Mixture of α-UH3 and β-UH3,,,,8-10 T,,,,,10.1016/j.physb.2018.05.040,True
LaFe11.6Si1.4,199.0,,,Cubic,NaZn13-type,{'a': '11.469 Å'},,,,,,,10.1016/j.jallcom.2018.11.395,True
CuCrSe2,,55.0,+5 K,Hexagonal-rhombohedral,Rhombohedral,"{'a': '3.679 Å', 'b': '3.679 Å', 'c': '19.385 Å'}",R3m,,,,,,10.1016/j.jssc.2012.09.033,True
CuCrS2,,38.0,-110 K,,,,,,,,,,10.1016/j.jssc.2012.09.033,False
KCrSe2,,37.5,+250 K,,,,,,,,,,10.1016/j.jssc.2012.09.033,False
LiCrS2,,37.5,-250 K,,,,,,,,,,10.1016/j.jssc.2012.09.033,False
AgCrSe2,,,+50 K,,,,,,,,,,10.1016/j.jssc.2012.09.033,False
CuCr2Se4,390.0,,,,,,,,,,,,10.1016/j.jssc.2012.09.033,False
GdNi0.5Mn0.5O3,145.0,,+105 K,Orthorhombic,O-type,"{'a': '0.5274 nm', 'b': '0.5549 nm', 'c': '0.7596 nm'}",,300 Oe,8.03 μB,,,,10.1016/j.jmmm.2006.08.004,True
GdCo0.5Mn0.5O3,120.0,,+58 K,Orthorhombic,O-type,"{'a': '0.5348 nm', 'b': '0.5716 nm', 'c': '0.7451 nm'}",,2000 Oe,8.61 μB,,,,10.1016/j.jmmm.2006.08.004,True
GdCo0.9Mn0.1O3,50.0,,+1.7 K,Orthorhombic,O-type,"{'a': '0.5201 nm', 'b': '0.5445 nm', 'c': '0.7482 nm'}",,,8.34 μB,,,,10.1016/j.jmmm.2006.08.004,True
GdCu0.5Mn0.5O3,20.0,,-18 K,Orthorhombic,O-type,"{'a': '0.5301 nm', 'b': '0.5589 nm', 'c': '0.7554 nm'}",,,8.99 μB,,,,10.1016/j.jmmm.2006.08.004,True
GdCoO3,190.0,65.0,-10 K,Orthorhombic,O-type,"{'a': '0.5306 nm', 'b': '0.5628 nm', 'c': '0.7554 nm'}",,,8.70 μB,,,,10.1016/j.jmmm.2006.08.004,True
Eu(Ga0.50Ge0.50)2,,25.0,+9.3 K,AlB2-type,Hexagonal,"{'a': '4.2905 Å', 'c': '4.6077 Å'}",P 6/mmm,,8.02 μB,,,Curie-Weiss behavior above 150 K,10.1016/j.jssc.2009.06.032,True
Eu(Ga0.45Ge0.55)2,,22.0,-2.1 K,Intergrowth of YPtAs-type and EuGe2,Hexagonal,"{'a': '4.241 Å', 'c': '4.555 Å'}",P 6/mmm,,8.08 μB,,,Curie-Weiss behavior above 150 K,10.1016/j.jssc.2009.06.032,True
Eu(Ga0.40Ge0.60)2,,14.0,+4.9 K,Intergrowth of YPtAs-type and EuGe2,Hexagonal,"{'a': '4.2320 Å', 'c': '22.974 Å'}",P 6̄m2,,8.08 μB,,,Curie-Weiss behavior above 150 K,10.1016/j.jssc.2009.06.032,True
SrTi0.5Mn0.5O3,,,-649 K,Cubic,Pm-3m,{'a': '3.85337 Å'},Pm-3m,,4.20 μB,,,,10.1016/j.jssc.2014.02.011,True
Sr0.9Ca0.1Ti0.5Mn0.5O3,,,-719 K,Cubic,Pm-3m,{'a': '3.84850 Å'},Pm-3m,,5.0 μB,,,,10.1016/j.jssc.2014.02.011,True
Sr0.8Ca0.2Ti0.5Mn0.5O3,,,-698 K,Cubic,Pm-3m,{'a': '3.84255 Å'},Pm-3m,,4.97 μB,,,,10.1016/j.jssc.2014.02.011,True
Sr0.7Ca0.3Ti0.5Mn0.5O3,,,-521 K,Tetragonal,I4/mcm,"{'a': '5.41961 Å', 'c': '7.67951 Å'}",I4/mcm,,4.35 μB,,,,10.1016/j.jssc.2014.02.011,True
Sr0.6Ca0.4Ti0.5Mn0.5O3,,,-427 K,Tetragonal,I4/mcm,"{'a': '5.40785 Å', 'c': '7.67355 Å'}",I4/mcm,,4.38 μB,,,,10.1016/j.jssc.2014.02.011,True
Sr0.5Ca0.5Ti0.5Mn0.5O3,,,-417 K,Orthorhombic,Pbnm,"{'a': '5.40782 Å', 'b': '5.39963 Å', 'c': '7.63582 Å'}",Pbnm,,4.27 μB,,,,10.1016/j.jssc.2014.02.011,True
Sr0.4Ca0.6Ti0.5Mn0.5O3,,,-368 K,Orthorhombic,Pbnm,"{'a': '5.39293 Å', 'b': '5.38804 Å', 'c': '7.62515 Å'}",Pbnm,,4.31 μB,,,,10.1016/j.jssc.2014.02.011,True
Sr0.3Ca0.7Ti0.5Mn0.5O3,,,-344 K,Orthorhombic,Pbnm,"{'a': '5.37616 Å', 'b': '5.38100 Å', 'c': '7.61058 Å'}",Pbnm,,4.33 μB,,,,10.1016/j.jssc.2014.02.011,True
Sr0.2Ca0.8Ti0.5Mn0.5O3,,,-324 K,Orthorhombic,Pbnm,"{'a': '5.36391 Å', 'b': '5.36882 Å', 'c': '7.59087 Å'}",Pbnm,,4.20 μB,,,,10.1016/j.jssc.2014.02.011,True
Sr0.1Ca0.9Ti0.5Mn0.5O3,,,-319 K,Orthorhombic,Pbnm,"{'a': '5.34694 Å', 'b': '5.36197 Å', 'c': '7.57079 Å'}",Pbnm,,4.33 μB,,,,10.1016/j.jssc.2014.02.011,True
CaTi0.5Mn0.5O3,,,-280 K,Orthorhombic,Pbnm,"{'a': '5.32747 Å', 'b': '5.35745 Å', 'c': '7.55082 Å'}",Pbnm,,4.18 μB,,,,10.1016/j.jssc.2014.02.011,True
Mn2Sb,,550.0,,,,"{'a': '4.078 Å', 'b': '4.078 Å', 'c': '6.557 Å'}",,,"Mn1: 2.88 μB, Mn2: -3.82 μB",,,,10.1016/j.jmmm.2014.08.005,False
Sr2FeMoO6,420.0,,,,,"{'a': '7.879', 'b': '7.879', 'c': '7.889'}",,,4,3.6,,,10.1016/j.cap.2006.02.010,True
Sr2FeReO6,400.0,,,,,"{'a': '7.8648', 'b': '7.8648', 'c': '7.9008'}",,,3,2.7,,,10.1016/j.cap.2006.02.010,True
Sr2CrMoO6,450.0,,,,,{'a': '7.840'},,,2,0.8,,,10.1016/j.cap.2006.02.010,True
Sr2CrWO6,390.0,,,,,{'a': '7.832'},,,2,1.3,,,10.1016/j.cap.2006.02.010,True
Sr2CrReO6,635.0,,,,,"{'a': '7.875', 'b': '7.875', 'c': '7.8091'}",,,1,0.9,,,10.1016/j.cap.2006.02.010,True
Ca2FeMoO6,365.0,,,,,"{'a': '5.41', 'b': '5.52', 'c': '7.71'}",,,4,3.5,,,10.1016/j.cap.2006.02.010,True
Ba2FeMoO6,367.0,,,,,{'a': '8.06'},,,4,3.5,,,10.1016/j.cap.2006.02.010,True
Sr2MnReO6,120.0,,,,,{'a': '8.0012'},,,4,3.3,,,10.1016/j.cap.2006.02.010,True
Ba2MnReO6,120.0,,,,,{'a': '8.1865'},,,4,3.5,,,10.1016/j.cap.2006.02.010,True
Co(O3PCH2CH2NH2),,,-1 K,Monoclinic,,"{'a': '6.4172', 'b': '8.4131', 'c': '9.8360'}",P 21/c,,4.78 μB,,,,10.1016/j.jssc.2005.05.035,True
SmCo6.8Cu0.2,1123.15,,,TbCu7-type,Hexagonal,"{'a': '4.935 Å', 'c': '4.035 Å'}",P6/mmm,,,70 emu/g,,,10.1016/j.intermet.2004.12.018,True
SmCo6.5Cu0.5,1103.15,,,TbCu7-type,Hexagonal,,P6/mmm,,,,,,10.1016/j.intermet.2004.12.018,True
SmCo6Cu1,1083.15,,,TbCu7-type,Hexagonal,,P6/mmm,,,,,,10.1016/j.intermet.2004.12.018,True
SmCo6.8Zr0.2,1035.15,,,TbCu7-type,Hexagonal,"{'a': '4.916 Å', 'c': '4.049 Å'}",P6/mmm,,,103 emu/g,,,10.1016/j.intermet.2004.12.018,True
SmCo6.7Zr0.3,1033.15,,,TbCu7-type,Hexagonal,"{'a': '4.923 Å', 'c': '4.035 Å'}",P6/mmm,,,96 emu/g,,,10.1016/j.intermet.2004.12.018,True
SmCo6.79Ti0.21,1029.15,,,TbCu7-type,Hexagonal,"{'a': '4.920 Å', 'c': '4.060 Å'}",P6/mmm,,,96 emu/g,,,10.1016/j.intermet.2004.12.018,True
SmCo6.72Ti0.28,1018.15,,,TbCu7-type,Hexagonal,"{'a': '4.882 Å', 'c': '4.076 Å'}",P6/mmm,,,94 emu/g,,,10.1016/j.intermet.2004.12.018,True
SmCo6.65Ti0.35,1015.15,,,TbCu7-type,Hexagonal,"{'a': '4.882 Å', 'c': '4.076 Å'}",P6/mmm,,,92 emu/g,,,10.1016/j.intermet.2004.12.018,True
SmCo6.1Si0.9,718.15,,,TbCu7-type,Hexagonal,"{'a': '4.922 Å', 'c': '4.008 Å'}",P6/mmm,,,71 emu/g,,,10.1016/j.intermet.2004.12.018,True
SmCo6.9Hf0.1,1080.15,,,TbCu7-type,Hexagonal,"{'a': '4.932 Å', 'c': '4.032 Å'}",P6/mmm,,,104 emu/g,,,10.1016/j.intermet.2004.12.018,True
SmCo6.8Hf0.2,1075.15,,,TbCu7-type,Hexagonal,"{'a': '4.925 Å', 'c': '4.040 Å'}",P6/mmm,,,102 emu/g,,,10.1016/j.intermet.2004.12.018,True
La6Fe10.5Al3.5,,115.0,157 K,Tetragonal,,"{'a': '8.2168 Å', 'c': '23.699 Å'}",I 4/mcm,,1.45 μB,,,,10.1016/j.jssc.2009.08.011,True
La6Mn10Al4,200.0,,,Tetragonal,,"{'a': '8.4533 Å', 'c': '23.935 Å'}",I 4/mcm,1 T,,,,,10.1016/j.jssc.2009.08.011,True
Nd6Fe11Al3,,232.0,,Tetragonal,,"{'a': '8.1335 Å', 'c': '23.103 Å'}",I 4/mcm,,,,,,10.1016/j.jssc.2009.08.011,True
Nd6Fe10.5Al3.5,,232.0,,Tetragonal,,"{'a': '8.1513 Å', 'c': '23.141 Å'}",I 4/mcm,,,,,,10.1016/j.jssc.2009.08.011,True
LaFeAsO,,135.0,,Tetragonal,,,P4/nmm,,0.35 μB,,,,10.1016/j.jallcom.2010.11.050,True
NdFeAsO0.88F0.12,,,16 K,Tetragonal,,,P4/nmm,,,,,,10.1016/j.jallcom.2010.11.050,True
Mn0.04Ge0.96,300.0,,,Hexagonal,,,,,,,,,10.1016/j.jcrysgro.2015.01.025,True
Mn0.04Ge0.96,400.0,,,,,,,,,,,,10.1016/j.jcrysgro.2015.01.025,True
Mn5Ge3,296.0,,,Hexagonal,,,,,,,,,10.1016/j.jcrysgro.2015.01.025,False
MnGe2,400.0,,,,,,,,,,,,10.1016/j.jcrysgro.2015.01.025,False
Fe72.08Cr11.52Mo9.30Mn7.10C6,796.35,,,Complex,,,Fm-3m,,,,,,10.1016/j.actamat.2012.12.021,True
Fe56.64Cr30.02Mo9.76Mn3.58C3,963.95,,,Faulted,,,,,,,,,10.1016/j.actamat.2012.12.021,True
Ca3.15Li0.85IrO6,,,-3.13 K,Trigonal (Rhombohedral),Hexagonal,"{'a': '9.2686 Å', 'c': '10.8755 Å'}",R3̄c,,1.31 BM,,,0.069 emu K mol^-1,10.1016/S0925-8388(02)01082-4,True
Ca3LiRuO6,,120.0,,Trigonal (Rhombohedral),Hexagonal,"{'a': '9.2330 Å', 'c': '10.7441 Å'}",R3̄c,,,,,,10.1016/S0925-8388(02)01082-4,True
Sr3LiRuO6,,90.0,,Trigonal (Rhombohedral),Hexagonal,"{'a': '9.6294 Å', 'c': '11.0963 Å'}",R3̄c,,,,,,10.1016/S0925-8388(02)01082-4,True
Pr2Co2.8Si0.2,64.0,,90 K,La2Ni3-type,Orthorhombic,"{'a': '4.9064 Å', 'b': '10.0826 Å', 'c': '7.6451 Å'}",Cmce,6.6 T,7.2 μB/f.u.,6.03 μB/f.u. at 7 T,3.4 μB/f.u.,,10.1016/j.jallcom.2017.12.013,True
Nd2Co2.7Si0.3,159.0,,143 K,La2Ni3-type,Orthorhombic,"{'a': '4.99436 Å', 'b': '9.99176 Å', 'c': '7.54912 Å'}",Cmce,,6.22 μB/f.u.,,,,10.1016/j.jallcom.2017.12.013,True
Sm2Co2.6Si0.4,267.0,,,La2Ni3-type,Orthorhombic,"{'a': '5.3045 Å', 'b': '9.6625 Å', 'c': '7.2229 Å'}",Cmce,,,,,,10.1016/j.jallcom.2017.12.013,True
Gd2Co2.55Si0.45,327.0,,,La2Ni3-type,Orthorhombic,"{'a': '5.3681 Å', 'b': '9.5610 Å', 'c': '7.1254 Å'}",Cmce,,,,,,10.1016/j.jallcom.2017.12.013,True
Gd2Ni2.6Si0.4,96.0,,104 K,La2Ni3-type,Orthorhombic,"{'a': '5.26733 Å', 'b': '9.30192 Å', 'c': '7.40978 Å'}",Cmce,,15.45 μB/f.u.,,,,10.1016/j.jallcom.2017.12.013,True
Tb2Ni2.6Si0.4,78.0,,,La2Ni3-type,Orthorhombic,"{'a': '5.2438 Å', 'b': '9.2331 Å', 'c': '7.3640 Å'}",Cmce,,,,,,10.1016/j.jallcom.2017.12.013,True
Dy2Ni2.6Si0.4,46.0,,,La2Ni3-type,Orthorhombic,"{'a': '5.2398 Å', 'b': '9.1880 Å', 'c': '7.3453 Å'}",Cmce,,,,,,10.1016/j.jallcom.2017.12.013,True
Ho2Ni2.6Si0.4,28.0,,,La2Ni3-type,Orthorhombic,"{'a': '5.2511 Å', 'b': '9.1657 Å', 'c': '7.3011 Å'}",Cmce,,,,,,10.1016/j.jallcom.2017.12.013,True
Er2Ni2.6Si0.4,7.0,,,La2Ni3-type,Orthorhombic,"{'a': '5.2599 Å', 'b': '9.1477 Å', 'c': '7.2464 Å'}",Cmce,,,,,,10.1016/j.jallcom.2017.12.013,True
InFeCuO4,,,Negative,Hexagonal,Trigonal bipyramidal,,R3̄m,,,,,Spin glass behavior,10.1016/j.jssc.2012.12.010,True
InFeMgO4,,23.0,,Spinel,Cubic,{'a': '8.625'},Fd3̄m,,,,,Ferrimagnetic interactions,10.1016/j.jssc.2012.12.010,True
Ba2FeWO6,,20.0,,Cubic,Face centered cubic,{'a': '8.1351 Å'},Fm-3m,,"2.443 μB (Fe), -1.893 μB (W), -0.550 μB (O), 0.00 μB (Total)",,,,10.1016/j.physb.2015.11.019,True
GdZn,268.0,,,B2 (CsCl-type),Simple cubic,{'a': '3.602 Å'},,,,,,,10.1016/S0925-8388(99)00618-0,True
GdZnH,50.0,,,FCC,FCC,{'a': '5.33-5.40 Å'},,,,,,,10.1016/S0925-8388(99)00618-0,True
GdZn0.9Mg0.1,250.0,,,B2-like,Simple cubic,,,,,,,,10.1016/S0925-8388(99)00618-0,True
GdZn0.9Mg0.1H,50.0,,,FCC,FCC,{'a': '5.28 Å'},,,,,,,10.1016/S0925-8388(99)00618-0,True
GdMg,117.0,,,B2,Simple cubic,,,,,,,,10.1016/S0925-8388(99)00618-0,True
DyNi2B2C,,16.3,+0.6 K,Body-centred tetragonal,Tetragonal,"{'a': '353.61 pm', 'c': '1049.13 pm'}",I4/mmm,,10.21 μB,,,,10.1016/S0304-8853(01)00174-3,True
DyCo2B2C,,7.8,,Body-centred tetragonal,Tetragonal,"{'a': '351 pm', 'c': '1054 pm'}",I4/mmm,,,,,,10.1016/S0304-8853(01)00174-3,True
PrNi2B2C,,15.0,,Body-centred tetragonal,Tetragonal,,I4/mmm,,,,,,10.1016/S0304-8853(01)00174-3,False
(Pr0.91Dy0.09)Ni2B2C,,14.2,,Body-centred tetragonal,Tetragonal,,I4/mmm,,,,,,10.1016/S0304-8853(01)00174-3,False
Pr5Si3,43.0,,,,,,,,,,,,10.1016/j.jmmm.2013.03.018,True
Pr5Si3B0.3,43.0,,,,,,,,,,,,10.1016/j.jmmm.2013.03.018,True
Pr5Si3B,43.0,,,,,,,,,,,,10.1016/j.jmmm.2013.03.018,True
Pr5Si3C0.3,47.6666666666667,,,,,,,,,,,,10.1016/j.jmmm.2013.03.018,True
Pr5Si3C,50.6666666666667,,,,,,,,,,,,10.1016/j.jmmm.2013.03.018,True
Pr5Si3C1.5,66.0,,,,,,,,,,,,10.1016/j.jmmm.2013.03.018,True
Pr5Si3C2,43.0,,,,,,,,,,,,10.1016/j.jmmm.2013.03.018,True
Pr5Si3C3,43.0,,,,,,,,,,,,10.1016/j.jmmm.2013.03.018,True
PrSi,52.5,,,,,,,,,,,,10.1016/j.jmmm.2013.03.018,False
Pr3Si4,102.5,,,,,,,,,,,,10.1016/j.jmmm.2013.03.018,False
Pr3Si5,11.5,,,,,,,,,,,,10.1016/j.jmmm.2013.03.018,False
PrSi2,11.5,,,,,,,,,,,,10.1016/j.jmmm.2013.03.018,False
FeCr,,540.0,,Body-Centered Cubic (BCC),BCC,,,,,,,,10.1016/j.physb.2008.08.010,False
(ND4)2MnF5,,8.5,,,,,,,,,,,10.1016/j.jfluchem.2003.09.007,False
Gd26Co9Ga8,124.0,,142 K,Sm26Co11Ga6-type,Tetragonal,"{'a': '1.16114 nm', 'c': '1.52474 nm'}",P4/mbm,,8.21 μB,6.5 μB,,,10.1016/j.jssc.2019.121162,True
Tb26Co6Ga11,76.0,,77 K,Sm26Co11Ga6-type,Tetragonal,"{'a': '1.16166 nm', 'c': '1.53820 nm'}",P4/mbm,9 kOe,9.78 μB,5.5 μB,3.26 μB,,10.1016/j.jssc.2019.121162,True
Tb26Co8Ga9,74.0,,82 K,Sm26Co11Ga6-type,Tetragonal,"{'a': '1.15515 nm', 'c': '1.52432 nm'}",P4/mbm,6 kOe,9.94 μB,6.1 μB,4.23 μB,,10.1016/j.jssc.2019.121162,True
Dy26Co9Ga8,28.0,,26 K,Sm26Co11Ga6-type,Tetragonal,"{'a': '1.14796 nm', 'c': '1.51833 nm'}",P4/mbm,10 kOe,10.8 μB,5.46 μB,2.7 μB,,10.1016/j.jssc.2019.121162,True
Ho26Co9Ga8,16.0,,7.8 K,Sm26Co11Ga6-type,Tetragonal,"{'a': '1.14105 nm', 'c': '1.51598 nm'}",P4/mbm,1.2 kOe,10.86 μB,6.9 μB,1.4 μB,,10.1016/j.jssc.2019.121162,True
Tm26Co9Ga8,,,-15 K,Sm26Co11Ga6-type,Tetragonal,"{'a': '1.12966 nm', 'c': '1.50687 nm'}",P4/mbm,,7.71 μB,3.5 μB,,,10.1016/j.jssc.2019.121162,True
PrFe10.75V1.25,610.0,,,ThMn12-type,Tetragonal,"{'a': '0.8555 nm', 'c': '0.4772 nm'}",I4/mmm,,,1.428 T,1.287 T,,10.1016/S1359-6454(00)00354-2,True
PrFe10.75V1.25N1.6,800.0,,,ThMn12-type,Tetragonal,"{'a': '0.8640 nm', 'c': '0.4838 nm'}",I4/mmm,,,1.654 T,1.539 T,,10.1016/S1359-6454(00)00354-2,True
PrFe10.50V1.50,600.0,,,ThMn12-type,Tetragonal,"{'a': '0.8556 nm', 'c': '0.4773 nm'}",I4/mmm,,,1.314 T,1.214 T,,10.1016/S1359-6454(00)00354-2,True
PrFe10.50V1.50N1.6,780.0,,,ThMn12-type,Tetragonal,"{'a': '0.8638 nm', 'c': '0.4837 nm'}",I4/mmm,,,1.575 T,1.428 T,,10.1016/S1359-6454(00)00354-2,True
PrFe10.25V1.75,585.0,,,ThMn12-type,Tetragonal,"{'a': '0.8556 nm', 'c': '0.4775 nm'}",I4/mmm,,,1.190 T,1.130 T,,10.1016/S1359-6454(00)00354-2,True
PrFe10.25V1.75N1.6,760.0,,,ThMn12-type,Tetragonal,"{'a': '0.8638 nm', 'c': '0.4836 nm'}",I4/mmm,,,1.512 T,1.360 T,,10.1016/S1359-6454(00)00354-2,True
PrFe10.00V2.00,565.0,,,ThMn12-type,Tetragonal,"{'a': '0.8558 nm', 'c': '0.4774 nm'}",I4/mmm,,,1.084 T,1.049 T,,10.1016/S1359-6454(00)00354-2,True
PrFe10.00V2.00N1.6,735.0,,,ThMn12-type,Tetragonal,"{'a': '0.8640 nm', 'c': '0.4842 nm'}",I4/mmm,,,1.460 T,1.278 T,,10.1016/S1359-6454(00)00354-2,True
Gd3Co7Al2,309.0,,309 K,CeNi3-type,Hexagonal,"{'a': '0.51416 nm', 'c': '1.63340 nm'}",P63/mmc,,14.37 μB/fu,15.0 μB/fu (5 K),,,10.1016/j.jmmm.2016.10.134,True
Tb3Co7Al2,209.0,,160 K,CeNi3-type,Hexagonal,"{'a': '0.51272 nm', 'c': '1.62691 nm'}",P63/mmc,3.0 kOe,17.18 μB/fu,18.99 μB/fu (5 K),11.95 μB/fu,,10.1016/j.jmmm.2016.10.134,True
Dy3Co7Al2,166.0,,98 K,CeNi3-type,Hexagonal,"{'a': '0.51095 nm', 'c': '1.62426 nm'}",P63/mmc,1.9 kOe,18.97 μB/fu,20.37 μB/fu (5 K),12.86 μB/fu,,10.1016/j.jmmm.2016.10.134,True
Ho3Co7Al2,124.0,,14 K,CeNi3-type,Hexagonal,"{'a': '0.50972 nm', 'c': '1.61992 nm'}",P63/mmc,0.5 kOe,18.88 μB/fu,22.7 μB/fu (5 K),2.58 μB/fu,,10.1016/j.jmmm.2016.10.134,True
Er3Co7Al2,84.0,,-23 K,CeNi3-type,Hexagonal,"{'a': '0.50891 nm', 'c': '1.61627 nm'}",P63/mmc,2.3 kOe,17.22 μB/fu,18.10 μB/fu (5 K),1.10 μB/fu,,10.1016/j.jmmm.2016.10.134,True
Dy3Co7.68Si1.32,226.0,,59 K,CeNi3-type,Hexagonal,"{'a': '0.50638 nm', 'c': '1.5866 nm'}",P63/mmc,4.4 kOe,18.76 μB/fu,22.1 μB/fu (3 K),14.4 μB/fu,,10.1016/j.jmmm.2016.10.134,True
Tb3Ni8Si,32.0,,24 K,CeNi3-type,Hexagonal,"{'a': '0.49829 nm', 'c': '1.63125 nm'}",P63/mmc,2.2 kOe,16.92 μB/fu,20.7 μB/fu (2 K),7.5 μB/fu,,10.1016/j.jmmm.2016.10.134,True
Dy3Ni8Si,21.0,,11 K,CeNi3-type,Hexagonal,"{'a': '0.49711 nm', 'c': '1.62718 nm'}",P63/mmc,1.0 kOe,18.50 μB/fu,23.2 μB/fu (2 K),4.1 μB/fu,,10.1016/j.jmmm.2016.10.134,True
Ga0.9Mn0.1As,132.0,,,,,,,,,,,,10.1016/j.physb.2005.12.159,True
Ga0.968Mn0.032P,42.0,,,,,,,,,,,,10.1016/j.physb.2005.12.159,True
Ga0.96Mn0.04P,65.0,,,,,,,,,,,,10.1016/j.physb.2005.12.159,True
Ga0.98Mn0.02P,23.0,,,,,,,,,,,,10.1016/j.physb.2005.12.159,True
Sr3Fe2O5.44F1.56,,390.0,,,,,,,,,,,10.1016/j.materresbull.2015.01.042,
Sr3Fe2O6F0.87,,300.0,,,,,,,,,,,10.1016/j.materresbull.2015.01.042,
TbSn2,,26.3,,Orthorhombic,,"{'a': '4.404 Å', 'b': '16.273 Å', 'c': '4.302 Å'}",Cmcm,,10.16 μB,,,,10.1016/j.jmmm.2013.03.033,True
DySn2,,17.3,,Orthorhombic,,,,,10.85 μB,,,,10.1016/j.jmmm.2013.03.033,True
HoSn2,,7.0,,Orthorhombic,,,,,11.13 μB,,,,10.1016/j.jmmm.2013.03.033,True
ErSn2,,4.8,,Orthorhombic,,,,,9.76 μB,,,,10.1016/j.jmmm.2013.03.033,True
TmSn2,,3.6,,Orthorhombic,,,,,7.63 μB,,,,10.1016/j.jmmm.2013.03.033,True
UCo2Si2,,83.0,,Tetragonal,Body-centered,,I 4/ mmn,,1.42 μB,,,,10.1016/j.physb.2017.06.025,True
U(Co0.9Fe0.1)2Si2,,83.0,,Tetragonal,Body-centered,"{'a': '388.9 pm', 'c': '958.3 pm'}",I 4/ mmn,,1.29 μB,,,,10.1016/j.physb.2017.06.025,True
U(Co0.8Fe0.2)2Si2,,80.0,,Tetragonal,Body-centered,,I 4/ mmn,,,,,,10.1016/j.physb.2017.06.025,True
UNi2Si2,,43.0,,Tetragonal,Body-centered,,,,,,,,10.1016/j.physb.2017.06.025,False
CePd0.6Rh0.4,5.3,,,Orthorhombic,CrB-type,,,,,,,,10.1016/j.physb.2009.07.042,True
CePd,6.5,,,Orthorhombic,CrB-type,,,,,,,,10.1016/j.physb.2009.07.042,False
HoFe3(BO3)4,,38.5,,Trigonal,Huntite-like,,"R32 (high temperature), P3121 (low temperature)",,,,,,10.1016/j.jmmm.2018.12.078,True
UNiAl,,19.3,,Hexagonal,ZrNiAl-type,,,,,,,,10.1016/S0921-4526(02)01817-3,True
UNiGa,,39.0,,Hexagonal,ZrNiAl-type,,,,1.4 μB,,,,10.1016/S0921-4526(02)01817-3,True
ZnFe2O4,,10.0,,Normal Spinel,Cubic,,,,,,,,10.1016/j.cej.2006.11.001,True
CoFe2O4,793.0,,,Inverse Spinel,Cubic,,,1440 Oe,,65 emu/g,,,10.1016/j.cej.2006.11.001,True
La2CuO4,,320.0,,Orthorhombic,Perovskite-type,,Bmab,,,,,,10.1016/j.physb.2009.11.074,False
Fe3O4,860.0,,,Cubic Spinel,Cubic,{'a': '8.102-8.384 Å'},,298-314 Oe,,394-439 emu/cc,,,10.1016/j.jmmm.2017.07.082,True
Mn3GaC,249.0,,,Cubic,Cubic,{'a': '3.8942 Å'},,,,68 emu/g,,,10.1016/j.jmmm.2005.04.020,True
Mn3GaC0.78,295.0,,,Cubic,Cubic,{'a': '3.8851 Å'},,,,,,,10.1016/j.jmmm.2005.04.020,True
CeVSb3,4.5,,,,,,,,1.80 μB per Ce atom,,,,10.1016/j.jmmm.2007.06.018,True
CeAgSb2,9.8,,,,,,,,0.4 μB per Ce atom,,,,10.1016/j.jmmm.2007.06.018,True
ZrZn2,28.0,,,,,,,,0.17 μB per formula unit,,,,10.1016/j.jmmm.2007.06.018,True
GdFe2Zn20,86.0,,,,,,,,6.5 μB per formula unit,,,,10.1016/j.jmmm.2007.06.018,True
SmAgSb2,,10.0,,,,,,,,,,,10.1016/j.jmmm.2007.06.018,True
Ce3Al11,6.2,,,,,,,,"1.27 μB (Ce I), 0.24 μB (Ce II)",,,,10.1016/j.jmmm.2007.06.018,True
HoCrO4,20.0,,,Zircon,Tetragonal,,,,,,,,10.1016/j.jssc.2022.123356,True
ErCrO4,20.0,,,Zircon,Tetragonal,,,,,,,,10.1016/j.jssc.2022.123356,True
TbCrO4,20.0,,,Zircon,Tetragonal,,,,,,,,10.1016/j.jssc.2022.123356,True
TbCrO4,,25.0,,Scheelite,,,I 41/a,,,,,,10.1016/j.jssc.2022.123356,True
HoCrO4,,24.8,,Scheelite,,,I 41/a,,,,,,10.1016/j.jssc.2022.123356,True
ErCrO4,,24.2,,Scheelite,,,I 41/a,,,,,,10.1016/j.jssc.2022.123356,True
GdCrO4,21.3,,,Zircon,,,,,,,,,10.1016/j.jssc.2022.123356,False
LuCrO4,,9.2,,Zircon,,,,,,,,,10.1016/j.jssc.2022.123356,False
U6Co12Ge4C,,,-73 K,Cubic,Body-centered cubic,{'a': '8.740'},I m 3̄ m (no. 229),,2.3 μB per U atom,,,6.8 × 10^−3 emu mol^−1,10.1016/j.jallcom.2011.02.094,True
FeSn2,,378.0,,C16,Tetragonal,,m.2m,,,,,,10.1016/S0925-8388(01)00937-9,True
FeSn,,368.0,,B35,Hexagonal,,6̄m2,,,,,,10.1016/S0925-8388(01)00937-9,True
Fe3Sn2,657.0,,,hR10,Rhombohedral,,3m,,,,,,10.1016/S0925-8388(01)00937-9,True
Gd2Fe17,460.0,,,Hexagonal,Th2Ni17,,,,,0.47 T,,,10.1016/j.jallcom.2009.11.064,True
Nd2Fe17,330.0,,,Rhombohedral,Th2Zn17,,,,,0.76 T,,,10.1016/j.jallcom.2009.11.064,True
Sm2Fe17,399.0,,,Rhombohedral,Th2Zn17,,,,,,,,10.1016/j.jallcom.2009.11.064,True
Y2Fe17,324.0,,,,,,,,2.13 μB,,,,10.1016/j.jallcom.2009.11.064,False
Nd2Fe16Co,441.0,,,,,,,,,,,,10.1016/j.jallcom.2009.11.064,True
SmMn2Ge2,,385.0,,ThCr2Si2-type,Tetragonal,,,,,,,,10.1016/j.jallcom.2006.09.147,True
Sm0.9Gd0.1Mn2Ge2,,332.0,,ThCr2Si2-type,Tetragonal,,,,,,,,10.1016/j.jallcom.2006.09.147,True
Sm0.85Gd0.15Mn2Ge2,,330.0,,ThCr2Si2-type,Tetragonal,,,,,,,,10.1016/j.jallcom.2006.09.147,True
Sm0.9Y0.1Mn2Ge2,,328.0,,ThCr2Si2-type,Tetragonal,,,,,,,,10.1016/j.jallcom.2006.09.147,True
Sm0.85Y0.15Mn2Ge2,,328.0,,ThCr2Si2-type,Tetragonal,,,,,,,,10.1016/j.jallcom.2006.09.147,True
SmMn2(Si0.2Ge0.8)2,,318.0,,ThCr2Si2-type,Tetragonal,,,,,,,,10.1016/j.jallcom.2006.09.147,True
Tb3NiSi2,135.0,,127K,La3NiGe2-type,Orthorhombic,"{'a': '1.1308 nm', 'b': '0.41314 nm', 'c': '1.1225 nm'}",Pnma,,9.1 μB,,,,10.1016/j.jmmm.2013.08.052,True
Pr3CoGe2,,28.0,,La3NiGe2-type,Orthorhombic,,Pnma,,,,,,10.1016/j.jmmm.2013.08.052,False
Nd3CoGe2,,35.5,,La3NiGe2-type,Orthorhombic,,Pnma,,,,,,10.1016/j.jmmm.2013.08.052,False
Tb3NiGe2,135.0,,,La3NiGe2-type,Orthorhombic,,Pnma,,,,,,10.1016/j.jmmm.2013.08.052,False
Tb3CoGe2,110.0,,,La3NiGe2-type,Orthorhombic,,Pnma,,,,,,10.1016/j.jmmm.2013.08.052,False
Sr3Sb2CuO9,30.0,,60 K,Perovskite-type,,"{'a': '5.7123 Å', 'c': '28.8197 Å'}",R-3,,,,,Curie–Weiss like behavior above 200 K,10.1016/j.jallcom.2013.08.054,True
CuWO4,,24.0,,Triclinic,Wolframite-type,"{'a': '4.694 Å', 'b': '5.830 Å', 'c': '4.877 Å'}",P1̄,,"0.58 μB (Cu), 0.1 μB (O3)",,,,10.1016/j.commatsci.2010.11.018,False
CeNi0.78Sn2,2.3,4.0,,Orthorhombic,Trigonal prism arrangement,"{'a': '4.4628 Å', 'b': '17.671 Å', 'c': '4.4664 Å'}",Cmcm,,2.0 μB/Ce atom,,,,10.1016/S0925-8388(01)01358-5,True
Ce3Ni2Sn7,,3.8,,Orthorhombic,Trigonal prism arrangement,"{'a': '4.5504 Å', 'b': '27.216 Å', 'c': '4.5538 Å'}",Cmmm,,1.9 μB/Ce atom,,,,10.1016/S0925-8388(01)01358-5,True
CeNi0.84Sn2,3.0,,,Orthorhombic,Trigonal prism arrangement,,Cmcm,,2.0 μB/Ce atom,,,,10.1016/S0925-8388(01)01358-5,True
LaMn0.9Co0.1O3,170.0,,184 K,Orthorhombic,Pbnm,"{'a': '5.4311 Å', 'b': '5.7177 Å', 'c': '7.7577 Å'}",Pbnm,,5.02 μB,,,,10.1016/j.ceramint.2020.11.018,True
LaMn0.8Co0.2O3,170.0,,185 K,Orthorhombic,Pbnm,"{'a': '5.4277 Å', 'b': '5.7211 Å', 'c': '7.6911 Å'}",Pbnm,,4.77 μB,,,,10.1016/j.ceramint.2020.11.018,True
LaMn0.7Co0.3O3,171.0,,204 K,Orthorhombic,Pbnm,"{'a': '5.4363 Å', 'b': '5.6811 Å', 'c': '7.6770 Å'}",Pbnm,,4.57 μB,,,,10.1016/j.ceramint.2020.11.018,True
LaMn0.6Co0.4O3,179.0,,216 K,Orthorhombic,Pbnm,"{'a': '5.4251 Å', 'b': '5.6795 Å', 'c': '7.6611 Å'}",Pbnm,,4.30 μB,,,,10.1016/j.ceramint.2020.11.018,True
LaMn0.5Co0.5O3,183.5,,220 K,Orthorhombic,Pbnm,"{'a': '5.4101 Å', 'b': '5.6701 Å', 'c': '7.6511 Å'}",Pbnm,3000 Oe,4.20 μB,,,,10.1016/j.ceramint.2020.11.018,True
USn2,,75.0,,ZrGa2 type,Orthorhombic,"{'a': '4.4228 Å', 'b': '15.451 Å', 'c': '4.4683 Å'}",Cmmm (No. 65),,1.56 μB/U,,,,10.1016/S0925-8388(01)01616-4,True
U3Sn7,,50.0,,Ce3Sn7 type,Orthorhombic,"{'a': '4.473 Å', 'b': '24.59 Å', 'c': '4.498 Å'}",Cmmm (No. 65),,<0.3 μB/U,,,,10.1016/S0925-8388(01)01616-4,True
UGe2,52.0,,,ZrGa2 type,,,,,1.42 μB/U,,,,10.1016/S0925-8388(01)01616-4,False
KCr5S8,,55.0,-564,Monoclinic,Triangular lattices and double chains,,C2/m,,4.10,,,Curie-Weiss type,10.1016/j.jssc.2010.03.013,True
RbCr5S8,,42.0,-442,Monoclinic,Triangular lattices and double chains,,C2/m,,4.06,,,Curie-Weiss type,10.1016/j.jssc.2010.03.013,True
CsCr5S8,,10.0,-283,Monoclinic,Triangular lattices and double chains,,C2/m,,3.95,,,Curie-Weiss type,10.1016/j.jssc.2010.03.013,True
Sr0.5Cr5S8,,30.0,-680,Monoclinic,Triangular lattices and double chains,,C2/m,,4.15,,,Curie-Weiss type,10.1016/j.jssc.2010.03.013,True
Ba0.5Cr5S8,,60.0,-650,Monoclinic,Triangular lattices and double chains,,C2/m,,4.12,,,Curie-Weiss type,10.1016/j.jssc.2010.03.013,True
TlCr5S8,,50.0,,Monoclinic,,,C2/m,,,,,,10.1016/j.jssc.2010.03.013,False
TlCr5Se8,,55.0,,Monoclinic,,,C2/m,,,,,,10.1016/j.jssc.2010.03.013,False
TlFeS2,,12.0,,Monoclinic,Chain,,,,,,,,10.1016/j.jallcom.2010.07.074,False
TlFeSe2,,14.0,,Monoclinic,Chain,,,,,,,,10.1016/j.jallcom.2010.07.074,False
Fe70Si14C16,780.0,,,Orthorhombic,,"{'a': '1.0043 nm', 'b': '0.7944 nm', 'c': '0.7469 nm'}",Cmc2.1,450 Oe,1.77 μB (77K),145 emu/g (300K),,,10.1016/j.jallcom.2005.05.035,True
Fe70Si5C25,605.0,,,Amorphous,,,,25 Oe,1.7 μB (77K),,,,10.1016/j.jallcom.2005.05.035,True
Fe70Si20C10,605.0,,,Amorphous,,,,25 Oe,1.7 μB (77K),,,,10.1016/j.jallcom.2005.05.035,True
Fe2Pb3(PO4)4,,30.0,-100 K,Monoclinic,,"{'a': '9.0106 Å', 'b': '9.0632 Å', 'c': '9.3101 Å'}",P21/c,,6.3 μB,<0.02 emu/g,,,10.1016/j.matlet.2005.01.005,True
V2O3,,155.0,,"Trigonal corundum (high temperature), Monoclinic (low temperature)","Trigonal (high temperature), Monoclinic (low temperature)",,R-3c (high temperature),,,,,,10.1016/j.tsf.2020.138389,True
FePbP2O7,,10.0,-40 K,Monoclinic,,"{'a': '5.3800 Å', 'b': '8.3100 Å', 'c': '12.800 Å'}",P21/n,,,,,,10.1016/j.matlet.2004.05.018,True
Co(H2O)4(C4H2O4),,,-14.6 K,Monoclinic,,"{'a': '7.493 Å', 'b': '14.377 Å', 'c': '7.708 Å'}",P21/c,,5.08 BM,,,3.33 cm³/mol K,10.1016/j.jssc.2003.11.008,True
Co0.4Zn0.6Y0.15Fe1.85O4,373.0,,,Cubic Spinel,FCC,{'a': '8.419'},,,,,,,10.1016/j.ceramint.2011.12.043,True
Co0.2Zn0.8Y0.15Fe1.85O4,333.0,,,Cubic Spinel,FCC,{'a': '8.429'},,,,,,,10.1016/j.ceramint.2011.12.043,True
ZnY0.15Fe1.85O4,313.0,,,Cubic Spinel,FCC,{'a': '8.438'},,,,,,,10.1016/j.ceramint.2011.12.043,True
Zn0.4Co0.6Ce0.1Fe1.9O4,473.0,,,Cubic Spinel,Cubic,"{'a': '8.41835 Å', 'b': '8.41835 Å', 'c': '8.41835 Å'}",,350 Oe,0.45 μB,56.54 emu/g,46.79 emu/g,,10.1016/j.physb.2020.412078,True
Zn0.4Co0.45Cu0.15Ce0.1Fe1.9O4,423.0,,,Cubic Spinel,Cubic,"{'a': '8.40153 Å', 'b': '8.40153 Å', 'c': '8.40153 Å'}",,543 Oe,0.42 μB,53.24 emu/g,43.01 emu/g,,10.1016/j.physb.2020.412078,True
Zn0.4Co0.3Cu0.3Ce0.1Fe1.9O4,373.0,,,Cubic Spinel,Cubic,"{'a': '8.40034 Å', 'b': '8.40034 Å', 'c': '8.40034 Å'}",,609 Oe,0.40 μB,50.95 emu/g,35.77 emu/g,,10.1016/j.physb.2020.412078,True
Zn0.4Co0.15Cu0.45Ce0.1Fe1.9O4,423.0,,,Cubic Spinel,Cubic,"{'a': '8.4002 Å', 'b': '8.4002 Å', 'c': '8.4002 Å'}",,639 Oe,0.37 μB,46.76 emu/g,34.75 emu/g,,10.1016/j.physb.2020.412078,True
Zn0.4Cu0.6Ce0.1Fe1.9O4,373.0,,,Cubic Spinel,Cubic,"{'a': '8.39556 Å', 'b': '8.39556 Å', 'c': '8.39556 Å'}",,611 Oe,0.36 μB,45.46 emu/g,34.35 emu/g,,10.1016/j.physb.2020.412078,True
Ca2Fe2O5,,725.0,,Orthorhombic,Pcmn,"{'a': '5.604 Å', 'b': '14.782 Å', 'c': '5.432 Å'}",Pcmn,,,,,,10.1016/j.jssc.2005.09.020,True
Ca2Fe2O5.16,,110.0,,Orthorhombic,Pcmn,"{'a': '5.554 Å', 'b': '14.912 Å', 'c': '5.402 Å'}",Pcmn,,,,,,10.1016/j.jssc.2005.09.020,True
SrFeO2.83,,60.0,41 K,Tetragonal,P4mm,"{'a': '3.865 Å', 'b': '3.865 Å', 'c': '3.850 Å'}",P4mm,,,,,,10.1016/j.jssc.2005.09.020,True
LaFeO3,,750.0,,,,,,,,,,,10.1016/j.jssc.2005.09.020,False
SrFeO3,,134.0,,,,,,,,,,,10.1016/j.jssc.2005.09.020,False
GdPt2,54.0,,,Cubic Laves phase,Cubic,,,,,,,,10.1016/S0921-4526(98)00657-7,True
GdIr2,89.0,,,Cubic Laves phase,Cubic,,,,,,,,10.1016/S0921-4526(98)00657-7,True
GdRh2,86.0,,,Cubic Laves phase,Cubic,,,,,,,,10.1016/S0921-4526(98)00657-7,True
GdAl2,168.0,,,Cubic Laves phase,Cubic,,,,,,,,10.1016/S0921-4526(98)00657-7,True
GdMg2,93.0,,,Cubic Laves phase,Cubic,,,,,,,,10.1016/S0921-4526(98)00657-7,True
Pr0.7Ca0.3MnO3,,,156 K,Orthorhombic,Pnma,"{'a': '5.4618 Å', 'b': '7.6707 Å', 'c': '5.4274 Å'}",Pnma,,,,,,10.1016/j.jallcom.2009.12.098,True
Pr0.7Ca0.2Sr0.1MnO3,,,175 K,Orthorhombic,Pnma,"{'a': '5.4577 Å', 'b': '228.68 Å'}",Pnma,,,,,,10.1016/j.jallcom.2009.12.098,True
Pr0.7Ca0.1Sr0.2MnO3,,,209 K,Orthorhombic,Pnma,"{'a': '5.4586 Å', 'b': '230.08 Å'}",Pnma,,,,,,10.1016/j.jallcom.2009.12.098,True
Pr0.7Sr0.3MnO3,,,260 K,Orthorhombic,Pnma,"{'a': '5.4608 Å', 'b': '231.20 Å'}",Pnma,,,,,,10.1016/j.jallcom.2009.12.098,True
SrFe12O19,750.0,,,Magnetoplumbite,Hexagonal,"{'a': '5.8839', 'c': '23.0721'}",P63/mmc,4672.29 Oe,,71.45 emu/g,34.04 emu/g,,10.1016/j.jallcom.2023.173140,True
Tb5Si3,,100.0,,Hexagonal,hP16,"{'a': '0.84311 nm', 'c': '0.63232 nm'}",P63/mcm,,"M_Tb6g = 2.03 μB, M_Tb4d = 2.03 μB at 65 K",,,,10.1016/j.jmmm.2011.07.004,True
Tb5Si1.5Sb1.5,,123.0,,Hexagonal,hP16,"{'a': '0.8684 nm', 'c': '0.6308 nm'}",P63/mcm,,"M_Tb6g1,4 = 0 μB, M_Tb6g2,3,5,6 = 6.06 μB, M_Tb4d = 6.06 μB at 81 K",,,,10.1016/j.jmmm.2011.07.004,True
Tb5Sb3,119.0,150.0,,Hexagonal,hP16,"{'a': '0.89386 nm', 'c': '0.62745 nm'}",P63/mcm,,"M_Tb6g = 1.07 μB, M_Tb4d = 1.07 μB at 122 K",,,,10.1016/j.jmmm.2011.07.004,True
GdPt4In,21.9,,19.4 K,MgCu4Sn type,Cubic,{'a': '755.2 pm'},F4̄3m,,7.87 μB/Gd,6.54 μB/Gd at 4.3 K,,,10.1016/j.solidstatesciences.2009.05.032,True
Na0.76CoO2,,25.0,-90 K,P2-type,Hexagonal,"{'a': '2.8374 Å', 'b': '2.8374 Å', 'c': '10.868 Å'}",P63/mmc,,1.13 μB per Co,,,,10.1016/j.jallcom.2018.09.372,True
Na0.44CoO1.96F0.04,,25.0,-77 K,P2-type,Hexagonal,"{'a': '2.8272 Å', 'b': '2.8272 Å', 'c': '10.937 Å'}",P63/mmc,,1.04 μB per Co,,,,10.1016/j.jallcom.2018.09.372,True
Cr3C2,886.0,,,Layered,Hexagonal,{'a': '3.29 Å'},,,3.9 μB/unit,,,,10.1016/j.jmmm.2017.03.031,False
SrFe12O19,800.0,,,Hexagonal,,,,4600 Oe,,"60 emu/g at 20 K, 32 emu/g at 300 K","45 emu/g at 20 K, 19 emu/g at 300 K",,10.1016/S0304-8853(03)00479-7,True
Ba3TeCo3P2O14,,21.0,,Langasite,Trigonal,,P321,,4.69 μB,,,,10.1016/j.jssc.2013.04.035,True
Pb3TeCo3P2O14,,13.0,,Langasite,Monoclinic,"{'a': '14.47600(6) Å', 'b': '25.0579(1) Å', 'c': '5.214222(16) Å'}",P2,,4.73 μB,,,,10.1016/j.jssc.2013.04.035,True
Pb3TeCo3V2O14,,8.0,,Langasite,Monoclinic,"{'a': '14.81359(9) Å', 'b': '25.64683(16) Å', 'c': '5.21137(3) Å'}",P2,,4.46 μB,,,,10.1016/j.jssc.2013.04.035,True
Mn3GaC,245.0,,,Cubic antiperovskite,Cubic,{'a': '0.3892 nm'},Pm-3m,,,,,,10.1016/j.jmmm.2015.08.034,True
Mn3Ga0.9Ge0.1C,235.0,,,Cubic antiperovskite,Cubic,{'a': '0.3889 nm'},Pm-3m,,,,,,10.1016/j.jmmm.2015.08.034,True
Mn3Ga0.8Ge0.2C,220.0,,,Cubic antiperovskite,Cubic,{'a': '0.3886 nm'},Pm-3m,,,,,,10.1016/j.jmmm.2015.08.034,True
AlCMn3,287.0,,,Cubic,Cubic,"{'a': '3.7805 Å', 'b': '3.7805 Å', 'c': '3.7805 Å'}",221,,"1.26 μB (Mn), 0.016 μB (Al), 0.09 μB (C)",,,,10.1016/j.jallcom.2018.01.223,False
Mn3GaC,,249.0,,,,,,,,,,,10.1016/j.jallcom.2018.01.223,
Mn3SnC,,287.0,,,,,,,,,,,10.1016/j.jallcom.2018.01.223,
PbFe0.5Ta0.5O3,,156.0,52 K,Cubic,Perovskite,{'a': '4.0063 Å'},Pm-3m,,1.6 μB,,,1.0 × 10^-3 emu/mole,10.1016/j.jeurceramsoc.2016.05.039,True
Li1.75Co0.25Se,820.168,,,Face-centered cubic,Anti-fluorite-type,{'a': '5.8566'},Fm-3m (225),,4.00,3.66,,,10.1016/j.jmmm.2016.05.066,False
Li1.75Ni0.25Se,939.308,,,Face-centered cubic,Anti-fluorite-type,{'a': '5.9521'},Fm-3m (225),,2.00,1.61,,,10.1016/j.jmmm.2016.05.066,False
Li1.75Co0.25Te,805.237,,,Face-centered cubic,Anti-fluorite-type,{'a': '6.3977'},Fm-3m (225),,4.00,3.472,,,10.1016/j.jmmm.2016.05.066,False
Li1.75Ni0.25Te,668.343,,,Face-centered cubic,Anti-fluorite-type,{'a': '6.3156'},Fm-3m (225),,2.00,1.682,,,10.1016/j.jmmm.2016.05.066,False
Co2FeGe,1000.0,,,L21,Cubic,{'a': '5.743'},,,,,,,10.1016/j.actamat.2012.07.045,True
Co2Fe(Ga0.5Ge0.5),1080.0,,,L21,Cubic,{'a': '5.740'},,,,,,,10.1016/j.actamat.2012.07.045,True
Co2FeGa,1080.0,,,L21,Cubic,{'a': '5.73'},,,,,,,10.1016/j.actamat.2012.07.045,True
Co2Mn(Ge0.75Ga0.25),895.0,,,,,,,,,,,,10.1016/j.actamat.2012.07.045,False
Co2Mn(Ga0.5Sn0.5),770.0,,,,,,,,,,,,10.1016/j.actamat.2012.07.045,False
Co2Fe(Si0.75Ge0.25),990.0,,,,,,,,,,,,10.1016/j.actamat.2012.07.045,False
Co2MnSn,800.0,,,,,,,,,,,,10.1016/j.actamat.2012.07.045,False
Co2MnGa,700.0,,,,,,,,,,,,10.1016/j.actamat.2012.07.045,False
Co2FeSi,1100.0,,,,,,,,,,,,10.1016/j.actamat.2012.07.045,False
Co2Fe(Ga0.5Ge0.5),1080.0,,,L21,Cubic,{'a': '5.740'},,,,,,,10.1016/j.actamat.2012.07.045,True
Er2Ni21.8B6.3,,0.61,-5.7 K,Cubic,C6Cr23-type,{'a': '10.637 Å'},Fm-3m (No. 225),,9.60 μB/RE,,,,10.1016/j.jallcom.2013.01.073,True
Tm2Ni21B6,,,-1.3 K,Cubic,C6Cr23-type,{'a': '10.643 Å'},Fm-3m (No. 225),,7.54 μB/RE,,,,10.1016/j.jallcom.2013.01.073,True
Yb2Ni21B6,,,-17 K,Cubic,C6Cr23-type,{'a': '10.636 Å'},Fm-3m (No. 225),,4.76 μB/RE,,,,10.1016/j.jallcom.2013.01.073,True
Mn0.8Zn0.2Fe2O4,478.54,,,Spinel,Cubic,,,45 Oe at 300 K,"14,261.683 μB/particle",45.230 emu/g,,,10.1016/j.jmmm.2012.03.043,True
Mn0.61Zn0.39Fe2O4,401.64,,,Spinel,Cubic,,,38.2 Oe at 300 K,"10,802.892 μB/particle",37.525 emu/g,,,10.1016/j.jmmm.2012.03.043,True
Mn0.5Zn0.5Fe2O4,376.13,,,Spinel,Cubic,,,40 Oe at 300 K,"8,347.125 μB/particle",39.746 emu/g,,,10.1016/j.jmmm.2012.03.043,True
Mn0.2Zn0.8Fe2O4,329.48,,,Spinel,Cubic,,,23.13 Oe at 300 K,"6,181.373 μB/particle",23.183 emu/g,,,10.1016/j.jmmm.2012.03.043,True
La0.65Ca0.35MnO3,263.8,,274.1 K,Rhombohedral,,"{'a': '5.447 Å', 'c': '13.339 Å'}",R-3C,,4.6 μB,99.32 emu/g,,,10.1016/j.physb.2016.06.031,True
La0.60Bi0.05Ca0.35MnO3,246.4,,243.2 K,Rhombohedral,,"{'a': '5.454 Å', 'c': '13.333 Å'}",R-3C,,4.6 μB,90.74 emu/g,,,10.1016/j.physb.2016.06.031,True
La0.55Bi0.10Ca0.35MnO3,240.5,,238.8 K,Rhombohedral,,"{'a': '5.452 Å', 'c': '13.331 Å'}",R-3C,,4.6 μB,117.75 emu/g,,,10.1016/j.physb.2016.06.031,True
La0.45Bi0.20Ca0.35MnO3,201.0,,225.8 K,Rhombohedral,,"{'a': '5.441 Å', 'c': '13.327 Å'}",R-3C,,4.6 μB,96.44 emu/g,,,10.1016/j.physb.2016.06.031,True
Mn(H2O)2Ni(CN)4·4H2O,,,44 K,Orthorhombic,,"{'a': '12.03806', 'b': '13.93678', 'c': '7.20689'}",Pnma,23 Oe,,125 emu/g,0.18 emu/g,,10.1016/j.jmmm.2023.170573,True
GdSn4Ti6,,300.0,,Trigonal,,"{'a': '0.57857 nm', 'c': '2.27976 nm'}",R-3m (no. 166),,,,,,10.1016/j.jallcom.2009.09.106,True
TiFe2,,285.0,,C14 Laves phase,Hexagonal,,,,1.4 μB (6h Fe atoms),,,,10.1016/j.jmmm.2004.07.013,True
Nd0.33Gd0.34Sr0.33MnO3,160.0,,,Orthorhombic,Pbnm,"{'a': '5.4297', 'b': '5.4272', 'c': '7.6849'}",Pbnm,,,,,,10.1016/j.jmmm.2006.07.006,True
Nd0.33Eu0.34Sr0.33MnO3,185.0,,,Orthorhombic,Pbnm,"{'a': '5.4400', 'b': '5.4320', 'c': '7.6882'}",Pbnm,,,,,,10.1016/j.jmmm.2006.07.006,True
Nd0.33Sm0.34Sr0.33MnO3,217.0,,,Orthorhombic,Pbnm,"{'a': '5.4388', 'b': '5.4375', 'c': '7.6866'}",Pbnm,,,,,,10.1016/j.jmmm.2006.07.006,True
Nd0.33Nd0.34Sr0.33MnO3,265.0,,,Orthorhombic,Pbnm,"{'a': '5.4622', 'b': '5.4286', 'c': '7.6856'}",Pbnm,,,,,,10.1016/j.jmmm.2006.07.006,True
Nd0.33Ce0.34Sr0.33MnO3,252.0,,,Orthorhombic,Pbnm,"{'a': '5.7276', 'b': '5.4574', 'c': '7.7338'}",Pbnm,,,,,,10.1016/j.jmmm.2006.07.006,True
NH4FeCl2(HCOO),,6.0,,Monoclinic,C 2/c,,C 2/c,,3.9 μB,,,,10.1016/j.jssc.2015.09.016,True
NH4CoCl2(HCOO),,,-27 K,Monoclinic,C 2/c,"{'a': '7.730(2) Å', 'b': '11.269(2) Å', 'c': '6.844(1) Å'}",C 2/c,,,,,,10.1016/j.jssc.2015.09.016,True
NH4NiCl2(HCOO),,8.5,5.5 K,Monoclinic,C 2/c,"{'a': '7.598(2) Å', 'b': '11.336(2) Å', 'c': '6.753(1) Å'}",C 2/c,,2.4 μB/mol,,,,10.1016/j.jssc.2015.09.016,True
Li0.9Ni(PO4)0.9(HPO4)0.1·H2O·0.4(CH3OH),,10.0,-37.8 K,,,,,,,,,,10.1016/j.jssc.2006.08.019,True
Na0.9Ni(PO4)0.9(HPO4)0.1·H2O·0.6(CH3OH),,,-37.8 K,,,,,,,,,,10.1016/j.jssc.2006.08.019,True
K0.9Ni(PO4)0.9(HPO4)0.1·H2O·0.1(CH3OH),,8.0,,,,,,,,,,,10.1016/j.jssc.2006.08.019,True
Co2TeO3Cl2,15.0,18.5,-97 K,Monoclinic,Layered,"{'a': '5.0472 Å', 'b': '6.6325 Å', 'c': '8.3452 Å'}",P21/m,,,,,,10.1016/j.jssc.2005.12.007,True
Co2TeO3Br2,,29.0,-46 K,Orthorhombic,Layered,"{'a': '10.5180 Å', 'b': '15.8629 Å', 'c': '7.7732 Å'}",Pccn,,,,,,10.1016/j.jssc.2005.12.007,True
PbFe3O(PO4)3,21.7333333333333,,,Monoclinic,P21/m,,P21/m,,,,,,10.1016/j.jssc.2013.03.011,True
Mn1.93Fe0.96Si1.10,-89.0,50.0,,XA or L21,Cubic,{'a': '0.5672 nm'},,,,,,2.5·10^−7 m^3/kg,10.1016/j.jallcom.2023.169672,True
Mn1.99Fe0.88Si1.13,-10.0,52.0,,XA or L21,Cubic,{'a': '0.5672 nm'},,,,,,4.1·10^−7 m^3/kg,10.1016/j.jallcom.2023.169672,True
Mn1.89Fe1.02Al1.09,-505.0,36.0,,β-Mn,Primitive Cubic,{'a': '0.6339 nm'},P4132,,,,,2.2·10^−7 m^3/kg,10.1016/j.jallcom.2023.169672,True
Mn1.91Fe1.03Al1.06,-525.0,37.0,,β-Mn,Primitive Cubic,{'a': '0.6339 nm'},P4132,,,,,2.2·10^−7 m^3/kg,10.1016/j.jallcom.2023.169672,True
PrMn2Ge2,333.0,418.0,,ThCr2Si2-type,Body-centered tetragonal,{'a': '4.06 Å'},I4/mmm,,,,,,10.1016/S0304-8853(01)00823-X,True
TbMn2Ge2,,413.0,,ThCr2Si2-type,Body-centered tetragonal,,I4/mmm,,,,,,10.1016/S0304-8853(01)00823-X,True
Pr0.8Tb0.2Mn2Ge2,340.0,432.0,,ThCr2Si2-type,Body-centered tetragonal,,I4/mmm,,,,,,10.1016/S0304-8853(01)00823-X,True
Pr0.6Tb0.4Mn2Ge2,344.0,438.0,,ThCr2Si2-type,Body-centered tetragonal,,I4/mmm,,,,,,10.1016/S0304-8853(01)00823-X,True
Pr0.5Tb0.5Mn2Ge2,344.0,418.0,,ThCr2Si2-type,Body-centered tetragonal,,I4/mmm,,,,,,10.1016/S0304-8853(01)00823-X,True
Pr0.4Tb0.6Mn2Ge2,344.0,442.0,,ThCr2Si2-type,Body-centered tetragonal,,I4/mmm,,,,,,10.1016/S0304-8853(01)00823-X,True
Pr0.3Tb0.7Mn2Ge2,340.0,465.0,,ThCr2Si2-type,Body-centered tetragonal,,I4/mmm,,,,,,10.1016/S0304-8853(01)00823-X,True
Pr0.25Tb0.75Mn2Ge2,340.0,444.0,,ThCr2Si2-type,Body-centered tetragonal,,I4/mmm,,,,,,10.1016/S0304-8853(01)00823-X,True
Pr0.2Tb0.8Mn2Ge2,,448.0,,ThCr2Si2-type,Body-centered tetragonal,,I4/mmm,,,,,,10.1016/S0304-8853(01)00823-X,True
Pr0Tb1Mn2Ge2,,454.0,,ThCr2Si2-type,Body-centered tetragonal,,I4/mmm,,,,,,10.1016/S0304-8853(01)00823-X,True
Bi0.3Pr0.3Ca0.4MnO3,,43.0,,Orthorhombic,,"{'a': '5.4049 Å', 'b': '5.4480 Å', 'c': '7.6412 Å'}",Pbma,,,,,,10.1016/j.physb.2018.05.020,True
Bi0.3Pr0.3Ca0.4Mn0.96Cr0.04O3,66.0,,,Orthorhombic,,"{'a': '5.4053 Å', 'b': '5.4477 Å', 'c': '7.6407 Å'}",Pbma,,,,,,10.1016/j.physb.2018.05.020,True
Bi0.3Pr0.3Ca0.4Mn0.92Cr0.08O3,98.0,,,Orthorhombic,,"{'a': '5.4033 Å', 'b': '5.4457 Å', 'c': '7.6398 Å'}",Pbma,,,,,,10.1016/j.physb.2018.05.020,True
Bi0.3Pr0.3Ca0.4Mn0.9Cr0.1O3,111.0,,,Orthorhombic,,"{'a': '5.4011 Å', 'b': '5.4405 Å', 'c': '7.6345 Å'}",Pbma,,,,,,10.1016/j.physb.2018.05.020,True
Bi0.3Pr0.3Ca0.4Mn0.88Cr0.12O3,120.0,,,Orthorhombic,,"{'a': '5.3977 Å', 'b': '5.4402 Å', 'c': '7.6337 Å'}",Pbma,,,,,,10.1016/j.physb.2018.05.020,True
Bi0.3Pr0.3Ca0.4Mn0.86Cr0.14O3,125.0,,,Orthorhombic,,"{'a': '5.3948 Å', 'b': '5.4358 Å', 'c': '7.6271 Å'}",Pbma,,,,,,10.1016/j.physb.2018.05.020,True
TbCu4Ag,20.0,,14K,Cubic,Face-centered cubic,{'a': '713 pm'},,,5.6 μB,58 emu/g,,,10.1016/S0304-8853(00)00364-4,True
