Repository: MaMMoS-project/ML-models

# ML-models
Collection of various ML models developed for the MaMMoS project

Models are organized in different folders of this repository:


- ./beyond-stoner-wolfarth:

   ML models to replace single-grain micromagnetics simulations by ML predictions for:

   -- ./beyond-stoner-wolfarth/single-grain-easy-axis-model:
      where the H and K1 vector are aligned along the z-axis of the simulation cube
      This model predicts Mr, Hc, and BHmax from a, k1, and Ms
      Current model version: v1.0

   -- ./inverse-beyond-stoner-wolfarth/single-grain-easy-axis-model:
      where the H and K1 vector are aligned along the z-axis of the simulation cube

File: compound-to-experimental-tc/data/MagneticMaterials_All.csv (part 67 of 94)
Material_Name,Curie,Neel,Curie_Weiss,Crystal_Structure,Lattice_Structure,Lattice_Parameters,Space_Group,Coercivity,Magnetic_Moment,Magnetization,Remanence,Susceptibility,DOI,Experimental
DyCu4Ag,19.0,,17K,Cubic,Face-centered cubic,{'a': '709 pm'},,,8.96 μB,95 emu/g,,,10.1016/S0304-8853(00)00364-4,True
TbCu5,,16.0,,Cubic,Face-centered cubic,,,,,,,,10.1016/S0304-8853(00)00364-4,False
DyCu5,,7.0,,Cubic,Face-centered cubic,,,,,,,,10.1016/S0304-8853(00)00364-4,False
TbCu4Au,,7.0,,Cubic,,,,,,,,,10.1016/S0304-8853(00)00364-4,False
DyCu4Au,8.0,,,Cubic,,,,,,,,,10.1016/S0304-8853(00)00364-4,False
Ni2MnSn,346.0,,343 K,L21,Cubic,{'a': '6.051 Å'},Fm-3m,,"4.14 μB (1.8 K), 2.55 μB (300 K)",,,,10.1016/j.intermet.2014.10.012,True
Ni1.96Mn1.04Sn,357.0,,349 K,Unknown,Cubic,{'a': '6.050 Å'},,,"4.24 μB (1.8 K), 2.71 μB (300 K)",,,,10.1016/j.intermet.2014.10.012,True
Ni1.90Mn1.10Sn,357.0,,350 K,Unknown,Cubic,{'a': '6.046 Å'},,,"4.23 μB (1.8 K), 2.70 μB (300 K)",,,,10.1016/j.intermet.2014.10.012,True
Ni1.80Mn1.20Sn,358.0,,348 K,L21b,Cubic,{'a': '6.047 Å'},Fm-3m,,"4.16 μB (1.8 K), 2.65 μB (300 K)",,,,10.1016/j.intermet.2014.10.012,True
Ni1.60Mn1.40Sn,385.0,,367 K,L21b,Cubic,{'a': '6.062 Å'},Fm-3m,,"3.70 μB (1.8 K), 2.47 μB (300 K)",,,,10.1016/j.intermet.2014.10.012,True
Ni1.48Mn1.48Sn,405.0,,413 K,L21b,Cubic,{'a': '6.068 Å'},Fm-3m,,"3.43 μB (1.8 K), 2.36 μB (300 K)",,,,10.1016/j.intermet.2014.10.012,True
Ni1.40Mn1.60Sn,434.0,,456 K,L21b,Cubic,{'a': '6.085 Å'},Fm-3m,,"3.27 μB (1.8 K), 2.34 μB (300 K)",,,,10.1016/j.intermet.2014.10.012,True
Ni1.19Mn1.80Sn,480.0,,497 K,L21b,Cubic,{'a': '6.099 Å'},Fm-3m,,"2.82 μB (1.8 K), 2.06 μB (300 K)",,,,10.1016/j.intermet.2014.10.012,True
Ni1.02Mn1.97Sn,550.0,,557 K,L21b,Cubic,{'a': '6.114 Å'},Fm-3m,,"2.29 μB (1.8 K), 1.70 μB (300 K)",,,,10.1016/j.intermet.2014.10.012,True
CeNi4Mg,,,-53,MgCu4Sn,Cubic,{'a': '7.017'},F-43m,,0.38,,,,10.1016/j.jallcom.2012.02.054,True
GdNi4Mg,77.0,,25.5,MgCu4Sn,Cubic,{'a': '7.041'},F-43m,,4.6,,,,10.1016/j.jallcom.2012.02.054,True
Gd0.75Y0.25Ni4Mg,62.0,,6.9,MgCu4Sn,Cubic,{'a': '7.036'},F-43m,,4.4,,,,10.1016/j.jallcom.2012.02.054,True
Gd0.5Y0.5Ni4Mg,45.0,,2.7,MgCu4Sn,Cubic,{'a': '7.029'},F-43m,,2.7,,,,10.1016/j.jallcom.2012.02.054,True
Gd0.5Y0.5Ni3.5Al0.5Mg,15.0,,5.2,MgCu4Sn,Cubic,{'a': '7.077'},F-43m,,3.1,,,,10.1016/j.jallcom.2012.02.054,True
Pr0.6Ca0.4Mn0.96Co0.04O3,117.0,,,,,,,,,,,,10.1016/j.jallcom.2022.165146,True
Pr0.6Ca0.4Mn0.96Cr0.04O3,100.0,,,,,,,,,,,,10.1016/j.jallcom.2022.165146,True
Yb5Ge4,,,-4 K,Orthorhombic,Primitive,"{'a': '7.3430(9) Å', 'b': '14.959(2) Å', 'c': '7.829(1) Å'}",Pnma,,2.72 μB per Yb,,,,10.1016/j.jallcom.2011.11.148,True
Yb4LiGe4,,,-3(1) K,Orthorhombic,Primitive,"{'a': '7.0828(3) Å', 'b': '14.6415(7) Å', 'c': '7.6279(4) Å'}",Pnma,,3.71(1) μB per Yb,,,,10.1016/j.jallcom.2011.11.148,True
EuB6,16.0,,,Cubic,Simple cubic,,,,7 μB/Eu ion,,,,10.1016/S0921-4526(99)01011-X,True
Ca0.995La0.005B6,600.0,,,Cubic,Simple cubic,,,,,,,,10.1016/S0921-4526(99)01011-X,True
Ca0.99La0.01B6,900.0,,,Cubic,Simple cubic,,,,0.02 μB/La atom,,,,10.1016/S0921-4526(99)01011-X,True
CaB6,800.0,,,Cubic,Simple cubic,,,,,,,,10.1016/S0921-4526(99)01011-X,True
SrB6,800.0,,,Cubic,Simple cubic,,,,,,,,10.1016/S0921-4526(99)01011-X,True
Cu(Cr0.5Hf0.5)2S4,,,20.1 K,Spinel,Cubic,,Fd-3m (No. 227),30 Oe,0.144 μB/Cr-atom,8.06 × 10^2 emu/mol-f.u.,,,10.1016/j.jssc.2009.05.012,True
Cu(Cr0.6Hf0.4)2S4,,,188 K,Spinel,Cubic,,Fd-3m (No. 227),,3.77 μB/Cr-atom,,,,10.1016/j.jssc.2009.05.012,True
Cu(Cr0.55Hf0.45)2S4,,,189 K,Spinel,Cubic,,Fd-3m (No. 227),,2.98 μB/Cr-atom,,,,10.1016/j.jssc.2009.05.012,True
Cu(Cr0.4Hf0.6)2S4,,,4.57 K,Spinel,Cubic,,Fd-3m (No. 227),,3.88 μB/Cr-atom,,,,10.1016/j.jssc.2009.05.012,True
Cu(Cr0.3Hf0.7)2S4,,,11.5 K,Spinel,Cubic,,Fd-3m (No. 227),,3.77 μB/Cr-atom,,,,10.1016/j.jssc.2009.05.012,True
Cu(Cr0.1Hf0.9)2S4,,,2.83 K,Spinel,Cubic,,Fd-3m (No. 227),,4.02 μB/Cr-atom,,,,10.1016/j.jssc.2009.05.012,True
CuCr2S4,380.0,,,Spinel,Cubic,{'a': '9.822 Å'},Fd-3m (No. 227),,5.0 μB,,,,10.1016/j.jssc.2009.05.012,True
GdCo4Si,450.0,,,Hexagonal,P6/mmm,"{'a': '4.985', 'c': '3.928'}",P6/mmm,,1.25 μB/atom,,,,10.1016/j.jallcom.2011.05.057,True
YCo4Si,332.0,,,Hexagonal,P6/mmm,"{'a': '4.937', 'c': '3.912'}",P6/mmm,,0.73 μB/atom,,,3.13 μB/atom,10.1016/j.jallcom.2011.05.057,True
La0.6Y0.07Ca0.33MnO3,150.0,,,,,,,,,,,,10.1016/S0304-8853(01)01063-0,True
Pr0.7Sr0.3CoO3,220.0,,,Orthorhombic,Pbnm,,,0.3 T at 5 K,,,,,10.1016/j.physb.2011.04.030,True
Pr0.6Sr0.4CoO3,220.0,,,Monoclinic,P21/m,,,,,,,,10.1016/j.physb.2011.04.030,True
Pr0.5Sr0.5CoO3,220.0,,,Monoclinic,P21/m,,,,,,,,10.1016/j.physb.2011.04.030,True
Nd0.7Sr0.3CoO3,140.0,,,Orthorhombic,,,,,,,,,10.1016/j.physb.2011.04.030,True
Nd0.5Sr0.5CoO3,200.0,,,Orthorhombic,,,,,,,,,10.1016/j.physb.2011.04.030,True
Pr3ReO7,,,-129 K,"Ordered, defect fluorite",Orthorhombic,"{'a': '10.941 Å', 'b': '7.4565 Å', 'c': '7.5993 Å'}",Cmcm,,,,,Spin glass order below 10 K,10.1016/S0022-4596(02)00210-4,True
Nd3ReO7,9.0,,-99 K,"Ordered, defect fluorite",Orthorhombic,"{'a': '10.867 Å', 'b': '7.4594 Å', 'c': '7.5740 Å'}",Cmcm,,,,,Long-range magnetic order below 9 K,10.1016/S0022-4596(02)00210-4,True
Pr3RuO7,50.0,,,,,,,,,,,Short-range ferromagnetic correlations,10.1016/S0022-4596(02)00210-4,False
Nd3TaO7,,,-67 K,,,,,,,,,,10.1016/S0022-4596(02)00210-4,False
Pr3TaO7,,,-54 K,,,,,,,,,,10.1016/S0022-4596(02)00210-4,False
(Gd0.8Sc0.2)60Al15(Co0.8Ni0.2)25,93.0,,120 K,Amorphous,,,,,7.06 μB,173 emu/g,,0.0252 cm³/mol,10.1016/j.jallcom.2020.157170,True
(Gd0.7Sc0.3)60Al15(Co0.7Ni0.3)25,77.0,,107 K,Amorphous,,,,,7.04 μB,169 emu/g,,0.0215 cm³/mol,10.1016/j.jallcom.2020.157170,True
(Gd0.6Sc0.4)60Al15(Co0.6Ni0.4)25,58.0,,88 K,Amorphous,,,,,7.03 μB,158 emu/g,,0.0177 cm³/mol,10.1016/j.jallcom.2020.157170,True
(Gd0.5Sc0.5)60Al15(Co0.5Ni0.5)25,37.0,,77 K,Amorphous,,,,,6.18 μB,115 emu/g,,0.0118 cm³/mol,10.1016/j.jallcom.2020.157170,True
(Gd0.6Sc0.4)65Al10(Co0.6Ni0.4)25,68.0,,99 K,Amorphous,,,,,7.13 μB,157 emu/g,,0.0201 cm³/mol,10.1016/j.jallcom.2020.157170,True
(Gd0.6Sc0.4)55Al20(Co0.6Ni0.4)25,51.0,,81 K,Amorphous,,,,,7.03 μB,154 emu/g,,0.0164 cm³/mol,10.1016/j.jallcom.2020.157170,True
(Gd0.6Sc0.4)60Al15(Co0.6Cu0.4)25,58.0,,99 K,Amorphous,,,,,7.63 μB,152 emu/g,,0.0185 cm³/mol,10.1016/j.jallcom.2020.157170,True
(Gd0.667Sc0.333)60Al20Co20,66.0,,94 K,Amorphous,,,,,6.92 μB,173 emu/g,,0.0175 cm³/mol,10.1016/j.jallcom.2020.157170,True
Gd5Si3.5P0.5,336.0,,,Gd5Si4-type and Sm5Ge4-type,,,,,,,,,10.1016/j.solidstatesciences.2009.07.010,True
Gd5Si3.25P0.75,332.0,,,Gd5Si4-type and Sm5Ge4-type,,,,,,,,,10.1016/j.solidstatesciences.2009.07.010,True
Gd5Si2.75P1.25,184.0,,,Sm5Ge4-type,,,,,,,,,10.1016/j.solidstatesciences.2009.07.010,True
Gd5Si2Ge2,272.0,,,,,,,,,,,,10.1016/j.solidstatesciences.2009.07.010,
Bi1.99Mn0.01Se3,,,-0.5 K,Tetradymite,Hexagonal,"{'a': 4.1381, 'c': 28.627}",,,5.92 μB per Mn atom,,,1.27×10^-7 m^3/mol,10.1016/j.physb.2008.05.025,True
Bi1.98Mn0.02Se3,,,-0.4 K,Tetradymite,Hexagonal,"{'a': 4.1365, 'c': 28.625}",,,5.92 μB per Mn atom,,,0.77×10^-7 m^3/mol,10.1016/j.physb.2008.05.025,True
YMn0.5Cr0.5O3,,73.0,,Perovskite,,,,,,,,,10.1016/j.jmmm.2018.11.009,True
UCu0.90Ge,75.5,,,Hexagonal,Orthorhombic,"{'a': '419.9 pm', 'b': '419.9 pm', 'c': '750.0 pm'}",P6m2,,2.0(1) μB,,,,10.1016/S0925-8388(02)00749-1,True
UCu0.95Ge,75.5,,,Hexagonal,Orthorhombic,"{'a': '419.9 pm', 'b': '419.9 pm', 'c': '750.0 pm'}",P6m2,,2.0(1) μB,,,,10.1016/S0925-8388(02)00749-1,True
UCu0.98Ge,75.5,,,Hexagonal,Orthorhombic,"{'a': '419.9 pm', 'b': '419.9 pm', 'c': '750.0 pm'}",P6m2,,2.0(1) μB,,,,10.1016/S0925-8388(02)00749-1,True
UCuGe0.90,,32.0,,Hexagonal,Orthorhombic,"{'a': '419.9 pm', 'b': '419.9 pm', 'c': '750.0 pm'}",P6m2,,2.0(1) μB,,,,10.1016/S0925-8388(02)00749-1,True
UCuGe0.95,,31.0,,Hexagonal,Orthorhombic,"{'a': '419.9 pm', 'b': '419.9 pm', 'c': '750.0 pm'}",P6m2,,2.0(1) μB,,,,10.1016/S0925-8388(02)00749-1,True
EuBaCo2O5.5,,258.5,360 K,Perovskite,Orthorhombic,"{'a': '7.75465 Å', 'b': '7.82061 Å', 'c': '7.52938 Å'}",Pmma,,,,,,10.1016/j.jssc.2022.123102,True
GdBaCo2O5.4,,,360 K,Perovskite,Orthorhombic,,Pmma,,,,,,10.1016/j.jssc.2022.123102,False
GdBaCo2O5.53,,,360 K,Perovskite,Orthorhombic,,Pmma,,,,,,10.1016/j.jssc.2022.123102,False
La0.7Sr0.3MnO3,369.0,,,Perovskite,Simple cubic,,,,,,,,10.1016/j.jmmm.2016.05.037,True
Dy2O3,,,30 K,,,,,33.2 Oe,,106.4 emu/g,0.1 emu/g,"6.2 × 10^−3 emu/g.Oe at 2 K, 4.4 × 10^−4 emu/g.Oe at 100 K",10.1016/j.jallcom.2020.157019,True
UGe2,35.0,,,,,,,,μB,,,,10.1016/S0304-8853(00)01278-6,True
Zn0.4Co0.6Fe2O4@Zn0.4Mn0.6Fe2O4,394.0,,,Face-centered cubic,Spinel,{'a': '8.394 Å'},Fd3m,4.2 Oe,,59.6 emu/g,0.2 emu/g,,10.1016/j.matchemphys.2016.12.009,True
Zn0.4Co0.6Fe2O4@Zn0.4Mn0.6Fe2O4,378.0,,,Face-centered cubic,Spinel,{'a': '8.394 Å'},Fd3m,2.4 Oe,,53.3 emu/g,0.1 emu/g,,10.1016/j.matchemphys.2016.12.009,True
Zn0.4Co0.6Fe2O4@Zn0.4Mn0.6Fe2O4,368.0,,,Face-centered cubic,Spinel,{'a': '8.394 Å'},Fd3m,3.6 Oe,,47.3 emu/g,0.17 emu/g,,10.1016/j.matchemphys.2016.12.009,True
Zn0.4Co0.6Fe2O4@Zn0.4Mn0.6Fe2O4,360.0,,,Face-centered cubic,Spinel,{'a': '8.371 Å'},Fd3m,3.4 Oe,,42.8 emu/g,0.21 emu/g,,10.1016/j.matchemphys.2016.12.009,True
Zn0.4Co0.6Fe2O4,420.0,,,Face-centered cubic,Spinel,,Fd3m,656.2 Oe,,40.1 emu/g,1.62 emu/g,,10.1016/j.matchemphys.2016.12.009,True
Zn0.4Mn0.6Fe2O4,362.0,,,Face-centered cubic,Spinel,,Fd3m,3.9 Oe,,34.2 emu/g,0.19 emu/g,,10.1016/j.matchemphys.2016.12.009,True
La0.63Sr0.37MnO3,302.0,,,Rhombohedral perovskite,Pseudocubic,,R-3c,,,46.1 Am^2/kg at 4.5 K,,,10.1016/j.jcis.2015.01.071,True
Tb11Ni4In9,112.0,31.0,"56.2 K (parallel), 18.5 K (orthogonal)",Orthorhombic,oC 48,"{'a': '14.408(1) Å', 'b': '21.642(1) Å', 'c': '3.6288(2) Å'}","Cmmm, N° 65",6.6 T (5 K),"6.20 μB (Tb1), 6.31 μB (Tb2), 6.11 μB (Tb3), 6.11 μB (Tb4), 6.19 μB (Tb5)","5.8 μB/Tb (parallel), 6.3 μB/Tb (orthogonal)",,,10.1016/j.actamat.2015.03.003,True
Dy11Ni4In9,88.0,10.0,"37.4 K (parallel), -12.8 K (orthogonal)",Orthorhombic,oC 48,"{'a': '14.344(1) Å', 'b': '21.554(2) Å', 'c': '3.6180(3) Å'}","Cmmm, N° 65",5.7 T (2 K),"6.20 μB (Dy1), 6.31 μB (Dy2), 6.11 μB (Dy3), 6.11 μB (Dy4), 6.19 μB (Dy5)","8.4 μB/Dy (parallel), 5.2 μB/Dy (orthogonal)",,,10.1016/j.actamat.2015.03.003,True
Bi2Sr2Nb2.5Fe0.5O12,,,-16.1 K,Tetragonal,I4/mmm,"{'a': '3.91129 Å', 'b': '3.91129 Å'}",I4/mmm,,3.20 μB per formula unit,,,,10.1016/j.jssc.2008.08.004,True
Ce16.3Gd19.7Tb22.3Dy20.1Ho21.6,140.0,,,"hcp (majority), rhombohedral (minority)",hcp,"{'a': '3.62 Å', 'c': '5.75 Å'}",P63/mmc,0.135 T,6.0 μB,,,,10.1016/j.jallcom.2018.01.331,True
Gd,293.0,,,hcp,hcp,"{'a': '3.634 Å', 'c': '5.781 Å'}",,,7.0 μB,,,,10.1016/j.jallcom.2018.01.331,False
Tb,220.0,230.0,,hcp,hcp,"{'a': '3.606 Å', 'c': '5.697 Å'}",,,9.0 μB,,,,10.1016/j.jallcom.2018.01.331,False
Dy,89.0,179.0,,hcp,hcp,"{'a': '3.592 Å', 'c': '5.650 Å'}",,,10.0 μB,,,,10.1016/j.jallcom.2018.01.331,False
Ho,20.0,132.0,,hcp,hcp,"{'a': '3.578 Å', 'c': '5.618 Å'}",,,10.0 μB,,,,10.1016/j.jallcom.2018.01.331,False
La5Re3MgO16,,,-575 K,Pillared Perovskite,Triclinic,"{'a': '7.9370 Å', 'b': '7.9998 Å', 'c': '10.1729 Å'}",C1̄,,,,,,10.1016/S0022-4596(02)00058-0,True
La5Re3FeO16,,155.0,-84 K,Pillared Perovskite,Triclinic,"{'a': '7.9553 Å', 'b': '7.9960 Å', 'c': '10.1895 Å'}",C1̄,,"3.0 μB (Fe2+), 1.5 μB (Re5+)",,,,10.1016/S0022-4596(02)00058-0,True
La5Re3CoO16,33.0,,-71.2 K,Pillared Perovskite,Triclinic,"{'a': '7.9694 Å', 'b': '8.0071 Å', 'c': '10.182 Å'}",C1̄,,,,,,10.1016/S0022-4596(02)00058-0,True
La5Re3NiO16,25.0,,-217 K,Pillared Perovskite,Triclinic,"{'a': '7.9383 Å', 'b': '7.9983 Å', 'c': '10.1732 Å'}",C1̄,,,,,,10.1016/S0022-4596(02)00058-0,True
Sr2FeMoO6,300.0,,,Perovskite,,,,,,,,,10.1016/S0022-4596(02)00058-0,
Y2Co14Cr3,525.0,,,Rhombohedral,Th2Zn17-type,"{'a': '8.3685', 'c': '12.1681'}",R-3m,,0.88,15.0,,,10.1016/j.jallcom.2006.01.069,True
Y2Co15.24Cr1.76,850.0,,,Rhombohedral,Th2Zn17-type,"{'a': '8.3765', 'c': '12.2244'}",R-3m,,1.16,19.8,,,10.1016/j.jallcom.2006.01.069,True
Y2Co14.66Cr2.34,710.0,,,Rhombohedral,Th2Zn17-type,"{'a': '8.3586', 'c': '12.1776'}",R-3m,,1.05,17.8,,,10.1016/j.jallcom.2006.01.069,True
Y2Co14.66Cr2.34,710.0,,,Hexagonal,Th2Ni17-type,"{'a': '8.3429', 'c': '8.1417'}",P63/mmc,,1.9,,,,10.1016/j.jallcom.2006.01.069,True
Y2Co14Cr3,525.0,,,Hexagonal,Th2Ni17-type,"{'a': '8.3437', 'c': '8.1401'}",P63/mmc,,1.1,,,,10.1016/j.jallcom.2006.01.069,True
CeAu4Si2,3.3,,"35 K (parallel to b), -52 K (perpendicular to b)",Orthorhombic,Cmmm,"{'a': '4.316 Å', 'b': '13.741 Å', 'c': '4.350 Å'}",Cmmm (No. 65),,"1.34 μB/Ce (parallel to b), 0.84 μB/Ce (perpendicular to b)",,,,10.1016/j.jssc.2007.11.029,True
CeAu2Si2,,8.8,"16 K (parallel to c), -62 K (perpendicular to c)",Tetragonal,I4/mmm,"{'a': '4.3072 Å', 'c': '10.196 Å'}",I4/mmm (No. 139),,"1.3 μB/Ce (parallel to c), 0.2 μB/Ce (perpendicular to c)",,,,10.1016/j.jssc.2007.11.029,True
ZrZn2,28.5,,,Cubic Laves,Cubic,,,,0.17 μB per formula unit,,,,10.1016/j.physc.2004.02.104,True
MnSi,29.5,,,Cubic B20,Cubic,,P213,,0.4 μB per formula unit,,,,10.1016/j.physc.2004.02.104,True
Ce3TiBi5,,5.0,,Hexagonal,,"{'a': '9.6247 Å', 'c': '6.4328 Å'}",P63/mcm,,"2.58 μB/Ce (H // c), 2.60 μB/Ce (H ⊥ c)",,,,10.1016/j.physb.2017.10.005,True
CeTi3Bi4,,3.4,,Orthorhombic,,"{'a': '5.9681 Å', 'b': '10.4424 Å', 'c': '25.3374 Å'}",Fmmm,,"2.80 μB/Ce (H // c), 2.60 μB/Ce (H ⊥ c)",,,,10.1016/j.physb.2017.10.005,True
TbRh1.2Ru0.8Si2,,10.0,,ThCr2Si2-type,Tetragonal,,I4/mmm,,,,,,10.1016/S0925-8388(00)00920-8,True
TbRhRuSi2,,15.5,,ThCr2Si2-type,Tetragonal,,I4/mmm,,,,,,10.1016/S0925-8388(00)00920-8,True
TbRh2Si2,,94.0,43 K,ThCr2Si2-type,Tetragonal,,I4/mmm,,,,,,10.1016/S0925-8388(00)00920-8,False
TbRh1.4Ru0.6Si2,,11.5,15 K,ThCr2Si2-type,Tetragonal,,I4/mmm,,,,,,10.1016/S0925-8388(00)00920-8,False
Gd2Cu2Cd,117.0,,109.9 K,Tetragonal,Mo2FeB2 type,"{'a': '756.2 pm', 'c': '380.2 pm'}",P4/mbm,,7.79 μB/Gd atom,6.2 μB/Gd atom,,,10.1016/j.jssc.2008.10.033,True
Tb2Cu2Cd,87.0,,45.1 K,Tetragonal,Mo2FeB2 type,"{'a': '754.6 pm', 'c': '377.2 pm'}",P4/mbm,,9.89 μB/Tb atom,5.34 μB/Tb atom,,,10.1016/j.jssc.2008.10.033,True
Dy2Cu2Cd,48.3,16.9,54.0 K,Tetragonal,Mo2FeB2 type,"{'a': '749.0 pm', 'c': '374.2 pm'}",P4/mbm,,10.89 μB/Dy atom,8.60 μB/Dy atom,,,10.1016/j.jssc.2008.10.033,True
Tm2Cu2Cd,16.6,,25.3 K,Tetragonal,Mo2FeB2 type,"{'a': '743.9 pm', 'c': '368.7 pm'}",P4/mbm,,7.70 μB/Tm atom,6.7 μB/Tm atom,,,10.1016/j.jssc.2008.10.033,True
Ce2Au2Cd,,5.0,,,,,,,,,,,10.1016/j.jssc.2008.10.033,False
Nd2Pd2Cd,23.7,,,,,,,,,,,,10.1016/j.jssc.2008.10.033,False
NiCr2O4,75.0,,,Tetragonal,,"{'a': '5.846 Å', 'c': '8.410 Å'}",I41/amd,1 T,,,0.2 μB/f.u.,,10.1016/j.jssc.2012.01.063,True
Mn0.04Ge0.96,298.0,,,Hexagonal,,,,430 Oe,,,,,10.1016/j.tsf.2009.10.066,True
Mn0.04Ge0.96,400.0,,,Hexagonal,,,,92 Oe,,,,,10.1016/j.tsf.2009.10.066,True
Mn0.05Ge0.95,400.0,,,Single crystalline,,,,,,,,,10.1016/j.tsf.2009.10.066,True
Mn0.05Ge0.95,50.0,,,Single crystalline,,,,,,,,,10.1016/j.tsf.2009.10.066,True
Mn0.02Ge0.98,340.0,,,,,,,,,,,,10.1016/j.tsf.2009.10.066,True
Mn0.02Ge0.98,10.0,,,,,,,,,,,,10.1016/j.tsf.2009.10.066,True
SiBN3C,,,-0.3 K,Amorphous,,,,,,,,,10.1016/S0022-3093(99)00578-5,True
BaRuO3,60.0,,,Cubic Perovskite,3C,"{'a': '4.006 Å', 'b': '4.006 Å', 'c': '4.006 Å'}",Pm-3m,,,,,,10.1016/j.solidstatesciences.2010.11.034,False
CeNi9Ga4,,3.0,-9 K,LaCo9Si4-type,I4/mcm,"{'a': '0.80369 nm', 'c': '1.17159 nm'}",I4/mcm,,2.31 μB,0.61 μB (5 K),,5.5⋅10^−4 emu/Oe⋅mol,10.1016/j.jssc.2020.121895,True
CeNi7Ga6,,3.0,-5 K,LaNi7In6-type,Ibam,"{'a': '0.77937 nm', 'b': '0.84641 nm', 'c': '1.1916 nm'}",Ibam,,2.41 μB,0.98 μB (2 K),,1.5⋅10^−4 emu/Oe⋅mol,10.1016/j.jssc.2020.121895,True
CeNi6.5Ga6.5,,3.0,9 K,Pr2Ni13Ga13-type,Fmmm,"{'a': '1.18688 nm', 'b': '1.17042 nm', 'c': '1.14289 nm'}",Fmmm,,2.20 μB,0.71 μB (3 K),,9⋅10^−4 emu/Oe⋅mol,10.1016/j.jssc.2020.121895,True
CeNiGa2,,4.0,-15 K,NdNiGa2-type,Cmmm,"{'a': '0.4240 nm', 'b': '1.7590 nm', 'c': '0.4170 nm'}",Cmmm,,2.24 μB,0.49 μB (2 K),,,10.1016/j.jssc.2020.121895,True
CeNiGa3,,6.0,-19 K,CePtGa3-type,Fmm2,"{'a': '0.5980 nm', 'b': '0.6020 nm', 'c': '1.0230 nm'}",Fmm2,,2.14 μB,0.50 μB (2 K),,,10.1016/j.jssc.2020.121895,True
Ce5Ni2Ga,,6.0,-27 K,Unknown,,,,,2.23 μB,0.62 μB (2 K),,5.5⋅10^−3 emu/Oe⋅mol,10.1016/j.jssc.2020.121895,True
CeNi3Ga2,,,7 K,YCo3Ga2-type,P6/mmm,"{'a': '0.87860 nm', 'c': '0.41726 nm'}",P6/mmm,,1.56 μB,0.20 μB (5 K),,5⋅10^−4 emu/Oe⋅mol,10.1016/j.jssc.2020.121895,True
CeNiGa,,,-5 K,ZrNiAl-type,P-62m,"{'a': '0.69534 nm', 'c': '0.39844 nm'}",P-62m,,0.44 μB,,,4.8⋅10^−3 emu/Oe⋅mol,10.1016/j.jssc.2020.121895,True
Ce2Ni2Ga,,,-2 K,Mo2NiB2-type,Immm,"{'a': '0.4306 nm', 'b': '0.5410 nm', 'c': '0.8413 nm'}",Immm,,0.21 μB,0.035 μB (5 K),,3.9⋅10^−3 emu/Oe⋅mol,10.1016/j.jssc.2020.121895,True
Ho,,130.55,,,,,,,,,,,10.1016/S0921-4526(00)00846-2,True
ErB17C1.3N0.6,,,-3.4 K,Trigonal,,"{'a': '0.55889 nm', 'b': '0.55889 nm', 'c': '1.0880 nm'}",P3m1,,9.3 μB/Er atom,,,9.3×10^-8 emu/g,10.1016/j.jssc.2003.02.003,True
ZnGd0.02Fe1.98O4,318.0,,,spinel,cubic,{'a': '8.4392 Å'},,,,,,,10.1016/j.msec.2009.07.021,True
ZnGd0.1Fe1.9O4,480.0,,,spinel,cubic,{'a': '8.4525 Å'},,,,,,,10.1016/j.msec.2009.07.021,True
ZnFe2O4,228.0,,,spinel,cubic,{'a': '8.4380 Å'},,,,,,,10.1016/j.msec.2009.07.021,True
ZnGd0.01Fe1.99O4,274.0,,,spinel,cubic,,,,,,,,10.1016/j.msec.2009.07.021,True
La0.74Sr1.26Cu0.7Ru0.3O4,,117.0,,K2NiF4-type,Tetragonal,,,,,,,,10.1016/S0301-0104(02)00729-2,True
La1.36Sr0.64Cu0.8Ru0.2O3.72,,,Curie-Weiss behavior between 6 K and room temperature,K2NiF4-type,Tetragonal,,,,,,,,10.1016/S0301-0104(02)00729-2,True
La1.28Sr0.72Cu0.6Ru0.4O3.96,,,Curie-Weiss behavior,K2NiF4-type,Tetragonal,,,,,,,,10.1016/S0301-0104(02)00729-2,True
La1.64Sr0.36Cu0.6Ru0.4O3.78,,,Curie-Weiss behavior,K2NiF4-type,Tetragonal,,,,,,,,10.1016/S0301-0104(02)00729-2,True
Fe50Zn50,900.0,,,bcc,solid solution,{'a': '0.2965 nm'},,6.8-7.9 Oe,1.73 μB per Fe atom,89 Gs cm^3/g,,,10.1016/j.jmmm.2012.03.022,True
Fe0.799Zn0.201,900.0,,,,,,,,,,,,10.1016/j.jmmm.2012.03.022,False
Fe1.8Co0.2P0.88B0.12,412.0,,,Hexagonal,Fe2P-type,"{'a': '5.8652 Å', 'c': '3.4459 Å'}",P6̄2m,,,,,,10.1016/j.jallcom.2019.05.327,True
Fe1.8Co0.2P0.8Si0.2,640.0,,,Hexagonal,Fe2P-type,,P6̄2m,,,,,,10.1016/j.jallcom.2019.05.327,True
Fe1.75Co0.2P0.8Si0.2,480.0,,,Hexagonal,Fe2P-type,"{'a': '5.9082 Å', 'c': '3.4243 Å'}",P6̄2m,,,,,,10.1016/j.jallcom.2019.05.327,True
Co2CrGa,492.15,,,L21,,,,,,,,,10.1016/j.jallcom.2005.05.009,True
Eu4As3,18.0,,,,,{'a': '9.176'},,,,,,,10.1016/S0921-4526(01)00576-2,False
Sm4As3,160.0,,,,,{'a': '8.822'},,,,,,,10.1016/S0921-4526(01)00576-2,False
Sm4Sb3,160.0,,,,,{'a': '9.300'},,,,,,,10.1016/S0921-4526(01)00576-2,False
Sm4Bi3,2.7,,,,,{'a': '9.814'},,,,,,,10.1016/S0921-4526(01)00576-2,False
Eu2BiS4,,2.8,2.7 K,Orthorhombic,CaFe2O4-type,,Pnma,,7.93 μB,,,,10.1016/j.jssc.2018.05.006,True
EuGdBiS4,,6.5,-0.9 K,Orthorhombic,CaFe2O4-type,"{'a': '11.4842 Å', 'b': '4.0730 Å', 'c': '14.4383 Å'}",Pnma,,11.13 μB,,,,10.1016/j.jssc.2018.05.006,True
Eu3S4,3.1,,,,,,,,,,,,10.1016/j.jssc.2018.05.006,False
EuPd3S4,,3.0,,,,,,,,,,,10.1016/j.jssc.2018.05.006,False
Bi0.975Zn0.025Fe0.975Ni0.025O3,,573.15,,Rhombohedral Perovskite,,"{'a': '5.484', 'c': '6.678'}",,,,Weak Ferromagnetism,,,10.1016/j.jmmm.2013.08.003,True
Bi0.9Zn0.1Fe0.9Ni0.1O3,,598.15,,Rhombohedral Perovskite,,"{'a': '5.466', 'c': '6.658'}",,,,Net Magnetization,,,10.1016/j.jmmm.2013.08.003,True
In2Fe2CuO7,,,-892 K,P63/mmc,Trigonal bipyramidal,"{'a': '3.3535 Å', 'c': '28.842 Å'}",P63/mmc,,9.10 μB,,,,10.1016/j.jssc.2013.06.005,True
In2Fe1.75Ga0.25CuO7,,,-523 K,P63/mmc,Trigonal bipyramidal,"{'a': '3.3511 Å', 'c': '28.835 Å'}",P63/mmc,,9.28 μB,,,,10.1016/j.jssc.2013.06.005,True
In2Fe1.5Ga0.5CuO7,,,-334 K,P63/mmc,Trigonal bipyramidal,"{'a': '3.3513 Å', 'c': '28.820 Å'}",P63/mmc,,8.79 μB,,,,10.1016/j.jssc.2013.06.005,True
In2Fe1.25Ga0.75CuO7,,,-15 K,P63/mmc,Trigonal bipyramidal,"{'a': '3.3463 Å', 'c': '28.796 Å'}",P63/mmc,,6.05 μB,,,,10.1016/j.jssc.2013.06.005,True
In2Fe1Ga1CuO7,,,85 K,P63/mmc,Trigonal bipyramidal,"{'a': '3.3461 Å', 'c': '28.794 Å'}",P63/mmc,,4.63 μB,,,,10.1016/j.jssc.2013.06.005,True
In2Fe0.75Ga1.25CuO7,,,-183 K,P63/mmc,Trigonal bipyramidal,"{'a': '3.3454 Å', 'c': '28.792 Å'}",P63/mmc,,4.00 μB,,,,10.1016/j.jssc.2013.06.005,True
In2Fe0.5Ga1.5CuO7,,,-143 K,P63/mmc,Trigonal bipyramidal,"{'a': '3.3421 Å', 'c': '28.794 Å'}",P63/mmc,,4.06 μB,,,,10.1016/j.jssc.2013.06.005,True
In2Fe0.25Ga1.75CuO7,,,-66 K,P63/mmc,Trigonal bipyramidal,"{'a': '3.3396 Å', 'c': '28.758 Å'}",P63/mmc,,3.14 μB,,,,10.1016/j.jssc.2013.06.005,True
In2Ga2CuO7,,,-3 K,P63/mmc,Trigonal bipyramidal,"{'a': '3.3332 Å', 'c': '28.741 Å'}",P63/mmc,,1.75 μB,,,,10.1016/j.jssc.2013.06.005,True
HoMn5CrGe6,,278.0,,HfFe6Ge6-type,Hexagonal,"{'a': '5.2105', 'c': '8.1878'}",P6/mmm,,"{'Ho': '8.4 μB', 'Mn': '1.86 μB'}",,,,10.1016/j.jmmm.2016.02.018,True
HoMn4.5Cr1.5Ge6,,205.0,,HfFe6Ge6-type,Hexagonal,"{'a': '5.2014', 'c': '8.1892'}",P6/mmm,,"{'Ho': '5.9 μB', 'Mn': '1.50 μB'}",,,,10.1016/j.jmmm.2016.02.018,True
HoMn4Cr2Ge6,,130.0,,HfFe6Ge6-type,Hexagonal,"{'a': '5.1985', 'c': '8.2004'}",P6/mmm,,"{'Ho': '6.4 μB', 'Mn': '1.65 μB'}",,,,10.1016/j.jmmm.2016.02.018,True
HoMn6Ge6,,466.0,,HfFe6Ge6-type,Hexagonal,,P6/mmm,,,,,,10.1016/j.jmmm.2016.02.018,False
PrNi,21.0,,,Orthorhombic,CrB-type,,,,,,,,10.1016/j.jmmm.2020.167187,True
Nd3SbO7,,3.0,-34.1 K,Orthorhombic,Superstructure of cubic fluorite,,Cmcm and Ccmm,,6.33 μB,,,,10.1016/j.jssc.2014.05.005,True
Tb3SbO7,,5.4,-12.4 K,Orthorhombic,Superstructure of cubic fluorite,,Ccmm,,16.81 μB,,,,10.1016/j.jssc.2014.05.005,True
TbNiSn2,,5.2,-27.2 K,Orthorhombic,LuNiSn2-type,"{'a': '15.971 Å', 'b': '4.401 Å', 'c': '14.454 Å'}",Pnma,,"2.74 μB (R1), 5.5 μB (R2), 5.0 μB (R3)",,,,10.1016/S0925-8388(02)00283-9,True
DyNiSn2,,6.5,-18.5 K,Orthorhombic,LuNiSn2-type,"{'a': '16.004 Å', 'b': '4.407 Å', 'c': '14.473 Å'}",Pnma,,"5.4 μB (R1), 8.03 μB (R2), 6.8 μB (R3)",,,,10.1016/S0925-8388(02)00283-9,True
HoNiSn2,,2.2,-7.9 K,Orthorhombic,LuNiSn2-type,"{'a': '15.926 Å', 'b': '4.384 Å', 'c': '14.424 Å'}",Pnma,,"5.86 μB (Ho1), 5.31 μB (Ho2), 5.87 μB (Ho3)",,,,10.1016/S0925-8388(02)00283-9,True
Pd3(□Hx),,,-22.5 K,Simple cubic,,,,,1.7 μB/Pd atom,,,100×10^-6 emu g^-1,10.1016/S0925-8388(00)01399-2,True
SrFe12O19,731.4,,,Hexagonal,Magnetoplumbite,"{'a': '5.8894', 'c': '23.0942'}",P63/mmc,"1002 Oe at 5K, 183 Oe at 300K",,"101.7 emu/g at 5K, 76.1 emu/g at 300K",,,10.1016/j.jallcom.2019.06.332,True
GdAl3,,18.0,,Hexagonal,Ni3Sn type,"{'a': '6.33 Å', 'b': '6.33 Å', 'c': '4.60 Å'}",P63/mmc,,,,,,10.1016/j.jallcom.2020.154722,True
GdAl2,170.0,,,Cubic,Laves MgCu2 type,"{'a': '7.89 Å', 'b': '7.89 Å', 'c': '7.89 Å'}",,,,,,,10.1016/j.jallcom.2020.154722,True
Gd3Al2,281.0,,,Tetragonal,,"{'a': '8.33 Å', 'b': '8.33 Å', 'c': '7.58 Å'}",P42nm,,,,,,10.1016/j.jallcom.2020.154722,True
Mn50Ni40Sn10,278.0,,,Cubic,Cubic,{'a': '5.98 Å'},,,,"25 emu/g (2 K), 57 emu/g (above martensite start temperature)",,,10.1016/j.jallcom.2014.09.141,True
Mn50Ni39Co1Sn10,317.0,,,Cubic,Cubic,,,,,,,,10.1016/j.jallcom.2014.09.141,True
Mn50Ni38Co2Sn10,340.0,,,Cubic,Cubic,,,,,,,,10.1016/j.jallcom.2014.09.141,True
Mn50Ni37.5Co2.5Sn10,364.0,,,Cubic,Cubic,,,,,,,,10.1016/j.jallcom.2014.09.141,True
Mn50Ni37Co3Sn10,378.0,,,Cubic,Cubic,,,,,,,,10.1016/j.jallcom.2014.09.141,True
Mn50Ni36Co4Sn10,395.0,,,Cubic,Cubic,{'a': '5.97 Å'},,,,,,,10.1016/j.jallcom.2014.09.141,True
Mn50Ni34Co6Sn10,400.0,,,Cubic,Cubic,{'a': '5.97 Å'},,,,"140 emu/g (2 K), 137 emu/g (above martensite start temperature)",,,10.1016/j.jallcom.2014.09.141,True
GdRhIn5,,40.4,,Tetragonal,,,,,,,,,10.1016/j.physb.2004.09.073,True
Gd2IrIn8,,40.8,,Tetragonal,,,,,,,,,10.1016/j.physb.2004.09.073,True
PrCrO3,,232.0,,Orthorhombic,,,Pbnm (62),1728 Oe,,,4.88 emu/g,,10.1016/j.materresbull.2014.07.049,True
Tb7Rh3,62.0,,,Hexagonal,,{'a': '9.767'},P63mc,,,,,,10.1016/j.apsusc.2016.06.020,True
Dy7Rh3,23.5,59.0,,Hexagonal,,{'a': '9.749'},P63mc,,,,,,10.1016/j.apsusc.2016.06.020,True
HoFMo2O7,,,-2.8 K,Monoclinic,P2/c,"{'a': '427.58 pm', 'b': '656.79 pm', 'c': '1135.87 pm'}",P2/c,,9.83 B.M.,,,,10.1016/j.jssc.2017.04.031,True
TbFe0.15Sn2,,18.4,-33 K,Orthorhombic,Cmcm,"{'a': '4.4273 Å', 'b': '16.3373 Å', 'c': '4.3503 Å'}",Cmcm,,8.1 μB,,,,10.1016/j.jallcom.2010.01.060,True
DyFe0.15Sn2,,6.9,-19.5 K,Orthorhombic,Cmcm,"{'a': '4.4122 Å', 'b': '16.2715 Å', 'c': '4.3395 Å'}",Cmcm,,5.5 μB,,,,10.1016/j.jallcom.2010.01.060,True
HoFe0.14Sn2,,5.9,-10.7 K,Orthorhombic,Cmcm,"{'a': '4.3981 Å', 'b': '16.2135 Å', 'c': '4.3276 Å'}",Cmcm,,6.6 μB,,,,10.1016/j.jallcom.2010.01.060,True
ErFe0.11Sn2,,5.5,-5.8 K,Orthorhombic,Cmcm,"{'a': '4.3848 Å', 'b': '16.1549 Å', 'c': '4.3161 Å'}",Cmcm,,7.3 μB,,,,10.1016/j.jallcom.2010.01.060,True
TmFe0.10Sn2,,2.5,-5.5 K,Orthorhombic,Cmcm,"{'a': '4.3780 Å', 'b': '16.0877 Å', 'c': '4.3112 Å'}",Cmcm,,6.1 μB,,,,10.1016/j.jallcom.2010.01.060,True
TbFe2,450.0,,,C15 Laves,,,,,,,,,10.1016/S0921-5093(00)01432-5,True
Gd5Si2Ge2,303.0,,,Monoclinic,Monoclinic,,P1121/a,,,,,,10.1016/j.jmmm.2008.11.094,True
Gd5Si2Ge1.9Fe0.1,305.0,100.0,,Mixed Monoclinic and Orthorhombic,Mixed,,,,,,,,10.1016/j.jmmm.2008.11.094,True
Gd5Si2Ge1.85Fe0.15,305.0,100.0,,Mixed Monoclinic and Orthorhombic,Mixed,,,,,,,,10.1016/j.jmmm.2008.11.094,True
GdRh2Ge2,,93.0,10 K,ThCr2Si2-type,Body-centred tetragonal,,I4/mmm,,8.0 μB/Gd ion,,,,10.1016/S0304-8853(99)00540-5,True
TbRh2Ge2,,78.0,"38.0 K [0 0 1], -94.4 K [1 0 0]",ThCr2Si2-type,Body-centred tetragonal,,I4/mmm,,10.5 μB/f.u.,8.76 μB/f.u.,,,10.1016/S0304-8853(99)00540-5,True
DyRh2Ge2,,41.5,"21.7 K [0 0 1], -63.4 K [1 0 0]",ThCr2Si2-type,Body-centred tetragonal,,I4/mmm,,11.5 μB/f.u.,,,,10.1016/S0304-8853(99)00540-5,True
FeSn2,,235.5,,,,,,,,,,,10.1016/j.jallcom.2019.06.082,False
ZnFe2O4,,10.0,,Normal Spinel,Cubic,,,,,,,,10.1016/j.jmmm.2016.02.062,False
NiFe2O4,865.0,,,Inverse Spinel,Cubic,,,,,"31-45 emu/g (nanoparticles), 56 emu/g (0 K), 50 emu/g (293 K)",,,10.1016/j.jmmm.2016.02.062,False
La0.9Y0.1Mn2Si2,310.0,449.0,296 K,ThCr2Si2-type,Tetragonal,"{'a': '4.1013 Å', 'c': '10.602 Å'}",,,2.95 μB,,,,10.1016/S0925-8388(97)00487-8,True
La0.8Y0.2Mn2Si2,305.0,415.0,314 K,ThCr2Si2-type,Tetragonal,"{'a': '4.0819 Å', 'c': '10.590 Å'}",,,3.09 μB,,,,10.1016/S0925-8388(97)00487-8,True
La0.7Y0.3Mn2Si2,,330.0,341 K,ThCr2Si2-type,Tetragonal,"{'a': '4.0499 Å', 'c': '10.576 Å'}",,,3.06 μB,,,,10.1016/S0925-8388(97)00487-8,True
La0.6Y0.4Mn2Si2,,363.0,361 K,ThCr2Si2-type,Tetragonal,"{'a': '4.0360 Å', 'c': '10.563 Å'}",,,2.93 μB,,,,10.1016/S0925-8388(97)00487-8,True
La0.5Y0.5Mn2Si2,,395.0,386 K,ThCr2Si2-type,Tetragonal,"{'a': '4.0134 Å', 'c': '10.539 Å'}",,,2.93 μB,,,,10.1016/S0925-8388(97)00487-8,True
La0.4Y0.6Mn2Si2,,423.0,414 K,ThCr2Si2-type,Tetragonal,"{'a': '3.9884 Å', 'c': '10.522 Å'}",,,2.80 μB,,,,10.1016/S0925-8388(97)00487-8,True
La0.3Y0.7Mn2Si2,,443.0,424 K,ThCr2Si2-type,Tetragonal,"{'a': '3.9724 Å', 'c': '10.507 Å'}",,,2.81 μB,,,,10.1016/S0925-8388(97)00487-8,True
La0.2Y0.8Mn2Si2,,471.0,440 K,ThCr2Si2-type,Tetragonal,"{'a': '3.9539 Å', 'c': '10.484 Å'}",,,2.84 μB,,,,10.1016/S0925-8388(97)00487-8,True
La0.1Y0.9Mn2Si2,,493.0,460 K,ThCr2Si2-type,Tetragonal,"{'a': '3.9395 Å', 'c': '10.467 Å'}",,,2.74 μB,,,,10.1016/S0925-8388(97)00487-8,True
YMn2Si2,,513.0,472 K,ThCr2Si2-type,Tetragonal,"{'a': '3.9257 Å', 'c': '10.452 Å'}",,,2.93 μB,,,,10.1016/S0925-8388(97)00487-8,True
SmFe4P12,1.6,,,Filled Skutterudite,,,"Im3̄, Th5, #204",,0.16 μB/Sm at 7 T and 2.0 K,,,,10.1016/j.physb.2008.11.182,True
Fe60V40,171.7,,,σ-phase,,,P42/mnm,,,,,,10.1016/j.jmmm.2017.06.038,True
YbNi2,10.5,,,Cubic,MgCu2-type,{'a': '7.0998 Å'},Fd-3m,"15 Oe (bulk), 50 Oe (30 h milled)","2.33 μB (bulk), 2.09 μB (30 h milled)",,,,10.1016/j.jmmm.2018.11.123,True
Yb2O3,,2.1,,Cubic,,,,,,,,,10.1016/j.jmmm.2018.11.123,True
UPt3,,5.0,,Hexagonal,,,,,0.035 μB/U,,,,10.1016/S0921-4526(99)01746-9,True
UPd2Al3,,14.5,,Hexagonal,,,,,0.85 μB/U,,,,10.1016/S0921-4526(99)01746-9,True
URu2Si2,,17.5,,Body-centered tetragonal,,,,,"0.02 μB/U at 0 GPa, 0.4 μB/U at 1.5 GPa",,,,10.1016/S0921-4526(99)01746-9,True
CeRh2Al10,,3.9,,Tetragonal,,,I41/amd,,0.8 μB/Ce,,,,10.1016/j.physb.2017.09.070,True
CeRu2Al10,,28.0,,Orthorhombic,,,Cmcm,,,,,,10.1016/j.physb.2017.09.070,False
CeOs2Al10,,28.0,,Orthorhombic,,,Cmcm,,,,,,10.1016/j.physb.2017.09.070,False
Cs2Mn2Fe(PO4)3,,,-59 K,Ordered Pollucite,Cubic,{'a': '13.8268 Å'},I4132,,10.47 μB,,,,10.1016/j.jssc.2018.11.009,True
Cs2Co2Fe(PO4)3,,,-36 K,Ordered Pollucite,Cubic,{'a': '13.7624 Å'},I4132,,8.81 μB,,,,10.1016/j.jssc.2018.11.009,True
Cs2Ni2Fe(PO4)3,,,-50 K,Ordered Pollucite,Cubic,{'a': '13.5917 Å'},I4132,,7.76 μB,,,,10.1016/j.jssc.2018.11.009,True
Cs2Cu2Fe(PO4)3,,,-39 K,Ordered Pollucite,Cubic,{'a': '13.5834 Å'},I4132,,6.44 μB,,,,10.1016/j.jssc.2018.11.009,True
Y2Cu2O5,,10.3,,,,,,,,,,,10.1016/j.jssc.2012.02.015,False
ErFe3(BO3)4,,39.0,,Trigonal,Huntite,,R32,,,,,,10.1016/j.jmmm.2019.166374,True
La0.5Bi0.5MnO3,80.0,,,Orthorhombic,Pnma,,Pnma,,,,,,10.1016/j.jmmm.2014.11.044,True
La0.5Bi0.5Mn0.67Co0.33O3,130.0,,,Orthorhombic,Pnma,,Pnma,,,,,,10.1016/j.jmmm.2014.11.044,True
La0.5Bi0.5Mn0.67Ni0.33O3,97.0,,,Orthorhombic,Pnma,,Pnma,30 Oe,3.5 μB/f.u.,,,,10.1016/j.jmmm.2014.11.044,True
La0.6Bi0.4MnO3,103.0,,,Orthorhombic,Pnma,,Pnma,,,,,,10.1016/j.jmmm.2014.11.044,True
La0.6Bi0.4Mn0.6Co0.4O3,181.0,,,Orthorhombic,Pnma,,Pnma,,,,,,10.1016/j.jmmm.2014.11.044,True
La0.6Bi0.4Mn0.6Fe0.4O3,95.0,,,Orthorhombic,Pnma,,Pnma,,,,,,10.1016/j.jmmm.2014.11.044,True
La0.6Bi0.4Mn0.6Ni0.4O3,200.0,,,Orthorhombic,Pnma,,Pnma,,,,,,10.1016/j.jmmm.2014.11.044,True
La0.5Bi0.5Mn0.5Fe0.5O3,240.0,,51 K,Orthorhombic,Pnma,,Pnma,,,,,,10.1016/j.jmmm.2014.11.044,True
La0.5Bi0.5Mn0.7Fe0.3O3,110.0,,,Orthorhombic,Pnma,,Pnma,,,,,,10.1016/j.jmmm.2014.11.044,True
La2MnNiO6,275.0,,,Orthorhombic,,,,,,,,,10.1016/j.jmmm.2014.11.044,False
La1.6Bi0.4MnNiO6,255.0,,,Orthorhombic,,,,,,,,,10.1016/j.jmmm.2014.11.044,False
LaBiMn1.5Ni0.5O6,75.0,,,Orthorhombic,,,,,,,,,10.1016/j.jmmm.2014.11.044,False
La2MnCoO6,230.0,,,Orthorhombic,,,,,,,,,10.1016/j.jmmm.2014.11.044,False
La1.7Bi0.3MnCoO6,205.0,,,Orthorhombic,,,,,,,,,10.1016/j.jmmm.2014.11.044,False
Fe83.3Si4.2B12.5,1026.0,,,bcc-Fe,,,,,,,,,10.1016/j.jallcom.2014.03.080,True
Fe79Si12B9,946.0,,,bcc-Fe,,,,,,,,,10.1016/j.jallcom.2014.03.080,False
Nd7Rh3,,34.0,"21.0K (c-axis), 38.7K (c-plane)",Th7Fe3-type hexagonal,Hexagonal,,P63mc,"11.5 kOe (1.9K), 7.8 kOe (4.2K), 2.8 kOe (4.2K)","2.27 μB/Nd (70 kOe, 1.9K), 0.47 μB/Nd (70 kOe, c-axis)",,"1.0 μB/Nd (1.9K), 0.1 μB/Nd (6.0K)","3.2 μB/Nd (c-axis), 3.4 μB/Nd (c-plane)",10.1016/j.physb.2008.04.014,True
SrZB,99.0,,,Amorphous,,,,,,,,Calculated from EPR data,10.1016/j.jnoncrysol.2011.05.005,True
SrZB(0.1)Cu,99.0,,,Amorphous,,,,,,,,Calculated from EPR data,10.1016/j.jnoncrysol.2011.05.005,True
SrZB(0.3)Cu,99.0,,,Amorphous,,,,,,,,Calculated from EPR data,10.1016/j.jnoncrysol.2011.05.005,True
SrZB(0.5)Cu,99.0,,,Amorphous,,,,,,,,Calculated from EPR data,10.1016/j.jnoncrysol.2011.05.005,True
SrZB(0.7)Cu,99.0,,,Amorphous,,,,,,,,Calculated from EPR data,10.1016/j.jnoncrysol.2011.05.005,True
Gd2Co2Al,78.0,,80.8 K,Mo2NiB2-type,Orthorhombic,"{'a': '0.41008 nm', 'b': '0.55055 nm', 'c': '0.85409 nm'}",Immm,,11.12 μB/fu,6.7 μB/Gd at 2 K,,,10.1016/j.jmmm.2017.06.090,True
Tb2Co2Al,98.0,,98 K,Mo2NiB2-type,Orthorhombic,"{'a': '0.40772 nm', 'b': '0.54683 nm', 'c': '0.84755 nm'}",Immm,72 kOe at 2 K,13.81 μB/fu,6.1 μB/Tb at 5 K,4.95 μB/Tb at 2 K,,10.1016/j.jmmm.2017.06.090,True
Dy2Co2Al,58.0,,60 K,Mo2NiB2-type,Orthorhombic,"{'a': '0.40651 nm', 'b': '0.54570 nm', 'c': '0.84226 nm'}",Immm,22 kOe at 2 K,,6.6 μB/Dy at 2 K,4.8 μB/Dy at 2 K,,10.1016/j.jmmm.2017.06.090,True
SmNiO3,,190.0,,Pseudocubic,Pseudocubic,{'c': '3.81 Å (at 250 mTorr)'},,,,,,,10.1016/j.jssc.2012.02.047,True
NdWO3.05N0.95,,,-39.3 K,Scheelite-type,Tetragonal,"{'a': '5.255 Å', 'c': '11.399 Å'}",I41/a (#88),,3.75 μB,,,,10.1016/j.jssc.2006.09.025,True
EuWO1.58N1.42,20.0,,73 K,Perovskite-type,Cubic,{'a': '3.976 Å'},Pm3̄m (#221),150 Oe,8.01 μB,6.00 μB,0.50 μB,,10.1016/j.jssc.2006.09.025,True
Ni3(OBt)6·6H2O,,,-10.01 K,rhombohedral,,"{'a': '11.914(5) Å', 'b': '11.914(5) Å', 'c': '25.196(19) Å'}",R -3,,,,,,10.1016/j.ica.2009.01.044,True
Cu2(OBt)4·3H2O,7.0,,,orthorhombic,,"{'a': '8.6028(15) Å', 'b': '10.7956(19) Å', 'c': '14.945(3) Å'}",P 2(1)2(1)2(1),0.1 Oe,,,0.10 Nβ mol^−1,,10.1016/j.ica.2009.01.044,True
MnFeP0.75Si0.14Ge0.11,252.0,,,Hexagonal Fe2P-type,Hexagonal,"{'a': '6.0387 Å', 'c': '3.4716 Å'}",,,,,,,10.1016/j.jmmm.2013.01.035,True
MnFeP0.71Si0.18Ge0.11,278.0,,,Hexagonal Fe2P-type,Hexagonal,"{'a': '6.0556 Å', 'c': '3.4649 Å'}",,,,,,,10.1016/j.jmmm.2013.01.035,True
MnFeP0.67Si0.22Ge0.11,296.0,,,Hexagonal Fe2P-type,Hexagonal,"{'a': '6.0748 Å', 'c': '3.4548 Å'}",,,,,,,10.1016/j.jmmm.2013.01.035,True
MnFeP0.63Si0.26Ge0.11,318.0,,,Hexagonal Fe2P-type,Hexagonal,"{'a': '6.0968 Å', 'c': '3.4501 Å'}",,,,,,,10.1016/j.jmmm.2013.01.035,True
Ni2.8Fe0.2GaTe2,10.5,,-1.7 K,NiAs/Ni2In type,Hexagonal,"{'a': '3.9377', 'c': '15.822'}",P 63/mmc,57 Oe,0.4 μB per atom,,,1.35·10^−3 cm^3/mol,10.1016/j.jssc.2017.03.020,True
Ni2.6Fe0.4GaTe2,21.0,,2.6 K,NiAs/Ni2In type,Hexagonal,"{'a': '3.9417', 'c': '15.872'}",P 63/mmc,455 Oe,0.64 μB per atom,,,1.06·10^−3 cm^3/mol,10.1016/j.jssc.2017.03.020,True
Ni2.4Fe0.6GaTe2,32.0,,34.2 K,NiAs/Ni2In type,Hexagonal,"{'a': '3.9489', 'c': '15.891'}",P 63/mmc,7 Oe,0.8 μB per atom,,,1.36·10^−3 cm^3/mol,10.1016/j.jssc.2017.03.020,True
Ni2FeGaTe2,75.0,,90.1 K,NiAs/Ni2In type,Hexagonal,"{'a': '3.9621', 'c': '15.868'}",P 63/mmc,32 Oe,1.0 μB per atom,,,2.33·10^−3 cm^3/mol,10.1016/j.jssc.2017.03.020,True
UH3,170.0,,,Cubic,Cubic,{'a': '664 pm'},,,1 μB/U atom,,,,10.1016/j.jmmm.2015.07.053,True
DyMnO3,,39.0,,Orthorhombic,Perovskite,"{'a': '5.269', 'b': '5.845', 'c': '7.331'}",Pbnm,,"{'2.4 K': {'Mn': {'Mx': '0', 'My': '2.92', 'Mz': '2.77'}, 'Dy': {'Mx': '2.49', 'My': '5.57', 'Mz': '0'}, 'Dy (CM)': {'Mx': '3.51', 'My': '6.62', 'Mz': '0'}}, '12 K (cooling)': {'Mn': {'Mx': '0', 'My': '3.81', 'Mz': '1.97'}, 'Dy': {'Mx': '1.49', 'My': '2.23', 'Mz': '0'}}, '12 K (heating)': {'Mn': {'Mx': '0', 'My': '3.74', 'Mz': '1.81'}, 'Dy': {'Mx': '1.37', 'My': '2.18', 'Mz': '0'}}}",,,,10.1016/j.jmmm.2023.170415,True
BaFe12O19,723.0,,,Hexagonal,P6_3/mmc,,194,,,,,,10.1016/j.jallcom.2021.162303,False
SrFe12O19,723.0,,,Hexagonal,P6_3/mmc,,194,,,,,,10.1016/j.jallcom.2021.162303,False
Co0.237Cr0.232Fe0.245Mn0.077Ni0.209,,,19 K,fcc,,{'a': '0.358 nm'},Fm-3m,0.13 T at 2 K,2.1 μB,,,,10.1016/j.jmmm.2020.167579,True
Co24.2Cr21.4Fe25.5Mn7.2Ni21.7,,,19 K,fcc,,{'a': '0.358 nm'},Fm-3m,0.13 T at 2 K,2.1 μB,,,,10.1016/j.jmmm.2020.167579,True
Ba3Co2Fe24O41,692.15,,,Hexagonal,Hexagonal,"{'a': '5.8755(2)Å', 'c': '52.227(2)Å'}",,,,,,,10.1016/j.jmmm.2007.11.016,True
BaFe12O19,723.15,,,Hexagonal,Hexagonal,,,,,,,,10.1016/j.jmmm.2007.11.016,False
Ba2Co2Fe12O22,608.15,,,Hexagonal,Hexagonal,,,,,,,,10.1016/j.jmmm.2007.11.016,False
TbOs2Si2,,42.0,,,,,,,,,,,10.1016/j.solidstatesciences.2017.04.002,False
PrTiO3,,120.0,,Orthorhombic perovskite,GdFeO3 type,,,,,,,,10.1016/S0925-8388(00)00811-2,True
NdTiO3,,90.0,,Orthorhombic perovskite,GdFeO3 type,,,4000 A/m,,,,,10.1016/S0925-8388(00)00811-2,True
Ho3C4,,10.0,5.3 K,Sc3C4-type,,"{'a': '0.80430(1) nm', 'c': '1.5860(1) nm'}",P4/mnc,,10.3 μB,,,,10.1016/S0925-8388(98)00653-7,True
Ho3B0.35C3.65,24.0,,19.0 K,Sc3C4-type,,"{'a': '0.8023(1) nm', 'c': '1.5838(2) nm'}",P4/mnc,0.05 T,10.0 μB,,7.5%,,10.1016/S0925-8388(98)00653-7,True
Ho3B0.8C3.2,35.0,,38.7 K,Sc3C4-type,,"{'a': '0.7994(1) nm', 'c': '1.5864(1) nm'}",P4/mnc,0.23 T,10.5 μB,,30%,,10.1016/S0925-8388(98)00653-7,True
Ho3BC3,33.0,,,Sc3C4-type,,"{'a': '0.8000(1) nm', 'c': '1.5715(1) nm'}",P4/mnc,,,,,,10.1016/S0925-8388(98)00653-7,True
Ho5B2C5,24.0,,,,,"{'a': '0.80547(1) nm', 'c': '1.0695(1) nm'}",,,,,,,10.1016/S0925-8388(98)00653-7,True
Gd3B0.56C3.44,159.0,,219.8 K,Sc3C4-type,,"{'a': '0.8237(1) nm', 'c': '1.5951(1) nm'}",P4/mnc,,7.8 μB,,,,10.1016/S0925-8388(98)00653-7,True
Ho2CrSbO7,,13.0,-3.4 K,Cubic,Pyrochlore,{'a': '10.1739 Å'},Fd-3m,,"10.02 μB (Ho3+), 2.72 μB (Cr3+)",11.2 μB per formula unit,,,10.1016/j.jssc.2014.03.039,True
Dy2CrSbO7,16.0,,-6.0 K,Cubic,Pyrochlore,{'a': '10.1954 Å'},Fd-3m,,,11.96 μB per formula unit,,,10.1016/j.jssc.2014.03.039,True
Sm2Fe17N3,773.0,,,Rhombohedral,Th2Zn17-type,,,1.23 T,,1.54 T,1.41 T,,10.1016/S0304-8853(01)01189-1,True
Ce2Rh2CoAl9,,11.0,,Orthorhombic,Y2Co3Ga9-type,"{'a': '13.294', 'b': '7.616', 'c': '9.595'}",Cmcm,,0 μB/f.u.,,,,10.1016/j.jmmm.2007.03.191,True
HoB4,,6.35,,Tetragonal,ThB4-type,"{'a': '7.082(2) Å', 'c': '4.004(1) Å'}",P 4/mbm (#127),,4.01 μB (LSDA + U),,,,10.1016/j.actamat.2011.04.030,True
TiFe2,,285.0,,C14 Laves phase,Hexagonal,,,,1.4 μB per Fe atom,,,,10.1016/S0304-8853(03)00281-6,True
Ti(Fe0.9V0.1)2,,195.0,,C14 Laves phase,Hexagonal,,,,,,,,10.1016/S0304-8853(03)00281-6,True
Ti(Fe0.85V0.15)2,175.0,,,C14 Laves phase,Hexagonal,,,,0.61 μB per Fe atom,,,,10.1016/S0304-8853(03)00281-6,True
Ti(Fe0.75Cr0.25)2,,40.0,,C14 Laves phase,Hexagonal,,,,,,,,10.1016/S0304-8853(03)00281-6,True
Ti(Fe0.85Cr0.15)2,51.0,,,C14 Laves phase,Hexagonal,,,,0.24 μB per Fe atom,,,,10.1016/S0304-8853(03)00281-6,True
NbFe2,,10.0,,C14 Laves phase,Hexagonal,,,,,,,,10.1016/S0304-8853(03)00281-6,False
FeSn2,,378.0,,Tetragonal,CuAl2,"{'a': '6.536 Å', 'c': '5.323 Å'}",I4/mcm,,,,,,10.1016/j.jallcom.2005.11.061,True
FeSn,,368.0,,Hexagonal,CoSn,"{'a': '5.298 Å', 'c': '4.448 Å'}",P6/mmm,,,,,,10.1016/j.jallcom.2005.11.061,True
Fe3Sn2,657.0,,,Rhombohedral,hR10,"{'a': '5.340 Å', 'c': '19.797 Å'}",R-3m,,,,,,10.1016/j.jallcom.2005.11.061,True
Fe5Sn3,592.5,,,Hexagonal,InNi2,,P63/mmc,,,,,,10.1016/j.jallcom.2005.11.061,True
Fe3Sn,743.0,,,Hexagonal,Ni3Sn,"{'a': '5.464 Å', 'c': '4.352 Å'}",P63/mmc,,,,,,10.1016/j.jallcom.2005.11.061,True
Ba3Co2Fe24O41,696.15,,,Hexagonal,Hexagonal,"{'a': '0.5883 nm', 'c': '5.251 nm'}",P63/mmc,7.2 Oe,,47.5 emu/g,,,10.1016/j.jmmm.2012.04.012,True
Ba3Co2Fe23.85Ti0.15O41,687.15,,,Hexagonal,Hexagonal,"{'a': '0.5885 nm', 'c': '5.252 nm'}",P63/mmc,5.6 Oe,,48.6 emu/g,,,10.1016/j.jmmm.2012.04.012,True
Ba3Co2Fe23.7Ti0.3O41,681.15,,,Hexagonal,Hexagonal,"{'a': '0.5887 nm', 'c': '5.256 nm'}",P63/mmc,7.6 Oe,,51.4 emu/g,,,10.1016/j.jmmm.2012.04.012,True
Ba3Co2Fe23.55Ti0.45O41,673.15,,,Hexagonal,Hexagonal,"{'a': '0.5889 nm', 'c': '5.259 nm'}",P63/mmc,7.3 Oe,,50.7 emu/g,,,10.1016/j.jmmm.2012.04.012,True
Ba3Co2Fe23.4Ti0.6O41,645.15,,,Hexagonal,Hexagonal,"{'a': '0.5887 nm', 'c': '5.264 nm'}",P63/mmc,16.0 Oe,,41.2 emu/g,,,10.1016/j.jmmm.2012.04.012,True
Ba3Co2Fe24O41,682.5,,,Hexagonal,Hexagonal,,P63/mmc,,,48.6-51.9 emu/g,,,10.1016/j.jmmm.2012.04.012,False
Mn12O12(O2CCH3)16(H2O)4·2CH3CO2H·4H2O,0.9,,,Body centered tetragonal,Tetragonal,"{'a': '17.1668 Å', 'b': '17.1668 Å', 'c': '12.2545 Å'}",I4̄,,,,,,10.1016/j.poly.2013.05.009,True
EuSr2RuO6,,31.0,,Monoclinic,,,P21/n,,0.35 μB,,,,10.1016/S0304-8853(01)00131-7,True
EuSr2Ru0.8Cu0.2O6,,31.0,,Monoclinic,,,P21/n,,0.35 μB,,,,10.1016/S0304-8853(01)00131-7,True
YSr2RuO6,,30.0,,Monoclinic,,,,,,,,,10.1016/S0304-8853(01)00131-7,False
GdSr2RuO6,,31.0,,,,,,,,,,,10.1016/S0304-8853(01)00131-7,False
Pr3MoO7,,8.0,"{'Curie_Constant': '5.15 emu K/mol', 'Weiss_Constant': '-79 K'}",Orthorhombic,Superstructure of cubic fluorite,"{'a': '7.511', 'b': '7.638', 'c': '10.892'}",P212121,,6.42 μB,,,Divergence between ZFC and FC below 8K,10.1016/j.jssc.2004.10.013,True
Nd3MoO7,,2.5,"{'Curie_Constant': '5.22 emu K/mol', 'Weiss_Constant': '-57.4 K'}",Orthorhombic,Superstructure of cubic fluorite,"{'a': '7.509', 'b': '7.605', 'c': '10.818'}",P212121,,6.46 μB,,,"Sharp peak at 2.5K, canted antiferromagnetic behavior",10.1016/j.jssc.2004.10.013,True
Sm3MoO7,,2.5,,Orthorhombic,Superstructure of cubic fluorite,"{'a': '7.451', 'b': '7.540', 'c': '10.673'}",P212121,,,,,Magnetic anomaly at 2.5K and 0.8K,10.1016/j.jssc.2004.10.013,True
U4OsGe8,54.0,,39 K,Monoclinic,Ordered P21/n,"{'a': '5.7438 Å', 'b': '15.9355 Å', 'c': '11.4586 Å'}",P21/n (no. 14),,1 μB,13.08 emu/g,12 emu/g,,10.1016/j.jssc.2022.123795,True
UGe2,52.0,,,Orthorhombic,,,,,,,,,10.1016/j.jssc.2022.123795,False
MnRh0.8Co0.2As,200.0,,,Fe2P-type,Hexagonal,"{'a': '6.429 Å', 'c': '3.705 Å'}",P 62m,,,,,,10.1016/S0925-8388(02)00433-4,True
MnRh0.7Co0.3As,200.0,,,Fe2P-type,Hexagonal,"{'a': '6.396 Å', 'c': '3.697 Å'}",P 62m,,,,,,10.1016/S0925-8388(02)00433-4,True
MnRh0.6Co0.4As,200.0,,,Fe2P-type,Hexagonal,"{'a': '6.365 Å', 'c': '3.694 Å'}",P 62m,,,,,,10.1016/S0925-8388(02)00433-4,True
