Repository: MaMMoS-project/ML-models

# ML-models
Collection of various ML models developed for the MaMMoS project

Models are organized in different folders of this repository:


- ./beyond-stoner-wolfarth:

   ML models to replace single-grain micromagnetics simulations by ML predictions for:

   -- ./beyond-stoner-wolfarth/single-grain-easy-axis-model:
      where the H and K1 vector are aligned along the z-axis of the simulation cube
      This model predicts Mr, Hc, and BHmax from a, k1, and Ms
      Current model version: v1.0

   -- ./inverse-beyond-stoner-wolfarth/single-grain-easy-axis-model:
      where the H and K1 vector are aligned along the z-axis of the simulation cube

File: compound-to-experimental-tc/data/MagneticMaterials_All.csv (part 68 of 94)
Material_Name,Curie,Neel,Curie_Weiss,Crystal_Structure,Lattice_Structure,Lattice_Parameters,Space_Group,Coercivity,Magnetic_Moment,Magnetization,Remanence,Susceptibility,DOI,Experimental
MnRh0.55Co0.45As,200.0,,,Fe2P-type,Hexagonal,"{'a': '6.335 Å', 'c': '3.688 Å'}",P 62m,,,,,,10.1016/S0925-8388(02)00433-4,True
MnRh0.5Co0.5As,200.0,,,Fe2P-type,Hexagonal,"{'a': '6.323 Å', 'c': '3.686 Å'}",P 62m,,,,,,10.1016/S0925-8388(02)00433-4,True
MnRh0.45Co0.55As,200.0,,,Fe2P-type,Hexagonal,"{'a': '6.304 Å', 'c': '3.681 Å'}",P 62m,,,,,,10.1016/S0925-8388(02)00433-4,True
MnRh0.4Co0.6As,200.0,,,Fe2P-type,Hexagonal,"{'a': '6.288 Å', 'c': '3.678 Å'}",P 62m,,,,,,10.1016/S0925-8388(02)00433-4,True
MnRh0.35Co0.65As,200.0,,,Fe2P-type,Hexagonal,"{'a': '6.269 Å', 'c': '3.672 Å'}",P 62m,,,,,,10.1016/S0925-8388(02)00433-4,True
MnRh0.3Co0.7As,200.0,,,Fe2P-type,Hexagonal,"{'a': '6.254 Å', 'c': '3.671 Å'}",P 62m,,,,,,10.1016/S0925-8388(02)00433-4,True
MnRh0.2Co0.8As,200.0,,,Fe2P-type,Hexagonal,"{'a': '6.236 Å', 'c': '3.667 Å'}",P 62m,,,,,,10.1016/S0925-8388(02)00433-4,True
MnRh0.1Co0.9As,200.0,,,Fe2P-type,Hexagonal,"{'a': '6.203 Å', 'c': '3.658 Å'}",P 62m,,,,,,10.1016/S0925-8388(02)00433-4,True
MnCoAs,350.0,,,Co2P-type,Orthorhombic,"{'a': '6.202 Å', 'b': '3.720 Å', 'c': '6.990 Å'}",,,,,,,10.1016/S0925-8388(02)00433-4,True
MnRhP,401.0,,,Fe2P-type,Hexagonal,,P 62m,,,,,,10.1016/S0925-8388(02)00433-4,False
MnRhAs,200.0,240.0,,Fe2P-type,Hexagonal,,P 62m,,,,,,10.1016/S0925-8388(02)00433-4,False
Pr0.75Na0.25Mn0.99Ru0.01O3,120.0,,,Orthorhombic,Pnma,"{'a': '5.472', 'b': '7.693', 'c': '5.443'}",,,,,,,10.1016/j.jssc.2017.10.007,True
Pr0.75Na0.25Mn0.97Ru0.03O3,160.0,,,Orthorhombic,Pnma,"{'a': '5.474', 'b': '7.697', 'c': '5.446'}",,,,,,,10.1016/j.jssc.2017.10.007,True
Pr0.75Na0.25Mn0.95Ru0.05O3,182.0,,,Orthorhombic,Pnma,"{'a': '5.476', 'b': '7.699', 'c': '5.448'}",,,,,,,10.1016/j.jssc.2017.10.007,True
Pr0.75Na0.25Mn0.9Ru0.1O3,193.0,,,Orthorhombic,Pnma,"{'a': '5.479', 'b': '7.702', 'c': '5.449'}",,,,,,,10.1016/j.jssc.2017.10.007,True
La4Ni3O10,,,"9 (Bmab), 3 (P21/a)","Bmab, P21/a",Quasi-2D,,"Bmab (no. 64), P21/a (no. 14)",,,,,,10.1016/j.jcrysgro.2023.127511,True
Sr2IrFeO6,,120.0,-158 K,Monoclinic,I2/m,"{'a': '5.5778', 'b': '5.5494', 'c': '7.8416'}",I2/m,,6.14 μB,,,,10.1016/j.jssc.2013.08.016,True
SrRu0.5Fe0.5O3,,99.0,,Tetragonal,I4/mcm,"{'a': '5.53780', 'b': '5.53780', 'c': '7.86472'}",I4/mcm,,,,,,10.1016/j.jssc.2013.08.016,True
Sr2Ir0.67Fe1.33O6,,42.0,-44 K,Monoclinic,I2/m,"{'a': '5.5286', 'b': '5.5263', 'c': '7.8457'}",I2/m,,5.85 μB,,,,10.1016/j.jssc.2013.08.016,True
Lu2Fe16Mn1,300.0,,,Th2Ni17-type,Hexagonal,"{'a': '8.378', 'c': '8.291'}",P63/mmc,,26.97 μB/f.u.,,,,10.1016/j.intermet.2012.03.056,True
FeCO3,,38.0,,Rhombohedral,Cubic (predominantly),,C3v,,,,,,10.1016/S0368-2048(00)00168-7,True
Fe82.2Ga16.8B,923.15,,,Cubic,BCC,,,,,,,,10.1016/j.intermet.2012.02.019,True
Fe80.6Ga18.9B0.5,923.15,,,Cubic,BCC,,,,,,,,10.1016/j.intermet.2012.02.019,True
Eu14MnP11,52.0,,,,,"{'a': '15.930', 'c': '21.213'}",,,,,,,10.1016/j.jssc.2018.12.037,True
Eu14MnAs11,74.0,,,,,"{'a': '16.318', 'c': '21.684'}",,,,,,,10.1016/j.jssc.2018.12.037,True
Eu14CdAs11,30.0,,,,,"{'a': '16.306', 'c': '21.860'}",,,,,,,10.1016/j.jssc.2018.12.037,True
Yb14MnSb11,53.0,,,,,"{'a': '16.615', 'c': '21.948'}",,,,,,,10.1016/j.jssc.2018.12.037,True
Ca14MnSb11,65.0,,,,,"{'a': '16.742', 'c': '22.314'}",,,,,,,10.1016/j.jssc.2018.12.037,True
Eu14MnSb11,100.0,,,,,"{'a': '17.300', 'c': '22.746'}",,,,,,,10.1016/j.jssc.2018.12.037,True
Sr14MnSb11,45.0,,,,,"{'a': '17.530', 'c': '23.354'}",,,,,,,10.1016/j.jssc.2018.12.037,True
Ba14MnSb11,20.0,,,,,"{'a': '18.395', 'c': '24.266'}",,,,,,,10.1016/j.jssc.2018.12.037,True
Yb14MnBi11,60.0,,,,,"{'a': '17.000', 'c': '22.259'}",,,,,,,10.1016/j.jssc.2018.12.037,True
Ca14MnBi11,55.0,,,,,"{'a': '17.066', 'c': '22.498'}",,,,,,,10.1016/j.jssc.2018.12.037,True
Eu14InBi11,,7.0,,,,"{'a': '17.672', 'c': '23.110'}",,,,,,,10.1016/j.jssc.2018.12.037,True
Eu14MnBi11,,35.0,,,,"{'a': '17.633', 'c': '23.055'}",,,,,,,10.1016/j.jssc.2018.12.037,True
Sr14MnBi11,33.0,,,,,"{'a': '17.847', 'c': '23.442'}",,,,,,,10.1016/j.jssc.2018.12.037,True
Ba14MnBi11,,15.0,,,,"{'a': '18.665', 'c': '24.429'}",,,,,,,10.1016/j.jssc.2018.12.037,True
Sr2CrO4,,,-376 K,Body centred tetragonal,Tetragonal,"{'a': '3.8357 Å', 'b': '3.8357 Å', 'c': '12.7169 Å'}",I4/mmm,,3.12 μB,,,,10.1016/j.jssc.2007.02.023,True
RuSr2YCu2O8,150.0,,,Tetragonal,Tetragonal,"{'a': '3.8192 Å', 'c': '11.516 Å'}",,,,,,,10.1016/S0921-4534(03)01266-8,True
RuSr2DyCu2O8,170.0,,,Tetragonal,Tetragonal,,,,,,,,10.1016/S0921-4534(03)01266-8,True
RuSr2HoCu2O8,170.0,,,Tetragonal,Tetragonal,,,,,,,,10.1016/S0921-4534(03)01266-8,True
RuSr2ErCu2O8,170.0,,,Tetragonal,Tetragonal,,,,,,,,10.1016/S0921-4534(03)01266-8,True
SrRuO3,160.0,,,Orthorhombic,Orthorhombic,"{'a': '5.57 Å', 'b': '5.53 Å', 'c': '7.85 Å'}",Pnma,,,,,,10.1016/S0921-4534(03)01266-8,False
Fe3C,485.0,,,,,,,,,,,,10.1016/S0926-860X(02)00532-X,True
Ho3Al5O12,,0.839,-2.92 K,Cubic garnet-type,Cubic,{'a': '12.026 Å'},Ia-3d (Oh10),,9.99 μB per Ho3+ ion,,,,10.1016/S0022-3697(00)00292-4,True
NdEuSiO3N,3.0,,2.7 K,β-K2SO4 type,Orthorhombic,"{'a': '5.62293 Å', 'b': '7.02285 Å', 'c': '9.64784 Å'}",Pmnb,,8.21 μB/f.u.,7.75 μB/f.u. at 7 T,,,10.1016/j.jssc.2022.123571,True
NdSrSiO3N,,,-30.3 K,β-K2SO4 type,Orthorhombic,"{'a': '5.63074 Å', 'b': '7.01658 Å', 'c': '9.65765 Å'}",Pmnb,,3.97 μB/f.u.,,,,10.1016/j.jssc.2022.123571,True
Eu2SiO4,,,,"Monoclinic β form, Orthorhombic β-K2SO4 polymorph",,,,,,,,,10.1016/j.jssc.2022.123571,False
EuSi2O2N2,4.5,,,,,,,,,,,,10.1016/j.jssc.2022.123571,False
Eu2SiN3,13.0,,,,,,,,,,,,10.1016/j.jssc.2022.123571,False
Eu2Si5N8,24.0,,,,,,,,,,,,10.1016/j.jssc.2022.123571,False
Tb2Co2Ga,110.0,,104 K,W2CoB2,Orthorhombic,"{'a': '4.0919 Å', 'b': '5.4126 Å', 'c': '8.4277 Å'}",Immm,,7.5 μB/Tb,,,1.3·10^−7 m^3/mol,10.1016/j.jssc.2021.121978,True
Tb2Ni2Ga,,30.0,-15 K,W2CoB2,Orthorhombic,"{'a': '4.1838 Å', 'b': '5.3716 Å', 'c': '8.3085 Å'}",Immm,,9.4 μB/Tb,,,,10.1016/j.jssc.2021.121978,True
Tb3Co3Ga,97.0,,86 K,W3CoB3,Orthorhombic,"{'a': '4.1210 Å', 'b': '10.0862 Å', 'c': '12.9448 Å'}",Cmcm,,8.7 μB/Tb,,,,10.1016/j.jssc.2021.121978,True
Tb2Co2GaH6.2,62.0,,47 K,W2CoB2,Orthorhombic,"{'a': '3.7575 Å', 'b': '6.4350 Å', 'c': '9.1991 Å'}",Immm,,8.9 μB/Tb,,,,10.1016/j.jssc.2021.121978,True
Tb3Co3GaH9.7,40.0,,28 K,W3CoB3,Orthorhombic,"{'a': '3.7405 Å', 'b': '11.3344 Å', 'c': '15.2184 Å'}",Cmcm,,9.5 μB/Tb,,,,10.1016/j.jssc.2021.121978,True
Tb2Ni2GaH5.1,,,-8 K,W2CoB2,Orthorhombic,"{'a': '3.752 Å', 'b': '6.523 Å', 'c': '9.120 Å'}",,,9.0 μB/Tb,,,,10.1016/j.jssc.2021.121978,True
Mn2Mo3O8,39.0,,,Hexagonal,Hexagonal,"{'a': '5.795(2) Å', 'c': '10.254(2) Å'}",P63mc,5.9 kOe at 20K,5.74 μB per Mn ion,,262 emu/mol at 20K,,10.1016/j.electacta.2008.12.049,True
Mn2Mo3O8,41.5,,-255K,Hexagonal,Hexagonal,"{'a': '5.798 Å', 'c': '10.268 Å'}",P63mc,,6.87 μB per Mn ion,,,,10.1016/j.electacta.2008.12.049,False
Na0.5CoO2,,87.0,,Orthorhombic,,,,,,,,,10.1016/j.physb.2007.10.344,True
Na0.85CoO2,,20.0,,,,,,,,,,,10.1016/j.physb.2007.10.344,True
Bi2Sr2Co2Oy,4.0,,,,,,,,0.1 μB/Co,,,,10.1016/j.physb.2007.10.344,True
GdNi6Si6,2.0,,-0.9 K,YNi6Si6,tetragonal,"{'a': '0.77510 nm', 'c': '1.11572 nm'}",P 4̄ b 2,,7.94 μB,6.7 μB/Gd,,,10.1016/j.jssc.2015.12.019,True
GdNi6.6Si6,4.0,,-0.2 K,GdNi7Si6,tetragonal,"{'a': '0.78034 nm', 'c': '1.11570 nm'}",P 4/nbm,,8.11 μB,6.9 μB/Gd,,,10.1016/j.jssc.2015.12.019,True
Gd3Ni11.5Si4.2,14.0,9.0,19 K,Gd3Ru4Ga12,hexagonal,"{'a': '0.81917 nm', 'c': '0.87076 nm'}",P 63/mmc,,8.08 μB,6.9 μB/Gd,,,10.1016/j.jssc.2015.12.019,True
GdNi8Si3,3.0,,-4.3 K,GdNi8Si3,monoclinic,"{'a': '0.63238 nm', 'b': '1.37229 nm', 'c': '0.74978 nm'}",C 2/c,,8.08 μB,6.64 μB/Gd,,,10.1016/j.jssc.2015.12.019,True
GdNi5Si3,,,-22 K,YNi5Si3,orthorhombic,"{'a': '1.87339 nm', 'b': '0.38063 nm', 'c': '0.66352 nm'}",Pnma,,7.99 μB,,,,10.1016/j.jssc.2015.12.019,True
GdNi4Si,26.0,,24.7 K,YNi4Si,hexagonal,"{'a': '0.50774 nm', 'b': '0.82353 nm', 'c': '0.39577 nm'}",Cmmm,,8.12 μB,7.2 μB/Gd,,,10.1016/j.jssc.2015.12.019,True
GdNi2Si2,,14.5,-7 K,CeAl2Ga2,tetragonal,"{'a': '0.39844 nm', 'c': '0.95617 nm'}",I 4/mmm,30 kOe,8.05 μB,7.0 μB/Gd,,,10.1016/j.jssc.2015.12.019,True
GdNiSi3,,,-5 K,ScNiSi3,orthorhombic,"{'a': '0.39420 nm', 'b': '2.10338 nm', 'c': '0.39764 nm'}",Cmmm,,6.87 μB,,,,10.1016/j.jssc.2015.12.019,True
Gd3Ni6Si2,,11.0,-15.5 K,Ce3Ni6Si2,cubic,{'a': '0.88201 nm'},Im 3̄ m,,8.2 μB,2.8 μB/Gd,,,10.1016/j.jssc.2015.12.019,True
GdNiSi,,13.3,0 K,TiNiSi,orthorhombic,"{'a': '0.6979 nm', 'b': '0.41976 nm', 'c': '0.7181 nm'}",Pnma,,8.12 μB,,,,10.1016/j.jssc.2015.12.019,True
GdNiSi2,,19.3,,CeNiSi2,orthorhombic,"{'a': '0.40338 nm', 'b': '1.64050 nm', 'c': '0.39880 nm'}",Cmcm,27.7 kOe,,5.8 μB/Gd,,,10.1016/j.jssc.2015.12.019,True
Gd2Ni2.35Si0.65,66.0,,68 K,Mo2NiB2,orthorhombic,"{'a': '0.52214 nm', 'b': '0.84696 nm', 'c': '0.41153 nm'}",Immm,,8.1 μB,7.0 μB/Gd,,,10.1016/j.jssc.2015.12.019,True
Gd3NiSi2,215.0,,234 K,Gd3NiSi2,orthorhombic,"{'a': '1.1390 nm', 'b': '0.41522 nm', 'c': '1.1321 nm'}",Pnma,,7.98 μB,7.19 μB/Gd,,,10.1016/j.jssc.2015.12.019,True
Gd3NiSi3,,260.0,149.9 K,Y3NiSi3,orthorhombic,"{'a': '0.39795 nm', 'b': '0.41557 nm', 'c': '1.7543 nm'}",Immm,,8.3 μB,,,,10.1016/j.jssc.2015.12.019,True
Gd6Ni1.67Si3,310.0,,318 K,Ce6Ni2Si3,hexagonal,"{'a': '1.1729 nm', 'c': '0.41835 nm'}",P 63/m,,8.02 μB,7.1 μB/Gd,,,10.1016/j.jssc.2015.12.019,True
ScMn6Ge5.75Ga0.25,,507.0,,HfFe6Ge6-type,,"{'a': '5.171 Å', 'c': '8.110 Å'}",,,1.40 μB/f.u.,,,,10.1016/S0925-8388(00)01058-6,True
ScMn6Ge5.5Ga0.5,,446.0,,HfFe6Ge6-type,,"{'a': '5.169 Å', 'c': '8.127 Å'}",,,7.31 μB/f.u.,,,,10.1016/S0925-8388(00)01058-6,True
ScMn6Ge5.35Ga0.65,,423.0,,HfFe6Ge6-type,,"{'a': '5.164 Å', 'c': '8.135 Å'}",,,11.05 μB/f.u.,,,,10.1016/S0925-8388(00)01058-6,True
ScMn6Ge5.25Ga0.75,,408.0,,HfFe6Ge6-type,,"{'a': '5.165 Å', 'c': '8.140 Å'}",,,11.21 μB/f.u.,,,,10.1016/S0925-8388(00)01058-6,True
ScMn6Ge5Ga1,396.0,,,HfFe6Ge6-type,,"{'a': '5.165 Å', 'c': '8.149 Å'}",,,11.43 μB/f.u.,,,,10.1016/S0925-8388(00)01058-6,True
ScMn6Ge4.5Ga1.5,378.0,,,HfFe6Ge6-type,,"{'a': '5.161 Å', 'c': '8.182 Å'}",,,9.60 μB/f.u.,,,,10.1016/S0925-8388(00)01058-6,True
LuMn6Ge5.75Ga0.25,,491.0,,HfFe6Ge6-type,,"{'a': '5.205 Å', 'c': '8.137 Å'}",,,1.15 μB/f.u.,,,,10.1016/S0925-8388(00)01058-6,True
LuMn6Ge5.5Ga0.5,,434.0,,HfFe6Ge6-type,,"{'a': '5.205 Å', 'c': '8.155 Å'}",,,4.46 μB/f.u.,,,,10.1016/S0925-8388(00)01058-6,True
LuMn6Ge5.35Ga0.65,,369.0,,HfFe6Ge6-type,,"{'a': '5.201 Å', 'c': '8.171 Å'}",,,9.78 μB/f.u.,,,,10.1016/S0925-8388(00)01058-6,True
LuMn6Ge5.25Ga0.75,,371.0,,HfFe6Ge6-type,,"{'a': '5.200 Å', 'c': '8.166 Å'}",,,10.52 μB/f.u.,,,,10.1016/S0925-8388(00)01058-6,True
LuMn6Ge5Ga1,350.0,,,HfFe6Ge6-type,,"{'a': '5.200 Å', 'c': '8.182 Å'}",,,10.31 μB/f.u.,,,,10.1016/S0925-8388(00)01058-6,True
LuMn6Ge4.75Ga1.25,337.0,,,HfFe6Ge6-type,,"{'a': '5.199 Å', 'c': '8.200 Å'}",,,10.05 μB/f.u.,,,,10.1016/S0925-8388(00)01058-6,True
LuMn6Ge4.5Ga1.5,324.0,,,HfFe6Ge6-type,,"{'a': '5.201 Å', 'c': '8.222 Å'}",,,9.96 μB/f.u.,,,,10.1016/S0925-8388(00)01058-6,True
BiCrO3,,109.0,-301 K,C 2/c,Perovskite,"{'a': '9.4681 Å', 'b': '5.4822 Å', 'c': '9.5865 Å'}",C 2/c,,2.55 μB,"0.06 μB (2 K, 5 T)",,,10.1016/j.jssc.2012.01.025,True
BiMnO3,100.5,,126 K,C 2/c,Perovskite,"{'a': '9.5415 Å', 'b': '5.61263 Å', 'c': '9.8632 Å'}",C 2/c,,3.60 μB,"3.9 μB (5 K, 5 T)",,,10.1016/j.jssc.2012.01.025,True
BiCoO3,,470.0,,P 4mm,Perovskite,"{'a': '3.72937 Å', 'c': '4.72382 Å'}",P 4mm,,3.24 μB,,,,10.1016/j.jssc.2012.01.025,True
BiNiO3,,300.0,-262 K,P -1,Perovskite,"{'a': '5.3852 Å', 'b': '5.6498 Å', 'c': '7.7078 Å'}",P -1,,1.76 μB,"0.05 μB (5 K, 5 T)",,,10.1016/j.jssc.2012.01.025,True
LaFe11.6Si1.4,189.0,,,Cubic,,,,,,,,,10.1016/j.jmmm.2018.02.009,True
Ga0.971Mn0.029As,35.0,,,,,,,,,,,,10.1016/S0921-4526(98)00504-3,True
Ga0.966Mn0.034As,50.0,,,,,,,,,,,,10.1016/S0921-4526(98)00504-3,True
CoFe2O4,713.15,,,Cubic spinel,Inverse spinel,{'a': '0.837 nm'},,306.90 Oe,2.51 μB,59.74 emu/g,12.68 emu/g,,10.1016/j.jmmm.2014.04.017,True
Co0.99Dy0.01Fe2O4,696.15,,,Cubic spinel,Inverse spinel,{'a': '0.838 nm'},,546.96 Oe,2.41 μB,57.02 emu/g,15.93 emu/g,,10.1016/j.jmmm.2014.04.017,True
Co0.97Dy0.03Fe2O4,700.15,,,Cubic spinel,Inverse spinel,{'a': '0.840 nm'},,785.13 Oe,2.42 μB,56.79 emu/g,19.60 emu/g,,10.1016/j.jmmm.2014.04.017,True
Co0.95Dy0.05Fe2O4,690.15,,,Cubic spinel,Inverse spinel,{'a': '0.841 nm'},,793.99 Oe,2.35 μB,54.67 emu/g,19.46 emu/g,,10.1016/j.jmmm.2014.04.017,True
Co0.90Dy0.10Fe2O4,513.15,,,Cubic spinel,Inverse spinel,{'a': '0.842 nm'},,229.49 Oe,1.34 μB,30.60 emu/g,5.33 emu/g,,10.1016/j.jmmm.2014.04.017,True
U3Ge5,94.0,,,Hexagonal,AlB2-type,,,,1.0-1.15 μB,,,,10.1016/j.jmmm.2014.02.061,True
UGe2,53.0,,,Orthorhombic,ZrGa2-type,,,,,,,,10.1016/j.jmmm.2014.02.061,False
MnGeP2,320.0,,,Chalcopyrite,Tetragonal,"{'a': '5.693 Å', 'c': '11.303 Å'}",,,0.1 μB per Mn,40 emu/cm³,,,10.1016/j.jpcs.2005.09.098,True
MnP,292.0,,,,,,,,,,,,10.1016/j.jpcs.2005.09.098,False
Mn0.9Zn0.1Ni0.05Ti0.05Gd0.00Fe1.9O4,545.0,,545 K,Cubic Spinel,Cubic,,,11.4 Oe,14.95 μB,44.85 emu/g,0.65 emu/g,,10.1016/j.jmmm.2016.10.160,True
Mn0.9Zn0.1Ni0.05Ti0.05Gd0.01Fe1.89O4,496.0,,483 K,Cubic Spinel,Cubic,,,9 Oe,15.87 μB,43.08 emu/g,0.35 emu/g,,10.1016/j.jmmm.2016.10.160,True
Mn0.9Zn0.1Ni0.05Ti0.05Gd0.02Fe1.88O4,481.0,,481 K,Cubic Spinel,Cubic,,,13.9 Oe,17.77 μB,41.75 emu/g,0.52 emu/g,,10.1016/j.jmmm.2016.10.160,True
Mn0.9Zn0.1Ni0.05Ti0.05Gd0.03Fe1.87O4,475.0,,475 K,Cubic Spinel with secondary phase Gd3Fe5O12,Cubic,,,13.3 Oe,14.27 μB,40.9 emu/g,0.54 emu/g,,10.1016/j.jmmm.2016.10.160,True
Mn0.9Zn0.1Ni0.05Ti0.05Gd0.04Fe1.86O4,473.0,,473 K,Cubic Spinel with secondary phase Gd3Fe5O12,Cubic,,,12.4 Oe,16.61 μB,39.37 emu/g,0.47 emu/g,,10.1016/j.jmmm.2016.10.160,True
Mn0.9Zn0.1Ni0.05Ti0.05Gd0.05Fe1.85O4,471.0,,471 K,Cubic Spinel with secondary phase Gd3Fe5O12,Cubic,,,15.75 Oe,18.5 μB,38.46 emu/g,0.57 emu/g,,10.1016/j.jmmm.2016.10.160,True
Tb0.8Nd0.2Mn6Ge6,450.0,,,Hexagonal,HfFe6Ge6-type,"{'a': '5.2245-5.2481 Å', 'c': '8.1723-8.183 Å'}",P6/mmm,,"5.9 μB/R atom, 2.10 μB/Mn atom",5.4 μB/fu at 4.2K,,,10.1016/S0304-8853(01)00161-5,True
NdMn6Ge6,417.0,,,Hexagonal,YCo6Ge6-type,,,,,,,,10.1016/S0304-8853(01)00161-5,False
TbMn6Ge6,450.0,410.0,,Hexagonal,HfFe6Ge6-type,,,,3.1 μB/fu,,,,10.1016/S0304-8853(01)00161-5,False
La0.7□0.3MnO3,288.3,,,Orthorhombic,Perovskite,"{'a': '0.3865 nm', 'b': '0.3865 nm'}",,,,,,,10.1016/S0304-8853(02)00104-X,True
La0.7Ca0.3MnO3,271.0,,,Orthorhombic,Perovskite,"{'a': '0.3871 nm', 'b': '0.3839 nm'}",Pnma,,,,,,10.1016/S0304-8853(02)00104-X,True
La0.7Sr0.3MnO3,360.6,,,Rhombohedral,Perovskite,"{'a': '0.3863 nm', 'b': '0.3863 nm'}",R-3c,,,,,,10.1016/S0304-8853(02)00104-X,True
La0.7Sr0.3MnO3,361.0,,,Rhombohedral,Perovskite,"{'a': '0.3892 nm', 'b': '0.3855 nm'}",R-3c,,,,,,10.1016/S0304-8853(02)00104-X,True
La0.7Ba0.3MnO3,315.8,,,Rhombohedral,Perovskite,"{'a': '0.3863 nm', 'b': '0.3906 nm'}",R-3c,,,,,,10.1016/S0304-8853(02)00104-X,True
Cr0.54Re0.46O2,,22.0,−76(5) K,Tetragonal,Rutile-type,"{'a': '4.609(2) Å', 'c': '2.914(2) Å'}",P42/mnm,,≥1.74(4) μB,,,1.3(2) × 10^5 emu/g,10.1016/j.jssc.2009.03.025,True
Cr0.50Re0.50O2,,20.0,−40.5(2.1) K,Tetragonal,Rutile-type,"{'a': '4.671(3) Å', 'c': '2.861(4) Å'}",P42/mnm,,1.33(2) μB,,,0.48(2) × 10^5 emu/g,10.1016/j.jssc.2009.03.025,True
Cr0.34Re0.66O2,,15.0,−23.5(9) K,Tetragonal,Rutile-type,"{'a': '4.689(4) Å', 'c': '2.836(3) Å'}",P42/mnm,,1.45(1) μB,,,0.37(1) × 10^5 emu/g,10.1016/j.jssc.2009.03.025,True
Cr0.31Re0.69O2,,5.5,−13.9(8) K,Tetragonal,Rutile-type,,P42/mnm,,1.37(2) μB,,,0.17(2) × 10^5 emu/g,10.1016/j.jssc.2009.03.025,True
Cr2WO6,,4.2,,Trirutile,,,P42/mnm,,2.14 μB,,,,10.1016/j.jssc.2009.03.025,False
Cr2TeO6,,4.2,,Trirutile,,,P42/mnm,,2.45 μB,,,,10.1016/j.jssc.2009.03.025,False
CrMoO4,,100.0,,Monoclinic,Rutile-like,,,,,,,,10.1016/j.jssc.2009.03.025,False
CrWO4,,42.5,,Monoclinic,Rutile-like,,,,,,,,10.1016/j.jssc.2009.03.025,False
EuAg4In8,,5.4,,Tetragonal,Body-centered,"{'a': '9.7937 Å', 'b': '9.7937 Å', 'c': '5.7492 Å'}",I4/mmm,,8.26 μB/Eu,,,,10.1016/j.jssc.2015.02.013,True
GdFe4Al8,,155.0,,,,,,,,,,,10.1016/j.jssc.2015.02.013,False
TbFe4Al8,,163.5,,,,,,,,,,,10.1016/j.jssc.2015.02.013,False
GdCr3.5Al8.5,,6.5,,,,,,,,,,,10.1016/j.jssc.2015.02.013,False
GdCr4Al8,,6.75,,,,,,,,,,,10.1016/j.jssc.2015.02.013,False
Ni55Mn23Ga22,353.0,,,"Martensitic (bct, 10M, 14M)","Body-centered tetragonal (bct), Modulated (10M, 14M)","{'a': '0.418161 nm (bct), 0.426 nm (10M, 14M)', 'c': '0.5562 nm (bct), 2.10 nm (10M), 2.954 nm (14M)'}",,,,"0.6 T (21.6 ks annealed), 0.55 T (36 ks annealed)","75 mT (21.6 ks annealed), 91 mT (36 ks annealed)",,10.1016/j.tsf.2009.06.037,True
Nd0.67Ca0.33MnO3,123.0,,,Orthorhombic,,,Pbnm,,,,,,10.1016/j.ssc.2005.04.014,True
Nd0.67Sr0.33MnO3,262.0,,,Orthorhombic,,,Pbnm,,,,,,10.1016/j.ssc.2005.04.014,True
Nd0.67Pb0.33MnO3,195.0,,,Orthorhombic,,,Pbnm,,,,,,10.1016/j.ssc.2005.04.014,True
Nd0.67Ba0.33MnO3,164.0,,,Orthorhombic,,,Pbnm,,,,,,10.1016/j.ssc.2005.04.014,True
ZnMn2O4,,42.0,,Spinel,,,,,,,,2.7×10^-5 emu/(g Oe),10.1016/j.jssc.2009.02.009,True
MnO2,,84.0,,,,,,,,,,1.7×10^-5 emu/(g Oe),10.1016/j.jssc.2009.02.009,True
Gd3NiSi3,,260.0,150 K,Y3NiSi3-type,Orthorhombic,"{'a': '0.3983 nm', 'b': '0.4158 nm', 'c': '1.7554 nm'}",Immm,,8.2 μB/R,,,,10.1016/j.jmmm.2015.09.035,True
Tb3NiSi3,,202.0,133 K,Y3NiSi3-type,Orthorhombic,"{'a': '0.3959 nm', 'b': '0.4126 nm', 'c': '1.7427 nm'}",Immm,"20 kOe (25 K), 30 kOe (5 K)",9.8 μB/R,"10.1 μB/R (25 K, 70 kOe), 9.9 μB/R (5 K, 70 kOe)",,,10.1016/j.jmmm.2015.09.035,True
Dy3NiSi3,,140.0,74 K,Y3NiSi3-type,Orthorhombic,"{'a': '0.3946 nm', 'b': '0.4106 nm', 'c': '1.7339 nm'}",Immm,27 kOe (2 K),10.8 μB/R,"22 μB/fu (2 K, 140 kOe)",,,10.1016/j.jmmm.2015.09.035,True
EuAu3In3,,,2.7 K,Orthorhombic,Primitive,"{'a': '454.2 pm', 'b': '768.1 pm', 'c': '907.3 pm'}",Pmmn,,8.1 μB/Eu atom,,,,10.1016/j.jssc.2007.05.026,True
EuAuIn,,21.0,,,,,,,,,,,10.1016/j.jssc.2007.05.026,
Eu2Au3In4,,9.5,,,,,,,,,,,10.1016/j.jssc.2007.05.026,
La2NiPtO6,,40.0,,Monoclinic,P21/n,,P21/n,,,,,,10.1016/j.jssc.2021.122181,True
LaNi0.95Pt0.05O3,,,-1027 K,Rhombohedral,R-3c,,R-3c,,2.7 μB,,,,10.1016/j.jssc.2021.122181,True
LaNi0.80Pt0.20O3,,40.0,-350 K,Monoclinic,P21/n,,P21/n,,2.7 μB,,,,10.1016/j.jssc.2021.122181,True
LaNi0.75Pt0.25O3,,40.0,-354 K,Monoclinic,P21/n,,P21/n,,3.1 μB,,,,10.1016/j.jssc.2021.122181,True
LaNi0.70Pt0.30O3,,40.0,-194 K,Monoclinic,P21/n,,P21/n,,2.6 μB,,,,10.1016/j.jssc.2021.122181,True
LaNi0.60Pt0.40O3,,40.0,-111 K,Monoclinic,P21/n,,P21/n,,2.4 μB,,,,10.1016/j.jssc.2021.122181,True
LaNi0.50Pt0.50O3,,40.0,-130 K,Monoclinic,P21/n,,P21/n,,2.9 μB,,,,10.1016/j.jssc.2021.122181,True
La2CoPtO6,50.0,,,,,,,,,,,,10.1016/j.jssc.2021.122181,False
MnRuAs,521.0,,,Hexagonal Fe2P-type,Hexagonal,"{'a': '6.515(1) Å', 'c': '3.614(1) Å'}",P6̅2m,,3.96 μB/f.u.,,,,10.1016/j.jallcom.2022.168602,True
MnRu0.9Rh0.1As,,230.0,,Hexagonal Fe2P-type,Hexagonal,"{'a': '6.5105(5) Å', 'c': '3.6270(3) Å'}",P6̅2m,,,,,,10.1016/j.jallcom.2022.168602,True
MnRu0.8Rh0.2As,,220.0,,Hexagonal Fe2P-type,Hexagonal,"{'a': '6.501(3) Å', 'c': '3.6440(2) Å'}",P6̅2m,,,,,,10.1016/j.jallcom.2022.168602,True
MnRu0.7Rh0.3As,,213.0,,Hexagonal Fe2P-type,Hexagonal,"{'a': '6.490(1) Å', 'c': '3.6595(4) Å'}",P6̅2m,,,,,,10.1016/j.jallcom.2022.168602,True
MnRu0.6Rh0.4As,,227.0,,Hexagonal Fe2P-type,Hexagonal,"{'a': '6.4875(2) Å', 'c': '3.6710(1) Å'}",P6̅2m,,,,,,10.1016/j.jallcom.2022.168602,True
MnRu0.5Rh0.5As,,232.0,,Hexagonal Fe2P-type,Hexagonal,"{'a': '6.483(1) Å', 'c': '3.678(5) Å'}",P6̅2m,,,,,,10.1016/j.jallcom.2022.168602,True
MnRu0.4Rh0.6As,,237.0,,Hexagonal Fe2P-type,Hexagonal,"{'a': '6.4798 Å', 'c': '3.684 Å'}",P6̅2m,,,,,,10.1016/j.jallcom.2022.168602,True
MnRu0.2Rh0.8As,,250.0,,Hexagonal Fe2P-type,Hexagonal,"{'a': '6.479(7) Å', 'c': '3.6986(4) Å'}",P6̅2m,,,,,,10.1016/j.jallcom.2022.168602,True
MnRu0.1Rh0.9As,,240.0,,Hexagonal Fe2P-type,Hexagonal,"{'a': '6.480(1) Å', 'c': '3.7058(5) Å'}",P6̅2m,,,,,,10.1016/j.jallcom.2022.168602,True
MnRhAs,,238.0,,Hexagonal Fe2P-type,Hexagonal,"{'a': '6.481(1) Å', 'c': '3.715(1) Å'}",P6̅2m,,3.31 μB,,,,10.1016/j.jallcom.2022.168602,True
FeTi2S4,145.0,140.0,,Monoclinic,Cr3S4 type,"{'a': '5.949 Å', 'b': '3.418 Å', 'c': '11.509 Å'}","I2/m, No. 12",,3.60 μB,,,,10.1016/j.jmmm.2019.165285,True
Fe2TiS4,290.0,,,Monoclinic,Cr3S4 type,"{'a': '5.969 Å', 'b': '3.426 Å', 'c': '11.269 Å'}","I2/m, No. 12",,,,,,10.1016/j.jmmm.2019.165285,True
MnBO3,538.9,,,Hexagonal,R3−c,"{'a': '4.65 Å', 'b': '4.65 Å', 'c': '14.73 Å'}",167,,4 μB per Mn atom,,,,10.1016/j.jallcom.2019.05.311,False
MnF3,51.5,,,,R3−c,,,,,,,,10.1016/j.jallcom.2019.05.311,
LaMnO3,438.4,,,,R3−c,,,,,,,,10.1016/j.jallcom.2019.05.311,
Ba3ScIr2O9,,10.0,-570,6H-perovskite,Hexagonal,,P63/mmc,,1.27,,,,10.1016/j.jssc.2006.04.055,True
Ba3TiIr2O9,,,34,6H-perovskite,Hexagonal,,P63/mmc,,0.26,,0.0002,,10.1016/j.jssc.2006.04.055,True
Ba3ZrIr2O9,,,21,6H-perovskite,Hexagonal,,P63/mmc,,0.28,,,,10.1016/j.jssc.2006.04.055,True
Ba3InIr2O9,,1.6,-310,6H-perovskite,Hexagonal,,P63/mmc,,1.08,,,,10.1016/j.jssc.2006.04.055,True
Ce3Rh2Ga2,3.5,,-2.6 K,Orthorhombic,Primitive,"{'a': '5.7241 Å', 'b': '8.076 Å', 'c': '13.709 Å'}",Pbcm,,0.95 μB,,,,10.1016/j.intermet.2006.05.012,True
Ce3Rh3Si2,,6.5,-4.9 K,Orthorhombic,Primitive,"{'a': '7.7036 Å', 'b': '14.848 Å', 'c': '5.7466 Å'}",Pnma,,0.92 μB,,,,10.1016/j.intermet.2006.05.012,True
Ce3Rh2Ge2,,7.5,,Orthorhombic,Primitive,,Pbcm,,,,,,10.1016/j.intermet.2006.05.012,False
Mn0.5Zn0.5Al0.4Fe1.6O4,327.55,,,Spinel,Face-centered cubic,,F3dm,,,,,,10.1016/j.jallcom.2023.171597,True
Mg1.37Fe1.26Ti0.37O4,319.15,,,,,,,,,,,,10.1016/j.jallcom.2023.171597,False
Zn0.54Co0.46Cr0.6Fe1.4O4,320.65,,,,,,,,,,,,10.1016/j.jallcom.2023.171597,False
Mn1.55Ti0.55Fe0.9O4,317.15,,,,,,,,,,,,10.1016/j.jallcom.2023.171597,False
Mg0.15Zn0.65Co0.2Fe2O4,330.55,,,,,,,,,,,,10.1016/j.jallcom.2023.171597,False
Sr9.2Co1.3(PO4)7,,,-13.7 K,Trigonal,Hexagonal,"{'a': '10.6100 Å', 'c': '19.6960 Å'}",R3̄m (No. 166),,4.98 μB per Co2+ ion,,,,10.1016/j.jssc.2005.10.019,True
Pr1.34Yb2.66S6,,,-36.9 K,Monoclinic,,"{'a': '10.960 Å', 'b': '3.9501 Å', 'c': '11.220 Å'}",P21/m,,7.91 μB,,,,10.1016/j.jssc.2007.06.032,True
PrTbYb2S6,,,-3.1 K,Monoclinic,,"{'a': '10.950 Å', 'b': '3.9429 Å', 'c': '11.221 Å'}",P21/m,,11.82 μB,,,,10.1016/j.jssc.2007.06.032,True
PrDyYb2S6,,,-0.2 K,Monoclinic,,"{'a': '10.938 Å', 'b': '3.9398 Å', 'c': '11.204 Å'}",P21/m,,11.38 μB,,,,10.1016/j.jssc.2007.06.032,True
Ni5(OH)6(C6H8O4)2,,,-227 K,Triclinic,2D inorganic sub-network,"{'b': '6.8 Å', 'c': '6.4 Å'}",P -1,,3.0 μB,,,,10.1016/j.solidstatesciences.2014.07.015,True
Ni5(OH)6(C8H12O4)2,,,-227 K,Triclinic,2D inorganic sub-network,"{'b': '6.8 Å', 'c': '6.4 Å'}",P -1,,3.0 μB,,,,10.1016/j.solidstatesciences.2014.07.015,True
Ni5(OH)6(C10H16O4)2,,,-227 K,Triclinic,2D inorganic sub-network,"{'a': '16.2626 Å', 'b': '6.8294 Å', 'c': '6.3496 Å'}",P -1,,3.0 μB,,,,10.1016/j.solidstatesciences.2014.07.015,True
Ni5(OH)6(C12H20O4)2,,,-227 K,Triclinic,2D inorganic sub-network,"{'a': '18.6481 Å', 'b': '6.8174 Å', 'c': '6.3343 Å'}",P -1,,3.0 μB,,,,10.1016/j.solidstatesciences.2014.07.015,True
Fe0.50TiO(PO4),,,-2 K,Monoclinic,,"{'a': '7.4039 Å', 'b': '7.3838 Å', 'c': '7.4083 Å'}",P21/c,,5.13 μB per Fe2+ ion,,,,10.1016/j.jssc.2006.08.004,True
Sm0.2Ca0.8MnO3,,150.0,,"Pnma (RT), P21/m (10K)","Orthorhombic (RT), Monoclinic (10K)","{'a': '5.3347(1) (RT), 5.3515(1) (10K)', 'b': '7.5124(2) (RT), 7.4458(1) (10K)', 'c': '5.3129(1) (RT), 5.3245(1) (10K)'}","Pnma (RT), P21/m (10K)",,2.7 μB,,,,10.1016/S0304-8853(01)01371-3,True
Sm0.2Ca0.8Mn0.9Ru0.1O3,200.0,110.0,,Pnma,Orthorhombic,"{'a': '5.3610(2) (300K), 5.3601(2) (150K), 5.3588(2) (10K)', 'b': '7.5361(2) (300K), 7.5282(3) (150K), 7.5282(3) (10K)', 'c': '5.3258(2) (300K), 5.3182(2) (150K), 5.3138(2) (10K)'}",Pnma,,"2.2 μB (FM), 1.1 μB (AFM)",,,,10.1016/S0304-8853(01)01371-3,True
Sm0.15Ca0.85MnO3,,110.0,,"Pnma (RT), P21/m (10K)","Orthorhombic (RT), Monoclinic (10K)","{'a': '5.3215(1) (RT), 5.3340(1) (10K)', 'b': '7.5010(2) (RT), 7.4432(2) (10K)', 'c': '5.3021(1) (RT), 5.3076(1) (10K)'}","Pnma (RT), P21/m (10K)",,2.6 μB,,,,10.1016/S0304-8853(01)01371-3,False
Sm0.1Ca0.9MnO3,110.0,110.0,,Pnma,Orthorhombic,"{'a': '5.3101(1) (RT), 5.3051(1) (10K)', 'b': '7.4893(1) (RT), 7.4734(1) (10K)', 'c': '5.2924(1) (RT), 5.2793(1) (10K)'}",Pnma,,"1.2 μB (FM), 2.1 μB (AFM)",,,,10.1016/S0304-8853(01)01371-3,False
La0.63Sr0.37MnO3,302.0,,,Rhombohedral,Perovskite,"{'a': '5.4674', 'c': '13.3916'}",R-3c,,1.84,46.1,,,10.1016/j.jssc.2014.10.024,True
La0.63Sr0.37MnO3 (Sample B),322.0,,,Rhombohedral,Perovskite,,R-3c,,1.96,49.1,,,10.1016/j.jssc.2014.10.024,True
La0.63Sr0.37MnO3 (Sample C),325.0,,,Rhombohedral,Perovskite,,R-3c,,2.24,56.1,,,10.1016/j.jssc.2014.10.024,True
La0.63Sr0.37MnO3 (Sample D),353.0,,,Rhombohedral,Perovskite,,R-3c,,2.57,64.5,,,10.1016/j.jssc.2014.10.024,True
La0.63Sr0.37MnO3 (Sample E),355.0,,,Rhombohedral,Perovskite,,R-3c,,3.54,88.8,,,10.1016/j.jssc.2014.10.024,True
La0.63Sr0.37MnO3 (Sample S),358.0,,,Rhombohedral,Perovskite,,R-3c,,2.81,70.5,,,10.1016/j.jssc.2014.10.024,True
La0.63Sr0.37MnO3 (Sample M),356.0,,,Rhombohedral,Perovskite,,R-3c,,2.57,64.5,,,10.1016/j.jssc.2014.10.024,True
Co54Ga46,,,36 K,B2 CsCl,,{'a': '2.86 Å'},,171 Oe,,0.35 emu/g,,,10.1016/j.jallcom.2015.07.072,True
Co55.5Ga44.5,,,74 K,B2 CsCl,,{'a': '2.86 Å'},,497 Oe,,0.61 emu/g,,,10.1016/j.jallcom.2015.07.072,True
Co57Ga43,,,130 K,B2 CsCl,,{'a': '2.86 Å'},,785 Oe,0.15 μB,1.19 emu/g,7.85 emu/g,,10.1016/j.jallcom.2015.07.072,True
Co58.5Ga41.5,89.0,,170 K,B2 CsCl,,{'a': '2.86 Å'},,609 Oe,0.35 μB,2.25 emu/g,18.38 emu/g,,10.1016/j.jallcom.2015.07.072,True
Co60Ga40,163.0,,213 K,B2 CsCl,,{'a': '2.86 Å'},,166 Oe,0.48 μB,4.54 emu/g,25.91 emu/g,,10.1016/j.jallcom.2015.07.072,True
Co61.5Ga38.5,253.0,,273 K,B2 CsCl,,{'a': '2.86 Å'},,17 Oe,0.62 μB,13.35 emu/g,34.10 emu/g,,10.1016/j.jallcom.2015.07.072,True
MnV2O6·H2O,,10.0,,Triclinic,,"{'a': '5.850(2) Å', 'b': '6.788(3) Å', 'c': '7.937(0) Å'}",P ī,,5.98 μB,,,,10.1016/j.materresbull.2007.12.003,True
HoFe3(BO3)4,,38.5,,Trigonal,Huntite-like,,R32,,,,,,10.1016/j.jmmm.2021.168106,True
GdFe3(BO3)4,,38.0,,,,,,,,,,,10.1016/j.jmmm.2021.168106,False
Ce6Ni1.67Si3,,,-36 K,Hexagonal,P 63/m,"{'a': '12.0506', 'c': '4.3030'}",P 63/m,,2.45 μB/Ce,,,,10.1016/j.jssc.2007.01.030,True
Ce5Ni1.85Si3,,4.8,-43 K,Hexagonal,P 63/m,"{'a': '16.0014', 'c': '4.2701'}",P 63/m,,2.51 μB/Ce,,,,10.1016/j.jssc.2007.01.030,True
Ce6Co1.67Si3,,,-77 K,Hexagonal,P 63/m,"{'a': '12.039', 'c': '4.2624'}",P 63/m,,2.59 μB/Ce,,,,10.1016/j.jssc.2007.01.030,True
Gd6Co1.67Si3,294.0,,,,,,,,,,,,10.1016/j.jssc.2007.01.030,False
NiFe2O4,842.15,,,Trevorite,Cubic,,,,,,,,10.1016/j.molcata.2016.01.022,True
Fe3O4,854.65,,,Magnetite,Cubic,,,,,,,,10.1016/j.molcata.2016.01.022,True
Ni3Fe,874.65,,,Awaruite,Cubic,,,,,,,,10.1016/j.molcata.2016.01.022,True
PrRh4.8B2,,,-13 K,Orthorhombic,Modified-CeCo3B2,"{'a': '0.9697 nm', 'b': '0.5577 nm', 'c': '2.564 nm'}",Fmmm,,4.2 μB,,,"Curie-Weiss law above 50 K, deviates below 50 K",10.1016/S0925-8388(98)00898-6,True
Fe5Sn3,544.0,,,lacunar Ni2In type,hexagonal,"{'a': '4.220 Å', 'c': '5.248 Å'}",P 63/mmc,,10.8 μB/f.u.,,,,10.1016/j.ssc.2017.05.012,True
Fe4Mn1Sn3,488.0,,,lacunar Ni2In type,hexagonal,"{'a': '4.252 Å', 'c': '5.304 Å'}",P 63/mmc,,11.2 μB/f.u.,,,,10.1016/j.ssc.2017.05.012,True
Fe3Mn2Sn3,443.0,,,lacunar Ni2In type,hexagonal,"{'a': '4.284 Å', 'c': '5.359 Å'}",P 63/mmc,,10.6 μB/f.u.,,,,10.1016/j.ssc.2017.05.012,True
Fe2.5Mn2.5Sn3,347.0,,,lacunar Ni2In type,hexagonal,"{'a': '4.294 Å', 'c': '5.387 Å'}",P 63/mmc,,9.6 μB/f.u.,,,,10.1016/j.ssc.2017.05.012,True
Fe2Mn3Sn3,282.0,,,lacunar Ni2In type,hexagonal,"{'a': '4.314 Å', 'c': '5.412 Å'}",P 63/mmc,,8.4 μB/f.u.,,,,10.1016/j.ssc.2017.05.012,True
Fe1Mn4Sn3,190.0,,,lacunar Ni2In type,hexagonal,"{'a': '4.382 Å', 'c': '5.487 Å'}",P 63/mmc,,7.3 μB/f.u.,,,,10.1016/j.ssc.2017.05.012,True
Mn5Sn3,219.0,,,lacunar Ni2In type,hexagonal,"{'a': '4.404 Å', 'c': '5.516 Å'}",P 63/mmc,,6.2 μB/f.u.,,,,10.1016/j.ssc.2017.05.012,True
CeMn2Ge2,320.0,410.0,,ThCr2Si2-type,Tetragonal,{'a': '4.06 Å'},I4/mmm,,,,,,10.1016/j.jmmm.2005.01.014,True
TbMn2Ge2,,413.0,,ThCr2Si2-type,Tetragonal,{'a': '4.02 Å'},I4/mmm,,,,,,10.1016/j.jmmm.2005.01.014,True
Ce0.9Tb0.1Mn2Ge2,323.0,453.0,,ThCr2Si2-type,Tetragonal,,I4/mmm,,,,,,10.1016/j.jmmm.2005.01.014,True
Ce0.8Tb0.2Mn2Ge2,324.0,452.0,,ThCr2Si2-type,Tetragonal,,I4/mmm,,,,,,10.1016/j.jmmm.2005.01.014,True
Ce0.7Tb0.3Mn2Ge2,327.0,451.0,,ThCr2Si2-type,Tetragonal,,I4/mmm,,,,,,10.1016/j.jmmm.2005.01.014,True
Ce0.5Tb0.5Mn2Ge2,336.0,445.0,,ThCr2Si2-type,Tetragonal,,I4/mmm,,,,,,10.1016/j.jmmm.2005.01.014,True
Ce0.3Tb0.7Mn2Ge2,339.0,447.0,,ThCr2Si2-type,Tetragonal,,I4/mmm,,,,,,10.1016/j.jmmm.2005.01.014,True
Ce0.2Tb0.8Mn2Ge2,,448.0,,ThCr2Si2-type,Tetragonal,,I4/mmm,,,,,,10.1016/j.jmmm.2005.01.014,True
Ce0.15Tb0.85Mn2Ge2,,448.0,,ThCr2Si2-type,Tetragonal,,I4/mmm,,,,,,10.1016/j.jmmm.2005.01.014,True
Ce0.1Tb0.9Mn2Ge2,,454.0,,ThCr2Si2-type,Tetragonal,,I4/mmm,,,,,,10.1016/j.jmmm.2005.01.014,True
Ho5.53Y0.47Fe23H15,600.0,,,Cubic,,{'a': '1.2400 nm'},Fm-3m,,2.27 μB/Fe,,,,10.1016/S0022-4596(02)00229-3,True
Ho5.08Y0.92Fe23H15,600.0,,,Cubic,,{'a': '1.2405 nm'},Fm-3m,,2.27 μB/Fe,,,,10.1016/S0022-4596(02)00229-3,True
Ho6Fe23H15,600.0,,,Cubic,,,Fm-3m,,2.3 μB/Fe,,,,10.1016/S0022-4596(02)00229-3,True
CoWO4,,47.0,,Monoclinic,,"{'a': '4.671 Å', 'b': '5.685 Å', 'c': '4.950 Å'}",,,5.88 μB,0.94 emu/g at 30k Oe,,,10.1016/j.physb.2020.412151,True
CoWO4,,40.0,,,,,,,,,,,10.1016/j.physb.2020.412151,False
CoWO4,,20.0,,,,,,,,,,,10.1016/j.physb.2020.412151,False
CoWO4,,47.0,,,,,,,,,,,10.1016/j.physb.2020.412151,True
CeRhIn5,,3.8,,,,,,,0.8 μB,,,,10.1016/j.jpcs.2005.10.043,True
CeIn3,,10.2,,Cubic,AuCu3,,,,0.5 μB,,,,10.1016/j.jpcs.2005.10.043,True
Ce7Rh3,6.8,,"3.1 K (c-axis), -53.6 K (c-plane)",Hexagonal,Th7Fe3-type,,P63mc,,0.98 μB/Ce,,,"2.3 μB/Ce (c-axis), 2.4 μB/Ce (c-plane)",10.1016/j.jallcom.2006.11.033,True
Pr7Rh3,14.1,,"-31.7 K (c-axis), 8.6 K (c-plane)",Hexagonal,Th7Fe3-type,,P63mc,,1.38 μB/Pr,,,"3.5 μB/Pr (c-axis), 3.6 μB/Pr (c-plane)",10.1016/j.jallcom.2006.11.033,True
CaCuO2,,540.0,,Tetragonal,I4/mmm,"{'a': '3.86 Å', 'b': '3.86 Å', 'c': '3.20 Å'}",139,,0.71 μB (Cu 3d),,,,10.1016/S0022-4596(03)00274-3,True
Sr2CuO2Cl2,,256.0,,Orthorhombic,Cmmm,"{'a': '3.973 Å', 'b': '15.618 Å', 'c': '3.973 Å'}",65,,0.758 μB (Cu 3d),,,,10.1016/S0022-4596(03)00274-3,True
Ca3LiOsO6,,117.0,,K4CdCl6-type,Hexagonal,"{'a': '9.2738 Å', 'c': '10.7801 Å'}",No. 167,,1.518 μB,,,,10.1016/j.jmmm.2022.169496,True
Gd5Ge3.74P0.26,64.0,,1 K,Sm5Ge4-type,Orthorhombic,"{'a': '7.6936 Å', 'b': '14.7517 Å', 'c': '7.7493 Å'}",Pnma,,10.36 μB,,,,10.1016/j.jmmm.2012.11.041,True
Gd5Ge3.50P0.50,87.0,,85 K,Sm5Ge4-type,Orthorhombic,"{'a': '7.6807 Å', 'b': '14.7036 Å', 'c': '7.7469 Å'}",Pnma,,8.60 μB,,,,10.1016/j.jmmm.2012.11.041,True
Gd5Ge3.37P0.63,101.0,,82 K,Sm5Ge4-type,Orthorhombic,"{'a': '7.6813 Å', 'b': '14.677 Å', 'c': '7.7362 Å'}",Pnma,,8.40 μB,,,,10.1016/j.jmmm.2012.11.041,True
Gd5Ge4,,128.0,,Sm5Ge4-type,Orthorhombic,,Pnma,,,,,,10.1016/j.jmmm.2012.11.041,False
Ni49.5Co0.5Mn37Sn13,313.0,,,,,,,,,,,,10.1016/j.jallcom.2014.08.032,True
Ni48.5Co1.5Mn37Sn13,327.0,,,,,,,,,,,,10.1016/j.jallcom.2014.08.032,True
Ni48.3Co1.7Mn37Sn13,327.0,,,,,,,,,,,,10.1016/j.jallcom.2014.08.032,True
Ni47.5Co2.5Mn37Sn13,330.0,,,,,,,,,,,,10.1016/j.jallcom.2014.08.032,True
Ni48Co2Mn38Sn12,320.0,,,,,,,,,,,,10.1016/j.jallcom.2014.08.032,True
Gd6CoTe2,220.0,180.0,,Fe2P-type,Hexagonal,"{'a': '0.8378 nm', 'c': '0.39831 nm'}",P6̄2m,,3.94 μB,,,,10.1016/j.jssc.2010.04.002,True
Tb6CoTe2,174.0,52.0,,Fe2P-type,Hexagonal,"{'a': '0.83087 nm', 'c': '0.39627 nm'}",P6̄2m,,,,,,10.1016/j.jssc.2010.04.002,True
Dy6CoTe2,125.0,26.0,,Fe2P-type,Hexagonal,"{'a': '0.82698 nm', 'c': '0.39493 nm'}",P6̄2m,,,,,,10.1016/j.jssc.2010.04.002,True
Ho6CoTe2,60.0,22.0,,Fe2P-type,Hexagonal,"{'a': '0.82328 nm', 'c': '0.39352 nm'}",P6̄2m,,,,,,10.1016/j.jssc.2010.04.002,True
Er6CoTe2,30.0,14.0,,Fe2P-type,Hexagonal,"{'a': '0.81950 nm', 'c': '0.39228 nm'}",P6̄2m,,,,,,10.1016/j.jssc.2010.04.002,True
Tb6FeBi2,256.0,,,Fe2P-type,Hexagonal,,P6̄2m,,,,,,10.1016/j.jssc.2010.04.002,False
Tb6FeSb2,246.0,,,Fe2P-type,Hexagonal,,P6̄2m,,,,,,10.1016/j.jssc.2010.04.002,False
Mn0.7Zn0.3Fe2O4,430.0,,,Cubic,Spinel,,,,,,,,10.1016/j.physb.2007.02.015,True
MnFe2O4,413.0,,,Cubic,Spinel,,,,,,,,10.1016/j.physb.2007.02.015,True
ZnFe2O4,306.0,,,Cubic,Spinel,,,,,,,,10.1016/j.physb.2007.02.015,True
CoCr2O4,97.0,,,Cubic,Spinel,"{'a': '8.3283 Å', 'b': '8.3283 Å', 'c': '8.3283 Å'}",Fd3m,0.4–0.8 T,,,,,10.1016/j.materresbull.2014.11.009,True
CoCr2O4,97.0,,,Cubic,Spinel,"{'a': '8.3288 Å', 'b': '8.3288 Å', 'c': '8.3288 Å'}",Fd3m,0.4–0.8 T,,,,,10.1016/j.materresbull.2014.11.009,True
CoCr2O4,97.0,,,Cubic,Spinel,"{'a': '8.3274 Å', 'b': '8.3274 Å', 'c': '8.3274 Å'}",Fd3m,0.4–0.8 T,,,,,10.1016/j.materresbull.2014.11.009,True
CoCr2O4,97.0,,,Cubic,Spinel,"{'a': '8.3305 Å', 'b': '8.3305 Å', 'c': '8.3305 Å'}",Fd3m,0.4–0.8 T,,,,,10.1016/j.materresbull.2014.11.009,True
Fe61Zr5B30Nb4,520.15,,,Cubic,Cubic,{'a': '1.0704 nm'},,1.7 Oe,,114 emu/g,,,10.1016/j.jallcom.2003.08.096,True
Mn3B7O13Cl,,10.0,,Orthorhombic,,"{'a': '8.6725 Å', 'b': '8.6846 Å', 'c': '12.2894 Å'}",Pca21,,,,,,10.1016/j.jcrysgro.2021.126510,True
La0.83Sr0.17MnO3,263.0,,,Rhombohedral,R-3c,,R-3c,,,,,,10.1016/j.jmmm.2012.02.059,True
La0.82Sr0.18CoO3,160.0,,,Rhombohedral,R-3c,,R-3c,,,,,,10.1016/j.jmmm.2012.02.059,True
Ce12Pt7In,,,-23.5 K,Tetragonal,,"{'a': '12.102 Å', 'c': '14.542 Å'}",I4/mcm,,0.85 μB,,,,10.1016/S0022-4596(03)00241-X,True
Pr12Pt7In,,13.0,-6.8 K,Tetragonal,,"{'a': '11.976 Å', 'c': '14.478 Å'}",I4/mcm,,1.0 μB,,,,10.1016/S0022-4596(03)00241-X,True
Nd12Pt7In,20.0,,5.75 K,Tetragonal,,"{'a': '11.901 Å', 'c': '14.471 Å'}",I4/mcm,,1.68 μB,,,,10.1016/S0022-4596(03)00241-X,True
CeCu5.9Au0.1,,0.1,,Orthorhombic,,,Pnma,,0.1-0.15 μB/Ce atom,,,,10.1016/j.jallcom.2005.04.102,True
CeSi1.81,9.5,,,Orthorhombic,,,Imma,,2.05 μB/f.u.,,,,10.1016/j.jallcom.2005.04.102,True
HoCoO3,,1.5,,Orthorhombic,,"{'a': '5.1524 Å', 'b': '5.4471 Å', 'c': '7.3914 Å'}",Pbnm,,,,,,10.1016/j.jcrysgro.2004.11.088,True
HoCo0.28Mn0.72O3,45.0,,,,,,,,,,,,10.1016/j.jcrysgro.2004.11.088,True
HoCo0.43Mn0.57O3,68.0,,,,,,,,,,,,10.1016/j.jcrysgro.2004.11.088,True
LaMn0.82Co0.18O3,170.0,,,,,,,,,,,,10.1016/j.jcrysgro.2004.11.088,True
TmMn6Sn5.8In0.2,,321.0,,HfFe6Ge6-type,,"{'a': '5.512(2) Å', 'c': '9.007(4) Å'}",,0.2 kOe,,5.34 μB/f.u. (10 K),,,10.1016/S0925-8388(01)01679-6,True
TmMn6Sn5.6In0.4,322.0,,,HfFe6Ge6-type,,"{'a': '5.512(2) Å', 'c': '9.024(4) Å'}",,0.2 kOe,,5.46 μB/f.u. (10 K),,,10.1016/S0925-8388(01)01679-6,True
TmMn6Sn5.5In0.5,322.0,,,HfFe6Ge6-type,,"{'a': '5.511(2) Å', 'c': '9.038(2) Å'}",,0.2 kOe,,5.35 μB/f.u. (10 K),,,10.1016/S0925-8388(01)01679-6,True
TmMn6Sn5.4In0.6,321.0,,,HfFe6Ge6-type,,"{'a': '5.515(2) Å', 'c': '9.038(4) Å'}",,0.2 kOe,,5.56 μB/f.u. (10 K),,,10.1016/S0925-8388(01)01679-6,True
TmMn6Sn5.2In0.8,308.0,,,HfFe6Ge6-type,,"{'a': '5.516(2) Å', 'c': '9.052(6) Å'}",,0.2 kOe,,5.48 μB/f.u. (10 K),,,10.1016/S0925-8388(01)01679-6,True
TmMn6Sn5.0In1.0,286.0,,,HfFe6Ge6-type,,"{'a': '5.519(2) Å', 'c': '9.066(5) Å'}",,0.3 kOe,,4.58 μB/f.u. (10 K),,,10.1016/S0925-8388(01)01679-6,True
TmMn6Sn4.8In1.2,276.0,,,HfFe6Ge6-type,,"{'a': '5.520(1) Å', 'c': '9.073(3) Å'}",,0.3 kOe,,4.66 μB/f.u. (10 K),,,10.1016/S0925-8388(01)01679-6,True
TmMn6Sn4.6In1.4,269.0,,,HfFe6Ge6-type,,"{'a': '5.522(1) Å', 'c': '9.081(3) Å'}",,0.4 kOe,,4.93 μB/f.u. (10 K),,,10.1016/S0925-8388(01)01679-6,True
TmMn6Sn4.4In1.6,253.0,,,HfFe6Ge6-type,,"{'a': '5.524(2) Å', 'c': '9.092(6) Å'}",,0.7 kOe,,4.86 μB/f.u. (10 K),,,10.1016/S0925-8388(01)01679-6,True
ErMn6Sn5.9In0.1,342.0,,,HfFe6Ge6-type,,"{'a': '5.514(1) Å', 'c': '9.005(2) Å'}",,0.4 kOe,,4.45 μB/f.u. (10 K),,,10.1016/S0925-8388(01)01679-6,True
ErMn6Sn5.8In0.2,336.0,,,HfFe6Ge6-type,,"{'a': '5.516(1) Å', 'c': '9.021(3) Å'}",,0.4 kOe,,4.42 μB/f.u. (10 K),,,10.1016/S0925-8388(01)01679-6,True
ErMn6Sn5.6In0.4,337.0,,,HfFe6Ge6-type,,"{'a': '5.515(1) Å', 'c': '9.033(3) Å'}",,0.3 kOe,,4.48 μB/f.u. (10 K),,,10.1016/S0925-8388(01)01679-6,True
ErMn6Sn5.4In0.6,334.0,,,HfFe6Ge6-type,,"{'a': '5.520(1) Å', 'c': '9.043(2) Å'}",,0.3 kOe,,4.71 μB/f.u. (10 K),,,10.1016/S0925-8388(01)01679-6,True
ErMn6Sn5.2In0.8,328.0,,,HfFe6Ge6-type,,"{'a': '5.524(1) Å', 'c': '9.057(3) Å'}",,0.3 kOe,,4.78 μB/f.u. (10 K),,,10.1016/S0925-8388(01)01679-6,True
ErMn6Sn5.0In1.0,307.0,,,HfFe6Ge6-type,,"{'a': '5.526(1) Å', 'c': '9.069(2) Å'}",,0.4 kOe,,4.56 μB/f.u. (10 K),,,10.1016/S0925-8388(01)01679-6,True
TbMn6Sn5.8Ga0.2,420.0,,,HfFe6Ge6-type,,"{'a': '5.527 Å', 'c': '9.017 Å'}",,0.76 T,,2.7 μB,,,10.1016/S0925-8388(03)00135-X,True
TbMn6Sn5Ga,396.0,,,HfFe6Ge6-type,,"{'a': '5.487 Å', 'c': '8.947 Å'}",,0.03 T,,3.6 μB,,,10.1016/S0925-8388(03)00135-X,True
HoMn6Sn5Ga,372.0,,,HfFe6Ge6-type,,"{'a': '5.472 Å', 'c': '8.922 Å'}",,0.08 T,,2.9 μB,,,10.1016/S0925-8388(03)00135-X,True
HoMn6Sn5In,331.0,,,HfFe6Ge6-type,,"{'a': '5.523 Å', 'c': '9.067 Å'}",,0.09 T,,3.2 μB,,,10.1016/S0925-8388(03)00135-X,True
HoMn6Ge5.8Ga0.2,72.0,415.0,,Hexagonal,HfFe6Ge6-type,"{'a': '5.220(2) Å', 'c': '8.164(3) Å'}",P6/mmm,,"μMn=2.23(6) μB, μHo=9.46(12) μB at 2 K",,,,10.1016/S0925-8388(01)00949-5,True
HoMn6Ge5.6Ga0.4,,395.0,,Hexagonal,HfFe6Ge6-type,"{'a': '5.221(1) Å', 'c': '8.175(2) Å'}",P6/mmm,,"μMn=2.18(6) μB, μHo=9.59(9) μB at 2 K",,,,10.1016/S0925-8388(01)00949-5,True
HoMn6Ge5Ga,378.0,,,Hexagonal,HfFe6Ge6-type,"{'a': '5.219(2) Å', 'c': '8.209(4) Å'}",P6/mmm,,"μMn=2.28(5) μB, μHo=9.81(9) μB at 2 K",,,,10.1016/S0925-8388(01)00949-5,True
(La0.33Sm0.67)0.67Sr0.32Ba0.01MnO3,178.0,,,Orthorhombic,,,Pnma,,,,,,10.1016/j.jmmm.2012.08.017,True
(La0.33Sm0.67)0.67Sr0.30Ba0.03MnO3,163.0,,,Orthorhombic,,,Pnma,,,,,,10.1016/j.jmmm.2012.08.017,True
(La0.33Sm0.67)0.67Sr0.27Ba0.06MnO3,142.0,,,Orthorhombic,,,Pnma,,,,,,10.1016/j.jmmm.2012.08.017,True
(La0.33Sm0.67)0.67Sr0.24Ba0.09MnO3,125.0,,,Orthorhombic,,,Pnma,,,,,,10.1016/j.jmmm.2012.08.017,True
La0.67Ba0.33MnO3,343.0,,,Rhombohedral,,"{'a': '5.5320 Å', 'b': '13.5273 Å'}",R-3c,,,,,,10.1016/j.jmmm.2012.08.017,False
La0.67Sr0.33MnO3,376.0,,,Rhombohedral,,"{'a': '5.5013 Å', 'b': '13.36 Å'}",R-3c,,,,,,10.1016/j.jmmm.2012.08.017,False
(La0.33Sm0.67)0.67Sr0.33MnO3,205.0,,,Orthorhombic,,"{'a': '5.4722 Å', 'b': '7.7063 Å', 'c': '5.4599 Å'}",Pnma,,,,,,10.1016/j.jmmm.2012.08.017,False
LiNi0.33Mn0.33Co0.33O2,30.0,,-103,Rhombohedral,ccp,"{'a': '2.8646', 'c': '14.291'}",R-3m,,2.84,,,,10.1016/j.jallcom.2011.12.055,True
LiNi0.25Mn0.25Co0.5O2,8.0,,-90,Rhombohedral,ccp,"{'a': '2.8517', 'c': '14.219'}",R-3m,,2.44,,,,10.1016/j.jallcom.2011.12.055,True
LiNi0.2Mn0.2Co0.6O2,60.0,,-93,Rhombohedral,ccp,,R-3m,,3.05,,,,10.1016/j.jallcom.2011.12.055,True
LiNi0.5Mn0.5O2,140.0,,-87,Rhombohedral,ccp,,R-3m,,3.25,,,,10.1016/j.jallcom.2011.12.055,True
Sr3Fe2O5Cu2S2,,498.5,,G-type antiferromagnetic,,"{'a': '3.9182', 'c': '26.3617'}",,,1.57 μB/Fe,,,,10.1016/j.jmmm.2017.07.026,True
Sr3Fe2O5Cu2Se2,,490.0,,G-type antiferromagnetic,,,,,3.6 μB/Fe,,,,10.1016/j.jmmm.2017.07.026,False
NdNi4B,11.0,,,Orthorhombic,Orthorhombic,"{'a': '5.052 Å', 'b': '6.974 Å', 'c': '26.251 Å'}",Imma,,3.1 μB,,,,10.1016/j.jssc.2013.03.003,True
TbNi4B,18.1,,,Hexagonal,CeCo4B type,"{'a': '4.992 Å', 'c': '6.945 Å'}",P6/mmm,,5.7 μB,,,,10.1016/j.jssc.2013.03.003,True
HoNi4B,6.2,,,Hexagonal,CeCo4B type,"{'a': '4.967 Å', 'c': '6.937 Å'}",P6/mmm,,6.7 μB,,,,10.1016/j.jssc.2013.03.003,True
ErNi4B,10.0,,,Hexagonal,CeCo4B type,"{'a': '4.957 Å', 'c': '6.932 Å'}",P6/mmm,,8.7 μB,,,,10.1016/j.jssc.2013.03.003,True
Sr0.8La0.2Co0.5Fe0.5O2.99,290.0,,,Cubic,Pm-3m,{'a': '3.8410'},Pm-3m,,,,,,10.1016/j.jssc.2008.10.030,True
SrFeO3,,130.0,,,,,,,,,,,10.1016/j.jssc.2008.10.030,False
SrCoO3,222.0,,,,,,,,,,,,10.1016/j.jssc.2008.10.030,False
SrCo0.6Fe0.4O3,340.0,,,,,,,,,,,,10.1016/j.jssc.2008.10.030,False
Mn1.7Fe0.3BO4,,11.3,-177 K,Orthorhombic,,,Pnam,,7.08 μB/f.u.,,,,10.1016/j.jmmm.2017.12.037,True
Mn1.5Fe0.5BO4,,14.6,-171 K,Orthorhombic,,,Pnam,,7.01 μB/f.u.,,,,10.1016/j.jmmm.2017.12.037,True
Mn1.3Fe0.7BO4,,16.9,-228 K,Orthorhombic,,,Pnam,,6.87 μB/f.u.,,,,10.1016/j.jmmm.2017.12.037,True
CuFeBO4,,,-200 K,,,,,,,,,,10.1016/j.jmmm.2017.12.037,False
NiFeBO4,,,-450 K,,,,,,,,,,10.1016/j.jmmm.2017.12.037,False
CoFeBO4,,,-311 K,,,,,,,,,,10.1016/j.jmmm.2017.12.037,False
Mn2BO4,,26.0,-118 K,Monoclinic,,,P21/a,,6.25 μB/f.u.,,,,10.1016/j.jmmm.2017.12.037,False
