Repository: MaMMoS-project/ML-models

# ML-models
Collection of various ML models developed for the MaMMoS project

Models are organized in different folders of this repository:


- ./beyond-stoner-wolfarth:

   ML models to replace single-grain micromagnetics simulations by ML predictions for:

   -- ./beyond-stoner-wolfarth/single-grain-easy-axis-model:
      where the H and K1 vector are aligned along the z-axis of the simulation cube
      This model predicts Mr, Hc, and BHmax from a, k1, and Ms
      Current model version: v1.0

   -- ./inverse-beyond-stoner-wolfarth/single-grain-easy-axis-model:
      where the H and K1 vector are aligned along the z-axis of the simulation cube

File: compound-to-experimental-tc/data/MagneticMaterials_All.csv (part 69 of 94)
Material_Name,Curie,Neel,Curie_Weiss,Crystal_Structure,Lattice_Structure,Lattice_Parameters,Space_Group,Coercivity,Magnetic_Moment,Magnetization,Remanence,Susceptibility,DOI,Experimental
Fe0.50Ti2(PO4)3,,,-3.78 K,Rhombohedral,Nasicon-type,"{'a': '8.511 Å', 'c': '20.985 Å'}",R3̄,,5.13 μB,,,Curie constant: 3.29,10.1016/j.jssc.2007.04.014,True
Cu2MnBO5,91.0,,,Monoclinic,,"{'a': '3.13576', 'b': '9.40981', 'c': '12.05240'}",P21/c,,,,,,10.1016/j.jcrysgro.2018.09.011,True
(La0.6Eu0.4)0.67Ca0.33MnO3,104.333333333333,,,Orthorhombic,,"{'a': '0.5405 nm, 0.5424 nm, 0.5439 nm', 'b': '0.7712 nm, 0.7681 nm, 0.7698 nm', 'c': '0.5409 nm, 0.5428 nm, 0.5447 nm'}",Pnma,"617 Oe, 435 Oe, 252 Oe",,"35.3 emu/g, 63.9 emu/g, 69.6 emu/g","7.5 emu/g, 14.5 emu/g, 14.6 emu/g",,10.1016/j.jmmm.2011.10.036,True
La0.67Ca0.33MnO3,268.0,,,,,"{'a': '0.5456 nm', 'b': '0.7709 nm', 'c': '0.5469 nm'}",,,,,,,10.1016/j.jmmm.2011.10.036,False
La0.50Eu0.15Ca0.35MnO3,141.0,,,,,,,,,,,,10.1016/j.jmmm.2011.10.036,False
YTiO3,30.0,,,,,,,,,,,,10.1016/S0921-4526(01)00390-8,True
FeO,,198.0,,Cubic,Face-centered cubic,{'a': '4.30 Å'},Fm-3m,,,,,,10.1016/j.jcis.2010.02.025,True
Fe3O4,858.0,,,Inverse Spinel,Cubic,{'a': '8.39 Å'},Fd-3m,,,,,,10.1016/j.jcis.2010.02.025,True
Mn3Al2Si3O12,,6.2,,Cubic,Garnet,{'a': '11.6173 Å'},Ia-3d,,,,,,10.1016/j.gca.2009.03.011,True
Mn2SiO4,,47.0,,,,,,,,,,,10.1016/j.gca.2009.03.011,False
MnCO3,,34.0,,,,,,,,,,,10.1016/j.gca.2009.03.011,False
Mn7SiO12,,94.0,,,,,,,,,,,10.1016/j.gca.2009.03.011,False
MnSiO3,,10.0,,,,,,,,,,,10.1016/j.gca.2009.03.011,False
YMn6Sn5.6Ti0.4,316.0,338.0,,Hexagonal,HfFe6Ge6-type,"{'a': '5.537 Å', 'c': '9.026 Å'}",P6/mmm,,,,,,10.1016/j.jallcom.2023.169182,True
YMn6Sn6,,338.0,,Hexagonal,HfFe6Ge6-type,,P6/mmm,,,,,,10.1016/j.jallcom.2023.169182,True
Ce2Co2O7,,34.0,-310.84 K,Monoclinic,Monoclinic,"{'a': '13.964 Å', 'b': '5.5270 Å', 'c': '12.971 Å'}",P21 (No. 4),,4.97 μB/Ce,0.08 μB/Ce,,,10.1016/j.jmmm.2021.168048,True
Yb2Co2O7,,2.94,-44.44 K,Monoclinic,Monoclinic,"{'a': '14.021 Å', 'b': '5.1877 Å', 'c': '11.098 Å'}",P21 (No. 4),,4.21 μB/Yb,1.7 μB/Yb,,,10.1016/j.jmmm.2021.168048,True
Ce5CoGe2,10.7,,4.4 K,Orthorhombic,Y2HfS5-type,"{'a': '12.289 Å', 'b': '8.859 Å', 'c': '7.929 Å'}",,,0.64 μB per Ce atom,18.0 J T−1 mol−1,,,10.1016/j.intermet.2014.03.021,True
CeCoGe,,4.6,,Tetragonal,PbFCl-type,"{'a': '4.177 Å', 'c': '6.854 Å'}",,,2.5 μB,,,,10.1016/j.intermet.2014.03.021,True
HoMn2,24.0,23.0,19.7 K,C15,Cubic,{'a': '7.531 Å'},Fd-3m,,8.7 μB/f.u.,,,,10.1016/j.jallcom.2010.10.060,True
HoMn2H1.0,24.0,196.0,15 K,C15,Cubic,{'a': '7.776 Å'},Fd-3m,,,,,,10.1016/j.jallcom.2010.10.060,True
HoMn2H1.65,,198.0,13 K,C15,Cubic,{'a': '7.853 Å'},Fd-3m,,,,,,10.1016/j.jallcom.2010.10.060,True
HoMn2H2.0,,265.0,-5 K,C15,Cubic,{'a': '7.894 Å'},Fd-3m,,6.8 μB/f.u.,,,,10.1016/j.jallcom.2010.10.060,True
HoMn2H2.5,,278.0,30 K,C15,Cubic,{'a': '7.953 Å'},Fd-3m,,,,,,10.1016/j.jallcom.2010.10.060,True
HoMn2H3.0,,306.0,,C15,Cubic,{'a': '7.998 Å'},Fd-3m,,5.6 μB/f.u.,,,,10.1016/j.jallcom.2010.10.060,True
HoMn2H3.5,,312.0,,C15,Cubic,{'a': '8.061 Å'},Fd-3m,,5.3 μB/f.u.,,,,10.1016/j.jallcom.2010.10.060,True
HoMn2H4.3,,372.5,,R 3̄m,Rhombohedral,"{'a': '8.189 Å', 'c': '13.987 Å'}",R 3̄m,,2.7 μB/f.u.,,,,10.1016/j.jallcom.2010.10.060,True
Fe1.13Te,,59.0,,Tetragonal,,,,,,,,,10.1016/j.cossms.2013.06.001,True
SmFeAsO0.8F0.2,,140.0,,Tetragonal,,,,,,,,,10.1016/j.cossms.2013.06.001,True
LaFeAsO0.9F0.1,,140.0,,Tetragonal,,,,,,,,,10.1016/j.cossms.2013.06.001,True
Ti0.925Co0.075O2,,,+130 K,Tetragonal,Anatase,"{'a': '0.3795 nm', 'c': '0.9497 nm'}",I41/amd,110 Oe,,0.088 emu/g,0.00327 emu/g,,10.1016/j.jmmm.2010.09.043,True
Ti0.905Co0.095O2,,,+165 K,Tetragonal,Anatase,"{'a': '0.3795 nm', 'c': '0.9497 nm'}",I41/amd,225 Oe,,0.1266 emu/g,0.01624 emu/g,,10.1016/j.jmmm.2010.09.043,True
Co3O4,,41.4,-16 K,Spinel,,,,,,,,,10.1016/j.jmmm.2010.09.043,False
V(TCNE)x· y(solvent),400.0,,,,,,,60 G at room temperature,,6000 emu Oe mol−1 at 2 K,,,10.1016/S0010-8545(00)00250-2,True
Li0.35Ni0.3Fe2.35O4,,938.0,,Spinel,Cubic,{'a': '0.83362'},,,2.1768,56,,,10.1016/j.jmmm.2016.10.030,True
Li0.3Ni0.3Zn0.1Fe2.3O4,,884.0,,Spinel,Cubic,{'a': '0.83462'},,,2.5747,65,,,10.1016/j.jmmm.2016.10.030,True
Li0.25Ni0.3Zn0.2Fe2.25O4,,837.0,,Spinel,Cubic,{'a': '0.83575'},,,3.1114,78,,,10.1016/j.jmmm.2016.10.030,True
Li0.2Ni0.3Zn0.3Fe2.2O4,,738.0,,Spinel,Cubic,{'a': '0.83676'},,,3.4095,84,,,10.1016/j.jmmm.2016.10.030,True
Li0.15Ni0.3Zn0.4Fe2.15O4,,663.0,,Spinel,Cubic,{'a': '0.83840'},,,3.5331,86,,,10.1016/j.jmmm.2016.10.030,True
Ce3Ni2Ge7,,7.2,,Orthorhombic,La3Co2Sn7-type,"{'a': '0.42327 nm', 'b': '2.55517 nm', 'c': '0.42896 nm'}",Cmmm,,1.98 μB (Ce2 atoms at 1.4 K),,,,10.1016/S0304-8853(01)00189-5,True
Ce3Ni2Sn7,,3.8,,Orthorhombic,La3Co2Sn7-type,,Cmmm,,,,,,10.1016/S0304-8853(01)00189-5,False
CeNi2Sn2,,1.8,,,,,,,,,,,10.1016/S0304-8853(01)00189-5,False
Ce2NiGe6,,10.4,,Orthorhombic,Ce2CuGe6-type,,Amm2,,,,,,10.1016/S0304-8853(01)00189-5,False
CeRu2Ge2,8.0,8.2,,,,,,,2 μB,,,,10.1016/S0921-4526(98)00772-8,True
LiRhMnO4,,,-26 K,Cubic Spinel,Cubic,"{'a': '8.319 Å', 'b': '8.319 Å', 'c': '8.319 Å'}",Fd3̄m,,3.78 μB,,,,10.1016/j.jmmm.2019.02.012,True
Li2PrO3,,6.5,-32 K,Orthorhombic,Cmmm,"{'a': '9.5198 Å', 'b': '4.4512 Å', 'c': '3.4825 Å'}",Cmmm,,1.75 μB,,,,10.1016/j.jallcom.2005.08.100,True
Na2PrO3,,4.6,-15 K,Monoclinic,C2/c,,C2/c,,0.99 μB,,,,10.1016/j.jallcom.2005.08.100,True
Na2TbO3,,38.3,-105 K,Monoclinic,C2/c,,C2/c,,7.90 μB,,,,10.1016/j.jallcom.2005.08.100,True
Tb5Si2BO13,,,-9 K,Hexagonal,Hexagonal,"{'a': '9.2569(10) Å', 'c': '6.8297(12) Å'}",P 63/m,,9.716(5)μB,,,,10.1016/j.jallcom.2014.10.159,True
Tb4.66Si3O13,,,-12 K,Hexagonal,Hexagonal,"{'a': '9.493(4) Å', 'c': '6.852(5) Å'}",P 63/m,,9.715(9)μB,,,,10.1016/j.jallcom.2014.10.159,True
Y3Fe5O12,560.0,,,Cubic,Cubic,{'a': '12.376 Å'},Ia-3d,,,,,,10.1016/j.jallcom.2014.10.159,False
Na4NiFe(PO4)3,,,-16 K,Hexagonal,Rhombohedral,"{'a': '8.7350(9) Å', 'b': '8.7350(9) Å', 'c': '21.643(4) Å'}",R-3c (167),,,,,,10.1016/j.jallcom.2010.08.159,True
Na2Ni2Fe(PO4)3,46.0,,,Monoclinic,Monoclinic,"{'a': '11.729(7) Å', 'b': '12.433(5) Å', 'c': '6.431(2) Å'}",C 2/c (15),1.5 kOe,12.64 μB,,,,10.1016/j.jallcom.2010.08.159,True
HoAl3,,9.8,,Trigonal,,,R-3m,,,,,,10.1016/j.jmmm.2022.169801,True
HoAl3,,15.0,,Cubic,,,Pm-3m,,,,,,10.1016/j.jmmm.2022.169801,True
HoAl2,30.0,,,,,,,,,,,,10.1016/j.jmmm.2022.169801,False
HoAl,20.0,,,,,,,,,,,,10.1016/j.jmmm.2022.169801,False
Ho3Al2,40.0,,,,,,,,,,,,10.1016/j.jmmm.2022.169801,False
Ho2Al,40.0,13.0,,,,,,,,,,,10.1016/j.jmmm.2022.169801,False
DyMn6Ge5.9Ga0.1,,427.0,,HfFe6Ge6-type,,"{'a': '5.226 Å', 'c': '8.168 Å'}",,,,3.4 μB/f.u.,,,10.1016/S0925-8388(00)01247-0,True
DyMn6Ge5.8Ga0.2,,424.0,,HfFe6Ge6-type,,"{'a': '5.224 Å', 'c': '8.171 Å'}",,,,4.9 μB/f.u.,,,10.1016/S0925-8388(00)01247-0,True
DyMn6Ge5.7Ga0.3,,418.0,,HfFe6Ge6-type,,"{'a': '5.224 Å', 'c': '8.178 Å'}",,,,5.0 μB/f.u.,,,10.1016/S0925-8388(00)01247-0,True
DyMn6Ge5.6Ga0.4,417.0,,,HfFe6Ge6-type,,"{'a': '5.221 Å', 'c': '8.176 Å'}",,5.7 kOe,,5.1 μB/f.u.,,,10.1016/S0925-8388(00)01247-0,True
DyMn6Ge5.4Ga0.6,418.0,,,HfFe6Ge6-type,,"{'a': '5.224 Å', 'c': '8.190 Å'}",,4.4 kOe,,4.9 μB/f.u.,,,10.1016/S0925-8388(00)01247-0,True
DyMn6Ge5.2Ga0.8,411.0,,,HfFe6Ge6-type,,"{'a': '5.223 Å', 'c': '8.203 Å'}",,4.4 kOe,,4.6 μB/f.u.,,,10.1016/S0925-8388(00)01247-0,True
HoMn6Ge5.8Ga0.2,68.0,420.0,,HfFe6Ge6-type,,"{'a': '5.219 Å', 'c': '8.159 Å'}",,,,2.3 μB/f.u.,,,10.1016/S0925-8388(00)01247-0,True
HoMn6Ge5.6Ga0.4,206.0,402.0,,HfFe6Ge6-type,,"{'a': '5.220 Å', 'c': '8.176 Å'}",,5.0 kOe,,5.6 μB/f.u.,,,10.1016/S0925-8388(00)01247-0,True
HoMn6Ge5.4Ga0.6,390.0,,,HfFe6Ge6-type,,"{'a': '5.220 Å', 'c': '8.183 Å'}",,5.0 kOe,,5.6 μB/f.u.,,,10.1016/S0925-8388(00)01247-0,True
HoMn6Ge5.2Ga0.8,393.0,,,HfFe6Ge6-type,,"{'a': '5.217 Å', 'c': '8.196 Å'}",,4.6 kOe,,5.4 μB/f.u.,,,10.1016/S0925-8388(00)01247-0,True
HoMn6Ge5.0Ga1.0,384.0,,,HfFe6Ge6-type,,"{'a': '5.220 Å', 'c': '8.207 Å'}",,4.6 kOe,,5.0 μB/f.u.,,,10.1016/S0925-8388(00)01247-0,True
ErMn6Ge5.8Ga0.2,52.0,455.0,,HfFe6Ge6-type,,"{'a': '5.215 Å', 'c': '8.152 Å'}",,,,1.2 μB/f.u.,,,10.1016/S0925-8388(00)01247-0,True
ErMn6Ge5.6Ga0.4,108.0,399.0,,HfFe6Ge6-type,,"{'a': '5.215 Å', 'c': '8.163 Å'}",,,,3.7 μB/f.u.,,,10.1016/S0925-8388(00)01247-0,True
ErMn6Ge5.4Ga0.6,280.0,383.0,,HfFe6Ge6-type,,"{'a': '5.214 Å', 'c': '8.180 Å'}",,18.9 kOe,,6.3 μB/f.u.,,,10.1016/S0925-8388(00)01247-0,True
ErMn6Ge5.2Ga0.8,381.0,,,HfFe6Ge6-type,,"{'a': '5.209 Å', 'c': '8.182 Å'}",,20.5 kOe,,6.1 μB/f.u.,,,10.1016/S0925-8388(00)01247-0,True
ErMn6Ge5.0Ga1.0,377.0,,,HfFe6Ge6-type,,"{'a': '5.213 Å', 'c': '8.198 Å'}",,20.5 kOe,,5.9 μB/f.u.,,,10.1016/S0925-8388(00)01247-0,True
PrGe5,,,-3.3 K,Orthorhombic,,"{'a': '3.998(2) Å', 'b': '6.228(2) Å', 'c': '9.887(4) Å'}",Immm (No. 71),,3.50 μB,,,,10.1016/j.jssc.2009.05.018,True
NdGe5,,,-18.4 K,Orthorhombic,,"{'a': '3.993(2) Å', 'b': '6.200(2) Å', 'c': '9.865(4) Å'}",Immm (No. 71),,3.64 μB,,,,10.1016/j.jssc.2009.05.018,True
SmGe5,,10.4,,Orthorhombic,,"{'a': '3.9876(8) Å', 'b': '6.162(1) Å', 'c': '9.850(2) Å'}",Immm (No. 71),,,,,,10.1016/j.jssc.2009.05.018,True
CrI3,45.0,,,Hexagonal,,"{'a': '6.99 Å', 'b': '6.99 Å'}",C3i,,2.982 μB,,,,10.1016/j.physb.2019.06.040,False
CrI3 (bilayer),,45.0,,Hexagonal,,,,,,,,,10.1016/j.physb.2019.06.040,False
Cr2Ge2Te6,61.0,,,,,,,,,,,,10.1016/j.physb.2019.06.040,
Fe4(OH)8SO4,,34.0,,Hexagonal,,,,,,,,,10.1016/S1293-2558(03)00121-3,True
Fe(OH)2,,34.0,,Hexagonal,,,,,,,,,10.1016/S1293-2558(03)00121-3,True
DyFe4Ge2,,55.0,,Orthorhombic,Cmmm,"{'a': '10.31831', 'b': '10.29776', 'c': '3.85257'}",Cmmm,,,,,,10.1016/j.jmmm.2005.05.022,True
Ba3Co2Fe24O41,673.15,,,Hexagonal,,,,,,,,,10.1016/S1359-6454(01)00304-4,True
MgFe2O4,620.0,,,Spinel cubic,FCC,"{'a': '8.3901', 'b': '8.3901', 'c': '8.3901'}",Fd3m,"{'15 K': '235.5204 Oe', '300 K': '24.42402 Oe', '350 K': '13.1636 Oe', '380 K': '7.70299 Oe'}",,"{'15 K': '29.9227 emu/g', '300 K': '21.7709 emu/g', '350 K': '20.2743 emu/g', '380 K': '17.8924 emu/g'}","{'15 K': '9.2807 emu/g', '300 K': '1.36258 emu/g', '350 K': '0.73317 emu/g', '380 K': '0.40378 emu/g'}",,10.1016/j.ceramint.2024.03.233,True
DyPdGe2,,13.0,,Orthorhombic,Body-centered,"{'a': '4.269', 'b': '16.147', 'c': '8.668'}",I mmm,,"7.3 μB (4i site), 2.2 μB (4h site)",,,,10.1016/S0304-8853(01)00137-8,True
TbPdGe2,,28.0,,Orthorhombic,Body-centered,,I mmm,,,,,,10.1016/S0304-8853(01)00137-8,False
CeCuSb2,,6.9,,Tetragonal,,,P4/nmm,,,,,,10.1016/S0921-4526(02)01747-7,True
CeAuSb2,,5.0,,Tetragonal,,,P4/nmm,,1.6 μB/Ce,,,,10.1016/S0921-4526(02)01747-7,True
CeNiSb2,6.0,,,Tetragonal,,,P4/nmm,,0.6 μB/Ce,,,,10.1016/S0921-4526(02)01747-7,True
Fe30Cu70,272.0,,,fcc,,{'a': '3.6381 Å'},Fm-3m,< 10 Oe,,"46.5 emu/g (10 K), 18.9 emu/g (300 K)",,,10.1016/j.jallcom.2016.08.170,True
Fe32Cu68,298.0,,,fcc,,{'a': '3.6384 Å'},Fm-3m,< 10 Oe,,"50.7 emu/g (10 K), 24.6 emu/g (300 K)",,,10.1016/j.jallcom.2016.08.170,True
Fe33Cu67,312.0,,,fcc,,{'a': '3.6433 Å'},Fm-3m,< 10 Oe,,"50.9 emu/g (10 K), 25.5 emu/g (300 K)",,,10.1016/j.jallcom.2016.08.170,True
Fe35Cu65,360.0,,,fcc,,{'a': '3.64264 Å'},Fm-3m,< 10 Oe,,"63.6 emu/g (10 K), 37.5 emu/g (300 K)",,,10.1016/j.jallcom.2016.08.170,True
Hf0.845Ta0.155Fe2,,325.0,,MgZn2-type,Hexagonal,,P63/mmc,,2.8 μB/f.u.,45–48 emu/g at 5 K,,,10.1016/S0925-8388(99)00269-8,True
Mn1.9Cr0.1Sb,504.0,308.0,502 K,Cu2Sb-type,Tetragonal,"{'a': '0.4087 nm', 'c': '0.6519 nm'}",P4/nmm,,2.69 μB/formula,,,,10.1016/S0925-8388(99)00269-8,True
CeCu2Ge2,,4.2,,Tetragonal,,"{'a': '4.17 Å', 'c': '10.19 Å'}",I4/mmm,,0.7 μB/f.u. at 120 kOe,,,,10.1016/j.jmmm.2014.10.134,True
PrCu2Ge2,,15.0,,Tetragonal,,"{'a': '4.15 Å', 'c': '10.207 Å'}",I4/mmm,,2.25 μB,,,,10.1016/j.jmmm.2014.10.134,True
SmCu2Ge2,,14.5,,Tetragonal,,"{'a': '4.092 Å', 'c': '10.238 Å'}",I4/mmm,,,,,,10.1016/j.jmmm.2014.10.134,True
NdCu2Ge2,,4.8,,Tetragonal,,"{'a': '4.129 Å', 'c': '10.213 Å'}",I4/mmm,,,,,,10.1016/j.jmmm.2014.10.134,False
DyB2,55.0,,33 K,AlB2,Hexagonal,"{'a': '3.2902 Å', 'c': '3.8472 Å'}",P 6/mmm,,5.4 μB,,,,10.1016/j.jallcom.2005.09.012,True
DyB1.91Si0.09,52.0,,40 K,AlB2,Hexagonal,"{'a': '3.3171 Å', 'c': '3.8824 Å'}",P 6/mmm,0.10 T,6.7 μB,,20.0 Am^2/kg,,10.1016/j.jallcom.2005.09.012,True
DyB1.85Si0.15,49.0,,34 K,AlB2,Hexagonal,"{'a': '3.3171 Å', 'c': '3.8824 Å'}",P 6/mmm,0.20 T,6.1 μB,,22.1 Am^2/kg,,10.1016/j.jallcom.2005.09.012,True
HoB2,20.0,,30 K,AlB2,Hexagonal,"{'a': '3.281 Å', 'c': '3.816 Å'}",P 6/mmm,0.05 T,8.5 μB,,8.9 Am^2/kg,,10.1016/j.jallcom.2005.09.012,True
HoB1.4Si0.6,,12.0,-6.4 K,AlB2,Hexagonal,"{'a': '3.4078 Å', 'c': '3.9849 Å'}",P 6/mmm,,6.0 μB,,0 Am^2/kg,,10.1016/j.jallcom.2005.09.012,True
TmMn6Sn6,,347.0,,HfFe6Ge6-type,,"{'a': '5.511 Å', 'c': '8.998 Å'}",,,2.1 μB/f.u.,,,,10.1016/S0925-8388(02)00669-2,True
TmMn6Sn5.9Ga0.1,,343.0,,HfFe6Ge6-type,,"{'a': '5.508 Å', 'c': '8.988 Å'}",,,5.9 μB/f.u.,,,,10.1016/S0925-8388(02)00669-2,True
TmMn6Sn5.8Ga0.2,353.0,,,HfFe6Ge6-type,,"{'a': '5.503 Å', 'c': '8.983 Å'}",,,5.3 μB/f.u.,,,,10.1016/S0925-8388(02)00669-2,True
TmMn6Sn5.5Ga0.5,366.0,,,HfFe6Ge6-type,,"{'a': '5.493 Å', 'c': '8.966 Å'}",,,5.5 μB/f.u.,,,,10.1016/S0925-8388(02)00669-2,True
TmMn6Sn4Ga2,254.0,,,HfFe6Ge6-type,,"{'a': '5.421 Å', 'c': '8.840 Å'}",,,1.5 μB/f.u.,,,,10.1016/S0925-8388(02)00669-2,True
TmMn6Sn3.5Ga2.5,204.0,,,HfFe6Ge6-type,,"{'a': '5.397 Å', 'c': '8.798 Å'}",,,1.4 μB/f.u.,,,,10.1016/S0925-8388(02)00669-2,True
Cu(Cr0.20Ti0.80)2S4,257.0,,273 K,Spinel,Cubic,{'a': '9.814 Å'},Fd-3m,,4.09 μB,,,-1.39 × 10^-3 emu/mol,10.1016/j.jssc.2008.12.008,True
Cu(Cr0.35Ti0.65)2S4,163.0,,166 K,Spinel,Cubic,{'a': '9.814 Å'},Fd-3m,,4.05 μB,,,-4.94 × 10^-4 emu/mol,10.1016/j.jssc.2008.12.008,True
Cu(Cr0.40Ti0.60)2S4,153.0,,144 K,Spinel,Cubic,{'a': '9.814 Å'},Fd-3m,,3.56 μB,,,6.22 × 10^-4 emu/mol,10.1016/j.jssc.2008.12.008,True
Cu(Cr0.42Ti0.58)2S4,55.0,,55.8 K,Spinel,Cubic,{'a': '9.814 Å'},Fd-3m,,4.03 μB,,,-4.00 × 10^-4 emu/mol,10.1016/j.jssc.2008.12.008,True
Cu(Cr0.45Ti0.55)2S4,20.0,,27 K,Spinel,Cubic,{'a': '9.814 Å'},Fd-3m,,4.00 μB,,,-9.19 × 10^-4 emu/mol,10.1016/j.jssc.2008.12.008,True
Cu(Cr0.47Ti0.53)2S4,9.3,,0.57 K,Spinel,Cubic,{'a': '9.814 Å'},Fd-3m,,3.97 μB,,,-5.49 × 10^-4 emu/mol,10.1016/j.jssc.2008.12.008,True
Cu(Cr0.50Ti0.50)2S4,,,1.12 K,Spinel,Cubic,{'a': '9.814 Å'},Fd-3m,,4.13 μB,,,-9.73 × 10^-4 emu/mol,10.1016/j.jssc.2008.12.008,True
Cu(Cr0.55Ti0.45)2S4,,,4.38 K,Spinel,Cubic,{'a': '9.814 Å'},Fd-3m,,4.00 μB,,,-1.35 × 10^-3 emu/mol,10.1016/j.jssc.2008.12.008,True
Cu(Cr0.60Ti0.40)2S4,,,26.7 K,Spinel,Cubic,{'a': '9.814 Å'},Fd-3m,,3.52 μB,,,-3.83 × 10^-4 emu/mol,10.1016/j.jssc.2008.12.008,True
Cu(Cr0.75Ti0.25)2S4,,,37.6 K,Spinel,Cubic,{'a': '9.814 Å'},Fd-3m,,2.75 μB,,,-2.71 × 10^-4 emu/mol,10.1016/j.jssc.2008.12.008,True
Cu(Cr0.85Ti0.15)2S4,,,29.8 K,Spinel,Cubic,{'a': '9.814 Å'},Fd-3m,,2.13 μB,,,-1.92 × 10^-4 emu/mol,10.1016/j.jssc.2008.12.008,True
Cu(Cr0.90Ti0.10)2S4,,,20.4 K,Spinel,Cubic,{'a': '9.814 Å'},Fd-3m,,1.75 μB,,,-4.49 × 10^-5 emu/mol,10.1016/j.jssc.2008.12.008,True
Cu(Cr0.95Ti0.05)2S4,,,12.4 K,Spinel,Cubic,{'a': '9.814 Å'},Fd-3m,,1.30 μB,,,-1.59 × 10^-5 emu/mol,10.1016/j.jssc.2008.12.008,True
CuCr2S4,380.0,,,Spinel,Cubic,{'a': '9.814 Å'},Fd-3m,,5.0 μB,,,,10.1016/j.jssc.2008.12.008,False
SmNiO3,,241.0,,Monoclinic,P2_1/n,"{'a': '5.22 Å', 'b': '5.36 Å', 'c': '7.44 Å'}",P2_1/n,,"1.2 μB/atom (magnetic Ni sites), 0-0.54 μB/atom (non-magnetic Ni sites)",,,,10.1016/j.actamat.2024.119783,True
Gd5Pb3,275.0,,158.7 K,Hexagonal,P63/mcm,"{'a': '9.0879 Å', 'c': '6.6487 Å'}",P63/mcm,,7.46 μB,,,,10.1016/j.jmmm.2015.02.015,True
Tb5Pb3,215.3,,115 K,Hexagonal,P63/mcm,"{'a': '9.0104 Å', 'c': '6.5943 Å'}",P63/mcm,,9.66 μB,,,,10.1016/j.jmmm.2015.02.015,True
Dy5Pb3,,160.6,36.4 K,Hexagonal,P63/mcm,"{'a': '8.9612 Å', 'c': '6.5641 Å'}",P63/mcm,,10.38 μB,,,,10.1016/j.jmmm.2015.02.015,True
Ho5Pb3,,111.0,30.4 K,Hexagonal,P63/mcm,"{'a': '8.9100 Å', 'c': '6.5326 Å'}",P63/mcm,,10.61 μB,,,,10.1016/j.jmmm.2015.02.015,True
Er5Pb3,,36.6,21.3 K,Hexagonal,P63/mcm,"{'a': '8.8724 Å', 'c': '6.5148 Å'}",P63/mcm,,9.62 μB,,,,10.1016/j.jmmm.2015.02.015,True
Tm5Pb3,,17.8,-1.7 K,Hexagonal,P63/mcm,"{'a': '8.8286 Å', 'c': '6.49017 Å'}",P63/mcm,,7.45 μB,,,,10.1016/j.jmmm.2015.02.015,True
Yb5Si3,,1.6,,Tetragonal,Cr5B3-type,,I4/mcm,,,,,,10.1016/j.jmmm.2015.02.015,False
Ho5Si3,,24.0,,Tetragonal,Cr5B3-type,,I4/mcm,,,,,,10.1016/j.jmmm.2015.02.015,False
Gd5Ge3,,76.0,,Hexagonal,P63/mcm,,P63/mcm,,,,,,10.1016/j.jmmm.2015.02.015,False
Tb5Ge3,,79.0,,Hexagonal,P63/mcm,,P63/mcm,,,,,,10.1016/j.jmmm.2015.02.015,False
CoTeMoO6,,24.4,-58.1K,Orthorhombic,Pseudo-two-dimensional,"{'a': '5.2464Å', 'b': '5.0579Å', 'c': '8.8431Å'}",P21212,,3.13μB,0.23μB,,,10.1016/j.jssc.2009.09.008,True
Co0.6Zn0.4TeMoO6,,2.0,,Orthorhombic,Pseudo-two-dimensional,,P21212,,,,,,10.1016/j.jssc.2009.09.008,True
MnTeMoO6,,20.0,,,,,,,,,,,10.1016/j.jssc.2009.09.008,False
EuPdGe,,8.5,12 K,Monoclinic,,,,,8.0 μB/Eu,6.4 μB/Eu at 5K and 5.5T,,,10.1016/j.jssc.2006.11.013,True
Fe0.88ZnSb,275.0,,42,PbFCl-type,Tetragonal,"{'a': '4.1274', 'c': '6.0068'}",P4/nmm,,1.95 μB/Fe atom,,,,10.1016/j.jssc.2011.03.029,True
NiMnSb,300.0,,,Half-Heusler,Cubic,,,,,,,,10.1016/j.jssc.2011.03.029,False
CeIn3,,10.0,,face-centred cubic,cubic,,,,0.5 μB,,,,10.1016/j.jmmm.2009.03.063,True
CePd2Si2,,8.5,,body-centred cubic,tetragonal,,,,0.66 μB,,,,10.1016/j.jmmm.2009.03.063,True
CeRh2Si2,,36.0,,,,,,,1.34 – 1.42 μB,,,,10.1016/j.jmmm.2009.03.063,False
CeCu2,,3.5,,,,,,,,,,,10.1016/j.jmmm.2009.03.063,False
Co2FeAl,1100.0,,,L21,fcc,,,,4.254 μB/f.u.,,,,10.1016/j.jallcom.2016.03.052,True
Co2MnSi,958.0,,,,,,,,,,,,10.1016/j.jallcom.2016.03.052,False
Co2FeSi,1100.0,,,,,,,,,,,,10.1016/j.jallcom.2016.03.052,False
Cu(Ir0.97V0.03)2S4,,,-2.541 K,Spinel,Cubic,{'a': '9.841 Å'},,,0.443 μB/V-ion,,,-7.28×10^−6 emu/mol,10.1016/j.physb.2006.04.006,True
Cu(Ir0.95V0.05)2S4,,,-0.429 K,Spinel,Cubic,{'a': '9.834 Å'},,,0.327 μB/V-ion,,,2.77×10^−5 emu/mol,10.1016/j.physb.2006.04.006,True
Cu(Ir0.90V0.10)2S4,,,-0.598 K,Spinel,Cubic,{'a': '9.817 Å'},,,0.437 μB/V-ion,,,-1.45×10^−5 emu/mol,10.1016/j.physb.2006.04.006,True
Cu(Ir0.85V0.15)2S4,,,-2.506 K,Spinel,Cubic,{'a': '9.801 Å'},,,0.273 μB/V-ion,,,-1.17×10^−5 emu/mol,10.1016/j.physb.2006.04.006,True
Cu(Ir0.80V0.20)2S4,,,-1.241 K,Spinel,Cubic,{'a': '9.794 Å'},,,0.270 μB/V-ion,,,-2.78×10^−5 emu/mol,10.1016/j.physb.2006.04.006,True
Cu(Ir0.70V0.30)2S4,,,5.420 K,Spinel,Cubic,{'a': '9.779 Å'},,,0.691 μB/V-ion,,,-5.90×10^−5 emu/mol,10.1016/j.physb.2006.04.006,True
Cu(Ir0.50V0.50)2S4,,,4.380 K,Spinel,Cubic,{'a': '9.768 Å'},,,0.764 μB/V-ion,,,1.90×10^−4 emu/mol,10.1016/j.physb.2006.04.006,True
Cu(Ir0.30V0.70)2S4,,,7.493 K,Spinel,Cubic,{'a': '9.772 Å'},,,0.489 μB/V-ion,,,5.83×10^−4 emu/mol,10.1016/j.physb.2006.04.006,True
Cu(Ir0.10V0.90)2S4,,,-6.354 K,Spinel,Cubic,{'a': '9.793 Å'},,,0.238 μB/V-ion,,,1.01×10^−3 emu/mol,10.1016/j.physb.2006.04.006,True
Cu(Ir0.05V0.95)2S4,,,-7.853 K,Spinel,Cubic,{'a': '9.800 Å'},,,0.205 μB/V-ion,,,9.95×10^−4 emu/mol,10.1016/j.physb.2006.04.006,True
Cu(Ir0.02V0.98)2S4,,,-9.549 K,Spinel,Cubic,{'a': '9.805 Å'},,,0.167 μB/V-ion,,,9.15×10^−4 emu/mol,10.1016/j.physb.2006.04.006,True
Fe75Zr4Ti3Cu1B17,455.0,,,,,,,,,,,,10.1016/j.jnoncrysol.2024.122836,False
(Fe0.8Co0.2)83Si1B16,650.0,,,,,,,,,,,,10.1016/j.jnoncrysol.2024.122836,False
Gd3Ni8Sn4,,,20 K,Lu3Co7.77Sn4,Hexagonal,"{'a': '0.89003 nm', 'c': '0.74711 nm'}",P63mc,,7.94 μB,20.99 μB/f.u.,,,10.1016/j.jallcom.2017.01.029,True
Tb3Ni8Sn4,,12.5,-4 K,Lu3Co7.77Sn4,Hexagonal,"{'a': '0.8884 nm', 'c': '0.7464 nm'}",P63mc,,9.72 μB,20.75 μB/f.u.,,,10.1016/j.jallcom.2017.01.029,True
Lu3Co7.77Sn4,63.0,,,Distorted BaLi4,Hexagonal,,P63mc,,0.19 μB,,,,10.1016/j.jallcom.2017.01.029,False
Eu3Cu8Sn4,,6.0,,Lu3Co7.77Sn4,Hexagonal,,P63mc,,,,,,10.1016/j.jallcom.2017.01.029,False
Ho3Co8Sn4,,55.0,,Lu3Co7.77Sn4,Hexagonal,,P63mc,,,,,,10.1016/j.jallcom.2017.01.029,False
YSr2(Ru0.8Cu0.2)O6,,30.0,,Monoclinic,,"{'a': '5.752', 'b': '5.754', 'c': '8.163'}",P 21/n,,,,,,10.1016/S0304-8853(02)00052-5,True
YSr2(Ru0.8Cu0.2)O6,,31.0,θ = –37 K,Monoclinic,,"{'a': '5.752', 'b': '5.754', 'c': '8.163'}",P 21/n,"4 kOe at 5 K, 650 Oe at 40 K",,370 emu/mol at 50 kOe,,χ0 = 1.4×10^−3 emu/mol Oe,10.1016/S0304-8853(02)00052-5,True
YSr2RuO6,,28.0,,Monoclinic,,,P 21/n,,,,,,10.1016/S0304-8853(02)00052-5,False
CrBr3,32.5,,,BiI3-type layer structure,hcp,"{'a': '630.7 pm', 'c': '1838.3 pm'}",R 3,,,,,,10.1016/S0009-2614(02)01300-3,True
SrFeO3,,134.0,,Cubic,,{'a': '3.856'},,,,,,,10.1016/j.jssc.2022.123645,False
SrFeO2.875,,80.0,,Tetragonal,,"{'a': '10.971', 'b': '10.971', 'c': '7.693'}",,,,,,,10.1016/j.jssc.2022.123645,False
SrFeO2.75,,232.0,,Orthorhombic,,,,,,,,,10.1016/j.jssc.2022.123645,False
SrFeO2.5,,700.0,,Orthorhombic,,,,,,,,,10.1016/j.jssc.2022.123645,False
TbCu2,,54.0,,Orthorhombic,CeCu2 type,"{'a': '0.4315 nm', 'b': '0.6833 nm', 'c': '0.7319 nm'}",,,"7 μB (under pressure), 8.8 μB (ambient pressure)",,,,10.1016/S0304-8853(03)00633-4,True
Nd3Pt23Si11,,1.6,,Face-centered cubic,Cubic,"{'a': '16.8498', 'b': '16.8498', 'c': '16.8498'}",Fm-3m,,3.53 μB per Nd ion,,,,10.1016/j.jallcom.2012.06.137,True
Ce3Pt23Si11,0.44,,,Face-centered cubic,Cubic,,Fm-3m,,,,,,10.1016/j.jallcom.2012.06.137,False
Sm2NiSn4,,17.0,,Orthorhombic,Pnma,"{'a': '16.878(2) Å', 'b': '4.4490(7) Å', 'c': '8.915(1) Å'}",Pnma (No. 62),,1.81 μB/Sm-atom,,,,10.1016/j.jssc.2006.07.002,True
CoFe2O4,713.15,,,Cubic spinel,Inverse spinel,{'a': '0.837 nm'},,306.90 Oe,2.51 μB,59.74 emu/g,12.68 emu/g,,10.1016/j.jmmm.2014.01.016,True
Co0.99Dy0.01Fe2O4,695.15,,,Cubic spinel,Inverse spinel,{'a': '0.838 nm'},,546.96 Oe,2.41 μB,57.02 emu/g,15.93 emu/g,,10.1016/j.jmmm.2014.01.016,True
Co0.97Dy0.03Fe2O4,699.15,,,Cubic spinel,Inverse spinel,{'a': '0.840 nm'},,785.13 Oe,2.42 μB,56.79 emu/g,19.60 emu/g,,10.1016/j.jmmm.2014.01.016,True
Co0.95Dy0.05Fe2O4,689.15,,,Cubic spinel,Inverse spinel,{'a': '0.841 nm'},,793.99 Oe,2.35 μB,54.67 emu/g,19.46 emu/g,,10.1016/j.jmmm.2014.01.016,True
Co0.90Dy0.10Fe2O4,513.15,,,Cubic spinel,Inverse spinel,{'a': '0.842 nm'},,229.49 Oe,1.34 μB,30.60 emu/g,5.33 emu/g,,10.1016/j.jmmm.2014.01.016,True
EuAg4As2,,14.9,17.6 K,CaCu4P2-type,Rhombohedral,,,4.4 kOe,7.91 μB/Eu atom,7.0 μB/Eu atom at 80 kOe and 5 K,,,10.1016/j.solidstatesciences.2013.02.027,True
EuAg4Sb2,,11.0,12.3 K,CaCu4P2-type,Rhombohedral,,,2.4 kOe,8.00 μB/Eu atom,6.8 μB/Eu atom at 80 kOe and 5 K,,,10.1016/j.solidstatesciences.2013.02.027,True
EuCu3.8P2,32.0,,,CaCu4P2-type,,,,,,,,,10.1016/j.solidstatesciences.2013.02.027,False
EuCu4As2,35.0,,,CaCu4P2-type,,,,,,,,,10.1016/j.solidstatesciences.2013.02.027,False
EuAl2Si2,35.5,,,CaAl2Si2-type,,,,,,,,,10.1016/j.solidstatesciences.2013.02.027,False
EuAl2Ge2,27.5,,,CaAl2Si2-type,,,,,,,,,10.1016/j.solidstatesciences.2013.02.027,False
EuCd2P2,,11.6,,CaAl2Si2-type,,,,,,,,,10.1016/j.solidstatesciences.2013.02.027,False
EuCd2As2,,9.5,,CaAl2Si2-type,,,,,,,,,10.1016/j.solidstatesciences.2013.02.027,False
EuZn2Sb2,,13.3,,CaAl2Si2-type,,,,,,,,,10.1016/j.solidstatesciences.2013.02.027,False
EuMn2Sb2,,9.4,,CaAl2Si2-type,,,,,,,,,10.1016/j.solidstatesciences.2013.02.027,False
EuMg2Sb2,,8.2,,CaAl2Si2-type,,,,,,,,,10.1016/j.solidstatesciences.2013.02.027,False
EuCd2Sb2,,7.4,,CaAl2Si2-type,,,,,,,,,10.1016/j.solidstatesciences.2013.02.027,False
MnCr2S4,65.0,,+30 K,Normal Spinel,Cubic,{'a': '10.101 Å'},Fd-3m,,7.41 μB,"1.72 μB (50 kOe, 2 K)",,,10.1016/j.jallcom.2009.02.108,True
Mn0.8Cd0.2Cr2S4,68.0,,+53 K,Normal Spinel,Cubic,{'a': '10.139 Å'},Fd-3m,,7.07 μB,"2.06 μB (50 kOe, 2 K)",,,10.1016/j.jallcom.2009.02.108,True
Mn0.6Cd0.4Cr2S4,72.0,,+69 K,Normal Spinel,Cubic,{'a': '10.165 Å'},Fd-3m,,6.58 μB,"2.82 μB (50 kOe, 2 K)",,,10.1016/j.jallcom.2009.02.108,True
Mn0.4Cd0.6Cr2S4,79.0,,+91 K,Normal Spinel,Cubic,{'a': '10.192 Å'},Fd-3m,,5.96 μB,"3.45 μB (50 kOe, 2 K)",,,10.1016/j.jallcom.2009.02.108,True
SmCo5,1020.0,,,Hexagonal,,,,20.0 kOe,,,,,10.1016/j.cej.2014.11.138,True
Pr0.6Sr0.35Na0.05MnO3,300.0,,301 K,Orthorhombic,Pnma,"{'a': '5.4416 Å', 'b': '7.6735 Å', 'c': '5.4787 Å'}",Pnma,,3.47 μB,83 A m^2/kg,,,10.1016/j.jallcom.2012.03.081,True
Pr0.6Sr0.4MnO3,310.0,,,,,,,,,,,,10.1016/j.jallcom.2012.03.081,False
Pr0.6Sr0.35□0.05MnO3,260.0,,,,,,,,,,,,10.1016/j.jallcom.2012.03.081,False
Tb2Ti2S2O5,,5.5,-13.2 K,Tetragonal,3D-stacking of [Ln2S2] layers alternating with [Ti2O5] layers,"{'a': '3.7854 Å', 'b': '3.7854 Å', 'c': '22.846 Å'}",I4/mmm,,9.5 μB,,,,10.1016/S0925-8388(02)00231-1,True
Gd2Ti2S2O5,,5.0,-7.4 K,Tetragonal,3D-stacking of [Ln2S2] layers alternating with [Ti2O5] layers,"{'a': '3.8 Å', 'b': '3.8 Å', 'c': '22.9 Å'}",I4/mmm,,8.0 μB,,,,10.1016/S0925-8388(02)00231-1,True
Nd2Ti2S2O5,,,-74.7 K,Tetragonal,3D-stacking of [Ln2S2] layers alternating with [Ti2O5] layers,"{'a': '3.8 Å', 'b': '3.8 Å', 'c': '22.9 Å'}",I4/mmm,,4.1 μB,,,,10.1016/S0925-8388(02)00231-1,True
Dy2Ti2S2O5,,,-11.7 K,Tetragonal,3D-stacking of [Ln2S2] layers alternating with [Ti2O5] layers,"{'a': '3.8 Å', 'b': '3.8 Å', 'c': '22.9 Å'}",I4/mmm,,10.6 μB,,,,10.1016/S0925-8388(02)00231-1,True
Ho2Ti2S2O5,,,-10.2 K,Tetragonal,3D-stacking of [Ln2S2] layers alternating with [Ti2O5] layers,"{'a': '3.8 Å', 'b': '3.8 Å', 'c': '22.9 Å'}",I4/mmm,,10.6 μB,,,,10.1016/S0925-8388(02)00231-1,True
Er2Ti2S2O5,,,-15.0 K,Tetragonal,3D-stacking of [Ln2S2] layers alternating with [Ti2O5] layers,"{'a': '3.8 Å', 'b': '3.8 Å', 'c': '22.9 Å'}",I4/mmm,,9.9 μB,,,,10.1016/S0925-8388(02)00231-1,True
PrPd2Ge2,,3.5,-3.1 K,Tetragonal,ThCr2Si2-type,"{'a': '4.300(1) Å', 'c': '10.045(2) Å'}",I4/mmm,,2.0 μB at 2K,,,,10.1016/j.jpcs.2005.12.008,True
NdPd2Ge2,,1.65,-7.1 K,Tetragonal,ThCr2Si2-type,"{'a': '4.272(3) Å', 'c': '10.034(7) Å'}",I4/mmm,,,,,,10.1016/j.jpcs.2005.12.008,True
CePd2Ge2,,5.2,,Tetragonal,ThCr2Si2-type,"{'a': '4.369 Å', 'c': '10.055 Å'}",I4/mmm,,,,,,10.1016/j.jpcs.2005.12.008,False
PrRuSi,,73.0,,,CeFeSi-type,,,,,,,,10.1016/j.jpcs.2005.12.008,False
PrRuGe,,62.0,,,CeFeSi-type,,,,,,,,10.1016/j.jpcs.2005.12.008,False
PrTiGe,,55.0,,,CeFeSi-type,,,,,,,,10.1016/j.jpcs.2005.12.008,False
MnSbS2Cl,,35.0,-128K,Orthorhombic,,"{'a': '9.540', 'b': '3.813', 'c': '12.224'}",Pnma,,4.50 μB,,,,10.1016/j.jssc.2005.10.045,True
MnBiS2Cl,,30.0,-120K,Orthorhombic,,"{'a': '9.502', 'b': '3.8802', 'c': '12.305'}",Pnma,,,,,,10.1016/j.jssc.2005.10.045,True
Co3O4,,30.0,,Spinel,Cubic,,Fd-3m,441.75 Oe,,1.05 emu/g,0.02 emu/g,,10.1016/j.jmmm.2009.11.019,True
DyMnGe,,,24(5) K,Orthorhombic,TiNiSi-type,"{'a': '7.046(2) Å', 'b': '4.118(1) Å', 'c': '8.143(2) Å'}",Pnma,,"3.37(14) μB (Mn), 8.87(13) μB (Dy)",,,,10.1016/S0304-8853(02)00383-9,True
HoMnGe,,,11(1) K,Orthorhombic,TiNiSi-type,"{'a': '7.016(1) Å', 'b': '4.094(1) Å', 'c': '8.125(3) Å'}",Pnma,,"3.35(9) μB (Mn), 8.03(12) μB (Ho)",,,,10.1016/S0304-8853(02)00383-9,True
ErMnGe,,,-34(2) K,Orthorhombic,TiNiSi-type,"{'a': '6.979(2) Å', 'b': '4.079(1) Å', 'c': '8.091(2) Å'}",Pnma,,"3.25(18) μB (Mn), 7.51(39) μB (Er)",,,,10.1016/S0304-8853(02)00383-9,True
TmMnGe,,,-36(2) K,Hexagonal,ZrNiAl-type,"{'a': '6.918(2) Å', 'b': '6.918(2) Å', 'c': '4.128(2) Å'}",P-62m,,"3.19(12) μB (Mn), 6.40(11) μB (Tm)",,,,10.1016/S0304-8853(02)00383-9,True
YMnGe,,,-78(10) K,Orthorhombic,TiNiSi-type,"{'a': '7.046(3) Å', 'b': '4.115(1) Å', 'c': '8.179(4) Å'}",Pnma,,3.51(15) μB (Mn),,,,10.1016/S0304-8853(02)00383-9,True
GdMnGe,,250.0,64(5) K,Orthorhombic,TiNiSi-type,"{'a': '7.139(1) Å', 'b': '4.168(1) Å', 'c': '8.195(2) Å'}",Pnma,,3.4(2) μB (Mn),,,,10.1016/S0304-8853(02)00383-9,False
TbMnGe,,510.0,39 K,Orthorhombic,TiNiSi-type,"{'a': '7.077(1) Å', 'b': '4.132(1) Å', 'c': '8.166(1) Å'}",Pnma,,4.2(1) μB (Mn),,,,10.1016/S0304-8853(02)00383-9,False
YbFe4Al8,,140.0,,Tetragonal,CeMn4Al8 type,"{'a': '8.712 Å', 'c': '5.044 Å'}",I4/mmm,,1.523 μB (Fe),,,,10.1016/j.jallcom.2022.164478,True
Mn2FeGe,202.0,,,Hexagonal DO19,Hexagonal,"{'a': '5.2528 Å', 'c': '4.2626 Å'}",P63/mmc,,1.4 μB/f.u.,37 Am^2/kg,,,10.1016/j.jmmm.2021.168307,True
Mn1.0Fe2.0Ge,400.0,,,Hexagonal DO19,Hexagonal,"{'a': '5.21 Å', 'c': '4.24 Å'}",P63/mmc,,5.1 μB/f.u.,,,,10.1016/j.jmmm.2021.168307,True
La2LiOsO6,,39.0,-168 K,Monoclinic,1:1 ordered rock salt,"{'a': '5.5603 Å', 'b': '5.6564 Å', 'c': '7.8662 Å'}",P21/n,,3.44 μB,,,,10.1016/j.jssc.2006.03.010,True
Pr2LiOsO6,,35.0,-38 K,Monoclinic,1:1 ordered rock salt,"{'a': '5.4611 Å', 'b': '5.7179 Å', 'c': '7.7328 Å'}",P21/n,,6.10 μB,,,,10.1016/j.jssc.2006.03.010,True
Nd2LiOsO6,,23.0,-29 K,Monoclinic,1:1 ordered rock salt,"{'a': '5.4345 Å', 'b': '5.7383 Å', 'c': '7.7193 Å'}",P21/n,,6.00 μB,,,,10.1016/j.jssc.2006.03.010,True
Sm2LiOsO6,,32.0,-179 K,Monoclinic,1:1 ordered rock salt,"{'a': '5.3836 Å', 'b': '5.7419 Å', 'c': '7.6510 Å'}",P21/n,,4.52 μB,,,,10.1016/j.jssc.2006.03.010,True
Y3Mn3SiGa2,,163.0,,ZrNiAl-type,Hexagonal,"{'a': '0.6995', 'c': '0.4264'}","P6̄2m, No.189",,,,,,10.1016/j.jallcom.2009.11.130,True
Gd3Mn3SiGa2,,155.0,,ZrNiAl-type,Hexagonal,"{'a': '0.70616', 'c': '0.43114'}","P6̄2m, No.189",,,,,,10.1016/j.jallcom.2009.11.130,True
Tb3Mn3SiGa2,,125.0,,ZrNiAl-type,Hexagonal,"{'a': '0.6998', 'c': '0.42742'}","P6̄2m, No.189",,,,,,10.1016/j.jallcom.2009.11.130,True
Dy3Mn3SiGa2,,55.0,,ZrNiAl-type,Hexagonal,"{'a': '0.6983', 'c': '0.4266'}","P6̄2m, No.189",,,,,,10.1016/j.jallcom.2009.11.130,True
Ho3Mn3SiGa2,,60.0,,ZrNiAl-type,Hexagonal,"{'a': '0.6946', 'c': '0.4238'}","P6̄2m, No.189",,,,,,10.1016/j.jallcom.2009.11.130,True
Co,1360.0,,,BCC,BCC,,,,,,,,10.1016/j.jmmm.2020.167250,False
IrMn3,,690.0,,BCC,BCC,,,,,,,,10.1016/j.jmmm.2020.167250,False
Ce3Pd20Si6,,0.31,-35 K,Cubic,Face-centered cubic,{'a': '12.2615 Å'},Fm-3m (No. 225),,2.7 μB,,,,10.1016/j.jssc.2023.124462,True
Ce2.5Pd20.5Si6,,,-26 K,Cubic,Face-centered cubic,{'a': '12.2170 Å'},Fm-3m (No. 225),,2.62 μB,,,,10.1016/j.jssc.2023.124462,True
Ce2Pd21Si6,,,-19 K,Cubic,Face-centered cubic,{'a': '12.1584 Å'},Fm-3m (No. 225),,2.56 μB,,,,10.1016/j.jssc.2023.124462,True
Pb0.91CrO2.91,,240.0,,Cubic,Perovskite,"{'a': '4.002 Å', 'b': '4.002 Å', 'c': '4.002 Å'}",Pm-3m,,1.9 μB per Cr atom,,,,10.1016/j.jssc.2007.09.017,True
U3Cu3Sn4,,13.0,-11 K,"Cubic, body-centered",,{'a': '9.4956 Å'},I 4̄ 3d (No. 220),,3.3 μB,,,,10.1016/S0921-4526(00)00460-9,True
GdMn2,40.0,100.0,,Cubic,C15,{'a': '7.54 Å'},,,"2.6 μB (Mn), 4.6 μB (Gd)",,,,10.1016/S0921-4526(02)01100-6,True
Fe2BP3O12,,30.9,-60.39 K,Hexagonal,3D,"{'a': '8.0306 Å', 'b': '8.0306 Å', 'c': '7.4089 Å'}",P6(3)/m (no. 176),,6.06 μB,,,,10.1016/j.jssc.2010.03.020,True
Tb3NiGe2,128.0,,122.4 K,La3NiGe2-type,Orthorhombic,"{'a': '1.1403 nm', 'b': '0.41793 nm', 'c': '1.1248 nm'}",Pnma,,"7.37 μB (Tb), 0.7 μB (Ni)",,,,10.1016/j.jmmm.2012.04.023,True
Tb5Ge3,,85.0,,Mn5Si3-type,Hexagonal,"{'a': '0.84956 nm', 'c': '0.63861 nm'}",P63/mcm,,8.9 μB (Tb at 2 K),,,,10.1016/j.jmmm.2012.04.023,True
Tb5Ni0.3Ge2.7,,89.0,,Mn5Si3-type,Hexagonal,"{'a': '0.8472 nm', 'c': '0.6348 nm'}",P63/mcm,,8.9 μB (Tb at 2 K),,,,10.1016/j.jmmm.2012.04.023,True
Ho3NiGe2,43.0,,30.2K,La3NiGe2-type,Orthorhombic,"{'a': '1.12991 nm', 'b': '0.41530 nm', 'c': '1.11466 nm'}",Pnma,,9.1 μB,7.8 μB/Ho at 50 kOe,,,10.1016/j.jmmm.2014.02.038,True
URu2Si2,,17.25,,Tetragonal,Body-centered tetragonal,"{'a': '4.13 Å', 'b': '4.13 Å', 'c': '9.57 Å'}",I4/mmm,,,,,,10.1016/S0921-4534(99)00456-6,True
Dy3Cu4Si4,,28.0,,Orthorhombic,Gd3Cu4Ge4-type,"{'a': '13.74 Å', 'b': '6.572 Å', 'c': '4.142 Å'}",Immm (No. 71),,6.7 μB (total),,,,10.1016/j.jmmm.2004.03.018,True
Ho3Cu4Si4,,18.0,,Orthorhombic,Gd3Cu4Ge4-type,"{'a': '13.660 Å', 'b': '6.533 Å', 'c': '4.115 Å'}",Immm (No. 71),,"7.1 μB (2d), 5.4 μB (4e)",,,,10.1016/j.jmmm.2004.03.018,True
Er3Cu4Si4,,14.0,,Orthorhombic,Gd3Cu4Ge4-type,"{'a': '13.609 Å', 'b': '6.516 Å', 'c': '4.100 Å'}",Immm (No. 71),,"9.5 μB (2d), 4.4 μB (4e)",,,,10.1016/j.jmmm.2004.03.018,True
Fe65Rh35,,60.0,,fcc,,,,,1.1 μB,,,,10.1016/S0925-8388(98)00591-X,True
Fe50Rh50,670.0,85.0,,fcc,,,,,1.6 μB,,,,10.1016/S0925-8388(98)00591-X,True
Fe26Rh74,,85.0,,fcc,,,,,1.9 μB,,,,10.1016/S0925-8388(98)00591-X,True
Fe61Rh39,850.0,,,bcc,,,,,,,,,10.1016/S0925-8388(98)00591-X,True
Co3(cmdpH)2(H2O)2,,,-31.6 K,Monoclinic,,"{'a': '36.326(10) Å', 'b': '6.464(18) Å', 'c': '11.183(3) Å'}",C 2/c,,8.26 μB,,,,10.1016/j.jssc.2010.05.008,True
Pr0.9Ca0.1MnO3,100.0,73.0,,,,,,,,,,,10.1016/S0304-8853(02)00409-2,False
Ni0.5Co1.5MnSb,538.3,,,Cubic,Face-centered cubic,{'a': '5.968 Å'},Fm-3m,,,"30.06636 emu/g at 5 K, 29.99883 emu/g at 419 K",,,10.1016/j.physb.2019.02.031,True
Sr4FeMnO6CO3,,,-650 K,Ruddlesden-Popper,Tetragonal,"{'a': '3.8', 'b': '3.8', 'c': '28'}",I4/mmm,,7.75 μB/mol,,,,10.1016/S0022-4596(02)00135-4,True
Sr4Fe0.5Mn1.5O6CO3,,,-500 K,Ruddlesden-Popper,Tetragonal,"{'a': '3.8', 'b': '3.8', 'c': '28'}",I4/mmm,,7.5 μB/mol,,,,10.1016/S0022-4596(02)00135-4,True
Tb3Cu4Ge4,,23.0,,Orthorhombic,Gd3Cu4Ge4-type,"{'a': '13.934 Å', 'b': '6.6358 Å', 'c': '4.1981 Å'}",Immm,,"4.2 μB (2d sublattice), 5.0 μB (4e sublattice)",,,,10.1016/S0304-8853(03)00203-8,True
Dy3Cu4Ge4,,16.2,,Orthorhombic,Gd3Cu4Ge4-type,"{'a': '13.8817 Å', 'b': '6.6264 Å', 'c': '4.1804 Å'}",Immm,,"4.3 μB (2d sublattice), 3.7 μB (4e sublattice)",,,,10.1016/S0304-8853(03)00203-8,True
Ho3Cu4Ge4,,9.5,,Orthorhombic,Gd3Cu4Ge4-type,"{'a': '13.835 Å', 'b': '6.6163 Å', 'c': '4.1651 Å'}",Immm,,"7.3 μB (2d sublattice), 1.6 μB (4e sublattice)",,,,10.1016/S0304-8853(03)00203-8,True
Er3Cu4Ge4,,7.6,,Orthorhombic,Gd3Cu4Ge4-type,"{'a': '13.789 Å', 'b': '6.605 Å', 'c': '4.1524 Å'}",Immm,,"8.9 μB (2d sublattice), 3.2 μB (4e sublattice)",,,,10.1016/S0304-8853(03)00203-8,True
GdCrSb3,86.0,,,Orthorhombic,,"{'a': '12.75 Å', 'b': '6.15 Å', 'c': '6.01 Å'}",Pbcm,,,,,,10.1016/j.jallcom.2004.01.062,True
GdVSb3,,5.0,,Orthorhombic,,"{'a': '12.82 Å', 'b': '6.22 Å', 'c': '5.96 Å'}",Pbcm,,,,,,10.1016/j.jallcom.2004.01.062,True
LaCrSb3,132.0,,,,,,,,,,,,10.1016/j.jallcom.2004.01.062,
SmCrSb3,,30.0,,,,,,,,,,,10.1016/j.jallcom.2004.01.062,
Fe3N1.00,575.0,,,Hexagonal,hcp,"{'a': '4.6944', 'c': '4.3739'}",P63 22,,"1.96 μB (slowly cooled), 1.83 μB (quenched)",,,,10.1016/j.actamat.2003.09.003,True
Fe3N1.22,420.0,,,Hexagonal,hcp,"{'a': '4.7434', 'c': '4.4026'}",P63 22,,,,,,10.1016/j.actamat.2003.09.003,True
TbNi4Si,37.0,,,Orthorhombic,CaCu5-type,"{'a': '5.0626 Å', 'b': '8.2189 Å', 'c': '3.9516 Å'}",Cmmm,3 kOe,8.66 μB,7.7 μB,3.1 μB,Curie-Weiss law χ = c / (T - θ),10.1016/j.jssc.2016.04.036,True
GdNiGa4,,12.0,-38 K,YNiAl4,Orthorhombic,"{'a': '0.4098 nm', 'b': '1.5360 nm', 'c': '0.6591 nm'}",Cmcm,,8.0 μB,2.5 μB (at 2 K),,,10.1016/j.jssc.2022.123118,True
GdNi0.5Ga1.5,36.0,,51 K,CeCu2,Orthorhombic,"{'a': '0.4375 nm', 'b': '0.7190 nm', 'c': '0.7570 nm'}",Imma,6 kOe,7.94 μB,6.1 μB (at 2 K),,,10.1016/j.jssc.2022.123118,True
GdNiGa,28.0,,28 K,TiNiSi,Orthorhombic,"{'a': '0.6932 nm', 'b': '0.4320 nm', 'c': '0.7335 nm'}",Pnma,,8.2 μB,6.8 μB (at 2 K),,,10.1016/j.jssc.2022.123118,True
Gd2Ni3Ga5,,28.0,,,Orthorhombic,,Pnnn,,,,,,10.1016/j.jssc.2022.123118,False
Mn5Ge3,304.0,,,,,,,,,,,,10.1016/j.jssc.2016.12.010,True
Mn5Ge3CxOy,355.0,,,,,,,,,180-320 emu/cc,,,10.1016/j.jssc.2016.12.010,True
Eu0.8Sr0.2Mg2H6,21.0,,,Disordered EuMg2D6-type,Tetragonal,"{'a': '640.9 pm', 'c': '1034.7 pm'}",P4/mmm,,7.83 μB,,,,10.1016/j.jallcom.2004.09.052,True
Eu0.6Sr0.4Mg2H6,15.0,,,Disordered EuMg2D6-type,Tetragonal,"{'a': '642.5 pm', 'c': '1036.9 pm'}",P4/mmm,,7.96 μB,,,,10.1016/j.jallcom.2004.09.052,True
EuMg2H6,27.2,,,Disordered EuMg2D6-type,Tetragonal,"{'a': '639.2 pm', 'c': '1031.2 pm'}",P4/mmm,,,,,,10.1016/j.jallcom.2004.09.052,True
Y0.8Gd0.2Mn6Sn6,372.0,,,HfFe6Ge6-type,Hexagonal,"{'a': '5.5330', 'c': '9.019'}",,,,9.76,,,10.1016/j.jmmm.2013.10.032,True
Y0.8Tb0.2Mn6Sn6,362.0,,,HfFe6Ge6-type,Hexagonal,"{'a': '5.5311', 'c': '9.016'}",,,,9.81,,,10.1016/j.jmmm.2013.10.032,True
Gd0.8Tb0.2Mn6Sn6,446.0,,,HfFe6Ge6-type,Hexagonal,"{'a': '5.5363', 'c': '9.029'}",,,,5.40,,,10.1016/j.jmmm.2013.10.032,True
Gd0.8Dy0.2Mn6Sn6,447.0,,,HfFe6Ge6-type,Hexagonal,"{'a': '5.5351', 'c': '9.027'}",,,,4.99,,,10.1016/j.jmmm.2013.10.032,True
Gd0.8Ho0.2Mn6Sn6,443.0,,,HfFe6Ge6-type,Hexagonal,"{'a': '5.5343', 'c': '9.026'}",,,,5.28,,,10.1016/j.jmmm.2013.10.032,True
Gd0.8Er0.2Mn6Sn6,446.0,,,HfFe6Ge6-type,Hexagonal,"{'a': '5.5351', 'c': '9.028'}",,,,5.28,,,10.1016/j.jmmm.2013.10.032,True
Gd0.8Tm0.2Mn6Sn6,445.0,,,HfFe6Ge6-type,Hexagonal,"{'a': '5.5337', 'c': '9.026'}",,,,5.88,,,10.1016/j.jmmm.2013.10.032,True
Gd0.8Lu0.2Mn6Sn6,443.0,,,HfFe6Ge6-type,Hexagonal,"{'a': '5.5318', 'c': '9.025'}",,,,6.93,,,10.1016/j.jmmm.2013.10.032,True
Tb0.8Er0.2Mn6Sn6,417.0,,,HfFe6Ge6-type,Hexagonal,"{'a': '5.5279', 'c': '9.021'}",,,,3.96,,,10.1016/j.jmmm.2013.10.032,True
Tb0.8Tm0.2Mn6Sn6,420.0,,,HfFe6Ge6-type,Hexagonal,"{'a': '5.5270', 'c': '9.020'}",,,,4.44,,,10.1016/j.jmmm.2013.10.032,True
Tb0.8Lu0.2Mn6Sn6,419.0,,,HfFe6Ge6-type,Hexagonal,"{'a': '5.5258', 'c': '9.018'}",,,,5.06,,,10.1016/j.jmmm.2013.10.032,True
Mn5SiB2,441.0,,,Tetragonal,Body-centered,"{'a': '5.608', 'b': '5.608', 'c': '10.432'}",I 4/ mcm,,1.57 μB/Mn atom,0.53 × 10^5 A/m at 10 K,,,10.1016/j.jallcom.2021.161377,True
Fe5PB2,844.0,,,Tetragonal,Body-centered,,,,1.8 μB/Fe,,,,10.1016/j.jallcom.2021.161377,False
Sr6Tb0.94Fe1.06(BO3)6,,,-2.44 K,trigonal,,"{'a': '12.2164 Å', 'b': '12.2164 Å', 'c': '9.1943 Å'}",R-3,,5.95 μB/Fe3+ and 9.76 μB/Tb3+,,,Curie constant 0.84 K,10.1016/j.jssc.2018.05.013,True
LaTiO3,,130.0,,Orthorhombic Perovskite,GdFeO3 type,"{'a': '5.604 Å', 'b': '5.595 Å', 'c': '7.916 Å'}",,12000 G,,,,9×10^-4 μB/Ti ion,10.1016/S0925-8388(99)00107-3,True
SmTiO3,,50.0,-50 K,Orthorhombic Perovskite,GdFeO3 type,"{'a': '5.644 Å', 'b': '5.463 Å', 'c': '7.732 Å'}",,1000 G,,,,,10.1016/S0925-8388(99)00107-3,True
CeTiO3,,116.0,,Orthorhombic Perovskite,GdFeO3 type,,,,,,,,10.1016/S0925-8388(99)00107-3,False
PrTiO3,,96.0,,Orthorhombic Perovskite,GdFeO3 type,,,,,,,,10.1016/S0925-8388(99)00107-3,False
NdTiO3,,90.0,,Orthorhombic Perovskite,GdFeO3 type,,,,,,,,10.1016/S0925-8388(99)00107-3,False
LaCrO3,,290.0,,GdFeO3 type,Orthorhombic,"{'a': '5.479 Å', 'b': '5.516 Å', 'c': '7.766 Å'}",Pbnm,,,,,,10.1016/j.materresbull.2012.05.019,False
La2CrGaO6,,90.0,,,,,,,14.1 μB,,,,10.1016/j.materresbull.2012.05.019,False
CeAg0.34Si1.66,3.9,,,AlB2-type,hexagonal,"{'a': '0.4270 nm', 'c': '0.4197 nm'}",P6/mmm,,1.0 μB,,,,10.1016/S0925-8388(00)01474-2,True
CeAg0.31Si1.69,,5.7,,ThSi2-type,tetragonal,"{'a': '0.42301 nm', 'c': '1.46472 nm'}",I41/amd,,0.85 μB,,,,10.1016/S0925-8388(00)01474-2,True
CeAg2Si2,,9.5,-7 K,ThCr2Si2-type,tetragonal,"{'a': '0.4247 nm', 'c': '1.064 nm'}",I4/mmm,,2.42 μB,,,,10.1016/S0925-8388(00)01474-2,True
CeAgSi2,7.0,,-24 K,unknown,unknown,,,,2.13 μB,,,,10.1016/S0925-8388(00)01474-2,True
GdGa6,406.0,,,PuGa6,,"{'a': '0.5950', 'c': '0.7580'}",P 4/ nbm,,,,,,10.1016/j.jallcom.2005.08.052,False
TbGa6,397.0,,,PuGa6,,"{'a': '0.5949', 'c': '0.7587'}",P 4/ nbm,,,,,,10.1016/j.jallcom.2005.08.052,False
YMn2,,100.0,,C15 Laves Phase,,,,,,,,,10.1016/j.physb.2004.04.049,True
Y(Mn0.9Al0.1)2,,,θ = -93 K,,,,,,,,,,10.1016/j.physb.2004.04.049,True
Ni3Al,40.0,,,,,,,,0.076 μB,,,,10.1016/j.physb.2004.04.049,True
TlCo2Se2,,95.0,,Tetragonal,ThCr2Si2,"{'a': '3.8443 Å', 'c': '13.5723 Å'}",I4/mmm,,0.92 μB (Co),,,,10.1016/j.jmmm.2005.11.010,True
TlCo1.75Ni0.25Se2,,140.0,36 K,Tetragonal,ThCr2Si2,"{'a': '3.8449 Å', 'c': '13.6020 Å'}",I4/mmm,,0.73 μB (Co),,,,10.1016/j.jmmm.2005.11.010,True
TlCo1.5Ni0.5Se2,,140.0,-6 K,Tetragonal,ThCr2Si2,"{'a': '3.8436 Å', 'c': '13.6083 Å'}",I4/mmm,,0.92 μB (Co),,,,10.1016/j.jmmm.2005.11.010,True
TlCoNiSe2,,95.0,69 K,Tetragonal,ThCr2Si2,"{'a': '3.8471 Å', 'c': '13.5698 Å'}",I4/mmm,,1.01 μB (Co),,,,10.1016/j.jmmm.2005.11.010,True
TlCo1.8Fe0.2Se2,,450.0,,Tetragonal,ThCr2Si2,"{'a': '3.8443 Å', 'c': '13.621 Å'}",I4/mmm,,0.32 μB (Co),,,,10.1016/j.jmmm.2005.11.010,True
LiYbW2O8,,,-78 K,Monoclinic,P2/n,"{'a': '4.9910(2) Å', 'b': '5.7964(2) Å', 'c': '9.8886(4) Å'}",P2/n (No. 13),,4.26 μB/Yb-atom,,,,10.1016/j.jallcom.2021.161074,True
LiYbMo2O8,,,-66 K,Tetragonal,I4̅,"{'a': '5.1149(1) Å', 'b': '5.1149(1) Å', 'c': '11.0919(4) Å'}",I4̅ (No. 82),,4.78 μB/Yb-atom,,,,10.1016/j.jallcom.2021.161074,True
Pr3CrGe3Be2O14,,,-31.9 K,Ordered,Kagomé-type lattice,"{'a': '7.957 Å', 'c': '4.904 Å'}",P 321,,7.26 μB,,,,10.1016/j.jallcom.2021.162766,True
Pr3AlGe3Be2O14,,,-81 K,Disordered,,"{'a': '7.947 Å', 'c': '4.844 Å'}",P 321,,5.27 μB,,,,10.1016/j.jallcom.2021.162766,True
Nd3CrGe3Be2O14,,2.0,,Ordered,,,P 321,,,,,,10.1016/j.jallcom.2021.162766,False
Pr3Ga5SiO14,,,-2 K,,,,,,,,,,10.1016/j.jallcom.2021.162766,False
Pr3Ga3Ge2BeO14,,,-40 K,,,,,,,,,,10.1016/j.jallcom.2021.162766,False
TbSn2,,26.7,,Orthorhombic,Cmcm,"{'a': '4.4040', 'b': '16.2900', 'c': '4.3076'}",Cmcm,,8.8,,,,10.1016/j.jallcom.2010.06.089,True
