Repository: MaMMoS-project/ML-models

# ML-models
Collection of various ML models developed for the MaMMoS project

Models are organized in different folders of this repository:


- ./beyond-stoner-wolfarth:

   ML models to replace single-grain micromagnetics simulations by ML predictions for:

   -- ./beyond-stoner-wolfarth/single-grain-easy-axis-model:
      where the H and K1 vector are aligned along the z-axis of the simulation cube
      This model predicts Mr, Hc, and BHmax from a, k1, and Ms
      Current model version: v1.0

   -- ./inverse-beyond-stoner-wolfarth/single-grain-easy-axis-model:
      where the H and K1 vector are aligned along the z-axis of the simulation cube

File: compound-to-experimental-tc/data/MagneticMaterials_All.csv (part 70 of 94)
Material_Name,Curie,Neel,Curie_Weiss,Crystal_Structure,Lattice_Structure,Lattice_Parameters,Space_Group,Coercivity,Magnetic_Moment,Magnetization,Remanence,Susceptibility,DOI,Experimental
DySn2,,17.2,,Orthorhombic,Cmcm,"{'a': '4.3895', 'b': '16.2300', 'c': '4.2990'}",Cmcm,,9.1,,,,10.1016/j.jallcom.2010.06.089,True
HoSn2,,7.8,,Orthorhombic,Cmcm,"{'a': '4.3762', 'b': '16.1790', 'c': '4.2905'}",Cmcm,,7.4,,,,10.1016/j.jallcom.2010.06.089,True
ErSn2,,4.5,,Orthorhombic,Cmcm,"{'a': '4.3662', 'b': '16.1288', 'c': '4.2856'}",Cmcm,,8.69,,,,10.1016/j.jallcom.2010.06.089,True
Na3Ni2SbO6,,18.0,15 K,Monoclinic,Layered honeycomb,"{'a': '5.3055 Å', 'b': '9.1713 Å', 'c': '5.6273 Å'}",C 2/m,,4.45 μB,,,,10.1016/j.jssc.2013.02.035,True
Na3Cu2SbO6,,,-23 K,Monoclinic,Layered honeycomb,"{'a': '5.6691 Å', 'b': '8.8448 Å', 'c': '5.8252 Å'}",C 2/m,,2.55 μB,,,,10.1016/j.jssc.2013.02.035,True
CePd2Ge2,,5.0,,ThCr2Si2,Body-centered tetragonal,{'a': '4.319 Å'},I4/mmm,,0.84 μB,,,,10.1016/S0038-1098(00)00215-5,True
Ce(Pd0.35Ni0.65)2Ge2,,3.1,,ThCr2Si2,Body-centered tetragonal,{'a': '4.193 Å'},I4/mmm,,0.51 μB,,,,10.1016/S0038-1098(00)00215-5,True
EuZn1.25Al2.75,25.0,,24.6 K,Tetragonal,BaAl4-type,"{'a': '4.2579 Å', 'c': '11.358 Å'}",I4/mmm,,6.7 μB,,,,10.1016/j.intermet.2010.12.011,True
EuZnGa3,14.0,,12.7 K,Tetragonal,BaAl4-type,"{'a': '4.2919 Å', 'c': '10.901 Å'}",I4/mmm,,6.8 μB,,,,10.1016/j.intermet.2010.12.011,True
Eu2Zn14.32Al2.68,,15.0,-36.7 K,Rhombohedral,Th2Zn17-type,"{'a': '9.1534 Å', 'c': '13.333 Å'}",R-3m,,7.84 μB,,,,10.1016/j.intermet.2010.12.011,True
Eu3Zn17.68Al4.32,,10.0,-35.0 K,Tetragonal,Ce3Zn22-type,"{'a': '8.9999 Å', 'c': '21.550 Å'}",I41/amd,,7.96 μB,,,,10.1016/j.intermet.2010.12.011,True
NdBa2Cu3O7,,0.53,,Orthorhombic,Layered,"{'a': '3.86 Å', 'b': '3.91 Å'}",,,1.14 μB,,,,10.1016/S0925-8388(00)00849-5,True
SmBa2Cu3O7,,0.61,,Orthorhombic,Layered,"{'a': '3.84 Å', 'b': '3.90 Å'}",,,0.34 μB,,,,10.1016/S0925-8388(00)00849-5,True
DyBa2Cu3O7,,0.91,,Orthorhombic,Layered,"{'a': '3.82 Å', 'b': '3.89 Å'}",,,6.8 μB,,,,10.1016/S0925-8388(00)00849-5,True
ErBa2Cu3O7,,0.6,,Orthorhombic,Layered,"{'a': '3.81 Å', 'b': '3.88 Å'}",,,4.9 μB,,,,10.1016/S0925-8388(00)00849-5,True
HoNi2B2C,,5.0,,Tetragonal,Three-dimensional,,,,,,,,10.1016/S0925-8388(00)00849-5,True
ErNi2B2C,,6.0,,Tetragonal,Three-dimensional,,,,,,,,10.1016/S0925-8388(00)00849-5,True
PrNi,21.0,,,Orthorhombic,CrB-type,,Cmcm,,2.3 μB,,,,10.1016/j.jmmm.2019.165413,True
Pr0.5La0.5Ni,0.0,,,Orthorhombic,CrB-type,,Cmcm,,,,,,10.1016/j.jmmm.2019.165413,True
DyNi2B2C,,10.0,,,,,,,,,,,10.1016/S0304-8853(03)00355-X,True
LuFe4Al8,,120.0,,Tetragonal,ThMn12-type,,I4/mmm,0.16 T,,,,,10.1016/j.jallcom.2013.02.110,True
LuFe4.5Al7.5,,120.0,,Tetragonal,ThMn12-type,,I4/mmm,,,,,,10.1016/j.jallcom.2013.02.110,True
LuFe5Al7,200.0,80.0,,Tetragonal,ThMn12-type,,I4/mmm,,,,,,10.1016/j.jallcom.2013.02.110,True
LuFe5.5Al6.5,263.0,,,Tetragonal,ThMn12-type,,I4/mmm,,,,,,10.1016/j.jallcom.2013.02.110,True
LuFe6Al6,327.0,,,Tetragonal,ThMn12-type,,I4/mmm,,,,,,10.1016/j.jallcom.2013.02.110,True
CeMn7O12,,78.0,-57.4 K,Monoclinic,Monoclinic,"{'a': '7.50069 Å', 'b': '7.36836 Å', 'c': '7.49086 Å'}",I2/m,,,,1.63 μB,,10.1016/j.jssc.2019.121161,True
CaCo4(TeO3)4Cl2,,11.5,-42.1 K,monoclinic,layered,"{'a': '19.869 Å', 'b': '5.323 Å', 'c': '16.965 Å'}",C2/c,,5.2 μB/Co,,,,10.1016/j.jssc.2018.04.013,True
Pr0.25Y0.75Fe3(BO3)4,,33.7,,Trigonal,Non-centrosymmetric,,R32,,,,,,10.1016/j.jallcom.2022.164821,True
Pr0.45Y0.55Fe3(BO3)4,,33.7,,Trigonal,Non-centrosymmetric,,R32,,,,,,10.1016/j.jallcom.2022.164821,True
Pr0.67Y0.33Fe3(BO3)4,,30.4,,Trigonal,Non-centrosymmetric,,R32,,,,,,10.1016/j.jallcom.2022.164821,True
PrFe3(BO3)4,,32.0,,Trigonal,Non-centrosymmetric,,R32,,,,,,10.1016/j.jallcom.2022.164821,True
YFe3(BO3)4,,38.0,,Trigonal,Non-centrosymmetric,,R32,,,,,,10.1016/j.jallcom.2022.164821,True
LiFe4CrO8,,820.0,878 K,Cubic,Spinel,"{'a': '8.307', 'b': '8.307', 'c': '8.307'}",P4332,,"1.57 μB (experimental), 1.4 μB (calculated)",43.8 emu/g,,,10.1016/j.jallcom.2022.165036,True
LiFe3Cr2O8,,683.0,730 K,Cubic,Spinel,"{'a': '8.284', 'b': '8.284', 'c': '8.284'}",P4332,,"1.79 μB (experimental), 1.85 μB (calculated)",23.0 emu/g,,,10.1016/j.jallcom.2022.165036,True
LiFe2Cr3O8,,430.0,461 K,Cubic,Spinel,"{'a': '8.279', 'b': '8.279', 'c': '8.279'}",P4332,,"3 μB (experimental), 2.72 μB (calculated)",16.5 emu/g,,,10.1016/j.jallcom.2022.165036,True
Gd2Ru3Al15.09,,17.5,0.80(3) K,Hexagonal,P 6_3/mcm,"{'a': '13.0114(10) Å', 'c': '9.0552(10) Å'}",P 6_3/mcm,,8.19(6) μB,"4.6 μB/Gd3+ (H // ab), 4.4 μB/Gd3+ (H // c)",,,10.1016/j.jssc.2015.08.009,True
Tb2Ru3Al15.05,,16.6,10.2(3) K,Hexagonal,P 6_3/mcm,"{'a': '13.0072(10) Å', 'c': '9.0289(10) Å'}",P 6_3/mcm,,9.603(15) μB,6.6 μB/Tb3+ (H // ab),,,10.1016/j.jssc.2015.08.009,True
Gd2Ru3.08Al15,,21.0,11.5(17) K,,,,,,7.97(7) μB,,,,10.1016/j.jssc.2015.08.009,False
Tb2Ru3Al15,,15.7,,,,,,,,,,,10.1016/j.jssc.2015.08.009,False
HoNi2Si,9.0,,9K,YPd2Si-type,Orthorhombic,"{'a': '0.70238 nm', 'b': '0.63840 nm', 'c': '0.53876 nm'}",Pnma,,10.76 μB/fu,8.1 μB/fu at 140kOe,,,10.1016/j.jmmm.2016.06.049,True
ErNi2Si,7.0,,11K,YPd2Si-type,Orthorhombic,"{'a': '0.70238 nm', 'b': '0.63840 nm', 'c': '0.53876 nm'}",Pnma,,9.79 μB/fu,7.5 μB/fu at 140kOe,,,10.1016/j.jmmm.2016.06.049,True
DyNi2Si,17.0,,1.5K,,,,,,10.75 μB/fu,,,,10.1016/j.jmmm.2016.06.049,False
Na4CaFe4(PO4)6,,35.0,-61.5 K,Monoclinic,Alluaudite type,"{'a': '12.099 Å', 'b': '12.480 Å', 'c': '6.404 Å'}",C2/c,,5.61 μB,,,,10.1016/S0022-4596(03)00308-6,True
ScFe6Ge6,,497.0,,HfFe6Ge6-type,,,P6/mmm,,,,,,10.1016/S0925-8388(01)01378-0,True
LuFe6Ge6,,471.0,,HfFe6Ge6-type,,,P6/mmm,,,,,,10.1016/S0925-8388(01)01378-0,True
TiFe6Ge6,,518.0,,HfFe6Ge6-type,,,P6/mmm,,,,,,10.1016/S0925-8388(01)01378-0,True
ZrFe6Ge6,,508.0,,HfFe6Ge6-type,,,P6/mmm,,,,,,10.1016/S0925-8388(01)01378-0,True
HfFe6Ge6,,464.0,,HfFe6Ge6-type,,,P6/mmm,,,,,,10.1016/S0925-8388(01)01378-0,True
NbFe6Ge6,,561.0,,HfFe6Ge6-type,,,P6/mmm,,,,,,10.1016/S0925-8388(01)01378-0,True
ScFe6Sn6,,572.0,,HfFe6Ge6-type,,,P6/mmm,,,,,,10.1016/S0925-8388(01)01378-0,True
LuFe6Sn6,,559.0,,HfFe6Ge6-type,,,P6/mmm,,,,,,10.1016/S0925-8388(01)01378-0,True
ZrFe6Sn6,,598.0,,HfFe6Ge6-type,,,P6/mmm,,,,,,10.1016/S0925-8388(01)01378-0,True
FeGe,,410.0,,CoSn-type,,,,,,,,,10.1016/S0925-8388(01)01378-0,False
FeSn,,370.0,,,,,,,,,,,10.1016/S0925-8388(01)01378-0,False
EtMeAFeFe,,,-48 K,Niccolite-type,Trigonal,,P3̄1c,660 Oe,7.48 μB/f.u.,0.83 μB/f.u.,0.6 μB/f.u.,,10.1016/j.jssc.2017.10.016,True
HEAFeFe,,,-52 K,Niccolite-type,Trigonal,,P3̄1c,15 kOe,7.73 μB/f.u.,0.83 μB/f.u.,0.26 μB/f.u.,,10.1016/j.jssc.2017.10.016,True
Sr2YReO6,,6.0,-292,Monoclinic,Perovskite,"{'a': '5.7933', 'b': '5.8162', 'c': '8.2649'}",P21/n,,2.27 μB,,0.003 μB,,10.1016/j.jssc.2017.02.006,True
Sr2LuReO6,,12.0,-649,Monoclinic,Perovskite,"{'a': '5.7619', 'b': '5.7709', 'c': '8.1554'}",P21/n,,2.68 μB,,0.003 μB,,10.1016/j.jssc.2017.02.006,True
Sr2YbReO6,,20.0,-131,Monoclinic,Perovskite,"{'a': '5.7710', 'b': '5.7799', 'c': '8.1633'}",P21/n,,4.99 μB,,,,10.1016/j.jssc.2017.02.006,True
Sr2DyReO6,,93.0,10,Monoclinic,Perovskite,"{'a': '5.8015', 'b': '5.8287', 'c': '8.2175'}",P21/n,,10.13 μB,,,,10.1016/j.jssc.2017.02.006,True
Sr2TbReO6,,2.6,-17,Monoclinic,Perovskite,"{'a': '5.8099', 'b': '5.8419', 'c': '8.2322'}",P21/n,,10.11 μB,,,,10.1016/j.jssc.2017.02.006,True
Sr2HoReO6,,,-11.0,Monoclinic,Perovskite,"{'a': '5.7942', 'b': '5.8205', 'c': '8.2068'}",P21/n,,10.63 μB,,,,10.1016/j.jssc.2017.02.006,True
Sr2ErReO6,,,-11.1,Monoclinic,Perovskite,"{'a': '5.7868', 'b': '5.8064', 'c': '8.1920'}",P21/n,,9.39 μB,,,,10.1016/j.jssc.2017.02.006,True
Sr2TmReO6,,,-33.6,Monoclinic,Perovskite,"{'a': '5.7785', 'b': '5.7919', 'c': '8.1777'}",P21/n,,7.85 μB,,,,10.1016/j.jssc.2017.02.006,True
Sr2LnRuO6,,34.5,,,Perovskite,,,,,,,,10.1016/j.jssc.2017.02.006,False
Ba2LnReO6,,63.5,,,Perovskite,,,,,,,,10.1016/j.jssc.2017.02.006,False
Sm3Ag4Sn4,,9.0,,Orthorhombic,oI22-Gd6Cu8Ge8 type,"{'a': '4.608(2) Å', 'b': '7.324(4) Å', 'c': '15.284(7) Å'}",Immm,,1.67 μB/R atom at 5K,,,,10.1016/j.jallcom.2004.06.085,True
Gd3Ag4Sn4,,8.0,-64K,Orthorhombic,oI22-Gd6Cu8Ge8 type,"{'a': '4.567(2) Å', 'b': '7.308(3) Å', 'c': '15.211(6) Å'}",Immm,,0.017 μB/R atom at 5K,,,7.77 μB,10.1016/j.jallcom.2004.06.085,True
Ce3Ag4Sn4,,9.0,,,,,,,,,,,10.1016/j.jallcom.2004.06.085,False
Gd3Cu4Sn4,,9.23333333333333,,Orthorhombic,Gd3Cu4Ge4 type,"{'a': '4.500 Å', 'b': '6.956 Å', 'c': '14.789 Å'}",,,,,,,10.1016/j.jallcom.2004.06.085,False
Pr5AgSn3,33.5,,,,,,,,,,,,10.1016/j.jallcom.2004.06.085,False
AgCa2Co2V3O12,,6.39,,Cubic,,,I a 3 d (No. 230),,,,,Complex temperature dependence,10.1016/j.jpcs.2004.11.006,True
AgCa2Ni2V3O12,,7.21,-16.4 K,Cubic,,,I a 3 d (No. 230),,3.23 μB Ni2+-ion−1,,,Curie-Weiss behavior between 20 and 350K,10.1016/j.jpcs.2004.11.006,True
DyMnO3,,67.0,,Hexagonal,,"{'a': '6.1639 Å', 'c': '11.4338 Å'}",P63cm,,,,,,10.1016/j.jcrysgro.2021.126152,True
YMnO3,,72.0,,Hexagonal,,"{'a': '6.1492 Å', 'c': '11.4202 Å'}",P63cm,,,,,,10.1016/j.jcrysgro.2021.126152,True
YMnO3,,72.0,,Hexagonal,,"{'a': '6.1492 Å', 'c': '11.4202 Å'}",P63cm,,,,,,10.1016/j.jcrysgro.2021.126152,True
FeCr2S4,150.0,,,Cubic Spinel,Cubic,,,23 mT at 10 K,,30 Am^2/kg at Tm,Significant below Tm,,10.1016/j.epsl.2007.06.022,True
FeS,,588.0,,Derived from NiAs,Peculiar,"{'a': '3 A', 'c': '2 C'}",P6̄2c,Over 200 mT at 5 K,,,,,10.1016/j.epsl.2007.06.022,True
TbNi3Ga9,,17.1,-2.1 K,Trigonal,ErNi3Al9-type,"{'a': '7.2529 Å', 'b': '7.2529 Å', 'c': '27.4553 Å'}",R32,,9.7 μB,,,3.7,10.1016/j.jallcom.2023.169459,True
Y0.15Tb0.85Ni3Ga9,,15.9,-12.4 K,Trigonal,ErNi3Al9-type,"{'a': '7.2541 Å', 'b': '7.2541 Å', 'c': '27.4632 Å'}",R32,,9.3 μB,,,5.2,10.1016/j.jallcom.2023.169459,True
Y0.30Tb0.70Ni3Ga9,,11.5,-26.6 K,Trigonal,ErNi3Al9-type,"{'a': '7.2525 Å', 'b': '7.2525 Å', 'c': '27.4553 Å'}",R32,,9.1 μB,,,3.8,10.1016/j.jallcom.2023.169459,True
DyNi3Ga9,,10.1,-2.7 K,Trigonal,ErNi3Al9-type,"{'a': '7.2449 Å', 'b': '7.2449 Å', 'c': '27.4349 Å'}",R32,,10.6 μB,,,2.9,10.1016/j.jallcom.2023.169459,True
Y0.15Dy0.85Ni3Ga9,,7.8,-6.4 K,Trigonal,ErNi3Al9-type,"{'a': '7.2465 Å', 'b': '7.2465 Å', 'c': '27.4378 Å'}",R32,,10.3 μB,,,4.7,10.1016/j.jallcom.2023.169459,True
Y0.30Dy0.70Ni3Ga9,,6.4,-4.2 K,Trigonal,ErNi3Al9-type,"{'a': '7.2484 Å', 'b': '7.2484 Å', 'c': '27.4442 Å'}",R32,,9.4 μB,,,1.4,10.1016/j.jallcom.2023.169459,True
HoNi3Ga9,,4.7,-7.5 K,Trigonal,ErNi3Al9-type,"{'a': '7.2391 Å', 'b': '7.2391 Å', 'c': '27.4145 Å'}",R32,,10.6 μB,,,8.9,10.1016/j.jallcom.2023.169459,True
Y0.15Ho0.85Ni3Ga9,,3.6,-7.0 K,Trigonal,ErNi3Al9-type,"{'a': '7.2417 Å', 'b': '7.2417 Å', 'c': '27.4222 Å'}",R32,,9.4 μB,,,8.1,10.1016/j.jallcom.2023.169459,True
Y0.30Ho0.70Ni3Ga9,,3.2,-4.4 K,Trigonal,ErNi3Al9-type,"{'a': '7.2433 Å', 'b': '7.2433 Å', 'c': '27.4245 Å'}",R32,,9.5 μB,,,11.2,10.1016/j.jallcom.2023.169459,True
Fe3C,483.15,,,Orthorhombic,Orthorhombic,"{'a': '4.52 Å', 'b': '5.08 Å', 'c': '6.74 Å'}",Pnma,,,0.99×10^6 A/m,,,10.1016/S0921-5093(01)00965-0,True
Fe,1043.15,,,BCC,Cubic,{'a': '2.87 Å'},Im-3m,,,1.714×10^6 A/m,,,10.1016/S0921-5093(01)00965-0,True
Gd5(Si0.424Ge2.576),241.0,,,Monoclinic,,,,,7.6 μB/Gd atom,,,,10.1016/S0921-4526(02)01119-5,True
Gd5(Si0.35Ge2.65),222.0,,,Monoclinic,,,,,,,,,10.1016/S0921-4526(02)01119-5,True
MnFeP0.75As0.25,168.0,,,Hexagonal,Fe2P-type,,,,,,,,10.1016/S0921-4526(02)01119-5,True
MnFeP0.55As0.45,332.0,,,Hexagonal,Fe2P-type,,,,,,,,10.1016/S0921-4526(02)01119-5,True
Ni53Mn22Ga25,329.0,,,"Cubic (Austenitic), Tetragonal (Martensitic)",,,,,,,,,10.1016/S0921-4526(02)01119-5,True
Mn5Si3,,99.0,,Hexagonal,D88,,,,,,,,10.1016/S0921-4526(02)01119-5,True
Mn1.95Cr0.05Sb,550.0,,,,,,,,,,,,10.1016/S0921-4526(02)01119-5,True
Gd5B2C6,,26.0,Positive,Ce5B2C6 type,Tetragonal,"{'a': '0.81493 nm', 'c': '1.1799 nm'}",P 4,,7.94 μB,,,,10.1016/S0925-8388(97)00501-X,True
La0.6Gd0.4B2C6,,7.0,11.3 K,Ce5B2C6 type,Tetragonal,"{'a': '0.84181 nm', 'c': '1.21745 nm'}",P 4,,8.1 μB,,,,10.1016/S0925-8388(97)00501-X,True
La0.4Gd0.6B2C6,,13.0,20.7 K,Ce5B2C6 type,Tetragonal,"{'a': '0.82727 nm', 'c': '1.19281 nm'}",P 4,,8.0 μB,,,,10.1016/S0925-8388(97)00501-X,True
NdAl3C3,,55.0,-23 K,Hexagonal,P 6_3/mmc,"{'a': '3.45492 Å', 'b': '3.45492 Å', 'c': '17.67311 Å'}",P 6_3/mmc,,"1.17 μB @4 K, 9 T",,,,10.1016/j.jmmm.2021.168445,True
GdAl3C3,60.0,,49 K,Hexagonal,P 6_3/mmc,"{'a': '3.44062 Å', 'b': '3.44062 Å', 'c': '17.42404 Å'}",P 6_3/mmc,,"5.06 μB @5 K, 5 T",103 emu/g @5 T,,,10.1016/j.jmmm.2021.168445,True
TbAl3C3,89.0,,88 K,Hexagonal,P 6_3/mmc,"{'a': '3.43131 Å', 'b': '3.43131 Å', 'c': '17.36306 Å'}",P 6_3/mmc,0.45 T @5 K,"3.80 μB @5 K, 5 T",77 emu/g @5 T,,,10.1016/j.jmmm.2021.168445,True
DyAl3C3,22.0,49.0,20 K,Hexagonal,P 6_3/mmc,"{'a': '3.42555 Å', 'b': '3.42555 Å', 'c': '17.30825 Å'}",P 6_3/mmc,,"5.21 μB @4 K, 9 T",,,,10.1016/j.jmmm.2021.168445,True
HoAl3C3,23.0,,4 K,Hexagonal,P 6_3/mmc,"{'a': '3.41932 Å', 'b': '3.41932 Å', 'c': '17.25919 Å'}",P 6_3/mmc,,"6.92 μB @5 K, 5 T",137 emu/g @5 T,,,10.1016/j.jmmm.2021.168445,True
ErAl3C3,14.0,,2 K,Hexagonal,P 6_3/mmc,"{'a': '3.40998 Å', 'b': '3.40998 Å', 'c': '17.20095 Å'}",P 6_3/mmc,,"4.23 μB @5 K, 5 T",83 emu/g @5 T,,,10.1016/j.jmmm.2021.168445,True
TmAl3C3,,,≈ 0 K,Hexagonal,P 6_3/mmc,"{'a': '3.40804 Å', 'b': '3.40804 Å', 'c': '17.18127 Å'}",P 6_3/mmc,,"1.61 μB @5 K, 5 T",,,,10.1016/j.jmmm.2021.168445,True
La0.98Ba0.02MnO3,177.0,,,Rhombohedral,R-3c,,R-3c,,,,,,10.1016/j.jmmm.2004.12.021,True
La0.96Ba0.04MnO3,180.0,,,Rhombohedral,R-3c,,R-3c,,,,,,10.1016/j.jmmm.2004.12.021,True
La0.92Ba0.08MnO3,200.0,,,Rhombohedral,R-3c,,R-3c,,,,,,10.1016/j.jmmm.2004.12.021,True
La0.90Ba0.10MnO3,208.0,,,Rhombohedral,R-3c,,R-3c,,,,,,10.1016/j.jmmm.2004.12.021,True
La0.75Ba0.25MnO3,295.0,,,Orthorhombic,Imma,,Imma,,,,,,10.1016/j.jmmm.2004.12.021,True
Co0.65Zn0.35Fe2O4,858.0,,,Spinel,Polycrystalline,,,"625 Oe at 300 K, 750 Oe at 100 K",,,,,10.1016/j.tsf.2015.08.040,True
Fe3O4,858.0,,,Spinel,,,,,,,,,10.1016/j.tsf.2015.08.040,False
Ag0.9K0.1NbO3,525.0,,,,,,,,,,,,10.1016/j.ssc.2012.05.002,True
GdFeTiO5,,,5.18 K,Orthorhombic,Orthorhombic,"{'a': '7.4957 Å', 'b': '8.7208 Å', 'c': '5.8731 Å'}",Pbam,,8.83 μB,,,7.90 × 10^−4 emu/mol Oe,10.1016/j.physb.2022.413983,True
GdMnTeO6,,7.0,5.26 K,Trigonal,Trigonal,"{'a': '5.1513 Å', 'c': '9.8309 Å'}",P-31c,0.7 T,10.3 μB,,,1.25 × 10^−4 emu/mol Oe,10.1016/j.physb.2022.413983,True
GdCrTiO5,,0.9,,Orthorhombic,Orthorhombic,,,,,,,,10.1016/j.physb.2022.413983,False
CePd2Sn3,,,-12.9 K,Orthorhombic,oP 24,"{'a': '13.799 Å', 'b': '6.246 Å', 'c': '6.134 Å'}",Pbcm (No. 57),,0.94 μB,7.4 emu/g,,,10.1016/j.jallcom.2013.12.231,True
CePd2Sn4,,2.1,-6.8 K,Orthorhombic,oS 28,"{'a': '16.315 Å', 'b': '6.291 Å', 'c': '6.081 Å'}",Cmcm (No. 63),,0.98 μB,6.6 emu/g,,,10.1016/j.jallcom.2013.12.231,True
Ce3Pd6Sn10,,4.4,-2.1 K,Orthorhombic,oS 76,"{'a': '44.027 Å', 'b': '6.271 Å', 'c': '6.127 Å'}",Cmcm (No. 63),,1.0 μB,7.5 emu/g,,,10.1016/j.jallcom.2013.12.231,True
MnCO3,,32.4,,Rhombohedral,Hexagonal,"{'a': '4.772 Å', 'c': '15.651 Å'}",R-3c,,,,,,10.1016/j.matchemphys.2008.07.114,True
Sm3Pt23Si11,10.12,,10 K,Face-centered cubic,Cubic,{'a': '16.8370 Å'},Fm3̄m,,0.22 μB,,,4.5×10^−4 emu/mol,10.1016/j.jmmm.2014.11.070,True
Eu3Pt23Si11,5.54,,,Face-centered cubic,Cubic,{'a': '16.8691 Å'},Fm3̄m,,6.5 μB,,,,10.1016/j.jmmm.2014.11.070,True
Ce3Pt23Si11,0.44,,,Face-centered cubic,Cubic,,Fm3̄m,,,,,,10.1016/j.jmmm.2014.11.070,False
Gd3Pt23Si11,42.0,,,Face-centered cubic,Cubic,,Fm3̄m,,,,,,10.1016/j.jmmm.2014.11.070,False
Er3Pt23Si11,3.4,,,Face-centered cubic,Cubic,,Fm3̄m,,,,,,10.1016/j.jmmm.2014.11.070,False
Nd3Pt23Si11,,1.6,,Face-centered cubic,Cubic,,Fm3̄m,,,,,,10.1016/j.jmmm.2014.11.070,False
Er12Ni30P21,,,1.90 K,Hexagonal,Hexagonal,"{'a': '1.63900 nm', 'c': '0.37573 nm'}",P63/m,,9.59 μB,,,Curie-Weiss,10.1016/j.jssc.2010.08.021,True
Na3Fe2Mo5O16,,10.0,-10 K,Centrosymmetric,Hexagonal,"{'a': '5.7366 Å', 'c': '22.038 Å'}",P-3m1,,11.8 μB per formula unit,,,,10.1016/S0022-4596(03)00390-6,True
U3Pt23Si11,,,-7.8 K,Cubic,Fm3̄m,{'a': '16.8341 Å'},Fm3̄m,,2.69 μB,,,1.82 × 10^−3 emu/mol,10.1016/j.jallcom.2005.06.028,True
U3Pt5Si,,11.0,-13 K,Orthorhombic,Imma,"{'a': '7.1733 Å', 'b': '12.9671 Å', 'c': '7.3578 Å'}",Imma,,2.67 μB,,,0.052 emu/mol,10.1016/j.jallcom.2005.06.028,True
Mn2.04NiGa,588.0,,,Hg2CuTi-type,Cubic,"{'a': '5.8986 Å', 'b': '5.8986 Å', 'c': '5.8986 Å'}",,,,,,,10.1016/j.jallcom.2015.10.111,True
HoIn3,,8.0,,L12 AuCu3-type,Cubic,{'a': '4.5734 Å'},,,,,,,10.1016/j.jallcom.2008.04.097,True
HoIn3.1,,8.0,,L12 AuCu3-type,Cubic,{'a': '4.5731 Å'},,,,,,,10.1016/j.jallcom.2008.04.097,True
ErIn3,,4.4,,L12 AuCu3-type,Cubic,{'a': '4.5658 Å'},,,,,,,10.1016/j.jallcom.2008.04.097,True
ErIn2.9,,4.4,,L12 AuCu3-type,Cubic,{'a': '4.5662 Å'},,,,,,,10.1016/j.jallcom.2008.04.097,True
ErIn3.2,,4.9,,L12 AuCu3-type,Cubic,{'a': '4.5657 Å'},,,,,,,10.1016/j.jallcom.2008.04.097,True
NiFe2O4,658.0,,,Cubic Spinel,Cubic,{'a': '8.387 Å'},Fd-3m,,,56 A·m²/kg,,,10.1016/j.jmmm.2018.10.075,True
ZnFe2O4,,9.5,,Cubic Spinel,Cubic,{'a': '8.483 Å'},Fd-3m,,,,,,10.1016/j.jmmm.2018.10.075,True
Ni0.25Zn0.75Fe2O4,340.0,,,Cubic Spinel,Cubic,{'a': '8.412 Å'},Fd-3m,,,40 to 13 emu/g (140 to 360 K),,,10.1016/j.jmmm.2018.10.075,True
FeOOH,,398.15,,,,,,,,,,,10.1016/j.epsl.2016.07.029,True
Sm(Fe0.89Al0.11)2,600.0,,,Cubic,MgCu2-type,{'a': '0.7472 nm'},Fd3m,,,"60.8 emu/g at 5 K, 55.0 emu/g at 300 K",,,10.1016/S0022-4596(02)00230-X,True
Sm(Fe0.90Al0.10)3,590.0,,,Rhombohedral,PuNi3-type,"{'a': '0.5198 nm', 'c': '2.4877 nm'}",R3m,,,,,,10.1016/S0022-4596(02)00230-X,True
Sm6(Fe0.86Al0.14)23,480.0,,,Cubic,,,,,,"103 emu/g at 5 K, 58.3 emu/g at 300 K",,,10.1016/S0022-4596(02)00230-X,True
MnPS3,37.5,78.0,-260 K,Lamellar,CdCl2 type,,,,,,,,10.1016/j.jssc.2011.03.009,True
K0.4Mn0.8PS3,,,-100 K,Lamellar,,,,,,Spontaneous magnetization under 50 K,,,10.1016/j.jssc.2011.03.009,True
(Zn2L)0.05K0.3Mn0.8PS3,,,-130 K,Lamellar,,,,,,,,,10.1016/j.jssc.2011.03.009,True
(Zn2L)0.1K0.2Mn0.8PS3,,,-155 K,Lamellar,,,,,,,,,10.1016/j.jssc.2011.03.009,True
(Zn2L)0.05K0.3Mn0.8PS3,,,-130 K,Lamellar,,,,,,Spontaneous magnetization under 50 K,,,10.1016/j.jssc.2011.03.009,True
Eu3Ge5,,18.2,8.12 K,Pu3Pd5,Orthorhombic,"{'a': '9.7675 Å', 'b': '7.9681 Å', 'c': '9.8562 Å'}",Cmcm (no. 63),,8.11 μB,,,,10.1016/j.jssc.2006.05.008,True
SmCo5,993.0,,,CaCu5 type,Hexagonal,"{'a': '500.60 pm', 'c': '397.01 pm'}",P6/mmm,,"Sm: 0.15 μB, Co1: 2.02 μB, Co2: 1.75 μB",1.05 T,,,10.1016/j.jmmm.2014.06.066,True
V2O3,,170.0,,,,,,,,,,,10.1016/j.materresbull.2010.09.011,False
VO2,340.15,,,,,,,,,,,,10.1016/j.ijheatmasstransfer.2013.08.057,False
La0.7Ca0.15Sr0.15MnO3,301.15,,,,,,,,,,,,10.1016/j.ijheatmasstransfer.2013.08.057,True
Pb3TeMn3P2O14,,6.6,-15 K,Trigonal,P 3,,P 3,,4.5 μB,,,,10.1016/j.jssc.2014.10.007,True
Ba3NbFe3Si2O14,,26.0,-190 K,Trigonal,P 321,,P 321,,,,,,10.1016/j.jssc.2014.10.007,False
Ni51.4Mn28.3Ga20.3,373.15,,,Tetragonal martensitic phase,Pseudo-cubic,,,,,,,,10.1016/j.actamat.2007.12.025,True
Mn55Al45,613.15,,,L10,tetragonal,,,,,μ0Ms = 0.741 T,,,10.1016/j.actamat.2017.02.011,True
Mn55Ga45,571.15,,,L10,tetragonal,,,,,μ0Ms = 0.807 T,,,10.1016/j.actamat.2017.02.011,True
Mn55Al38.57Ga6.43,590.65,,,L10,tetragonal,"{'a': '3.9184 Å (metastable), 3.9091 Å (stable)', 'c': '3.5983 Å (metastable), 3.6249 Å (stable)'}",,,,μ0Ms = 0.825 T,,,10.1016/j.actamat.2017.02.011,True
FeSi,,,300 K,,,,,,1 μB/Fe,,,,10.1016/S0921-4526(02)00778-0,False
Ce2Ni2InH2.00,,8.5,,Mo2FeB2-type,Tetragonal,"{'a': '0.7531', 'c': '0.3728'}",P 4/mbm,,1.57 μB,,,,10.1016/j.jallcom.2010.07.211,True
Ce2Ni2InH4.98,,11.85,-2.8 K,,Orthorhombic,"{'a': '0.8976', 'b': '0.7537', 'c': '0.3720'}",Pbam,,2.24 μB,,,,10.1016/j.jallcom.2010.07.211,True
CeNiInH1.8,6.8,,,ZrNiAl-type,Hexagonal,,P -62 m,,,,,,10.1016/j.jallcom.2010.07.211,False
U(Ni0.85Co0.15)Al,,,-38 K,Hexagonal,ZrNiAl-type,"{'a': '6.7326 Å', 'c': '4.0169 Å'}",P 6̄ 2m (No.189),,2.25 μB/formula unit,,,14.8 × 10^-3 emu/mol,10.1016/j.intermet.2009.10.014,True
U(Ni0.85Co0.15)AlH2.1,,90.0,-71.4 K,Hexagonal,ZrNiAl-type,"{'a': '7.2114 Å', 'c': '3.9962 Å'}",P 6̄ 2m (No.189),,2.88 μB/formula unit,,,,10.1016/j.intermet.2009.10.014,True
UNiAl,,19.0,,,,,,,,,,,10.1016/j.intermet.2009.10.014,False
U(Ni0.7Co0.3)AlH2.2,,70.0,,,,,,,,,,,10.1016/j.intermet.2009.10.014,False
UNiAlH2.2,,95.0,,,,,,,,,,,10.1016/j.intermet.2009.10.014,False
Pr0.65Ca0.25Sr0.1MnO3,200.0,175.0,,Perovskite,Orthorhombic,,,,,,,,10.1016/S0304-8853(03)00268-3,True
Fe2.85N,520.0,,,,,,,,,,,,10.1016/j.jmmm.2018.06.063,False
Fe2.19N,167.0,,,,,,,,,,,,10.1016/j.jmmm.2018.06.063,False
La0.55Sr0.45MnO3,345.0,,,R-3c,Rhombohedral,"{'a': '5.4753', 'b': '5.4753', 'c': '13.3441'}",R-3c,,3.56 μB per Mn,,,,10.1016/j.jmmm.2018.02.026,True
La0.45Sr0.55MnO3,264.0,204.0,,I4/mcm,Tetragonal,"{'a': '5.4364', 'b': '5.4364', 'c': '7.7535'}",I4/mcm,,1.54 μB per Mn,,,5.5-5.9 x 10^-6 μB·Oe^-1 per Mn,10.1016/j.jmmm.2018.02.026,True
La0.55Sr0.45MnO3 (nanogranular),347.0,,,R-3c,Rhombohedral,"{'a': '5.4673', 'b': '5.4673', 'c': '13.3924'}",R-3c,,3.08 μB per Mn,,,0.9 x 10^-6 μB·Oe^-1 per Mn,10.1016/j.jmmm.2018.02.026,True
La0.45Sr0.55MnO3 (nanogranular),282.0,,,I4/mcm,Tetragonal,"{'a': '5.4704', 'b': '5.4704', 'c': '7.7363'}",I4/mcm,,1.22 μB per Mn,,,,10.1016/j.jmmm.2018.02.026,True
Pu,,548.0,,fcc,,{'a': '4.651 Å'},,,,,,,10.1016/j.jallcom.2004.01.005,False
Pu70Am30,,372.0,,fcc,,{'a': '4.759 Å'},,,,,,,10.1016/j.jallcom.2004.01.005,False
Pu75Am25,,400.0,,fcc,,,,,,,,,10.1016/j.jallcom.2004.01.005,False
Zr11.5Fe53Si35.5,523.15,,,Orthorhombic,,"{'a': '0.250 nm', 'b': '0.418 nm', 'c': '1.01 nm'}",,338 kA/m,,24 Am^2/kg,,,10.1016/j.jallcom.2021.162664,True
La0.55Sr0.45MnO3,244.0,,320 K,Rhombohedral,Rhombohedral,"{'a': '5.49 Å', 'b': '5.49 Å', 'c': '13.52 Å'}",R-3c,,,61 emu/g,,,10.1016/j.jmmm.2020.166897,True
FeS,,300.0,,Tetragonal,Anti-PbO type,,P4/nmm,,,Ferrimagnetic,,,10.1016/j.jssc.2016.04.008,True
TbCoO3,,3.3,,Orthorhombic,Pbnm,"{'a': '5.2034 Å', 'b': '5.3890 Å', 'c': '7.4050 Å'}",Pbnm,,8.3 μB,,,,10.1016/j.solidstatesciences.2013.12.001,True
DyCoO3,,3.6,,Orthorhombic,Pbnm,"{'a': '5.1642 Å', 'b': '5.4165 Å', 'c': '7.3802 Å'}",Pbnm,,9.1 μB,,,,10.1016/j.solidstatesciences.2013.12.001,True
SmCoO3,,1.5,,,,,,,,,,,10.1016/j.solidstatesciences.2013.12.001,
Gd8Bi3O8,,10.0,,Monoclinic,C2/m,"{'a': '13.3939(3) Å', 'b': '3.8736(1) Å', 'c': '15.1160(3) Å'}",C2/m,,22.46 μB,,,,10.1016/j.jssc.2015.10.004,True
Nd2MgCo9,633.0,,,PuNi3-type,Trigonal,"{'a': '5.0362 Å', 'c': '24.1894 Å'}",R-3m,0.035 T,,"14.5 μB at 2 K, 15.2 μB at 300 K",,,10.1016/j.jallcom.2016.10.268,True
NdCo3,381.0,,,PuNi3-type,Trigonal,"{'a': '5.0692 Å', 'c': '24.745 Å'}",R-3m,,,,,,10.1016/j.jallcom.2016.10.268,True
BaIrO3,175.0,,,Monoclinic,Ir3O12 trimers,"{'a': '10.0052 Å', 'b': '5.7514 Å', 'c': '15.1742 Å'}",,,0.03 μB/Ir,,,Temperature-independent above 180 K,10.1016/S0038-1098(01)00166-1,True
HoCo2Ge2,,10.6,,Tetragonal,ThCr2Si2 type,"{'a': '3.9509 Å', 'c': '10.0767 Å'}",I4/mmm,,9.33 μB/Ho atom,,,,10.1016/S0304-8853(03)00176-8,True
HoCo2Si2,,14.0,,Tetragonal,ThCr2Si2 type,"{'a': '3.8743 Å', 'c': '9.735 Å'}",I4/mmm,,8.8 μB/Ho atom,,,,10.1016/S0304-8853(03)00176-8,True
DyCo2Ge2,,19.6,,Tetragonal,ThCr2Si2 type,"{'a': '3.9566 Å', 'c': '10.0891 Å'}",I4/mmm,,7.81 μB/Dy atom,,,,10.1016/S0304-8853(03)00176-8,True
TbCo2Si2,,46.0,,Tetragonal,ThCr2Si2 type,"{'a': '3.8894 Å', 'c': '9.779 Å'}",I4/mmm,,3.72 μB/Tb atom,,,,10.1016/S0304-8853(03)00176-8,True
CePd2P2,28.4,,-13 K,ThCr2Si2,Tetragonal,"{'a': '4.16 Å', 'c': '9.90 Å'}",I4/mmm,,1.64 μB,,,,10.1016/j.jmmm.2016.05.089,True
PrPd2P2,8.4,,-8 K,ThCr2Si2,Tetragonal,"{'a': '4.14 Å', 'c': '9.88 Å'}",I4/mmm,,2.10 μB,,,,10.1016/j.jmmm.2016.05.089,True
NdPd2P2,,6.0,-17 K,ThCr2Si2,Tetragonal,"{'a': '4.12 Å', 'c': '9.88 Å'}",I4/mmm,,,,,,10.1016/j.jmmm.2016.05.089,True
SmPd2P2,,3.3,,ThCr2Si2,Tetragonal,"{'a': '4.10 Å', 'c': '9.87 Å'}",I4/mmm,,,,,,10.1016/j.jmmm.2016.05.089,True
EuPd2P2,,18.2,-30 K,ThCr2Si2,Tetragonal,"{'a': '4.16 Å', 'c': '9.74 Å'}",I4/mmm,,,,,,10.1016/j.jmmm.2016.05.089,True
GdPd2P2,,10.0,-26 K,ThCr2Si2,Tetragonal,"{'a': '4.08 Å', 'c': '9.86 Å'}",I4/mmm,,,,,,10.1016/j.jmmm.2016.05.089,True
TbPd2P2,,12.0,-21 K,ThCr2Si2,Tetragonal,"{'a': '4.06 Å', 'c': '9.86 Å'}",I4/mmm,,9.0 μB,,,,10.1016/j.jmmm.2016.05.089,True
DyPd2P2,,6.2,-11 K,ThCr2Si2,Tetragonal,"{'a': '4.02 Å', 'c': '9.85 Å'}",I4/mmm,,8.0 μB,,,,10.1016/j.jmmm.2016.05.089,True
HoPd2P2,,,-6 K,ThCr2Si2,Tetragonal,"{'a': '4.03 Å', 'c': '9.84 Å'}",I4/mmm,,6.9 μB,,,,10.1016/j.jmmm.2016.05.089,True
CuSb2O6,,8.6,-52 K,Monoclinic,Trirutile,"{'a': '4.6362 Å', 'b': '4.6371 Å', 'c': '9.2990 Å'}",P21/n,,1.83 μB,,,2.7−3.1×10^−3 cm^3/mol,10.1016/S0022-0248(02)02062-6,True
NaNiF3,,89.0,,"Perovskite, Post-perovskite",Orthorhombic,"{'a': '5.5361 (perovskite), 3.0261 (post-perovskite)', 'b': '7.7056 (perovskite), 10.0579 (post-perovskite)', 'c': '5.3674 (perovskite), 7.4014 (post-perovskite)'}","Pnma (perovskite), Cmcm (post-perovskite)",,"3.95 (perovskite), 3.32 (post-perovskite)",,,,10.1016/j.jssc.2012.03.004,True
FeO,,100.0,,Rock salt (NaCl-type),Cubic,{'a': '4.29 Å'},,,"3.51 μB (Fe), 0.13 μB (O)",,,,10.1016/j.progsolidstchem.2004.01.001,False
CrO2,398.0,,,Rutile,Tetragonal,{'a': '4.421 Å'},P42/mnm,1000 Oe,2 μB per formula unit,,,,10.1016/j.progsolidstchem.2004.01.001,False
SrFeO3,,134.0,,Perovskite,Cubic,{'a': '3.84 Å'},Pm3̄m,,3.1 μB (Fe),,,,10.1016/j.progsolidstchem.2004.01.001,False
La2MnIrO6,130.0,,,Double Perovskite,Cubic,{'a': '7.38 Å'},,,4.27 μB per unit cell,,,,10.1016/j.progsolidstchem.2004.01.001,False
CaMnO2.5,,350.0,,Orthorhombic,,"{'a': '5.43 Å', 'b': '10.24 Å', 'c': '3.74 Å'}",Pbam,,3.45 μB (Mn),,,,10.1016/j.progsolidstchem.2004.01.001,False
Tl2Mn2O7,142.0,,,Pyrochlore,Cubic,{'a': '9.8819 Å'},Fd3̄m,,2.78 μB (Mn),5.985 μB per formula unit,,,10.1016/j.progsolidstchem.2004.01.001,False
Cu0.95Mn0.05O,90.0,,,Monoclinic,,"{'a': '4.70', 'b': '3.40', 'c': '5.12'}",C2/c,,2-4 μB,,,,10.1016/j.physb.2011.05.021,True
Cu0.93Mn0.07O,90.0,,,Monoclinic,,"{'a': '4.72', 'b': '3.40', 'c': '5.13'}",C2/c,,2-4 μB,,,,10.1016/j.physb.2011.05.021,True
Cu0.90Mn0.10O,90.0,,,Monoclinic,,"{'a': '4.71', 'b': '3.41', 'c': '5.13'}",C2/c,,2-4 μB,,,,10.1016/j.physb.2011.05.021,True
Cu0.85Mn0.15O,90.0,,,Monoclinic,,"{'a': '4.72', 'b': '3.40', 'c': '5.13'}",C2/c,,2-4 μB,,,,10.1016/j.physb.2011.05.021,True
Cu0.80Mn0.20O,90.0,,,Monoclinic,,"{'a': '4.72', 'b': '3.41', 'c': '5.13'}",C2/c,,2-4 μB,,,,10.1016/j.physb.2011.05.021,True
Pd11Bi2Se2,,,1.9 K,cubic,ccp,{'a': '12.4879 Å'},Fd3̄m,,0.0114 μB per Pd atom,,,,10.1016/j.jallcom.2017.11.300,True
MnCoSi,,387.0,,Orthorhombic TiNiSi-type,Orthorhombic,"{'a': '5.8643 Å', 'b': '3.6872 Å', 'c': '6.8548 Å'}",Pnma,,,,,,10.1016/j.jallcom.2021.161915,True
Mn42Cu6Ni42Sn10,220.0,,,4O (four-layer modulated orthorhombic),,{'a': '6.141 Å'},,,"{'Total': '0.44 μB/f.u.', 'Ni': '0.114 μB', 'MnI': '-2.95 μB', 'MnII': '3.364 μB', 'Cu': 'NA'}",,,,10.1016/j.jmmm.2017.08.002,True
Ce8Pd24Al0.1,,,480 K,Cubic,,,Pm3̄m,,2.64 μB,,,,10.1016/j.jallcom.2016.04.044,True
Ce8Pd24Al0.5,,,83 K,Cubic,,,Pm3̄m,,2.21 μB,,,,10.1016/j.jallcom.2016.04.044,True
Ce8Pd24Al0.75,,,67 K,Cubic,,,Pm3̄m,,2.23 μB,,,,10.1016/j.jallcom.2016.04.044,True
Ce8Pd24Al0.83,,,37 K,Cubic,,,Pm3̄m,,2.17 μB,,,,10.1016/j.jallcom.2016.04.044,True
Ce8Pd24Al0.92,,,33 K,Cubic,,,Pm3̄m,,2.24 μB,,,,10.1016/j.jallcom.2016.04.044,True
Ce8Pd24Al0.96,,4.5,21 K,Cubic,,,Pm3̄m,,2.25 μB,,,,10.1016/j.jallcom.2016.04.044,True
Ce8Pd24Al1,,4.7,19 K,Cubic,,,Pm3̄m,,2.35 μB,,,,10.1016/j.jallcom.2016.04.044,True
Ce8Pd24Al1.3,,4.5,12 K,Cubic,,,Pm3̄m,,2.27 μB,,,,10.1016/j.jallcom.2016.04.044,True
Ce8Pd24Al1.5,,2.5,9.8 K,Cubic,,,Pm3̄m,,2.31 μB,,,,10.1016/j.jallcom.2016.04.044,True
Ce8Pd24Al2,,2.2,8.8 K,Cubic,,,Pm3̄m,,2.34 μB,,,,10.1016/j.jallcom.2016.04.044,True
TlCo2Se2,,80.0,,ThCr2Si2-type,Tetragonal,"{'a': '3.8316 Å', 'b': '3.8316 Å', 'c': '13.4254 Å'}",I4/mmm,,0.46 μB/Co atom,,,,10.1016/S0925-8388(02)00127-5,True
GdCo2,400.0,,,MgCu2-type,Cubic,"{'a': '7.25618 Å', 'b': '7.25618 Å', 'c': '7.25618 Å'}",Fd-3m,,4.861 μB,,,,10.1016/j.jssc.2018.05.009,True
GdCoGa,55.0,148.0,,SrMgSi-type,Orthorhombic,"{'a': '7.1522 Å', 'b': '4.4339 Å', 'c': '7.0003 Å'}",Pnma,,,,,,10.1016/j.jssc.2018.05.009,True
GdCo0.67Ga1.33,55.0,204.0,,CeCu2-type,Orthorhombic,"{'a': '4.3684 Å', 'b': '7.0967 Å', 'c': '7.4914 Å'}",Imma,,,,,,10.1016/j.jssc.2018.05.009,True
GdGa2,,20.0,,AlB2-type,Hexagonal,"{'a': '4.22011 Å', 'b': '4.22011 Å', 'c': '4.13423 Å'}",P6/mmm,,,,,,10.1016/j.jssc.2018.05.009,True
Ni45.8Fe4.2Mn38Sn12,306.0,,,Ordered cubic L21,Cubic,{'a': '0.603 nm'},,,,92 emu/g,,,10.1016/j.jallcom.2016.07.282,True
CeAuGe,10.0,,,Hexagonal,Non-centrosymmetric,"{'a': '4.4570(1) Å', 'c': '7.8517(2) Å'}",P63mc,,1.2 μB,,,,10.1016/j.jmmm.2022.169147,True
CeAu0.8Cu0.2Ge,10.0,,11.3 K,Hexagonal,Non-centrosymmetric,"{'a': '4.4564(2) Å', 'c': '7.8481(4) Å'}",P63mc,,,,,,10.1016/j.jmmm.2022.169147,True
CeAu0.5Cu0.5Ge,12.0,,11.6 K,Hexagonal,Centrosymmetric,"{'a': '4.3931(1) Å', 'c': '7.8784(3) Å'}",P63/mmc,,,,,,10.1016/j.jmmm.2022.169147,True
CeAu0.2Cu0.8Ge,10.0,,11.0 K,Hexagonal,Centrosymmetric,"{'a': '4.3420(2) Å', 'c': '7.9252(6) Å'}",P63/mmc,,,,,,10.1016/j.jmmm.2022.169147,True
CeCuGe,10.0,,10.3 K,Hexagonal,Centrosymmetric,"{'a': '4.2859(3) Å', 'c': '7.9285(6) Å'}",P63/mmc,,1.11 μB,,,,10.1016/j.jmmm.2022.169147,True
CeCuSi,15.5,,,Hexagonal,Centrosymmetric,"{'a': '4.238 Å', 'c': '7.988 Å'}",P63/mmc,,,,,,10.1016/j.jmmm.2022.169147,False
CeCuSn,,8.6,,Hexagonal,Non-centrosymmetric,"{'a': '4.583 Å', 'c': '7.865 Å'}",P63mc,,,,,,10.1016/j.jmmm.2022.169147,False
CeAgGe,6.0,4.8,,Hexagonal,Non-centrosymmetric,"{'a': '4.544 Å', 'c': '7.711 Å'}",P63mc,,,,,,10.1016/j.jmmm.2022.169147,False
CeAgSn,,6.45,,Hexagonal,Non-centrosymmetric,"{'a': '4.77 Å', 'c': '7.74 Å'}",P63mc,,,,,,10.1016/j.jmmm.2022.169147,False
CeAuSn,,4.1,,Hexagonal,Non-centrosymmetric,"{'a': '4.72 Å', 'c': '7.70 Å'}",P63mc,,,,,,10.1016/j.jmmm.2022.169147,False
Ce2Fe14B,424.0,,,Tetragonal,2-14-1,,,,23.9 μB/f.u.,,,,10.1016/j.intermet.2015.10.009,True
MnSe2,,48.5,483 K,Cubic,,,,,5.93 μB,,,,10.1016/j.jallcom.2014.08.013,True
Y3Fe5O12,560.0,,,Cubic,Garnet,,,,,,,,10.1016/j.jallcom.2022.164830,True
EuO,69.0,,,,,,,,,,,,10.1016/j.jallcom.2022.164830,True
U2Ti3Si4,,,-150 K,Monoclinic,U2Mo3Si4-type,"{'a': '0.69595 nm', 'b': '0.69475 nm', 'c': '0.68126 nm'}",P21/c,,2.67 μB/U,,,1.45×10−3 emu/mol,10.1016/S0925-8388(02)00965-9,True
CeCuGa3,,1.9,,BaNiSn3,,,,,2.4 μB,,,,10.1016/j.jmmm.2017.08.012,True
NdCuGa3,,2.9,,BaNiSn3,,,,,4.1 μB,,,,10.1016/j.jmmm.2017.08.012,True
SmCuGa3,,17.0,,BaNiSn3,,,,,0.6 μB,,,,10.1016/j.jmmm.2017.08.012,True
EuCuGa3,,25.0,,BaNiSn3,,,,,7.0 μB,,,,10.1016/j.jmmm.2017.08.012,True
GdCuGa3,,8.3,,BaNiSn3,,,,,8.3 μB,,,,10.1016/j.jmmm.2017.08.012,True
SrMn0.9Ga0.1O2.93,,190.0,,Cubic,Perovskite,{'a': '3.81556 Å'},Pm-3m,,2.32 μB,,,,10.1016/j.jssc.2003.11.031,True
SrMn0.8Ga0.2O2.87,,139.0,,Cubic,Perovskite,{'a': '3.82526 Å'},Pm-3m,,2.20 μB,,,,10.1016/j.jssc.2003.11.031,True
SrMn0.7Ga0.3O2.83,,105.0,,Cubic,Perovskite,{'a': '3.83400 Å'},Pm-3m,,,,,Spin-glass behavior with T_f = 29 K,10.1016/j.jssc.2003.11.031,True
Sr2MnGaO5,,162.0,,Orthorhombic,Brownmillerite,"{'a': '5.5260 Å', 'b': '16.1953 Å', 'c': '5.3980 Å'}",Icmm,,2.67 μB,,,,10.1016/j.jssc.2003.11.031,True
Fe2CoSi,1018.0,,,Cubic,Heusler,{'a': '5.635 Å'},216,43 Oe,4.98 μB/f.u.,4.96 μB/f.u. at 300 K,,,10.1016/j.jmmm.2022.170090,True
Fe2CoSi0.95B0.05,1024.0,,,Cubic,Heusler,{'a': '5.634 Å'},216,52 Oe,4.95 μB/f.u.,4.95 μB/f.u. at 300 K,,,10.1016/j.jmmm.2022.170090,True
Fe2CoSi0.9B0.1,1030.0,,,Cubic,Heusler,{'a': '5.625 Å'},216,62 Oe,4.92 μB/f.u.,4.97 μB/f.u. at 300 K,,,10.1016/j.jmmm.2022.170090,True
Fe2CoSi0.85B0.15,1031.0,,,Cubic,Heusler,{'a': '5.623 Å'},216,69 Oe,4.95 μB/f.u.,4.96 μB/f.u. at 300 K,,,10.1016/j.jmmm.2022.170090,True
Fe2CoSi0.8B0.2,1036.0,,,Cubic,Heusler,{'a': '5.624 Å'},216,86 Oe,4.97 μB/f.u.,4.95 μB/f.u. at 300 K,,,10.1016/j.jmmm.2022.170090,True
Fe2CoSi0.75B0.25,1039.0,,,Cubic,Heusler,{'a': '5.619 Å'},216,109 Oe,5.01 μB/f.u.,5.00 μB/f.u. at 300 K,,,10.1016/j.jmmm.2022.170090,True
Co2FeSi,1100.0,,,Cubic,Heusler,,,,6 μB/f.u.,,,,10.1016/j.jmmm.2022.170090,False
Fe2Ti0.5Co0.5Si,790.0,,,,,,,,,,,,10.1016/j.jmmm.2022.170090,False
Er3SmS6,,,-3.4 K,ScEr3S6,Monoclinic,"{'a': '10.940(2) Å', 'b': '3.9258(9) Å', 'c': '11.218(3) Å'}",P21/m,,11.25(1) μB/mol,,,Curie constant: 15.83(4) emu K/mol,10.1016/j.jssc.2007.01.039,True
Sm0.5Y1.5O3,,,-0.22 K,Cubic bixbyite,Cubic,{'a': '10.68335'},Ia-3,,,,,11.60 x 10^-4 emu/g-ion,10.1016/j.jallcom.2009.05.142,True
Sm1.0Y1.0O3,,,-1.11 K,Cubic bixbyite,Cubic,{'a': '10.76665'},Ia-3,,,,,10.82 x 10^-4 emu/g-ion,10.1016/j.jallcom.2009.05.142,True
Sm1.4Y0.6O3,,,-2.17 K,Cubic bixbyite,Cubic,{'a': '10.83181'},Ia-3,,,,,9.28 x 10^-4 emu/g-ion,10.1016/j.jallcom.2009.05.142,True
Sm1.7Y0.3O3,,,-3.24 K,Cubic bixbyite,Cubic,{'a': '10.88126'},Ia-3,,,,,9.18 x 10^-4 emu/g-ion,10.1016/j.jallcom.2009.05.142,True
Sm2.0Y0.0O3,,,-3.97 K,Cubic bixbyite,Cubic,{'a': '10.9295'},Ia-3,,,,,9.70 x 10^-4 emu/g-ion,10.1016/j.jallcom.2009.05.142,True
Ce2RuGe,8.5,12.0,,Orthorhombic,,,Pmmn,,1 μB (Ce2),0.8 μB per formula unit at 1.72 K,,,10.1016/j.jmmm.2020.167142,True
NiL2(CH3OH)2,,6.89,,Layered polymeric,Monoclinic,"{'a': '8.929', 'b': '15.773', 'c': '11.518'}",P 21/c,,5.55 μB,2.3 kG cm^3 mol^-1,,,10.1016/S0277-5387(01)00598-8,True
Ni0.67Co0.33L2(CH3OH)2,,6.5,,Layered polymeric,Monoclinic,"{'a': '8.990', 'b': '15.844', 'c': '11.511'}",P 21/c,,4.5 μB,1.5 kG cm^3 mol^-1,,,10.1016/S0277-5387(01)00598-8,True
Ni0.91Co0.09L2(CH3OH)2,,5.84,,Layered polymeric,Monoclinic,"{'a': '8.978', 'b': '15.843', 'c': '11.536'}",P 21/c,,3.98 μB,0.4 kG cm^3 mol^-1,,,10.1016/S0277-5387(01)00598-8,True
CoL2(CH3OH)2,,6.89,,Layered polymeric,Monoclinic,"{'a': '9.060', 'b': '15.921', 'c': '11.474'}",P 21/c,,5.55 μB,2.3 kG cm^3 mol^-1,,,10.1016/S0277-5387(01)00598-8,True
NiL2(C2H5OH)2,,5.5,,Layered polymeric,Monoclinic,"{'a': '9.923', 'b': '15.992', 'c': '11.486'}",P 21/c,1.8 kOe,3.80 μB,,,,10.1016/S0277-5387(01)00598-8,True
Fe56Pt44,685.0,,,,,,,,,,,,10.1016/j.sna.2008.05.007,True
Fe70Pd30,763.0,,,face centred tetragonal (fct),,,,,,,,,10.1016/j.sna.2008.05.007,True
GdB4,,42.0,,Tetragonal,ThB4-type,,P4/mbm (#127),,,,,,10.1016/j.jmmm.2023.170767,True
TbB4,,34.0,,Tetragonal,ThB4-type,,P4/mbm (#127),,,,,,10.1016/j.jmmm.2023.170767,True
DyB4,,16.75,,Tetragonal,ThB4-type,"{'a': '7.0976 Å', 'c': '4.0145 Å'}",P4/mbm (#127),,,,,,10.1016/j.jmmm.2023.170767,True
HoB4,,6.35,,Tetragonal,ThB4-type,,P4/mbm (#127),,,,,,10.1016/j.jmmm.2023.170767,True
ErB4,,15.5,,Tetragonal,ThB4-type,,P4/mbm (#127),,,,,,10.1016/j.jmmm.2023.170767,True
TmB4,,10.85,,Tetragonal,ThB4-type,,P4/mbm (#127),,,,,,10.1016/j.jmmm.2023.170767,True
CrTe,100.0,,,Zinc Blende,Cubic,{'a': '6.29 Å'},,,,,,,10.1016/j.tsf.2005.10.027,True
(La0.47Gd0.2)Sr0.33MnO3,285.9,,,Rhombohedral,Perovskite,,R3C,,,,,,10.1016/j.jmmm.2008.07.038,True
UAuSn,,35.0,5.3 K,Hexagonal,CaIn2 type,"{'a': '4.729 Å', 'c': '7.219 Å'}",,,2.92 μB,,,3.43,10.1016/S0925-8388(00)00756-8,True
U3Au3Sn4,,,-70 K,Cubic,Y3Au3Sb4 type,{'a': '9.819 Å'},,,2.85 μB,,,9.4,10.1016/S0925-8388(00)00756-8,True
UAu2Sn (hexagonal),,13.0,-84 K,Hexagonal,ZrPt2Al type,"{'a': '4.719 Å', 'c': '9.202 Å'}",,,3.00 μB,,,2.55,10.1016/S0925-8388(00)00756-8,True
UAu2Sn (cubic),,,-219 K,Cubic,MnCu2Al type,{'a': '6.983 Å'},,,3.30 μB,,,,10.1016/S0925-8388(00)00756-8,True
U3Au4Sn2,,16.0,-74 K,Hexagonal,Superstructure of AlB2 type,"{'a': '8.241 Å', 'c': '9.462 Å'}",,,2.65 μB,,,4.26,10.1016/S0925-8388(00)00756-8,True
GdAuCd,,66.5,10.0 K,ZrNiAl type,Hexagonal,"{'a': '770.1 pm', 'c': '396.0 pm'}",P6̄2m,,8.28 μB,,,,10.1016/j.jmmm.2004.02.025,True
GdFeSi,135.0,,,,,,,,,,,,10.1016/j.jmmm.2004.02.025,False
GdRhSi,100.0,,,,,,,,,,,,10.1016/j.jmmm.2004.02.025,False
GdPdIn,102.0,,,,,,,,,,,,10.1016/j.jmmm.2004.02.025,False
GdMgGa,,15.3,,,,,,,,,,,10.1016/j.jmmm.2004.02.025,False
GdMgAl,59.0,,,,,,,,,,,,10.1016/j.jmmm.2004.02.025,False
GdPdCd,62.0,,,,,,,,,,,,10.1016/j.jmmm.2004.02.025,False
GdAgMg,39.3,,,,,,,,,,,,10.1016/j.jmmm.2004.02.025,False
GdPdMg,95.7,,,,,,,,,,,,10.1016/j.jmmm.2004.02.025,False
GdPtMg,97.6,,,,,,,,,,,,10.1016/j.jmmm.2004.02.025,False
GdAuMg,,81.0,,,,,,,,,,,10.1016/j.jmmm.2004.02.025,False
Co2V2O7,11.39,,10 K,Dichromate,Monoclinic,"{'a': '6.64 Å', 'b': '8.41 Å', 'c': '9.49 Å'}",P21/c,,,,,,10.1016/j.matchemphys.2003.11.032,True
Ni2V2O7,,7.5,-13 K,Dichromate,Monoclinic,"{'a': '6.547 Å', 'b': '8.286 Å', 'c': '9.351 Å'}",P21/c,,,,,,10.1016/j.matchemphys.2003.11.032,True
EuAgZn,29.0,,37.1 K,KHg2-type,Orthorhombic,"{'a': '474.43 pm', 'b': '760.8 pm', 'c': '799.0 pm'}",Imma,,7.87 μB/Eu atom,7.03 μB/Eu atom at 5 K and 80 kOe,,,10.1016/j.jssc.2013.04.023,True
EuPdZn,,15.1,,,,,,,,,,,10.1016/j.jssc.2013.04.023,
EuPtZn,21.2,,,,,,,,,,,,10.1016/j.jssc.2013.04.023,
EuAuZn,51.1,,,,,,,,,,,,10.1016/j.jssc.2013.04.023,
Zn0.88Co0.05Cu0.07O,,,-2.1 K,Hexagonal wurtzite,Hexagonal,"{'a': '3.20 Å', 'c': '5.12 Å'}",P63mc,370 Oe,,1.46 emu/gm,,,10.1016/j.jallcom.2018.03.214,True
Pr2MgIrO6,,14.0,-23 K,Monoclinic,Distorted 1:1 rock salt,"{'a': '5.5017 Å', 'b': '5.6576 Å', 'c': '7.8306 Å'}",P21/n,,5.16 μB,,,,10.1016/j.jssc.2009.11.025,True
Nd2MgIrO6,,12.0,-25 K,Monoclinic,Distorted 1:1 rock salt,"{'a': '5.4787 Å', 'b': '5.6517 Å', 'c': '7.8125 Å'}",P21/n,,5.17 μB,,,,10.1016/j.jssc.2009.11.025,True
Sm2MgIrO6,,15.0,,Monoclinic,Distorted 1:1 rock salt,"{'a': '5.4197 Å', 'b': '5.6715 Å', 'c': '7.7498 Å'}",P21/n,,,,,,10.1016/j.jssc.2009.11.025,True
Eu2MgIrO6,,10.0,,Monoclinic,Distorted 1:1 rock salt,"{'a': '5.3919 Å', 'b': '5.6797 Å', 'c': '7.7258 Å'}",P21/n,,,,,,10.1016/j.jssc.2009.11.025,True
Gd2MgIrO6,,,3 K,Monoclinic,Distorted 1:1 rock salt,"{'a': '5.3654 Å', 'b': '5.6870 Å', 'c': '7.7013 Å'}",P21/n,,10.68 μB,,,,10.1016/j.jssc.2009.11.025,True
KGdO2,,1.1,-11.3 K,Hexagonal α-NaFeO2,Hexagonal,"{'a': '3.5114 Å', 'c': '18.570 Å'}",R3̄m,,7.75 μB,,,,10.1016/j.jallcom.2006.11.053,True
KDyO2,,1.8,-18.6 K,Hexagonal α-NaFeO2,Hexagonal,"{'a': '3.4737 Å', 'c': '18.547 Å'}",R3̄m,,10.33 μB,,,,10.1016/j.jallcom.2006.11.053,True
KHoO2,,1.2,-6.8 K,Hexagonal α-NaFeO2,Hexagonal,"{'a': '3.4486 Å', 'c': '18.539 Å'}",R3̄m,,10.09 μB,,,,10.1016/j.jallcom.2006.11.053,True
KErO2,,0.8,-12.8 K,Hexagonal α-NaFeO2,Hexagonal,"{'a': '3.4278 Å', 'c': '18.527 Å'}",R3̄m,,9.35 μB,,,,10.1016/j.jallcom.2006.11.053,True
LaY2Ni9,15.0,,,Rhombohedral,PuNi3-type,,R-3m,,,,,,10.1016/j.jssc.2008.12.006,True
CeY2Ni9,92.0,,,Rhombohedral,PuNi3-type,,R-3m,,,,,,10.1016/j.jssc.2008.12.006,True
CeY2Ni9H8,77.0,,,Rhombohedral,PuNi3-type,,R-3m,,,,,,10.1016/j.jssc.2008.12.006,True
MnTe,,307.0,,Hexagonal NiAs-type,Hexagonal,,,,,,,,10.1016/S0368-2048(02)00048-8,True
Y6Fe72B22,551.15,,,Amorphous,,,,0.2 Oe,,125 emu/g,,,10.1016/j.jallcom.2007.08.011,True
Y5Fe72B22Ti1,541.15,,,Amorphous,,,,0.2 Oe,,125 emu/g,,,10.1016/j.jallcom.2007.08.011,True
Y4Fe72B22Ti2,542.15,,,Amorphous,,,,0.2 Oe,,126 emu/g,,,10.1016/j.jallcom.2007.08.011,True
Y3Fe72B22Ti3,545.15,,,Amorphous,,,,0.7 Oe,,124 emu/g,,,10.1016/j.jallcom.2007.08.011,True
Y6Fe70B22Ti2,508.15,,,Amorphous,,,,1.4 Oe,,112 emu/g,,,10.1016/j.jallcom.2007.08.011,True
Y6Fe68B22Ti4,466.15,,,Amorphous,,,,0.5 Oe,,101 emu/g,,,10.1016/j.jallcom.2007.08.011,True
Fe72Si4B20Nb4,595.0,,,Amorphous,,,,0.2 Oe,,12 kG,,,10.1016/j.jallcom.2007.08.011,False
PbFe12O19,703.15,,,Hexagonal,Magnetoplumbite,"{'a': '0.5894 nm', 'b': '0.5894 nm', 'c': '2.309 nm'}",P 63/mmc,,,,,,10.1016/j.jmmm.2016.12.116,True
PbFe11.75O19,688.15,,,Hexagonal,Magnetoplumbite,"{'a': '0.5843 nm', 'b': '0.5843 nm', 'c': '2.194 nm'}",P 63/mmc,,,,,,10.1016/j.jmmm.2016.12.116,True
PbFe11.5O19,663.15,,,Hexagonal,Magnetoplumbite,"{'a': '0.5887 nm', 'b': '0.5887 nm', 'c': '2.409 nm'}",P 63/mmc,,,,,,10.1016/j.jmmm.2016.12.116,True
PbFe11.25O19,673.15,,,Hexagonal,Magnetoplumbite,"{'a': '0.5859 nm', 'b': '0.5859 nm', 'c': '2.228 nm'}",P 63/mmc,,,,,,10.1016/j.jmmm.2016.12.116,True
PbFe11O19,683.15,,,Hexagonal,Magnetoplumbite,"{'a': '0.5867 nm', 'b': '0.5867 nm', 'c': '2.248 nm'}",P 63/mmc,,,,,,10.1016/j.jmmm.2016.12.116,True
FePS3,,67.0,,Honeycomb,2D Layered,{'a': '5.98 Å'},,,"3.68 μB (Fe), 0.03 μB (S), 0.00 μB (P)",,,,10.1016/j.jmmm.2020.167687,False
Co2Cu2(mpba)2(H2O)6·6H2O,,8.5,,,,,,,,,,,10.1016/j.ica.2008.02.042,False
La0.65Sr0.35MnO3,355.0,,,Perovskite,R-3c,"{'a': '5.4874 Å', 'c': '13.3955 Å'}",R-3c,,,63.5 emu/g at 4.5K,,,10.1016/j.jmmm.2016.10.097,True
La0.65Sr0.35MnO3 (bulk),375.0,,,Perovskite,R-3c,,R-3c,,,89.5 emu/g at 4.5K,,,10.1016/j.jmmm.2016.10.097,False
