Repository: MaMMoS-project/ML-models

# ML-models
Collection of various ML models developed for the MaMMoS project

Models are organized in different folders of this repository:


- ./beyond-stoner-wolfarth:

   ML models to replace single-grain micromagnetics simulations by ML predictions for:

   -- ./beyond-stoner-wolfarth/single-grain-easy-axis-model:
      where the H and K1 vector are aligned along the z-axis of the simulation cube
      This model predicts Mr, Hc, and BHmax from a, k1, and Ms
      Current model version: v1.0

   -- ./inverse-beyond-stoner-wolfarth/single-grain-easy-axis-model:
      where the H and K1 vector are aligned along the z-axis of the simulation cube

File: compound-to-experimental-tc/data/MagneticMaterials_All.csv (part 71 of 94)
Material_Name,Curie,Neel,Curie_Weiss,Crystal_Structure,Lattice_Structure,Lattice_Parameters,Space_Group,Coercivity,Magnetic_Moment,Magnetization,Remanence,Susceptibility,DOI,Experimental
La3Sb3Co2O14,,,-37.9 K,Rhombohedral,Pyrochlore,"{'a': '7.52954 Å', 'c': '17.59983 Å'}",R-3m,,,,,Curie constant: 1.71 cm³/mol/K,10.1016/j.jssc.2014.05.003,True
(Sm0.9Zr0.1)(Fe0.8Co0.2)11.3Ti0.7,973.0,,,ThMn12,,,,,,1.55 T,,,10.1016/j.jmmm.2019.166114,True
(Nd0.8Zr0.2)(Fe0.9Co0.1)11.3Ti0.7N1.5,953.0,,,ThMn12,,,,,,1.74 T,,,10.1016/j.jmmm.2019.166114,True
SrO·6Fe2O3,733.0,,,,,,,,,0.47 T,,,10.1016/j.jmmm.2019.166114,True
Nd2Fe14B,585.0,,,,,,,,,1.61 T,,,10.1016/j.jmmm.2019.166114,True
Zn0.92Fe0.05La0.03O,,42.0,,Hexagonal Wurtzite,Hexagonal,"{'a': '3.249 Å', 'c': '5.207 Å'}",P63mc,"144 Oe (300 K), 117 Oe (10 K)",,"0.044 emu/g (300 K), 0.208 emu/g (10 K)","0.0064 emu/g (300 K), 0.053 emu/g (10 K)",,10.1016/j.jssc.2016.02.015,True
Ni0.37Zn0.63Fe2O4,398.15,,,Spinel,Cubic,,,,,,,,10.1016/j.actamat.2014.05.038,True
Ni0.5Zn0.5Fe2O4,523.15,,,Spinel,Cubic,,,,,,,,10.1016/j.actamat.2014.05.038,True
NiFe2O4,843.15,,,Spinel,Cubic,,,,,,,,10.1016/j.actamat.2014.05.038,True
NaLiMnS2,,,-991 K,Trigonal,CaAl2Si2-type,"{'a': '4.04531 Å', 'c': '6.72320 Å'}",P-3m1,,5.89 μB,,,,10.1016/j.jallcom.2019.153613,True
Pb8FeIIFe2IIIF24,,21.0,-85 K,Triclinic,,"{'a': '20.046 Å', 'b': '5.621 Å', 'c': '18.781 Å'}",P1,,"Fe2+: 3.70 μB, Fe3+: 4.38 μB","4.2 μB at 15,000 Oe",,,10.1016/S0925-8388(99)00296-0,True
GdPO4,,0.8,,Monoclinic,Monazite-type,"{'a': '0.66503 nm', 'b': '0.68466 nm', 'c': '0.63333 nm'}",P21/n,,,,,Antiferromagnetic,10.1016/j.jct.2004.07.031,True
GdPO4,,225.0,,Monoclinic,Monazite-type,"{'a': '0.66503 nm', 'b': '0.68466 nm', 'c': '0.63333 nm'}",P21/n,,,,,Antiferromagnetic,10.1016/j.jct.2004.07.031,False
CaMn0.96Mo0.04O3,,110.0,52 K,Pnma,Orthorhombic,"{'a': '5.30394 Å (300 K), 5.30101 Å (10 K)', 'b': '7.48091 Å (300 K), 7.46025 Å (10 K)', 'c': '5.28758 Å (300 K), 5.27646 Å (10 K)'}",Pnma,630 Oe (2.5 K),2.36 μB (10 K),"0.8 μB/f.u. (5 T, 2.5 K)",,,10.1016/j.jmmm.2009.07.064,True
CaMn0.96W0.04O3,,110.0,50 K,,,,,,,"0.7 μB/f.u. (5 T, 2.5 K)",,,10.1016/j.jmmm.2009.07.064,True
Sm2Fe17N3,743.0,,,,,,,10-15 kOe,,,,,10.1016/j.jallcom.2015.12.124,False
Pb0.875Sn0.08Sc0.02Te,147.5,,,,,,,0.15 T at 2 K,,,4.0 × 10^−3 emu/g at 2 K,,10.1016/j.jallcom.2021.162330,True
Pb0.825Sn0.125Sc0.02Te,144.9,,186.7 K,,,,,0.15 T at 2 K,,,4.0 × 10^−3 emu/g at 2 K,,10.1016/j.jallcom.2021.162330,True
Pb0.805Sn0.145Sc0.02Te,143.2,,171.8 K,,,,,0.15 T at 2 K,,,4.0 × 10^−3 emu/g at 2 K,,10.1016/j.jallcom.2021.162330,True
Pb0.785Sn0.165Sc0.02Te,148.2,,177.3 K,,,,,0.15 T at 2 K,,,4.0 × 10^−3 emu/g at 2 K,,10.1016/j.jallcom.2021.162330,True
Pb0.775Sn0.175Sc0.02Te,170.0,,220 K,,,,,0.15 T at 2 K,,,4.0 × 10^−3 emu/g at 2 K,,10.1016/j.jallcom.2021.162330,True
La2Ca2MnO7,,,36.4 K,Rhombohedral,Hexagonal perovskite-intergrowth,"{'a': '5.6220 Å', 'c': '17.3171 Å'}",R3̄m,,,,,,10.1016/S0022-4596(03)00310-4,True
Nd2Ca2MnO7,,,13.4 K,Rhombohedral,Hexagonal perovskite-intergrowth,"{'a': '11.1096 Å', 'c': '17.1987 Å'}",R3̄,,,,,,10.1016/S0022-4596(03)00310-4,True
Sm2Ca2MnO7,,,23.3 K,Rhombohedral,Hexagonal perovskite-intergrowth,"{'a': '11.0441 Å', 'c': '17.1300 Å'}",R3̄,,,,,,10.1016/S0022-4596(03)00310-4,True
Gd0.8Y0.2Ag,,122.0,,Cubic,CsCl-type,,,,,,,,10.1016/j.physb.2006.07.052,True
Tb0.8Y0.2Ag,,95.5,,Cubic,CsCl-type,,,,,,,,10.1016/j.physb.2006.07.052,True
Dy0.8Y0.2Ag,,50.5,,Cubic,CsCl-type,,,,,,,,10.1016/j.physb.2006.07.052,True
Dy0.8Y0.2Cu,,55.0,,Cubic,CsCl-type,,,,,,,,10.1016/j.physb.2006.07.052,True
TbAg,,101.0,,Cubic,CsCl-type,,,,,,,,10.1016/j.physb.2006.07.052,False
ErAg,,15.0,,Cubic,CsCl-type,,,,,,,,10.1016/j.physb.2006.07.052,False
LiFeSi2O6,,18.4,-25.4 K,Monoclinic,P21/c,"{'a': '9.6515 Å', 'b': '8.7017 Å', 'c': '5.2766 Å'}",P21/c,,4.85 μB,,,,10.1016/j.jssc.2009.06.013,True
LiFeGe2O6,,20.2,-78.6 K,Monoclinic,P21/c,"{'a': '9.8662 Å', 'b': '8.8104 Å', 'c': '5.3714 Å'}",P21/c,,4.48 μB,,,,10.1016/j.jssc.2009.06.013,True
MnCu4In,540.0,,535.3K,Hexagonal,hP12,"{'a': '4.9708 Å', 'c': '7.940 Å'}",P63mc,,4.5 μB/Mn,4.4 μB/f.u. at 4.2K,,,10.1016/j.actamat.2012.12.043,True
MnCu4Sn,,110.0,-131K,Cubic,cF24,{'a': '6.992 Å'},F4̅3m,,4.7 μB/Mn,,,,10.1016/j.actamat.2012.12.043,True
MnCu2In,500.0,,,Cubic,L21,,,,3.66 μB/Mn,,,,10.1016/j.actamat.2012.12.043,False
MnCu2Sn,500.0,,,Cubic,L21,,,,3.69 μB/Mn,,,,10.1016/j.actamat.2012.12.043,False
La0.67Ca0.33MnO3,240.0,,,Orthorhombic,Perovskite,"{'a': '5.4683 Å', 'b': '5.4524 Å', 'c': '7.7220 Å'}",Pbnm,,,,,,10.1016/j.jallcom.2006.03.081,True
La0.67Sr0.33MnO3,345.0,,,Rhombohedral,Perovskite,"{'a': '5.4957 Å', 'b': '5.4957 Å', 'c': '13.3713 Å'}",R-3c,,,,,,10.1016/j.jallcom.2006.03.081,True
La0.67Pb0.33MnO3,322.0,,,Rhombohedral,Perovskite,"{'a': '5.5178 Å', 'b': '5.5178 Å', 'c': '13.3986 Å'}",R-3c,,,,,,10.1016/j.jallcom.2006.03.081,True
La0.67Ba0.33MnO3,308.0,,,Rhombohedral,Perovskite,"{'a': '5.5244 Å', 'b': '5.5244 Å', 'c': '13.5873 Å'}",R-3c,,,,,,10.1016/j.jallcom.2006.03.081,True
Dy(BaBO3)3,,,-9.9 K,Hexagonal,Quasi-two dimensional triangular lattice,"{'a': '5.42 Å', 'b': '5.42 Å', 'c': '8.73 Å'}",P63cm,,10.5 μB,5.25 μB,,,10.1016/j.jallcom.2018.02.110,True
Ho(BaBO3)3,,,-8.4 K,Hexagonal,Quasi-two dimensional triangular lattice,"{'a': '5.42 Å', 'b': '5.42 Å', 'c': '8.73 Å'}",P63cm,,10.45 μB,5.5 μB,,,10.1016/j.jallcom.2018.02.110,True
Er(BaBO3)3,,,-11.5 K,Hexagonal,Quasi-two dimensional triangular lattice,"{'a': '5.42 Å', 'b': '5.42 Å', 'c': '8.73 Å'}",P63cm,,9.39 μB,4.75 μB,,,10.1016/j.jallcom.2018.02.110,True
Tm(BaBO3)3,,,-21 K,Hexagonal,Quasi-two dimensional triangular lattice,"{'a': '5.42 Å', 'b': '5.42 Å', 'c': '8.73 Å'}",P63cm,,7.32 μB,,,,10.1016/j.jallcom.2018.02.110,True
Yb(BaBO3)3,,,-109 K,Hexagonal,Quasi-two dimensional triangular lattice,"{'a': '5.42 Å', 'b': '5.42 Å', 'c': '8.73 Å'}",P63cm,,4.60 μB,1.37 μB,,,10.1016/j.jallcom.2018.02.110,True
Ce3Ni1.69Sn7,,3.7,-57.1 K,Orthorhombic,,"{'a': '4.5565', 'b': '27.300', 'c': '4.5720'}",Cmmm,,2.44 μB,,,,10.1016/j.jmmm.2012.11.011,True
Pr3Ni1.56Sn7,,6.3,-17.7 K,Orthorhombic,,"{'a': '4.5260', 'b': '27.173', 'c': '4.5475'}",Cmmm,,3.58 μB,,,,10.1016/j.jmmm.2012.11.011,True
Nd3Ni1.34Sn7,,4.05,-36.8 K,Orthorhombic,,"{'a': '4.5193', 'b': '27.091', 'c': '4.5408'}",Cmmm,,3.97 μB,,,,10.1016/j.jmmm.2012.11.011,True
ErCuSi,,6.8,,Hexagonal,InNi2-type,"{'a': '4.1436(5) Å', 'c': '7.2197(14) Å'}",P63/mmc,,9.1(1) μB/Er atom,,,,10.1016/S0304-8853(00)01347-0,True
TbCuSi,,16.0,,Hexagonal,InNi2-type,,P63/mmc,,,,,,10.1016/S0304-8853(00)01347-0,False
TmCuSi,9.0,,,Hexagonal,InNi2-type,,P63/mmc,,,,,,10.1016/S0304-8853(00)01347-0,False
Ni0.4Zn0.2Mn0.4Fe2O4,510.65,,,Spinel,Cubic,{'a': '8.271-8.423 Å'},,4.79-6.39 kA/m,1.00-2.34 μB,23.91-55.80 A m²/kg,9.10-24.44 A m²/kg,,10.1016/j.jmmm.2016.09.129,True
CoFeMnSi,620.0,,,,,,,,,,,,10.1016/j.jmmm.2019.04.084,
Ce7Ru3,,0.8,,,,,,,,,,,10.1016/j.physb.2024.415732,True
CeRuAl,,0.8,,,,,,,,,,,10.1016/j.physb.2024.415732,True
CeRu2Al2B,12.8,14.2,,,,,,,,,,,10.1016/j.physb.2024.415732,True
CeRu2Al10,,27.0,,,,,,,,,,,10.1016/j.physb.2024.415732,True
Ce2Ru3Al15,,3.7,,,,,,,,,,,10.1016/j.physb.2024.415732,True
Ce4RuAl,,0.95,,,,,,,,,,,10.1016/j.physb.2024.415732,True
CeRu2As2,,4.3,,,,,,,,,,,10.1016/j.physb.2024.415732,True
Ce2RuGe,8.5,12.0,,,,,,,,,,,10.1016/j.physb.2024.415732,True
Ce2Ru3Ge5,7.9,,,,,,,,,,,,10.1016/j.physb.2024.415732,True
Ce5RuGe2,15.0,,,,,,,,,,,,10.1016/j.physb.2024.415732,True
Ce3RuSn6,3.0,,,,,,,,,,,,10.1016/j.physb.2024.415732,True
Ce2RuZn4,,2.0,,,,,,,,,,,10.1016/j.physb.2024.415732,True
CeNi6Si6,,2.0,-10.7 K,CeNi6Si6-type,Tetragonal,"{'a': '0.78053 nm', 'c': '1.12150 nm'}",P 4/ nbm,,2.40 μB/fu,1.0 μB/fu (140 kOe),,,10.1016/j.jssc.2016.09.001,True
CeNi7Si6,,2.0,-55.7 K,GdNi7Si6-type,Tetragonal,"{'a': '0.78933 nm', 'c': '1.12729 nm'}",P 4/ nbm,,2.58 μB/fu,0.63 μB/fu (140 kOe),,,10.1016/j.jssc.2016.09.001,True
CeNi8.8Si4.2,,50.0,-169.0 K,LaCo9Si4-type,Tetragonal,"{'a': '0.78401 nm', 'c': '1.14710 nm'}",I 4/ mcm,,3.27 μB/fu,0.17 μB/fu (140 kOe),,,10.1016/j.jssc.2016.09.001,True
Ce6Ni7Si4,,2.0,-184 K,Pr6Ni7Si4-type,Orthorhombic,"{'a': '0.59369 nm', 'b': '0.74436 nm', 'c': '2.92451 nm'}",Pbcm,,6.64 μB/fu,1.81 μB/fu (140 kOe),,,10.1016/j.jssc.2016.09.001,True
CeNi5Si,,,-1.6 K,TbCu7-type,Hexagonal,"{'a': '0.48422 nm', 'c': '0.40411 nm'}",P 6/ mmm,,0.65 μB/fu,0.11 μB/fu (140 kOe),,,10.1016/j.jssc.2016.09.001,True
Ce2Ni2.5Si0.5,,,-1.7 K,Mo2NiB2-type,Orthorhombic,"{'a': '0.51544 nm', 'b': '0.84476 nm', 'c': '0.42700 nm'}",Immm,,0.38 μB/fu,0.07 μB/fu (140 kOe),,,10.1016/j.jssc.2016.09.001,True
Nd2Ni2.3Si0.7,27.0,14.0,18 K,Mo2NiB2-type,Orthorhombic,"{'a': '0.52500 nm', 'b': '0.86173 nm', 'c': '0.41860 nm'}",Immm,2.4 kOe,3.63 μB/R,2.1 μB/R (140 kOe),0.85 μB/R,,10.1016/j.jssc.2016.09.001,True
Dy7Ni50Si19,,2.0,-0.5 K,Y7Ni49Si20-type,Cubic,{'a': '1.23808 nm'},I 4̄3 m,,10.74 μB/R,7.9 μB/R (140 kOe),,,10.1016/j.jssc.2016.09.001,True
NiTiO3,,23.2,-58.0 K,Rhombohedral (Trigonal),Hexagonal,"{'a': '5.025 Å', 'b': '5.025 Å', 'c': '13.802 Å'}",,"25 ± 0.5 Oe (10 K), 91 ± 0.5 Oe (100 K)",4.0 μB per Ni ion,,0.1 emu/g (10 K),Curie-Weiss type and paramagnetic Curie type,10.1016/j.jmmm.2017.06.064,True
Pr2Co7,600.0,,,Hexagonal,Ce2Ni7-type,"{'a': '5.068 Å', 'b': '5.068 Å', 'c': '24.463 Å'}",P63/mmc,1.8 T,,60 emu/g,,,10.1016/j.jmmm.2018.05.060,True
Pr2Co7H0.25,607.0,,,Hexagonal,Ce2Ni7-type,,P63/mmc,0.61 T,10.4 μB/f.u,65 emu/g,40 emu/g,,10.1016/j.jmmm.2018.05.060,True
Pr2Co7H0.5,611.0,,,Hexagonal,Ce2Ni7-type,,P63/mmc,,11.5 μB/f.u,68.12 emu/g,,,10.1016/j.jmmm.2018.05.060,True
Pr2Co7H1.6,624.0,,,Hexagonal,Ce2Ni7-type,,P63/mmc,,12.6 μB/f.u,71.14 emu/g,,,10.1016/j.jmmm.2018.05.060,True
Pr2Co7H2.5,666.0,,,Hexagonal,Ce2Ni7-type,,P63/mmc,,14.0 μB/f.u,77 emu/g,,,10.1016/j.jmmm.2018.05.060,True
Pr2Co7H3.75,691.0,,,Hexagonal,Ce2Ni7-type,,P63/mmc,,13.5 μB/f.u,74 emu/g,,,10.1016/j.jmmm.2018.05.060,True
Pr2Co7H4.2,687.0,,,Orthorhombic,Pbcn,"{'a': '5.070 Å', 'b': '8.153 Å', 'c': '28.978 Å'}",Pbcn,,12.7 μB/f.u,74.02 emu/g,,,10.1016/j.jmmm.2018.05.060,True
Pr2Co7H6.1,668.0,,,Orthorhombic,Pbcn,"{'a': '5.070 Å', 'b': '8.153 Å', 'c': '28.978 Å'}",Pbcn,,12.5 μB/f.u,70.03 emu/g,,,10.1016/j.jmmm.2018.05.060,True
Pr2Co7H7.15,646.0,,,Orthorhombic,Pbcn,,Pbcn,,11.5 μB/f.u,69.27 emu/g,,,10.1016/j.jmmm.2018.05.060,True
Pr2Co7H8.1,633.0,,,Orthorhombic,Pbcn,,Pbcn,,11.4 μB/f.u,68.36 emu/g,,,10.1016/j.jmmm.2018.05.060,True
Pr2Co7H10.8,610.0,,,Monoclinic,C2/c,"{'a': '5.268 Å', 'b': '7.103 Å', 'c': '31.498 Å'}",C2/c,,11.1 μB/f.u,56.57 emu/g,,,10.1016/j.jmmm.2018.05.060,True
HoFe4Ge2,,52.0,,P42/mnm,Tetragonal,"{'a': '7.27244 Å', 'b': '7.27244 Å', 'c': '3.85641 Å'}",P42/mnm,,"2.38 μB (Ho1), 5.34 μB (Ho2), 0.97 μB (Fe1'), 0.99 μB (Fe2')",,,,10.1016/j.jmmm.2004.02.028,True
ErFe4Ge2,,47.0,,P42/mnm,Tetragonal,"{'a': '7.004 Å', 'b': '7.004 Å', 'c': '3.755 Å'}",P42/mnm,,"2.4 μB (Fe), 1.4 μB (Fe)",,,,10.1016/j.jmmm.2004.02.028,False
YFe4Ge2,,43.5,,P42/mnm,Tetragonal,"{'a': '7.004 Å', 'b': '7.004 Å', 'c': '3.755 Å'}",P42/mnm,,0.63 μB (Fe),,,,10.1016/j.jmmm.2004.02.028,False
DyFe4Ge2,,65.0,,P42/mnm,Tetragonal,"{'a': '7.004 Å', 'b': '7.004 Å', 'c': '3.755 Å'}",P42/mnm,,,,,,10.1016/j.jmmm.2004.02.028,False
HoFe2Ge2,,20.0,,I4/mmm,Tetragonal,,I4/mmm,,,,,,10.1016/j.jmmm.2004.02.028,False
CeNi0.80Bi2.03,,4.8,"{'θ_ab': '-156', 'θ_c': '-6', 'θ_ave': '-17'}",Tetragonal,P4/nmm,"{'a': '4.54', 'c': '9.64'}",P4/nmm,,2.4 μB,,,,10.1016/j.jallcom.2012.11.138,True
PrNi0.79Bi1.98,,6.4,"{'θ_ab': '-18', 'θ_c': '-7', 'θ_ave': '-12'}",Tetragonal,P4/nmm,"{'a': '4.52', 'c': '9.60'}",P4/nmm,,3.6 μB,,,,10.1016/j.jallcom.2012.11.138,True
NdNi0.72Bi2.14,,3.8,"{'θ_ab': '-33', 'θ_c': '-3', 'θ_ave': '-16'}",Tetragonal,P4/nmm,"{'a': '4.52', 'c': '9.53'}",P4/nmm,,3.8 μB,,,,10.1016/j.jallcom.2012.11.138,True
SmNi0.78Bi2.08,,3.3,,Tetragonal,P4/nmm,"{'a': '4.50', 'c': '9.42'}",P4/nmm,,,,,,10.1016/j.jallcom.2012.11.138,True
GdNi0.72Bi1.91,,9.8,"{'θ_ab': '-51', 'θ_c': '-51', 'θ_ave': '-51'}",Tetragonal,P4/nmm,"{'a': '4.49', 'c': '9.37'}",P4/nmm,,7.9 μB,,,,10.1016/j.jallcom.2012.11.138,True
TbNi0.74Bi1.90,,10.2,"{'θ_ab': '-109', 'θ_c': '-19', 'θ_ave': '-40'}",Tetragonal,P4/nmm,"{'a': '4.48', 'c': '9.30'}",P4/nmm,,10.0 μB,,,,10.1016/j.jallcom.2012.11.138,True
DyNi0.74Bi1.76,,5.4,"{'θ_ab': '-33', 'θ_c': '-12', 'θ_ave': '-24'}",Tetragonal,P4/nmm,"{'a': '4.47', 'c': '9.29'}",P4/nmm,,10.7 μB,,,,10.1016/j.jallcom.2012.11.138,True
Nd5Ru2O12,,,θ = -63 K,Monoclinic,C2/m,,C2/m,,μ_eff = 9.49 μ_B,,,,10.1016/j.jssc.2009.02.013,True
Gd5Ru2O12,,,θ = -12 K,Monoclinic,C2/m,"{'a': '12.4618', 'b': '5.8578', 'c': '7.4135'}",C2/m,,μ_eff = 18.1 μ_B,,,,10.1016/j.jssc.2009.02.013,True
Tb5Ru2O12,,7.0,θ = -2 K,Monoclinic,C2/m,"{'a': '12.4049', 'b': '5.8414', 'c': '7.3489'}",C2/m,,μ_eff = 23.5 μ_B,,,,10.1016/j.jssc.2009.02.013,True
Hf3Fe4Sn4,,189.0,,Orthorhombic,,"{'a': '8.1143(5) Å', 'b': '8.8466(5) Å', 'c': '10.6069(6) Å'}",Pnma,,,,,,10.1016/j.jssc.2015.12.017,True
Hf9Fe4Sn10,,24.0,Θ = -22(1) K,Orthorhombic,,"{'a': '5.6458(3) Å', 'b': '35.796(2) Å', 'c': '8.88725(9) Å'}",Cmc21,,μ_eff = 2.20(2) μ_B/Fe,,,,10.1016/j.jssc.2015.12.017,True
Hf9Fe3.67Sn10.33,,24.0,Θ = -22(1) K,Orthorhombic,,"{'a': '5.6778(11) Å', 'b': '35.876(7) Å', 'c': '8.8727(18) Å'}",Cmc21,,μ_eff = 2.20(2) μ_B/Fe,,,,10.1016/j.jssc.2015.12.017,True
CeAl2,,3.85,,Cubic (Laves phase),,,,,,,,,10.1016/S0921-4526(00)00658-X,True
PrAl0.90Cr0.10O3,109.0,,-79 K,Rhombohedral,Hexagonal,"{'a': '5.3304 Å', 'c': '12.970 Å'}",R-3c,,3.60 BM,,,,10.1016/j.ceramint.2022.04.197,True
PrAl0.80Cr0.20O3,120.0,,-62 K,Rhombohedral,Hexagonal,"{'a': '5.3405 Å', 'c': '12.977 Å'}",R-3c,244 Oe,3.66 BM,,2.3 × 10^-3 emu,,10.1016/j.ceramint.2022.04.197,True
PrAl0.70Cr0.30O3,169.0,,-57 K,Rhombohedral,Hexagonal,"{'a': '5.3493 Å', 'c': '12.994 Å'}",R-3c,,3.76 BM,,,,10.1016/j.ceramint.2022.04.197,True
PrAl0.60Cr0.40O3,181.0,,-54 K,Rhombohedral,Hexagonal,"{'a': '5.37971 Å', 'c': '13.053 Å'}",R-3c,1209 Oe,3.90 BM,,95 × 10^-3 emu,,10.1016/j.ceramint.2022.04.197,True
PrAl0.50Cr0.50O3,191.0,,-24 K,Rhombohedral,Hexagonal,"{'a': '5.4104 Å', 'c': '13.133 Å'}",R-3c,,4.07 BM,,,,10.1016/j.ceramint.2022.04.197,True
PrAl0.40Cr0.60O3,198.0,,-100 K,Rhombohedral,Hexagonal,"{'a': '5.3907 Å', 'c': '13.169 Å'}",R-3c,3985 Oe,4.27 BM,,155 × 10^-3 emu,,10.1016/j.ceramint.2022.04.197,True
PrAl0.30Cr0.70O3,210.0,,-91 K,Orthorhombic,,"{'a': '5.4461 Å', 'b': '7.6772 Å', 'c': '5.42820 Å'}",Pnma,,4.49 BM,,,,10.1016/j.ceramint.2022.04.197,True
PrAl0.20Cr0.80O3,215.0,,-75 K,Orthorhombic,,"{'a': '5.4471 Å', 'b': '7.6881 Å', 'c': '5.4368 Å'}",Pnma,5121 Oe,4.73 BM,,191 × 10^-3 emu,,10.1016/j.ceramint.2022.04.197,True
PrAl0.10Cr0.90O3,220.0,,-63 K,Orthorhombic,,"{'a': '5.4444 Å', 'b': '7.6874 Å', 'c': '5.4392 Å'}",Pnma,,4.99 BM,,,,10.1016/j.ceramint.2022.04.197,True
PrCrO3,231.0,,-58 K,Orthorhombic,,"{'a': '5.4701 Å', 'b': '7.6800 Å', 'c': '5.4801 Å'}",Pnma,3947 Oe,5.27 BM,,274 × 10^-3 emu,,10.1016/j.ceramint.2022.04.197,True
Na0.5MnO2,,25.0,-193 K,Layered to Tunnel,Orthorhombic,"{'a': '0.9093 nm', 'b': '2.6285 nm', 'c': '0.28252 nm'}",Pbam,,4.39 μB per Mn atom,,,2.41 emu/mol,10.1016/j.jcrysgro.2011.03.005,True
SrFe12O19,732.0,,,Hexagonal,Hexagonal,,P63/mmc,,,,,,10.1016/j.jssc.2006.11.012,True
Sm2Fe17N3,723.15,,,Hexagonal,,,,Decreases linearly with sintering temperature,,,,,10.1016/j.jmmm.2012.02.021,True
Gd2FeSi2,145.0,136.0,134 K,Monoclinic,Sc2CoSi2-type,"{'a': '1.06595 nm', 'b': '0.41720 nm', 'c': '1.00966 nm'}",C 2/m,,11.38 μB/fu,5.93 μB/R,,,10.1016/j.jmmm.2016.04.034,True
Tb2FeSi2,136.0,111.0,80 K,Monoclinic,Sc2CoSi2-type,"{'a': '1.05649 nm', 'b': '0.41533 nm', 'c': '1.00149 nm'}",C 2/m,14.9 kOe,13.94 μB/fu,6.09 μB/R,2.45 μB,,10.1016/j.jmmm.2016.04.034,True
Y2CoSi2,,,-6 K,Monoclinic,Sc2CoSi2-type,"{'a': '1.03991 nm', 'b': '0.41452 nm', 'c': '0.99897 nm'}",C 2/m,,0.22 μB/fu,,,,10.1016/j.jmmm.2016.04.034,True
Gd2CoSi2,214.0,,236 K,Monoclinic,Sc2CoSi2-type,"{'a': '1.0554 nm', 'b': '0.41616 nm', 'c': '1.0076 nm'}",C 2/m,,11.28 μB/fu,6.5 μB/R,,,10.1016/j.jmmm.2016.04.034,True
Tb2CoSi2,198.0,13.0,173 K,Monoclinic,Sc2CoSi2-type,"{'a': '1.04573 nm', 'b': '0.41450 nm', 'c': '1.00062 nm'}",C 2/m,5.2 kOe,13.80 μB/fu,6.85 μB/R,3.15 μB,,10.1016/j.jmmm.2016.04.034,True
Dy2CoSi2,139.0,9.0,86 K,Monoclinic,Sc2CoSi2-type,"{'a': '1.03932 nm', 'b': '0.41324 nm', 'c': '0.99615 nm'}",C 2/m,3.5 kOe,15.08 μB/fu,7.59 μB/R,1.79 μB,,10.1016/j.jmmm.2016.04.034,True
Ho2CoSi2,77.0,,46 K,Monoclinic,Sc2CoSi2-type,"{'a': '1.03352 nm', 'b': '0.41271 nm', 'c': '0.99283 nm'}",C 2/m,1.3 kOe,15.05 μB/fu,8.39 μB/R,1.84 μB,,10.1016/j.jmmm.2016.04.034,True
Er2CoSi2,50.0,,17 K,Monoclinic,Sc2CoSi2-type,"{'a': '1.02733 nm', 'b': '0.41126 nm', 'c': '0.98768 nm'}",C 2/m,1.2 kOe,13.60 μB/fu,7.64 μB/R,1.18 μB,,10.1016/j.jmmm.2016.04.034,True
Nd5Ge3,,51.0,31K,Mn5Si3-type hexagonal,Hexagonal,"{'a': '7.882 Å', 'c': '6.636 Å'}",P63/mcm,16.4 kOe,2.0 μB/Nd,,1.84 μB/Nd,,10.1016/j.physb.2009.08.052,True
Ho2RhSi3,,5.2,,Hexagonal,AlB2-type derivative,"{'a': '8.086(1) Å', 'c': '7.804(1) Å'}",P 6̄ 2c or P 63/mmc,,9.18(20) μB,,,,10.1016/S0925-8388(03)00374-8,True
Er2RhSi3,,5.0,,Hexagonal,AlB2-type derivative,"{'a': '8.078(1) Å', 'c': '7.748(1) Å'}",P 6̄ 2c or P 63/mmc,,5.9(1) μB,,,,10.1016/S0925-8388(03)00374-8,True
Ho2PdSi3,,8.0,,,,,,,,,,,10.1016/S0925-8388(03)00374-8,False
Er2PdSi3,,8.0,,,,,,,,,,,10.1016/S0925-8388(03)00374-8,False
Fe,1043.0,,,Body-Centered Cubic (bcc),Cubic,"{'a': '2.866 Å', 'b': '2.866 Å', 'c': '2.866 Å'}",Im-3m,,2.22 μB,,,,10.1016/j.jnucmat.2010.12.293,True
MnV2O4,58.0,,,Cubic,Tetragonal below 53 K,,,,,,,,10.1016/j.physb.2017.09.085,True
TmMnO3,,90.0,-57 K,Hexagonal,,"{'a': '6.046 Å', 'c': '11.386 Å'}",P6_3cm,,,,,,10.1016/j.jallcom.2023.171084,True
Tm1.02Mn0.98O3,,83.0,-55 K,Hexagonal,,"{'a': '6.08060 Å', 'c': '11.371 Å'}",P6_3cm,,,,,,10.1016/j.jallcom.2023.171084,True
Tm1.04Mn0.96O3,,83.0,-41 K,Hexagonal,,"{'a': '6.086 Å', 'c': '11.383 Å'}",P6_3cm,,,,,,10.1016/j.jallcom.2023.171084,True
Tm0.98Mn1.02O3,,84.0,-32 K,Hexagonal,,"{'a': '6.087 Å', 'c': '11.392 Å'}",P6_3cm,,,,,,10.1016/j.jallcom.2023.171084,True
Tm0.96Mn1.04O3,,84.0,-31 K,Hexagonal,,"{'a': '6.080 Å', 'c': '11.368 Å'}",P6_3cm,,,,,,10.1016/j.jallcom.2023.171084,True
Tm0.94Mn1.06O3,,81.0,-52 K,Hexagonal,,"{'a': '6.075 Å', 'c': '11.37 Å'}",P6_3cm,,,,,,10.1016/j.jallcom.2023.171084,True
CePd3Sn,,1.0,-20.2 K,"Orthorhombic (RT), Monoclinic (LT)","Orthorhombic (RT), Monoclinic (LT)","{'a': '4.5160(18) Å (RT), 10.8314(7) Å (LT)', 'b': '15.878(8) Å (RT), 9.0474(5) Å (LT)', 'c': '5.396(3) Å (RT), 15.8725(12) Å (LT)'}","Cmcm (RT), C2/m (LT)",,"2.43(2) μB/Ce (high temp), 1.54 μB/Ce (low temp)",0.7 μB at 2 K,,,10.1016/j.jallcom.2016.07.069,True
CaTcO3,,602.0,,Orthorhombic,Pnma,"{'a': '5.53 Å', 'b': '7.71 Å', 'c': '5.39 Å'}",Pnma,,2.14 μB,,,,10.1016/j.commatsci.2014.09.011,False
BaTcO3,,1089.0,,Orthorhombic,Pnma,"{'a': '5.69 Å', 'b': '8.05 Å', 'c': '5.67 Å'}",Pnma,,2.09 μB,,,,10.1016/j.commatsci.2014.09.011,False
PrFe2Ge2,,14.6,,ThCr2Si2,Tetragonal,,I4/mmm,,3.0 μB,,,0.0053 emu/mol,10.1016/S0304-8853(03)00672-3,True
NdFe2Ge2,,16.4,,ThCr2Si2,Tetragonal,,I4/mmm,,3.2 μB,,,0.0042 emu/mol,10.1016/S0304-8853(03)00672-3,True
SmFe2Ge2,,5.9,,ThCr2Si2,Tetragonal,,I4/mmm,,0.43 μB,,,0.0039 emu/mol,10.1016/S0304-8853(03)00672-3,True
GdFe2Ge2,,10.8,,ThCr2Si2,Tetragonal,,I4/mmm,,6.2 μB,,,0.0026 emu/mol,10.1016/S0304-8853(03)00672-3,True
TbFe2Ge2,,7.4,,ThCr2Si2,Tetragonal,,I4/mmm,,8.5 μB,,,0.0058 emu/mol,10.1016/S0304-8853(03)00672-3,True
DyFe2Ge2,,2.1,,ThCr2Si2,Tetragonal,,I4/mmm,,10.2 μB,,,0.0043 emu/mol,10.1016/S0304-8853(03)00672-3,True
HoFe2Ge2,,1.1,,ThCr2Si2,Tetragonal,,I4/mmm,,9.7 μB,,,0.0024 emu/mol,10.1016/S0304-8853(03)00672-3,True
ErFe2Ge2,,2.5,,ThCr2Si2,Tetragonal,,I4/mmm,,8.1 μB,,,0.0025 emu/mol,10.1016/S0304-8853(03)00672-3,True
TmFe2Ge2,,0.4,,ThCr2Si2,Tetragonal,,I4/mmm,,5.9 μB,,,0.0049 emu/mol,10.1016/S0304-8853(03)00672-3,True
CeCu2,,3.5,,Orthorhombic,Distorted hexagonal,,,,,,,,10.1016/S0304-8853(03)00069-6,True
TbCu2,,48.0,,Orthorhombic,Distorted hexagonal,,,,,,,,10.1016/S0304-8853(03)00069-6,True
DyCu2,,27.0,,Orthorhombic,Distorted hexagonal,,,,,,,,10.1016/S0304-8853(03)00069-6,True
TmCu2,,6.3,,Orthorhombic,Distorted hexagonal,,,,,,,,10.1016/S0304-8853(03)00069-6,True
Sm2Co2Al,50.0,,48 K,Mo2NiB2-type,Orthorhombic,"{'a': '0.55179 nm', 'b': '0.85901 nm', 'c': '0.41205 nm'}","Immm, No. 71, oI10",69 kOe,0.85 μB,0.42 μB (at 40 K),0.38 μB,,10.1016/j.jssc.2018.01.023,True
Sm2Co2Ga,62.0,,,Mo2NiB2-type,Orthorhombic,"{'a': '0.54567 nm', 'b': '0.85529 nm', 'c': '0.41449 nm'}","Immm, No. 71, oI10",72 kOe,,0.50 μB (at 40 K),0.36 μB,,10.1016/j.jssc.2018.01.023,True
Gd2Co2Al,78.0,,80.8 K,Mo2NiB2-type,Orthorhombic,,"Immm, No. 71, oI10",,11.12 μB,13.4 μB (at 5 K),,,10.1016/j.jssc.2018.01.023,False
Tb2Co2Al,98.0,,98 K,Mo2NiB2-type,Orthorhombic,,"Immm, No. 71, oI10",48 kOe,13.81 μB,12.6 μB (at 30 K),9.9 μB (at 2 K),,10.1016/j.jssc.2018.01.023,False
Dy2Co2Al,58.0,,,Mo2NiB2-type,Orthorhombic,,"Immm, No. 71, oI10",54.6 kOe (at 2 K),,13.2 μB (at 2 K),8.0 μB (at 2 K),,10.1016/j.jssc.2018.01.023,False
Gd2Co2Ga,76.0,,69 K,Mo2NiB2-type,Orthorhombic,,"Immm, No. 71, oI10",,12.01 μB,13.2 μB (at 5 K),,,10.1016/j.jssc.2018.01.023,False
Mg0.95Fe0.05O,50.0,,,Cubic,,{'a': '4.2176'},,230 Oe,,3.65 emu/g,0.11 emu/g,,10.1016/j.jallcom.2019.03.021,True
Zn0.99Fe0.01O,400.0,,,,,,,,,1 emu/g,,,10.1016/j.jallcom.2019.03.021,False
Fe91Zr9,275.0,,,Amorphous,,,,,,,,,10.1016/j.jnoncrysol.2003.08.019,True
Fe88Zr8B4,275.0,,,Amorphous,,,,,,,,,10.1016/j.jnoncrysol.2003.08.019,True
Fe91Zr7B2,275.0,,,Amorphous,,,,,,,,,10.1016/j.jnoncrysol.2003.08.019,True
Fe87Zr6CuB6,275.0,,,Amorphous,,,,,,,,,10.1016/j.jnoncrysol.2003.08.019,True
Gd,293.0,,,,,,,,,,,,10.1016/S0304-8853(02)00477-8,False
Tb0.4Gd0.6Al2,139.0,,,Cubic Laves phase,Cubic,,,,,,,,10.1016/j.jallcom.2013.02.068,False
TbAl2,108.0,,,Cubic Laves phase,Cubic,,,,,,,,10.1016/j.jallcom.2013.02.068,False
GdAl2,168.0,,,Cubic Laves phase,Cubic,,,,,,,,10.1016/j.jallcom.2013.02.068,False
NaCaFe3(PO4)4,,26.0,-68 K,Orthorhombic,,"{'a': '8.706 Å', 'b': '9.410 Å', 'c': '29.211 Å'}",Pcab,,5.78 μB,,,,10.1016/S0925-8388(03)00129-4,True
Ba2ErMoO6,,,-9.5 K,Cubic,Fm3̄m,,Fm3̄m,,,,,,10.1016/j.jssc.2006.11.007,True
Ba1.5Sr0.5ErMoO6,,,-9.45 K,Tetragonal,I4/m,"{'a': '5.89879 Å', 'b': '5.89879 Å', 'c': '8.3262 Å'}",I4/m,,,,,,10.1016/j.jssc.2006.11.007,True
Ba1.2Sr0.8ErMoO6,,,-9.70 K,Tetragonal,I4/m,"{'a': '5.86453 Å', 'b': '5.86453 Å', 'c': '8.3457 Å'}",I4/m,,,,,,10.1016/j.jssc.2006.11.007,True
Ba0.75Sr1.25ErMoO6,,,-9.27 K,Monoclinic,P21/n,"{'a': '5.86691 Å', 'b': '5.8491 Å', 'c': '8.2456 Å'}",P21/n,,,,,,10.1016/j.jssc.2006.11.007,True
Ba0.25Sr1.75ErMoO6,,2.5,-9.443 K,Monoclinic,P21/n,"{'a': '5.81211 Å', 'b': '5.8176 Å', 'c': '8.2111 Å'}",P21/n,,2.20 μB,,,,10.1016/j.jssc.2006.11.007,True
Sr2ErMoO6,,4.0,-8.71 K,Monoclinic,P21/n,"{'a': '5.78711 Å', 'b': '5.80692 Å', 'c': '8.1900 Å'}",P21/n,,1.97 μB,,,,10.1016/j.jssc.2006.11.007,True
Ba2SmMoO6,,120.0,,Cubic,Fm3̄m,,Fm3̄m,,,,,,10.1016/j.jssc.2006.11.007,False
Ba2EuMoO6,,120.0,,Cubic,Fm3̄m,,Fm3̄m,,,,,,10.1016/j.jssc.2006.11.007,False
LaMn2Ge2,320.0,430.0,,Body-centred tetragonal,ThCr2Si2-type,"{'a': '4.1992 Å', 'c': '10.9769 Å'}",I4/mmm,,,,,,10.1016/j.jallcom.2022.164784,True
LaMn2Ge2 (ribbon),317.0,430.0,,Body-centred tetragonal,ThCr2Si2-type,"{'a': '4.1992 Å', 'c': '10.9769 Å'}",I4/mmm,,,,,,10.1016/j.jallcom.2022.164784,True
Co70.3Fe4.7Si10B15,795.0,,,Amorphous,,,,,1.22 μB per TM,,,,10.1016/j.jnoncrysol.2004.03.105,True
CoO,,271.0,,,,,,,,,,,10.1016/j.jnoncrysol.2004.03.105,False
Mg3NiNb2O9,,,-13.1 K,Trigonal,Corundum-related,"{'a': '5.1484 Å', 'c': '14.0363 Å'}",P3̄c1,,3.04 μB,,,4.930×10^−5 cm^3/mol,10.1016/j.jssc.2007.09.007,True
MgNi3Nb2O9,45.5,,-137.2 K,Orthorhombic,Corundum-related,"{'a': '8.7652 Å', 'b': '5.0893 Å', 'c': '14.3087 Å'}",Pbcn,400 Oe,3.45 μB,0.06 μB/ion,,9.270×10^−5 cm^3/mol,10.1016/j.jssc.2007.09.007,True
Ni4Nb2O9,76.1,,-215 K,Orthorhombic,Corundum-related,,Pbcn,,3.54 μB,,,,10.1016/j.jssc.2007.09.007,False
SrRuO3,160.0,,,Orthorhombic,Orthorhombic,,Pbnm,,,,,,10.1016/j.tsf.2006.09.028,False
Sr4Ru3O10,105.0,,,Orthorhombic,Orthorhombic,,,,,,,,10.1016/j.tsf.2006.09.028,False
Ca3Ru2O7,,56.0,,Orthorhombic,Orthorhombic,,,,,,,,10.1016/j.tsf.2006.09.028,False
Mn54Al46,648.15,,,Tetragonal (L10),,"{'a': '2.7763 Å', 'c': '3.5737 Å'}",,92 kA/m,,124 Am^2/kg,32 Am^2/kg,,10.1016/j.actamat.2023.119646,True
Mn53Al46Ti1,638.15,,,Tetragonal (L10),,"{'a': '2.7820 Å', 'c': '3.5783 Å'}",,99 kA/m,,112 Am^2/kg,36 Am^2/kg,,10.1016/j.actamat.2023.119646,True
Mn54Al45Ti1,646.15,,,Tetragonal (L10),,"{'a': '2.7817 Å', 'c': '3.5771 Å'}",,99 kA/m,,115 Am^2/kg,39 Am^2/kg,,10.1016/j.actamat.2023.119646,True
Mn50Al50,,573.15,,Tetragonal (L10),,"{'a': '2.755 Å', 'c': '3.471 Å'}",,,1.107 μB/atom,,,,10.1016/j.actamat.2023.119646,False
Nd3Pd20Ge6,,1.24333333333333,,Face-centered cubic,Cubic,{'a': '12.1-12.5 Å'},Fm3̄m,,"2.38 μB (8c site), 2.20 μB (4a site)",,,,10.1016/S0925-8388(00)00769-6,True
Tb3Pd20Si6,,7.1,,Face-centered cubic,Cubic,,Fm3̄m,,"8.26 μB (8c site), 8.42 μB (4a site)",,,,10.1016/S0925-8388(00)00769-6,False
Dy3Pd20Si6,,3.8,,Face-centered cubic,Cubic,,Fm3̄m,,"8.5 μB (8c site), 5.9 μB (4a site)",,,,10.1016/S0925-8388(00)00769-6,False
NdPd3Ge0.125,,1.4,,Face-centered cubic,Cubic,{'a': '4.180 Å'},,,,,,,10.1016/S0925-8388(00)00769-6,False
Pr0.5Na0.05Sr0.45MnO3,270.0,,275K,Orthorhombic,Pbnm,"{'a': '5.477', 'b': '5.442', 'c': '7.644'}",Pbnm,,6.12 μB,,,,10.1016/j.physb.2015.08.022,True
Pr0.5K0.05Sr0.45MnO3,275.0,,277K,Orthorhombic,Pbnm,"{'a': '5.482', 'b': '5.442', 'c': '7.650'}",Pbnm,,5.86 μB,,,,10.1016/j.physb.2015.08.022,True
Pr0.55Sr0.35K0.1MnO3,304.0,,,,,,,,,,,,10.1016/j.physb.2015.08.022,True
Ba5Ru3Na2O14,,29.0,-880.96 K,Orthorhombic,Pseudo-hexagonal,"{'a': '5.845(1) Å', 'b': '10.145(2) Å', 'c': '24.163(5) Å'}",C2221,,,,,,10.1016/S1293-2558(03)00142-0,True
Ba5Ru3Na2O14,,29.0,-880.96 K,Orthorhombic,Pseudo-hexagonal,"{'a': '5.8146(4) Å', 'b': '10.2812(7) Å', 'c': '24.173(2) Å'}",Cmc21,,,,,,10.1016/S1293-2558(03)00142-0,True
Ba5Ru3Na2O14,,29.0,-880.96 K,Hexagonal,,"{'a': '5.9261(8) Å', 'c': '24.400(5) Å'}",P6̄2c,,,,,,10.1016/S1293-2558(03)00142-0,True
SrRuO3,160.0,,,,,,,,,,,,10.1016/S1293-2558(03)00142-0,False
CoCr2S4,224.4,,,Spinel,Cubic,,,,,,,,10.1016/j.jallcom.2017.07.282,True
FeCr2S4,166.5,,,Spinel,Cubic,,,,,,,,10.1016/j.jallcom.2017.07.282,True
CdCr2S4,84.6,,,Spinel,Cubic,,,,,,,,10.1016/j.jallcom.2017.07.282,False
MnCr2S4,64.7,,,Spinel,Cubic,,,,,,,,10.1016/j.jallcom.2017.07.282,False
CdCr2Se4,130.48,,,Spinel,Cubic,,,,,,,,10.1016/j.jallcom.2017.07.282,False
MnV1.95Al0.05O4,61.17,,,Spinel,Cubic,,,,,,,,10.1016/j.jallcom.2017.07.282,False
MnV2O4,59.3,,,Spinel,Cubic,,,,,,,,10.1016/j.jallcom.2017.07.282,False
CuCr2Se4,430.0,,,Spinel,Cubic,,,,,,,,10.1016/j.jallcom.2017.07.282,False
MnCr2O4,42.88,,,Spinel,Cubic,,,,,,,,10.1016/j.jallcom.2017.07.282,False
DyFe0.1Mn0.9O3,,31.0,,Orthorhombic,Pnma,"{'a': '5.804(2)', 'b': '7.405(1)', 'c': '5.276(1)'}",Pnma,0.105,,146,3.40,,10.1016/j.physb.2023.415507,True
DyFe0.3Mn0.7O3,,120.0,,Orthorhombic,Pnma,"{'a': '5.741(3)', 'b': '7.455(7)', 'c': '5.277(9)'}",Pnma,0.111,,123,3.16,,10.1016/j.physb.2023.415507,True
DyFe0.5Mn0.5O3,,385.0,,Orthorhombic,Pnma,"{'a': '5.686(5)', 'b': '7.512(8)', 'c': '5.284(5)'}",Pnma,0.017,,141,0.68,,10.1016/j.physb.2023.415507,True
LiNO,,25.0,-61.7 K,,,,,,,,,,10.1016/j.jinorgbio.2012.09.022,True
ErFe3(BO3)4,,38.0,,Trigonal,Huntite-like,"{'a': '9.566 Å', 'c': '7.591 Å'}",P3_121,,,,,,10.1016/j.jmmm.2018.06.057,True
GdIr2Si2,,87.0,0 ± 5K,ThCr2Si2,Tetragonal,"{'a': '4.06Å', 'c': '9.93Å'}",I4/mmm,,8.2 ± 0.2 μB,,,,10.1016/j.jmmm.2022.169199,True
GdIr2Si2,,12.0,-10 ± 1K,CaBe2Ge2,Tetragonal,"{'a': '4.111Å', 'c': '9.733Å'}",P4/nmm,,8.3 ± 0.2 μB,,,,10.1016/j.jmmm.2022.169199,True
HoIr2Si2,,22.0,-26 ± 1K,ThCr2Si2,Tetragonal,"{'a': '4.048Å', 'c': '9.884Å'}",I4/mmm,,,,,,10.1016/j.jmmm.2022.169199,False
HoIr2Si2,,5.8,2 ± 1K,CaBe2Ge2,Tetragonal,"{'a': '4.0796Å', 'c': '9.6677Å'}",P4/nmm,,10.6 ± 0.2 μB,,,,10.1016/j.jmmm.2022.169199,True
ErIr2Si2,,10.0,,ThCr2Si2,Tetragonal,"{'a': '4.028Å', 'c': '9.855Å'}",I4/mmm,,,,,,10.1016/j.jmmm.2022.169199,False
ErIr2Si2,,3.8,-5.5 ± 0.3K,CaBe2Ge2,Tetragonal,"{'a': '4.0666Å', 'c': '9.583Å'}",P4/nmm,,9.8 ± 0.2 μB,,,,10.1016/j.jmmm.2022.169199,True
C30H28Co2N4O12,,,-39.09 K,Monoclinic,3D porous network,"{'a': '13.044 Å', 'b': '13.487 Å', 'c': '20.283 Å'}",P 21/c,,,,,4.53 cm³ K⁻¹ mol⁻¹ at 300 K,10.1016/j.jssc.2020.121706,True
C30H28Ni2N4O12,,,0.29 K,Monoclinic,3D porous network,"{'a': '11.778 Å', 'b': '13.566 Å', 'c': '19.386 Å'}",P 21/c,,,,,2.42 cm³ K⁻¹ mol⁻¹ at 300 K,10.1016/j.jssc.2020.121706,True
C26H18CoN2O9,,,-12.59 K,Triclinic,2D layer,"{'a': '7.647 Å', 'b': '11.439 Å', 'c': '13.969 Å'}",P 1̄,,,,,5.21 cm³ K⁻¹ mol⁻¹ at 300 K,10.1016/j.jssc.2020.121706,True
CoSb2O4,,79.0,3.28 K,Tetragonal,P42/mbc,"{'a': '8.49340 Å', 'b': '8.49340 Å', 'c': '5.92387 Å'}",P42/mbc,,3.73 μB,,,,10.1016/j.jssc.2012.01.032,True
CoSb1.5Pb0.5O4,,64.0,-20.9 K,Tetragonal,P42/mbc,"{'a': '8.4826 Å', 'b': '8.4826 Å', 'c': '6.0546 Å'}",P42/mbc,,"2.86 μB (Cz), 1.65 μB (Gx)",,,,10.1016/j.jssc.2012.01.032,True
FeSb2O4,,45.0,,Tetragonal,P42/mbc,,P42/mbc,,,,,,10.1016/j.jssc.2012.01.032,False
NiSb2O4,,47.0,,Tetragonal,P42/mbc,,P42/mbc,,,,,,10.1016/j.jssc.2012.01.032,False
Pr0.2Sr0.8MnO3,,275.0,,Tetragonal,Pseudo-cubic,"{'a': '5.3992 Å', 'c': '7.6434 Å'}",I4/mcm,,,,,,10.1016/j.solidstatesciences.2004.04.005,True
Pr0.4Ca0.6MnO3,,160.0,,Orthorhombic,Pseudo-tetragonal,"{'a': '5.3767 Å', 'b': '5.3796 Å', 'c': '7.5848 Å'}",Pbnm,,,,,,10.1016/j.solidstatesciences.2004.04.005,True
La0.55Sr0.45MnO3,350.0,,,Rhombohedral,,"{'a': '5.4700 Å', 'c': '13.144 Å'}",R-3c,,,,,,10.1016/j.solidstatesciences.2004.04.005,True
Nd0.5Sr0.5MnO3,260.0,150.0,,Orthorhombic,,"{'a': '5.4740 Å', 'b': '5.4311 Å', 'c': '7.6344 Å'}",Ibmm,,,,,,10.1016/j.solidstatesciences.2004.04.005,True
La0.21Pr0.49Ca0.3MnO3,130.0,145.0,,Orthorhombic,,"{'a': '5.4397 Å', 'b': '5.4548 Å', 'c': '7.6852 Å'}",Pbnm,,,,,,10.1016/j.solidstatesciences.2004.04.005,True
YbPdMg,,,-5 K,Orthorhombic,TiNiSi type,"{'a': '729.4 pm', 'b': '424.3 pm', 'c': '850.5 pm'}",Pnma,,0.3 μB/formula unit,,,246×10−6 cm3/mol,10.1016/S0966-9795(02)00189-9,True
Pr2Pd2Mg,,15.0,23 K,Tetragonal,Mo2FeB2 type,"{'a': '775.3 pm', 'c': '396.8 pm'}",P4/mbm,,3.86 μB/Pr atom,2.65 μB/Pr atom at 2 K and 5 T,,235×10−6 cm3/mol,10.1016/S0966-9795(02)00189-9,True
Sm2Pd2Mg,36.0,,,Tetragonal,Mo2FeB2 type,"{'a': '770.38 pm', 'c': '388.29 pm'}",P4/mbm,,,0.060 μB/Sm at 5.5 T,0.020 μB/Sm,,10.1016/S0966-9795(02)00189-9,True
Mn2FeSbO6,,270.0,,Ilmenite,Hexagonal,,R-3,Near-zero,5 μB per f.u.,,,8–10 emu mol−1 Oe−1,10.1016/j.jmmm.2019.02.047,True
MnFe2O4,,570.0,,Spinel,,,,,,,,,10.1016/j.jmmm.2019.02.047,False
Zn0.00Fe3.00O4,818.15,,,Cubic Spinel,Cubic,{'a': '8.348 Å'},Fd3m,122.3 Oe,,83.3 emu/g,0.165,,10.1016/j.physb.2021.413468,True
Zn0.05Fe2.95O4,758.15,,,Cubic Spinel,Cubic,{'a': '8.364 Å'},Fd3m,136.2 Oe,,95.8 emu/g,0.146,,10.1016/j.physb.2021.413468,True
Zn0.10Fe2.90O4,703.15,,,Cubic Spinel,Cubic,{'a': '8.370 Å'},Fd3m,108.7 Oe,,98.8 emu/g,0.105,,10.1016/j.physb.2021.413468,True
Zn0.15Fe2.85O4,693.15,,,Cubic Spinel,Cubic,{'a': '8.372 Å'},Fd3m,90.6 Oe,,91.4 emu/g,0.100,,10.1016/j.physb.2021.413468,True
Zn0.20Fe2.80O4,683.15,,,Cubic Spinel,Cubic,{'a': '8.373 Å'},Fd3m,71.1 Oe,,79.6 emu/g,0.068,,10.1016/j.physb.2021.413468,True
Fe4N,6.0,,,Cubic,,{'a': '3.793 Å'},,,"2.87 μB (Fe(I)), 2.27 μB (Fe(II))",,,,10.1016/j.jmmm.2018.01.038,False
SmCrO4,12.0,,-44.01 K,Tetragonal,Zircon-type,"{'a': '7.231 Å', 'b': '7.231 Å', 'c': '6.335 Å'}",I41/amd,,1.41 μB,7.7 × 10^-3 emu/g,,,10.1016/j.jmmm.2022.169807,True
GdCrO4,21.0,,-42.57 K,Tetragonal,Zircon-type,"{'a': '7.207 Å', 'b': '7.207 Å', 'c': '6.323 Å'}",I41/amd,137 Oe,9.16 μB,11.5 emu/g,,,10.1016/j.jmmm.2022.169807,True
DyCrO4,22.0,20.0,-14.09 K,Tetragonal,Zircon-type,"{'a': '7.134 Å', 'b': '7.134 Å', 'c': '6.266 Å'}",I41/amd,2284 Oe,9.46 μB,17.7 emu/g,,,10.1016/j.jmmm.2022.169807,True
ErCrO4,15.0,13.0,-22.01 K,Tetragonal,Zircon-type,"{'a': '7.102 Å', 'b': '7.102 Å', 'c': '6.249 Å'}",I41/amd,414 Oe,6.06 μB,6.3 emu/g,,,10.1016/j.jmmm.2022.169807,True
SmCrO3,,198.0,533.92 K,Orthorhombic,Perovskite,"{'a': '5.501 Å', 'b': '7.643 Å', 'c': '5.369 Å'}",Pbnm,170 Oe,5.98 μB,,,,10.1016/j.jmmm.2022.169807,True
GdCrO3,,168.0,19.59 K,Orthorhombic,Perovskite,"{'a': '5.544 Å', 'b': '7.610 Å', 'c': '5.318 Å'}",Pbnm,483 Oe,8.42 μB,,,,10.1016/j.jmmm.2022.169807,True
DyCrO3,,143.0,-8.66 K,Orthorhombic,Perovskite,"{'a': '5.281 Å', 'b': '7.585 Å', 'c': '5.550 Å'}",Pbnm,682 Oe,9.78 μB,,,,10.1016/j.jmmm.2022.169807,True
ErCrO3,,133.0,-12.86 K,Orthorhombic,Perovskite,"{'a': '5.518 Å', 'b': '7.525 Å', 'c': '5.229 Å'}",Pbnm,1497 Oe,8.41 μB,,,,10.1016/j.jmmm.2022.169807,True
C16H19N3O11SNi2,,,-31.44 K,Tetragonal,,"{'a': '24.4097', 'b': '24.4097', 'c': '14.7898'}",I 4(1)/a,,,,,,10.1016/j.jssc.2018.03.015,True
NiI3,532.0,,,Sandwich-like,Hexagonal,{'a': '6.813 Å'},,,1.726 μB,,,,10.1016/j.physb.2024.415790,False
Fe35Mn15Pt50,570.0,,,L10,face-centered-tetragonal (fct),"{'a': '3.9019 Å', 'b': '3.9019 Å', 'c': '3.702 Å'}",,864 kA/m,,,0.83 T,,10.1016/j.intermet.2015.06.008,True
C23.8HoCl3.7,,,-7.5 K,Monoclinic,Oblique,"{'a': '689 pm', 'b': '1177 pm'}",C2/m,,10.2 μB,,,,10.1016/j.carbon.2005.07.028,True
C23.8HoCl3.7,,,-5.3 K,Monoclinic,Oblique,"{'a': '689 pm', 'b': '1177 pm'}",C2/m,,10.5 μB,,,,10.1016/j.carbon.2005.07.028,True
C23.8HoCl3.7,,,-3.2 K,Monoclinic,Oblique,"{'a': '689 pm', 'b': '1177 pm'}",C2/m,,,,,,10.1016/j.carbon.2005.07.028,True
K3Fe3(PO4)4·H2O,,29.0,-191 K,Monoclinic,P2/n,"{'a': '20.872 Å', 'b': '6.529 Å', 'c': '10.727 Å'}",P2/n,,5.79 μB,,,,10.1016/j.jssc.2018.03.016,True
Na3Fe3(PO4)4,,27.7,-183 K,Monoclinic,C 2/c,"{'a': '19.649 Å', 'b': '6.392 Å', 'c': '10.597 Å'}",C 2/c,,5.51 μB,,,,10.1016/j.jssc.2018.03.016,True
Ce15Ge9C,10.0,,,La15Ge9Fe-type,Hexagonal,"{'a': '15.3146', 'c': '6.7611'}",P63mc,,0.9 μB/Ce,,,,10.1016/j.jallcom.2014.01.115,True
Pr15Ge9C,30.0,,,La15Ge9Fe-type,Hexagonal,"{'a': '15.2029', 'c': '6.7449'}",P63mc,,1.1 μB/Pr,,,,10.1016/j.jallcom.2014.01.115,True
Nd15Ge9C,80.0,,,La15Ge9Fe-type,Hexagonal,"{'a': '15.1222', 'c': '6.7028'}",P63mc,,2.2 μB/Nd,,,,10.1016/j.jallcom.2014.01.115,True
Si0.48Mn0.52,330.0,,,B20,,,,,1.4 μB,440 emu/cm^3,,,10.1016/j.jmmm.2014.09.028,True
Si0.45Mn0.55,360.0,,,B20,,,,,,,,,10.1016/j.jmmm.2014.09.028,True
MnSi,30.0,,,B20,,,,,0.4 μB,,,,10.1016/j.jmmm.2014.09.028,False
Fe87Mn11Al2,895.0,,,A2,bcc,{'a': '2.8785'},,,,194.5 A m^2/kg,,,10.1016/S0925-8388(03)00726-6,True
Fe84Mn11Al5,882.0,,,A2,bcc,{'a': '2.8832'},,,,189.6 A m^2/kg,,,10.1016/S0925-8388(03)00726-6,True
Fe81Mn11Al8,870.0,,,A2,bcc,{'a': '2.8878'},,,,,,,10.1016/S0925-8388(03)00726-6,True
Fe78Mn11Al11,851.0,,,A2,bcc,{'a': '2.8902'},,,,,,,10.1016/S0925-8388(03)00726-6,True
Fe75Mn11Al14,840.0,,,A2,bcc,{'a': '2.8964'},,,,174.2 A m^2/kg,,,10.1016/S0925-8388(03)00726-6,True
Fe72Mn11Al17,775.0,,,A2,bcc,{'a': '2.9000'},,,,161.0 A m^2/kg,,,10.1016/S0925-8388(03)00726-6,True
Fe69Mn11Al20,778.0,,,DO3,bcc,{'a': '2.8989'},,,,147.5 A m^2/kg,,,10.1016/S0925-8388(03)00726-6,True
Fe66Mn11Al23,570.0,,,DO3,bcc,{'a': '2.8997'},,,,119.1 A m^2/kg,,,10.1016/S0925-8388(03)00726-6,True
Fe64Mn11Al25,453.0,,,DO3,bcc,{'a': '2.8999'},,,,97.6 A m^2/kg,,,10.1016/S0925-8388(03)00726-6,True
Fe62Mn11Al27,315.0,,,DO3,bcc,{'a': '2.8995'},,,,68.8 A m^2/kg,,,10.1016/S0925-8388(03)00726-6,True
Fe59Mn11Al30,80.0,,,B2,bcc,{'a': '2.9003'},,,,17.5 A m^2/kg,,,10.1016/S0925-8388(03)00726-6,True
Fe55Mn11Al34,30.0,,,B2,bcc,{'a': '2.9019'},,,,2.97 A m^2/kg,,,10.1016/S0925-8388(03)00726-6,True
Fe52Mn11Al37,25.0,,,B2,bcc,{'a': '2.9057'},,,,1.80 A m^2/kg,,,10.1016/S0925-8388(03)00726-6,True
Fe49Mn11Al40,25.0,,,B2,bcc,{'a': '2.9095'},,,,1.62 A m^2/kg,,,10.1016/S0925-8388(03)00726-6,True
In0.08Na0.06Mn0.86WO4,,13.1,-58.6 K,Monoclinic,Monoclinic,"{'a': '4.84290 Å', 'b': '5.76708 Å', 'c': '5.00561 Å'}",P 2,,5.6 μB/f.u.,,,,10.1016/j.jssc.2016.09.022,True
In0.15Na0.12Mn0.73WO4,,9.6,-45.4 K,Monoclinic,Monoclinic,"{'a': '4.85540 Å', 'b': '5.77426 Å', 'c': '5.01355 Å'}",P 2,,5.0 μB/f.u.,,,,10.1016/j.jssc.2016.09.022,True
MnWO4,,13.5,-71.9 K,Monoclinic,Monoclinic,"{'a': '4.8178 Å', 'b': '5.7442 Å', 'c': '4.9853 Å'}",P 2/c,,6.0 μB/f.u.,,,,10.1016/j.jssc.2016.09.022,False
La2Ca2MnO7,,3.0,0,Hexagonal Perovskite,Hexagonal,"{'a': '5.62176', 'c': '17.3161'}",R3̄,,,,,Curie constant C = 1.79 emu K mol^−1,10.1016/S0022-4596(03)00043-4,True
La2Ca2MnO8,,2.5,-2,Hexagonal Perovskite,Hexagonal,"{'a': '5.61715', 'c': '17.3521'}",R3̄m,,,,,Curie constant C = 1.92 emu K mol^−1,10.1016/S0022-4596(03)00043-4,True
Fe3(PO4)2 (sarcopside),,44.0,,monoclinic,P 21/c,"{'a': '6.033 Å', 'b': '4.782 Å', 'c': '10.450 Å'}",P 21/c,,,,,,10.1016/j.jallcom.2020.155028,True
Co3(PO4)2,,30.0,,monoclinic,P 21/c,"{'a': '5.063 Å', 'b': '8.361 Å', 'c': '8.788 Å'}",P 21/c,,"3.77 μB (Co1), 3.49 μB (Co2)",,,,10.1016/j.jallcom.2020.155028,True
Ni3(PO4)2,,17.0,-33.3 K,monoclinic,P 21/c,"{'a': '5.830 Å', 'b': '4.700 Å', 'c': '10.107 Å'}",P 21/c,,"2.6 μB (Ni1), 2.2 μB (Ni2)",,,,10.1016/j.jallcom.2020.155028,True
Cu3(PO4)2,,22.0,,triclinic,P 1 ̄,"{'a': '4.855 Å', 'b': '5.288 Å', 'c': '6.184 Å'}",P 1 ̄,,0.68 μB,,,,10.1016/j.jallcom.2020.155028,True
CeAl1.02Si0.98,10.0,,12.3 K,α-ThSi2,Body-centered tetragonal,"{'a': '4.2491 Å', 'c': '14.5108 Å'}",I41/amd,,2.28 μB,,,,10.1016/j.jssc.2005.04.021,True
PrAl1.19Si0.81,17.8,,25.5 K,α-ThSi2,Body-centered tetragonal,"{'a': '4.2263 Å', 'c': '14.5343 Å'}",I41/amd,,3.38 μB,,,,10.1016/j.jssc.2005.04.021,True
NdAl1.11Si0.89,,4.8,-11.4 K,α-ThSi2,Body-centered tetragonal,"{'a': '4.2030 Å', 'c': '14.4647 Å'}",I41/amd,,3.52 μB,,,,10.1016/j.jssc.2005.04.021,True
SmAl1.07Si0.93,,9.0,-10 K,α-ThSi2,Body-centered tetragonal,"{'a': '4.1577 Å', 'c': '14.4098 Å'}",I41/amd,,0.65 μB,,,,10.1016/j.jssc.2005.04.021,True
GdAl0.98Si1.02,,32.0,-103 K,α-ThSi2,Body-centered tetragonal,"{'a': '4.1255 Å', 'c': '14.4259 Å'}",I41/amd,,7.95 μB,,,,10.1016/j.jssc.2005.04.021,True
Tb2Al3Si2,,15.8,-26.8 K,Y2Al3Si2,C-centered monoclinic,"{'a': '10.195 Å', 'b': '4.0440 Å', 'c': '6.608 Å'}",C2/m,,9.24 μB,,,,10.1016/j.jssc.2005.04.021,True
Dy2Al3Si2,,11.8,-17.8 K,Y2Al3Si2,C-centered monoclinic,"{'a': '10.133 Å', 'b': '4.0304 Å', 'c': '6.587 Å'}",C2/m,,10.66 μB,,,,10.1016/j.jssc.2005.04.021,True
Ho2Al3Si2,,7.8,-15.2 K,Y2Al3Si2,C-centered monoclinic,"{'a': '10.114 Å', 'b': '4.0198 Å', 'c': '6.5741 Å'}",C2/m,,10.4 μB,,,,10.1016/j.jssc.2005.04.021,True
Er2Al3Si2,,4.2,-6.1 K,Y2Al3Si2,C-centered monoclinic,"{'a': '10.0623 Å', 'b': '4.0059 Å', 'c': '6.5547 Å'}",C2/m,,9.68 μB,,,,10.1016/j.jssc.2005.04.021,True
Tm2Al3Si2,,8.6,6.4 K,Y2Al3Si2,C-centered monoclinic,"{'a': '10.034 Å', 'b': '3.998 Å', 'c': '6.536 Å'}",C2/m,,7.64 μB,,,,10.1016/j.jssc.2005.04.021,True
(NH4)FePO4,,26.0,-65K,,,"{'a': '5.666Å', 'b': '8.821Å', 'c': '4.831Å'}",Pmn21,,,,,,10.1016/j.jssc.2005.11.016,False
Mn3Cu0.89N0.96,147.7,,,"Cubic (above 152 K), Tetragonal (below 143 K)",Orthorhombic,,"Pm-3m (Cubic), P4/mmm (Tetragonal)",,"3.65 μB (AFM), 0.91 μB (FM)",,,,10.1016/j.actamat.2014.04.005,True
Mn3GaC,165.0,,,,,,,,,,,,10.1016/j.actamat.2014.04.005,False
Mn3CuN,150.0,,,"Cubic (above 150 K), Tetragonal (below 150 K)",,,,,,,,,10.1016/j.actamat.2014.04.005,False
GdCuSn,,23.5,,NdPtSb type,Hexagonal,"{'a': '452.6 pm', 'c': '735.6 pm'}",P63mc,,,,,,10.1016/j.ssc.2006.08.039,True
TbCuSn,,15.4,,NdPtSb type,Hexagonal,"{'a': '451.3 pm', 'c': '729.2 pm'}",P63mc,,,,,,10.1016/j.ssc.2006.08.039,True
DyCuSn,,5.9,,NdPtSb type,Hexagonal,"{'a': '451.0 pm', 'c': '724.6 pm'}",P63mc,,,,,,10.1016/j.ssc.2006.08.039,True
HoCuSn,,8.5,,NdPtSb type,Hexagonal,"{'a': '450.2 pm', 'c': '722.3 pm'}",P63mc,,,,,,10.1016/j.ssc.2006.08.039,True
TbAgSn,,32.1,,NdPtSb type,Hexagonal,"{'a': '469.6 pm', 'c': '737.7 pm'}",P63mc,,,,,,10.1016/j.ssc.2006.08.039,True
DyAgSn,,9.1,,NdPtSb type,Hexagonal,"{'a': '468.1 pm', 'c': '734.4 pm'}",P63mc,,,,,,10.1016/j.ssc.2006.08.039,True
HoAgSn,,10.6,,NdPtSb type,Hexagonal,"{'a': '465.5 pm', 'c': '731.9 pm'}",P63mc,,,,,,10.1016/j.ssc.2006.08.039,True
ErAgSn,,5.7,,NdPtSb type,Hexagonal,"{'a': '466.3 pm', 'c': '729.0 pm'}",P63mc,,,,,,10.1016/j.ssc.2006.08.039,True
Ba3Co2Fe24O41,683.15,,,Hexagonal,Hexagonal,,,28.26 Oe,,48.14 emu/g,0.966 emu/g,,10.1016/S0304-8853(02)00154-3,True
