Repository: MaMMoS-project/ML-models

# ML-models
Collection of various ML models developed for the MaMMoS project

Models are organized in different folders of this repository:


- ./beyond-stoner-wolfarth:

   ML models to replace single-grain micromagnetics simulations by ML predictions for:

   -- ./beyond-stoner-wolfarth/single-grain-easy-axis-model:
      where the H and K1 vector are aligned along the z-axis of the simulation cube
      This model predicts Mr, Hc, and BHmax from a, k1, and Ms
      Current model version: v1.0

   -- ./inverse-beyond-stoner-wolfarth/single-grain-easy-axis-model:
      where the H and K1 vector are aligned along the z-axis of the simulation cube

File: compound-to-experimental-tc/data/MagneticMaterials_All.csv (part 72 of 94)
Material_Name,Curie,Neel,Curie_Weiss,Crystal_Structure,Lattice_Structure,Lattice_Parameters,Space_Group,Coercivity,Magnetic_Moment,Magnetization,Remanence,Susceptibility,DOI,Experimental
Ba3Co1.8Zn0.2Fe24O41,681.15,,,Hexagonal,Hexagonal,,,9.25 Oe,,49.75 emu/g,1.71 emu/g,,10.1016/S0304-8853(02)00154-3,True
Ba3Co1.6Zn0.4Fe24O41,679.15,,,Hexagonal,Hexagonal,,,21.32 Oe,,50.09 emu/g,3.37 emu/g,,10.1016/S0304-8853(02)00154-3,True
Ba3Co1.4Zn0.6Fe24O41,677.15,,,Hexagonal,Hexagonal,,,33.20 Oe,,50.71 emu/g,5.71 emu/g,,10.1016/S0304-8853(02)00154-3,True
Ba3Co1.2Zn0.8Fe24O41,675.15,,,Hexagonal,Hexagonal,,,18.18 Oe,,51.94 emu/g,3.04 emu/g,,10.1016/S0304-8853(02)00154-3,True
Ba3Co1.0Zn1.0Fe24O41,658.15,,,Hexagonal,Hexagonal,,,44.87 Oe,,53.74 emu/g,4.16 emu/g,,10.1016/S0304-8853(02)00154-3,True
Ho(Co0.667Ga0.333)2,31.0,,,MgZn2-type,Hexagonal,"{'a': '5.2064 Å', 'c': '8.4228 Å'}",P63/mmc,,6.3 μB,,,,10.1016/j.jssc.2017.09.019,True
Er(Co0.667Ga0.333)2,18.5,,,MgZn2-type,Hexagonal,"{'a': '5.1851 Å', 'c': '8.4115 Å'}",P63/mmc,,6.07 μB,,,,10.1016/j.jssc.2017.09.019,True
Fe2CrAl,316.0,,,A2,,{'a': '0.2896 nm'},,,2.2 μB/f.u.,,,,10.1016/j.jallcom.2012.02.163,True
Fe2CrAl,274.0,,,B2,,{'a': '0.2895 nm'},,,2.0 μB/f.u.,,,,10.1016/j.jallcom.2012.02.163,True
Fe2CrAl,210.0,,,L21,,{'a': '0.5789 nm'},,,1.6 μB/f.u.,,,,10.1016/j.jallcom.2012.02.163,True
Fe2CrGa,353.0,,,A2,,{'a': '0.2914 nm'},,,2.8 μB/f.u.,,,,10.1016/j.jallcom.2012.02.163,True
Fe2CrGa,450.0,,,L21 + precipitant,,{'a': '0.5821 nm'},,,2.3 μB/f.u.,,,,10.1016/j.jallcom.2012.02.163,True
TlCuCl3,,13.0,,Monoclinic,,,P 21/c,,,,,,10.1016/j.physb.2006.05.020,True
GdMnSi,317.0,,316 K,CeFeSi-type,Tetragonal,"{'a': '4.033 Å', 'c': '7.139 Å'}",P4/nmm,,5 μB at 79 K,,,,10.1016/S0925-8388(98)00661-6,True
Gd0.95Y0.05MnSi,315.0,,310 K,CeFeSi-type,Tetragonal,"{'a': '4.010 Å', 'c': '7.167 Å'}",P4/nmm,,7.7 μB,,,,10.1016/S0925-8388(98)00661-6,True
Gd0.8Y0.2MnSi,324.0,,330 K,CeFeSi-type,Tetragonal,"{'a': '4.015 Å', 'c': '7.189 Å'}",P4/nmm,,7.29 μB,,,,10.1016/S0925-8388(98)00661-6,True
Gd0.75Y0.25MnSi,290.0,,291 K,CeFeSi-type,Tetragonal,"{'a': '4.023 Å', 'c': '7.134 Å'}",P4/nmm,,6.12 μB,,,,10.1016/S0925-8388(98)00661-6,True
Gd0.7Y0.3MnSi,260.0,,262 K,CeFeSi-type,Tetragonal,"{'a': '4.052 Å', 'c': '7.005 Å'}",P4/nmm,,6.21 μB,,,,10.1016/S0925-8388(98)00661-6,True
GdMn0.9Fe0.1Si,148.0,,148 K,CeFeSi-type,Tetragonal,"{'a': '3.998 Å', 'c': '6.836 Å'}",P4/nmm,,8.9 μB,,,,10.1016/S0925-8388(98)00661-6,True
GdMn0.6Fe0.4Si,335.0,,307 K,CeFeSi-type,Tetragonal,"{'a': '3.992 Å', 'c': '7.099 Å'}",P4/nmm,,7.5 μB,,,,10.1016/S0925-8388(98)00661-6,True
GdMn0.1Fe0.9Si,125.0,,125 K,CeFeSi-type,Tetragonal,"{'a': '3.996 Å', 'c': '6.817 Å'}",P4/nmm,,8.07 μB,,,,10.1016/S0925-8388(98)00661-6,True
Nd0.6Sr0.4MnO3,255.0,,,Orthorhombic,Perovskite,"{'a': '5.5756 Å', 'b': '5.2874 Å', 'c': '7.7225 Å'}",Pbnm,,,,,,10.1016/j.jmmm.2017.05.053,True
Fe36Co36B19.2Si4.8Nb4,720.0,,,Amorphous,,,,< 2 A/m,,113 Am^2/kg,Almost zero,,10.1016/j.actamat.2015.05.042,True
Fe36Co36B19.2Si4.8Nb4Cu0.5,712.0,,,Amorphous,,,,< 2 A/m,,110 Am^2/kg,Almost zero,,10.1016/j.actamat.2015.05.042,True
YCo3H2,237.0,,,Rhombohedral,Hexagonal,"{'a': 5.0017, 'c': 26.98}",R-3m,,8.02,,,,10.1016/j.jallcom.2004.12.189,True
YCo3H1.5,,273.0,,Rhombohedral,Hexagonal,,R-3m,,,,,,10.1016/j.jallcom.2004.12.189,True
YCo3H3.5,,200.0,,Rhombohedral,Hexagonal,,R-3m,,,,,,10.1016/j.jallcom.2004.12.189,True
SrPdO3,,370.0,-56.7 K,Orthorhombic,,,,,5.7 B.M.,,,,10.1016/j.jpowsour.2009.12.091,True
Sm20Fe70Ti10,577.0,,,Hexagonal,P63/mcm,"{'a': '20.170 Å', 'b': '20.170 Å', 'c': '12.362 Å'}",193,"7.18 T at room temperature, 8.86 T at 10 K, 2.18 T at 500 K",,60 A·m²/kg,,,10.1016/j.actamat.2021.116912,True
Sm2Fe7Ti1,653.0,,,Hexagonal,P63/mcm,,,5.03 T,,,0.3 T,,10.1016/j.actamat.2021.116912,False
FeCr2S4,,170.0,,Cubic Spinel,Cubic,,Fd-3m,,1.6 μB,,,,10.1016/j.jmmm.2011.07.041,True
FeV2S4,,134.0,,Monoclinic,,"{'a': '5.862 Å', 'b': '3.303 Å', 'c': '11.322 Å'}",,,,,,,10.1016/j.jmmm.2012.10.030,True
Fe1.5V1.5S4,,136.0,,Monoclinic,,"{'a': '5.833 Å', 'b': '3.303 Å', 'c': '11.167 Å'}",,,,,,,10.1016/j.jmmm.2012.10.030,True
Fe1.8V1.2S4,,105.0,,Monoclinic,,"{'a': '5.843 Å', 'b': '3.301 Å', 'c': '11.066 Å'}",,,,,,,10.1016/j.jmmm.2012.10.030,True
U34Fe3.32Ge33,28.0,,8 K,Tetragonal,Body-centered,"{'a': '10.873 Å', 'c': '25.274 Å'}",I 4/mmm (no 139),0.59 T,0.18 μB/U,,,2.6 × 10^-7 m^3/mol,10.1016/j.jallcom.2014.03.189,True
Ni52.0Mn24.4Ga23.6,361.0,,,Monoclinic,"10M, 14M, 2M",,,,,,,,10.1016/j.actamat.2005.07.018,True
FeBe2,880.0,,,Hexagonal,MgZn2-type,"{'a': '0.4225 nm', 'c': '0.6872 nm'}",P63/mmc,,"1.94 μB at 5 K, 1.78 μB at 300 K",,,,10.1016/S0925-8388(00)00686-1,True
Fe0.5Co0.5Be2,590.0,,,Hexagonal,MgZn2-type,,P63/mmc,,,,,,10.1016/S0925-8388(00)00686-1,True
U5Sn4,62.0,,43 K,,,,,,3.0 μB,,,,10.1016/S0921-4526(97)00882-X,True
USn,49.0,,54.1 K,,,,,,3.4 μB,,,,10.1016/S0921-4526(97)00882-X,True
USn2,,80.0,-26 K to -47 K,ZrGa2-type,Orthorhombic,,,,3.11 μB to 3.17 μB,,,,10.1016/S0921-4526(97)00882-X,True
U3Sn7,,80.0,-43 K,Ce3Sn7-type,Orthorhombic,,,,3.1 μB,,,,10.1016/S0921-4526(97)00882-X,True
SrCoO2.5,,531.15,,Orthorhombic,Brownmillerite,"{'a': '15.7782(6) Å', 'b': '5.5739(2) Å', 'c': '5.4700(2) Å'}",Ima 2,,,,,,10.1016/j.solidstatesciences.2008.03.015,True
Ca2.5Sr0.5GaCo0.15Mn1.85O8,,155.0,-238 K,Orthorhombic,Pcm2_1,"{'a': '5.44727 Å', 'b': '11.3197 Å', 'c': '5.31012 Å'}",Pcm2_1,,"2.453 μB per Mn, 1.70 μB per Co",,,,10.1016/j.jssc.2005.11.037,True
Ca2.5Sr0.5Ga1.2Mn1.8O8,,150.0,,Orthorhombic,Pcm2_1,"{'a': '5.44727 Å', 'b': '11.3197 Å', 'c': '5.31012 Å'}",Pcm2_1,,3.17 μB per Mn,,,,10.1016/j.jssc.2005.11.037,True
Sc0.8Zr0.2MnO3,60.0,90.0,,Hexagonal,Trigonal bipyramids,"{'a': '5.8492 Å', 'c': '11.1543 Å'}",P63cm,370 Oe,,15.2 emu/g at 70 kOe,0.14 emu/g,,10.1016/j.jmmm.2018.07.002,True
ScMnO3,,130.0,,Hexagonal,Trigonal bipyramids,"{'a': '5.8273 Å', 'c': '11.1815 Å'}",P63cm,0 Oe,,3 emu/g at 70 kOe,0 emu/g,,10.1016/j.jmmm.2018.07.002,True
Mn3O4,42.0,,,,,,,,,,,,10.1016/j.jmmm.2018.07.002,False
CaRuO3,87.0,,-138K,Orthorhombic,Perovskite,"{'a': '5.523 Å', 'b': '7.649 Å', 'c': '5.359 Å'}",Pnma,0.10 kOe,2.7 μB/Ru,,1.6 emu/mol,5×10^−4 emu/mol Oe,10.1016/S0921-4526(03)00421-6,True
Ca0.9La0.1RuO3,,58.0,,Orthorhombic,Perovskite,"{'a': '5.536 Å', 'b': '7.666 Å', 'c': '5.383 Å'}",Pnma,,,,,,10.1016/S0921-4526(03)00421-6,True
Ca0.5La0.5RuO3,,19.0,-130K,Orthorhombic,Perovskite,"{'a': '5.585 Å', 'b': '7.762 Å', 'c': '5.399 Å'}",Pnma,,2.7 μB/Ru,,,,10.1016/S0921-4526(03)00421-6,True
Ca0.8Sr0.2RuO3,107.0,,-70K,Orthorhombic,Perovskite,,,0.45 kOe,2.80 μB/Ru,225 emu/mol,90 emu/mol,-1.5×10^−5 emu/mol Oe,10.1016/S0921-4526(03)00421-6,True
Ca0.6Sr0.4RuO3,147.0,,47K,Orthorhombic,Perovskite,,,9.5 kOe,2.51 μB/Ru,1600 emu/mol,,2.4×10^−4 emu/mol Oe,10.1016/S0921-4526(03)00421-6,True
Ca0.4Sr0.6RuO3,158.0,,106K,Orthorhombic,Perovskite,,,9.0 kOe,2.38 μB/Ru,2835 emu/mol,,4×10^−4 emu/mol Oe,10.1016/S0921-4526(03)00421-6,True
Ca0.2Sr0.8RuO3,163.0,,141K,Orthorhombic,Perovskite,,,3.4 kOe,2.61 μB/Ru,4200 emu/mol,,-7×10^−6 emu/mol Oe,10.1016/S0921-4526(03)00421-6,True
SrRuO3,165.0,,161K,Orthorhombic,Perovskite,,,2.4 kOe,2.77 μB/Ru,4790 emu/mol,,-9×10^−4 emu/mol Oe,10.1016/S0921-4526(03)00421-6,True
ZnCr2O4,,17.75,-373.5 to -381.9 K,Cubic,Spinel,{'a': '8.3301 Å'},,,,,,,10.1016/j.materresbull.2013.08.062,True
ZnCr2O4,,17.75,-373.5 to -381.9 K,Cubic,Spinel,{'a': '8.3278 Å'},,,,,,,10.1016/j.materresbull.2013.08.062,True
Fe92Zr8,160.0,,,Amorphous,,,,,,,,,10.1016/S0921-4526(01)00574-9,True
LuFe11.3W0.7,490.0,,,ThMn12-type,Tetragonal,,I4/mmm (no. 139),,1.8 μB,,,,10.1016/j.jmmm.2005.08.030,True
HoFe11.3W0.7,521.0,,,ThMn12-type,Tetragonal,,I4/mmm (no. 139),,1.87 μB,,,,10.1016/j.jmmm.2005.08.030,True
ErFe11.3W0.7,506.0,,,ThMn12-type,Tetragonal,,I4/mmm (no. 139),,1.81 μB,,,,10.1016/j.jmmm.2005.08.030,True
DyFe11.3W0.7,533.0,,,ThMn12-type,Tetragonal,,I4/mmm (no. 139),,1.86 μB,,,,10.1016/j.jmmm.2005.08.030,True
La3CrGe3Be2O14,,,-23.3 ± 0.6 K,Ordered,Langasite,"{'a': '8.033(2) Å', 'c': '4.934(2) Å'}",P 321,,3.77 ± 0.05 μB,,,,10.1016/j.jallcom.2018.11.227,True
Nd3CrGe3Be2O14,,2.0,-29.8 ± 0.4 K,Ordered,Langasite,"{'a': '7.931(2) Å', 'c': '4.894(2) Å'}",P 321,,7.32 ± 0.05 μB,,,,10.1016/j.jallcom.2018.11.227,True
Ba3NbFe3Si2O14,,26.0,,,,,,,,,,,10.1016/j.jallcom.2018.11.227,False
Mg0.5Cd0.25Cu0.25Fe2O4,363.0,,,Cubic Spinel,Cubic,{'a': '8.50'},Fd-3m,793.1 Oe,,15.4057 emu/g,10.5669 emu/g,,10.1016/j.ceramint.2022.01.313,True
Mg0.5Cd0.25Cu0.25Fe1.9875La0.0125O4,383.0,,,Cubic Spinel,Cubic,{'a': '8.49'},Fd-3m,780.5 Oe,,19.8469 emu/g,12.9106 emu/g,,10.1016/j.ceramint.2022.01.313,True
Mg0.5Cd0.25Cu0.25Fe1.975La0.025O4,403.0,,,Cubic Spinel,Cubic,{'a': '8.51'},Fd-3m,768.0 Oe,,22.3167 emu/g,15.7455 emu/g,,10.1016/j.ceramint.2022.01.313,True
Mg0.5Cd0.25Cu0.25Fe1.9625La0.0375O4,423.0,,,Cubic Spinel,Cubic,{'a': '8.52'},Fd-3m,742.9 Oe,,36.1794 emu/g,28.4709 emu/g,,10.1016/j.ceramint.2022.01.313,True
Mg0.5Cd0.25Cu0.25Fe1.95La0.05O4,453.0,,,Cubic Spinel,Cubic,{'a': '8.54'},Fd-3m,661.4 Oe,,49.3850 emu/g,34.9283 emu/g,,10.1016/j.ceramint.2022.01.313,True
Nd13Dy2Fe77.5B7.5,625.65,,,Tetragonal,,"{'a': '8.75 Å', 'c': '11.99 Å'}",,1663.9 kA/m,,,1.08 T,,10.1016/j.jmmm.2017.01.041,True
PrFe3(BO3)4,,35.0,,Trigonal,,,R32,,,,,,10.1016/j.physb.2008.10.025,True
TbFe3(BO3)4,,35.0,,Trigonal,,,R32,,,,,,10.1016/j.physb.2008.10.025,True
DyFe3(BO3)4,,35.0,,Trigonal,,,R32,,,,,,10.1016/j.physb.2008.10.025,False
NdFe3(BO3)4,,35.0,,Trigonal,,,R32,,,,,,10.1016/j.physb.2008.10.025,False
Gd,289.15,,,,,,,,,,,,10.1016/S0020-1693(01)00656-9,False
Cu2AlMn,573.15,,,L21,bcc,,,,,,,,10.1016/S0925-8388(97)00425-8,True
Cu25Al10Mn,503.15,,,L21,bcc,,,,,,,,10.1016/S0925-8388(97)00425-8,True
YFe2,560.0,,,Cubic,C15,{'a': '7.356'},Fd-3m,,1.470 μB,2.9 μB/f.u.,,,10.1016/S0921-4526(01)00623-8,True
YFe2D1.3,720.0,,,Tetragonal,I4/m,"{'a': '11.985', 'c': '7.622'}",I4/m,,1.546 μB,,,,10.1016/S0921-4526(01)00623-8,True
YFe2D3.5,363.0,,,Rhombohedral,R-3m,"{'a': '5.636', 'c': '13.37'}",R-3m,,1.832 μB,3.7 μB/f.u.,,,10.1016/S0921-4526(01)00623-8,True
TbSn1.12Ge0.88,,31.0,,Orthorhombic,Cmcm,"{'a': '4.2541', 'b': '16.3117', 'c': '4.0355'}",Cmcm,,9.0 μB,,,,10.1016/j.jssc.2011.04.040,True
HoSn1.1Ge0.9,,10.7,,Orthorhombic,Cmcm,"{'a': '4.2203', 'b': '16.0901', 'c': '4.0216'}",Cmcm,,8.60 μB,,,,10.1016/j.jssc.2011.04.040,True
ErSn1.08Ge0.92,,4.9,,Orthorhombic,Cmcm,"{'a': '4.1921', 'b': '16.0057', 'c': '4.0012'}",Cmcm,,7.76 μB,,,,10.1016/j.jssc.2011.04.040,True
CeAlO3,40.55,,,Tetragonal,,"{'a': '3.7669 Å', 'c': '3.7967 Å'}",P4/mmm,,"2.29 μB (single crystal), 2.51 μB (polycrystalline)",,,,10.1016/j.jcrysgro.2015.08.025,True
Ni2MnGa,288.0,,241 K,L21,Cubic,,Fm-3m,,0.82 μB,,,,10.1016/j.jmmm.2020.167100,True
Fe62Mn16Si10Cr9Ni4,,,800 K,,,,,,,,,1.2×10^−4,10.1016/S1359-6454(03)00430-0,True
Fe60.18Mn15.96Si9.19Cr9.85Ni3.6C1.22,,,1000 K,,,,,,,,,0.1×10^−4,10.1016/S1359-6454(03)00430-0,True
Fe60.53Mn15.81Si9.26Cr9.99Ni3.56N0.86,,,353 K,,,,,,,,,5.8×10^−4,10.1016/S1359-6454(03)00430-0,True
ErCo2,32.0,,31K,Cubic,C15-type,{'a': '7.1561'},Fd3m,"671 Oe at 2K, 21 Oe at 60K",,,,Anomalous behavior from 81K to 113K,10.1016/j.jallcom.2015.01.122,True
Er0.97Co2,46.0,,49K,Cubic,C15-type,{'a': '7.1473'},Fd3m,"1042 Oe at 2K, 112 Oe at 60K",,,,Anomalous behavior from 88K to 120K,10.1016/j.jallcom.2015.01.122,True
Dy0.2Sr0.8CoO2.71,342.0,283.0,42.8,Orthorhombic,Perovskite,"{'a': '10.8497', 'b': '15.3934', 'c': '10.8211'}",Cmma,,3.24 μB,,,,10.1016/j.jssc.2007.04.029,True
Ho0.2Sr0.8CoO2.75,333.0,298.0,59.1,Orthorhombic,Perovskite,"{'a': '10.8505', 'b': '15.3705', 'c': '10.8153'}",Cmma,,2.74 μB,,,,10.1016/j.jssc.2007.04.029,True
Er0.2Sr0.8CoO2.74,348.0,318.0,13.2,Orthorhombic,Perovskite,"{'a': '10.8536', 'b': '15.3706', 'c': '10.8107'}",Cmma,,2.44 μB,,,,10.1016/j.jssc.2007.04.029,True
Tm0.2Sr0.8CoO2.73,340.0,307.0,56.8,Orthorhombic,Perovskite,"{'a': '10.8431', 'b': '15.3573', 'c': '10.7994'}",Cmma,,2.26 μB,,,,10.1016/j.jssc.2007.04.029,True
Gd0.2Sr0.8CoO2.72,,307.0,67.3,Tetragonal,Perovskite,,I4/mmm,,,,,,10.1016/j.jssc.2007.04.029,True
NdRhSn,10.3,,-6.7 K,ZrNiAl type,Hexagonal,"{'a': '741.3 pm', 'c': '412.90 pm'}",P6̄2m,0.75 kOe,1.55 μB/Nd,,13.1 G cm³/g,5.7×10⁻⁴ Oe emu/mol,10.1016/j.jmmm.2005.07.009,True
Pr4Fe3Ge10,10.0,,22.0 K,Orthorhombic,Cmcm,"{'a': '4.3207 Å', 'b': '35.523 Å', 'c': '4.2982 Å'}",Cmcm,,"3.91 μB/Pr (a), 3.48 μB/Pr (b), 3.69 μB/Pr (c)",8.4 μB/mol F.U. (c),,,10.1016/j.jallcom.2023.172974,True
Pr4Co3Ge10,,16.0,"-31.6 K (a), -42.6 K (b), -34.1 K (c)",Orthorhombic,Cmcm,"{'a': '4.3091 Å', 'b': '35.750 Å', 'c': '4.2807 Å'}",Cmcm,,"3.76 μB/Pr (a), 4.04 μB/Pr (b), 3.83 μB/Pr (c)",3.16 μB/F.U. (b),,,10.1016/j.jallcom.2023.172974,True
MgFe6Ge6,,501.0,,HfFe6Ge6-type,Hexagonal,"{'a': '5.071(1) Å', 'c': '8.046(1) Å'}",P6/mmm,,1.59 μB,"0.13 μB/f.u. at 300K, 0.11 μB/f.u. at 5K",,,10.1016/j.ssc.2013.01.027,True
LiNi0.5Mn1.5O4,110.0,,,Cubic Spinel,Fd-3m,{'a': '8.171 Å'},Fd-3m,,,,,,10.1016/j.mseb.2016.04.012,True
Li2MnO3,,50.0,,Monoclinic,C2/m,"{'a': '4.942 Å', 'b': '8.547 Å', 'c': '5.040 Å'}",C2/m,,,,,,10.1016/j.mseb.2016.04.012,True
LiNiO2,,9.0,,Rhombohedral,R-3m,"{'a': '2.898 Å', 'c': '14.339 Å'}",R-3m,,,,,,10.1016/j.mseb.2016.04.012,True
PbBiFe0.85Mn0.15O4,,22.6,,Tetragonal,Tetragonal,"{'a': '8.5 Å', 'b': '8.5 Å', 'c': '6.11 Å'}",P42/mbc,,,,,,10.1016/j.jssc.2022.123770,True
PbBiFe0.85Co0.15O4,,20.9,,Tetragonal,Tetragonal,"{'a': '8.5 Å', 'b': '8.5 Å', 'c': '6.11 Å'}",P42/mbc,,,,,,10.1016/j.jssc.2022.123770,True
CrO2,390.0,,,Rutile,Rutile,,,,,,,,10.1016/j.jssc.2022.123770,False
MnO2,,93.0,,Rutile,Rutile,,,,,,,,10.1016/j.jssc.2022.123770,False
VO2,,340.0,,Rutile,Rutile,,,,,,,,10.1016/j.jssc.2022.123770,False
Sb2MnO4,,50.0,,Schafarzikite,Schafarzikite,,,,,,,,10.1016/j.jssc.2022.123770,False
YCo2,,,485 K,Cubic Laves phase,,,,,,,,Maximum at 260 K,10.1016/S0921-4526(01)00579-8,True
LuCo2,,,550 K,Cubic Laves phase,,,,,,,,Maximum at 370 K,10.1016/S0921-4526(01)00579-8,True
Sr2CrSbO6,,12.0,-12.23 K,Triclinic,I1̅,"{'a': '5.55664 Å', 'b': '5.57821 Å', 'c': '7.84771 Å'}",I1̅,,2.39 μB,,,,10.1016/j.jssc.2018.04.037,True
Sr1.75Ca0.25CrSbO6,,5.0,-7.17 K,Monoclinic,P21/n,"{'a': '5.565817 Å', 'b': '5.543283 Å', 'c': '7.831500 Å'}",P21/n,,1.79 μB,,,,10.1016/j.jssc.2018.04.037,True
Sr1.5Ca0.5CrSbO6,,2.0,-0.4 K,Monoclinic,P21/n,"{'a': '5.54989 Å', 'b': '5.53228 Å', 'c': '7.82205 Å'}",P21/n,,0.76 μB,,,,10.1016/j.jssc.2018.04.037,True
Sr1.25Ca0.75CrSbO6,3.5,,5.38 K,Monoclinic,P21/n,,P21/n,0.042 kOe,,2.21 μB per f.u.,0.116 μB per f.u.,,10.1016/j.jssc.2018.04.037,True
SrCaCrSbO6,7.0,,8.62 K,Monoclinic,P21/n,"{'a': '5.50868 Å', 'b': '5.50863 Å', 'c': '7.78357 Å'}",P21/n,,1.769 μB,,,,10.1016/j.jssc.2018.04.037,True
Sr0.5Ca1.5CrSbO6,11.0,,13.95 K,Monoclinic,P21/n,,P21/n,0.037 kOe,2.460 μB,2.59 μB per f.u.,0.140 μB per f.u.,,10.1016/j.jssc.2018.04.037,True
Ca2CrSbO6,14.0,,15.53 K,Monoclinic,P21/n,,P21/n,0.039 kOe,2.56 μB,2.60 μB per f.u.,0.138 μB per f.u.,,10.1016/j.jssc.2018.04.037,True
Fe5Sn3,601.0,,,Orthorhombic,Modulated orthorhombic,"{'a': '4.221 Å', 'b': '7.322 Å', 'c': '5.252 Å'}",Pbcm(α00)0s0,,2.1 μB/Fe,92 emu/g at 0 K,,,10.1016/j.actamat.2019.08.054,True
Fe3Sn2,650.0,,,Rhombohedral,hR10-type,"{'a': '5.339 Å', 'c': '19.810 Å'}",R-3m,,1.9 μB/Fe,76 emu/g at 0 K,,,10.1016/j.actamat.2019.08.054,True
CuFe2O4,982.15,,,Distorted inverse spinel,"Tetragonal at low temp, Cubic at high temp",,,Lower than Li0.5Fe2.5O4,,,Lower than Li0.5Fe2.5O4,,10.1016/j.physb.2011.02.031,False
Li0.5Fe2.5O4,1132.15,,,Face centered cubic inverse spinel,FCC,,,Higher than CuFe2O4,,,Higher than CuFe2O4,,10.1016/j.physb.2011.02.031,False
Bi1.995Fe0.005Te3,5.0,,,Rhombohedral,Hexagonal,"{'a': '0.43821 nm', 'c': '3.0481 nm'}",,,,,,"-0.45×10^-6 emu/g (C3 direction), -0.33×10^-6 emu/g (C2 direction)",10.1016/S0921-4526(01)00975-9,True
Bi1.96Fe0.04Te3,8.0,,,Rhombohedral,Hexagonal,"{'a': '0.43821 nm', 'c': '3.0481 nm'}",,,,,,"-0.45×10^-6 emu/g (C3 direction), -0.33×10^-6 emu/g (C2 direction)",10.1016/S0921-4526(01)00975-9,True
Bi1.92Fe0.08Te3,12.0,,,Rhombohedral,Hexagonal,"{'a': '0.43835 nm', 'c': '3.0490 nm'}",,,,,,"-0.45×10^-6 emu/g (C3 direction), -0.33×10^-6 emu/g (C2 direction)",10.1016/S0921-4526(01)00975-9,True
AgMnVO4,,12.3,-62K,Maricite-type,Orthorhombic,"{'a': '9.5778Å', 'b': '6.8518Å', 'c': '5.3734Å'}",Pnma,,5.96μB,,,,10.1016/j.jssc.2008.08.001,True
RbMnVO4,,6.5,-93K,Stuffed-tridymite,Hexagonal,"{'a': '11.2584Å', 'c': '8.9893Å'}",P63,,5.67μB,,,,10.1016/j.jssc.2008.08.001,True
GdGa,190.0,,190 K,Orthorhombic,CrB,"{'a': '4.340 Å', 'b': '11.012 Å', 'c': '4.105 Å'}",Cmcm,5 kA/m,6.9 μB,,,,10.1016/j.jssc.2016.04.028,True
GdGaH1.66,,45.0,-13 K,Orthorhombic,NdGaH1.66,"{'a': '3.9867 Å', 'b': '12.024 Å', 'c': '4.1009 Å'}",Cmcm,,,,,,10.1016/j.jssc.2016.04.028,True
LaOFeAs,,137.0,,Orthorhombic,Orthorhombic,"{'a': '5.7099 Å', 'b': '5.6820 Å', 'c': '8.7265 Å'}",Cmma,,0.36 μB,,,,10.1016/j.physc.2009.03.046,True
CeOFeAs,,140.0,,Orthorhombic,Orthorhombic,"{'a': '5.6626 Å', 'b': '5.6327 Å', 'c': '8.6382 Å'}",Cmma,,0.8 μB,,,,10.1016/j.physc.2009.03.046,True
PrOFeAs,,127.0,,Orthorhombic,Orthorhombic,"{'a': '5.6374 Å', 'b': '5.6063 Å', 'c': '8.5966 Å'}",Cmma,,0.48 μB,,,,10.1016/j.physc.2009.03.046,True
NdOFeAs,,141.0,,Orthorhombic,Orthorhombic,"{'a': '5.6159 Å', 'b': '5.5870 Å', 'c': '8.5570 Å'}",Cmma,,0.25 μB,,,,10.1016/j.physc.2009.03.046,True
CaFe2As2,,173.0,,Orthorhombic,Orthorhombic,"{'a': '5.542 Å', 'b': '5.465 Å', 'c': '11.645 Å'}",Fmmm,,0.80 μB,,,,10.1016/j.physc.2009.03.046,True
SrFe2As2,,220.0,,Orthorhombic,Orthorhombic,"{'a': '5.5695 Å', 'b': '5.512 Å', 'c': '12.298 Å'}",Fmmm,,0.94 μB,,,,10.1016/j.physc.2009.03.046,True
BaFe2As2,,143.0,,Orthorhombic,Orthorhombic,"{'a': '5.61587 Å', 'b': '5.57125 Å', 'c': '12.9428 Å'}",Fmmm,,0.87 μB,,,,10.1016/j.physc.2009.03.046,True
Fe1.068Te,,67.0,,Monoclinic,Monoclinic,"{'a': '3.83435 Å', 'b': '3.78407 Å', 'c': '6.2571 Å'}",P21/m,,2.25 μB,,,,10.1016/j.physc.2009.03.046,True
NdNiSi,,6.8,,Tetragonal LaPtSi-type,Tetragonal,,,,,,,,10.1016/j.jallcom.2005.01.015,True
NdNiSiH1.0,,,-7.5,,,,,,3.75 μB,,,,10.1016/j.jallcom.2005.01.015,True
CeNiSnH1.0,,4.5,,,,,,,,,,,10.1016/j.jallcom.2005.01.015,False
CeNiSnH1.8,,4.5,,,,,,,,,,,10.1016/j.jallcom.2005.01.015,False
CeNi0.4Pt0.6Sn,,4.5,,,,,,,,,,,10.1016/j.jallcom.2005.01.015,False
La2CoMnO6,200.0,,,Monoclinic,P 21/n,"{'a': '5.5218(7) Å', 'b': '5.4791(5) Å', 'c': '7.7638(7) Å'}",P 21/n,,,,,,10.1016/j.ceramint.2021.08.312,True
La1.5Tb0.5CoMnO6,144.0,,137.7 K,Monoclinic,P 21/n,"{'a': '5.4784(5) Å', 'b': '5.4860(5) Å', 'c': '7.7418(9) Å'}",P 21/n,12 kOe,8.97 μB,,,,10.1016/j.ceramint.2021.08.312,True
LaTbCoMnO6,131.0,,79.1 K,Monoclinic,P 21/n,"{'a': '5.3445(8) Å', 'b': '5.5476(8) Å', 'c': '7.6027(4) Å'}",P 21/n,8 kOe,11.65 μB,,,,10.1016/j.ceramint.2021.08.312,True
CaFeSi2O6,,35.4,40.2 K,Monoclinic,C2/c,"{'a': '9.8432 Å', 'b': '9.0067 Å', 'c': '5.2399 Å'}",C2/c,,4.83 μB,,,,10.1016/j.jssc.2008.08.014,True
CaNiGe2O6,,18.1,-13.4 K,Monoclinic,C2/c,"{'a': '10.1150 Å', 'b': '8.9416 Å', 'c': '5.4139 Å'}",C2/c,,2.09 μB,,,,10.1016/j.jssc.2008.08.014,True
CaCoGe2O6,,18.3,20.1 K,Monoclinic,C2/c,"{'a': '10.1477 Å', 'b': '8.9518 Å', 'c': '5.4274 Å'}",C2/c,,3.28 μB,,,,10.1016/j.jssc.2008.08.014,True
CaMnGe2O6,,11.6,-52.4 K,Monoclinic,C2/c,"{'a': '10.2667 Å', 'b': '9.1452 Å', 'c': '5.4599 Å'}",C2/c,,4.44 μB,,,,10.1016/j.jssc.2008.08.014,True
CaFe0.8Mg0.2Si2O6,,35.0,,Monoclinic,C2/c,,C2/c,,,,,,10.1016/j.jssc.2008.08.014,False
CaCoSi2O6,,9.75,,Monoclinic,C2/c,,C2/c,,3.30 μB,,,,10.1016/j.jssc.2008.08.014,False
CaNiSi2O6,,20.2,,Monoclinic,C2/c,,C2/c,,,,,,10.1016/j.jssc.2008.08.014,False
Ca3Ru2O7,,56.0,,Perovskite,Orthorhombic,"{'a': '537 pm', 'b': '522 pm'}",,,1.8 μB/Ru,,,,10.1016/j.jmmm.2022.169138,True
Ca3(Fe0.05Ru0.95)2O7,,79.7,,Perovskite,Orthorhombic,"{'a': '537 pm', 'b': '522 pm'}",,,,,,,10.1016/j.jmmm.2022.169138,True
VOMoO4,,40.0,,,,,,,0.4 μB,,,,10.1016/j.physb.2006.05.092,True
La0.7Ba0.3MnO3,342.0,,,Rhombohedral,,,R3̄c,,,,,,10.1016/j.physb.2011.07.048,True
La0.6Y0.1Ba0.3Mn0.9Fe0.1O3,121.0,,,Orthorhombic,,,Pbnm,,,,,,10.1016/j.physb.2011.07.048,True
La0.5Y0.2Ba0.3Mn0.8Fe0.2O3,147.0,,,Orthorhombic,,,Pbnm,,,,,,10.1016/j.physb.2011.07.048,True
La0.4Y0.3Ba0.3Mn0.7Fe0.3O3,140.5,,,Orthorhombic,,,Pbnm,,,,,,10.1016/j.physb.2011.07.048,True
La0.7Ca0.11Sr0.19MnO3,295.0,,,Rhombohedral,Perovskite,"{'a': '5.49 Å', 'c': '13.286 Å'}",R-3c,"0.0025 T at 298 K, 0.01 T at 200 K","50 emu/gr at 200 K, 27 emu/gr at 298 K (for 900°C sample)",,,,10.1016/j.jmmm.2012.10.005,True
Cu50Ni50,410.0,,,,,,,,,,,,10.1016/j.jmmm.2017.08.010,True
Ni7Cu3,293.7,,,,,,,,,,,,10.1016/j.jmmm.2017.08.010,False
Ni,627.4,,,,,,,,,,,,10.1016/j.jmmm.2017.08.010,False
Ni,635.53,,,,,,,,,,,,10.1016/j.jmmm.2017.08.010,False
Ho,20.0,133.0,,Hexagonal close-packed (hcp),Hexagonal,"{'a': '3.448 Å', 'c': '5.346 Å'}",,,,,,,10.1016/j.jmmm.2020.166843,True
Ho,22.4,,,Alpha-Samarium-type (α-Sm),Hexagonal,"{'a': '3.281 Å', 'c': '24.448 Å'}",,,,,,,10.1016/j.jmmm.2020.166843,True
Ho,27.5,,,Alpha-Samarium-type (α-Sm),Hexagonal,"{'a': '3.281 Å', 'c': '24.448 Å'}",,,,,,,10.1016/j.jmmm.2020.166843,True
Ho,25.0,,,Double hexagonal close-packed (dhcp),Hexagonal,,,,,,,,10.1016/j.jmmm.2020.166843,True
YMgCo4,405.0,,,Cubic Laves phase,C15b,{'a': '7.074 Å'},F-43m (No. 216),,1.0 μB/Co,,,,10.1016/j.jallcom.2023.170990,True
Y2Co3,,252.0,,,,,,,,,,,10.1016/j.jallcom.2023.170990,False
YCo5,980.0,,,,,,,,1.5 μB/Co,,,,10.1016/j.jallcom.2023.170990,False
Y2Co7,640.0,,,,,,,,1.1 μB/Co,,,,10.1016/j.jallcom.2023.170990,False
MgCo2,320.0,,,Hexagonal Laves phase,C14,,,,1.4 μB/Co,,,,10.1016/j.jallcom.2023.170990,False
CaCo2,530.0,,,Cubic Laves phase,C15,,,,,,,,10.1016/j.jallcom.2023.170990,False
YFe11Ti,540.0,,,ThMn12-type,Tetragonal,"{'a': '8.501 Å', 'b': '8.452 Å', 'c': '4.731 Å'}",,,21.96 μB/f.u.,1.50 T,,,10.1016/j.jmmm.2023.170645,False
CeFe11Ti,487.0,,,ThMn12-type,Tetragonal,"{'a': '8.527 Å', 'b': '8.530 Å', 'c': '4.690 Å'}",,,21.15 μB/f.u.,1.45 T,,,10.1016/j.jmmm.2023.170645,False
NdFe11Ti,570.0,,,ThMn12-type,Tetragonal,"{'a': '8.561 Å', 'b': '8.584 Å', 'c': '4.708 Å'}",,,25.11 μB/f.u.,1.69 T,,,10.1016/j.jmmm.2023.170645,False
NdYFe11Ti,595.0,,,ThMn12-type,Tetragonal,"{'a': '8.528 Å', 'b': '8.524 Å', 'c': '4.719 Å'}",,,23.54 μB/f.u.,1.60 T,,,10.1016/j.jmmm.2023.170645,False
NdCeFe11Ti,593.0,,,ThMn12-type,Tetragonal,"{'a': '8.544 Å', 'b': '8.558 Å', 'c': '4.700 Å'}",,,23.15 μB/f.u.,1.57 T,,,10.1016/j.jmmm.2023.170645,False
SmCo5,1140.0,,,CaCu5-type,Hexagonal,"{'a': '4.9957 Å', 'c': '3.9726 Å'}",P6/mmm,,7.8 μB,,,,10.1016/j.commatsci.2010.10.019,False
Sm(Co0.8Fe0.2)5,1080.0,,,CaCu5-type,Hexagonal,,P6/mmm,,,,,,10.1016/j.commatsci.2010.10.019,False
Sm(Co0.6Fe0.4)5,1357.0,,,CaCu5-type,Hexagonal,,P6/mmm,,,,,,10.1016/j.commatsci.2010.10.019,False
SmFe5,890.0,,,CaCu5-type,Hexagonal,,P6/mmm,,10.0 μB,,,,10.1016/j.commatsci.2010.10.019,False
Sm(Fe0.9Co0.1)11Ti,700.0,,,ThMn12,Tetragonal,"{'a': '0.856 nm', 'c': '0.479 nm'}",I4/mmm,10.2 T,,1.35 T,,,10.1016/j.actamat.2018.05.008,True
Sm(Fe0.81Co0.19)11Ti,800.0,,,ThMn12,Tetragonal,"{'a': '0.855 nm', 'c': '0.478 nm'}",I4/mmm,10.9 T,,1.43 T,,,10.1016/j.actamat.2018.05.008,True
Sm(Fe0.7Co0.3)11Ti,927.0,,,ThMn12,Tetragonal,"{'a': '0.854 nm', 'c': '0.478 nm'}",I4/mmm,8.5 T,,1.52 T,,,10.1016/j.actamat.2018.05.008,True
Sm0.8Zr0.2(Fe0.8Co0.2)11.5Ti0.5,830.0,,,ThMn12,Tetragonal,"{'a': '0.850 nm', 'c': '0.478 nm'}",I4/mmm,8.4 T,,1.53 T,,,10.1016/j.actamat.2018.05.008,True
Sm0.7Zr0.3(Fe0.79Co0.20)11.5Ti0.6,807.0,,,ThMn12,Tetragonal,"{'a': '0.850 nm', 'c': '0.476 nm'}",I4/mmm,7.9 T,,1.52 T,,,10.1016/j.actamat.2018.05.008,True
ErMnO3,,80.0,,Hexagonal,P 6_3 cm,,P 6_3 cm,,,,,,10.1016/j.jmmm.2022.169277,True
ErMnO3,,2.5,,Hexagonal,P 6_3 cm,,P 6_3 cm,,,,,,10.1016/j.jmmm.2022.169277,True
Er0.99Zr0.01MnO3,,80.0,,Hexagonal,P 6_3 cm,,P 6_3 cm,,,,,,10.1016/j.jmmm.2022.169277,True
YMnO3,,73.0,,Hexagonal,P 6_3 cm,,P 6_3 cm,,,,,,10.1016/j.jmmm.2022.169277,False
GdMnO3,,80.0,,Orthorhombic,,,,,,,,,10.1016/j.jmmm.2022.169277,False
Sc54Mn8.5Ga8.5,,,15.8 K,Orthorhombic,Immm,"{'a': '1.4284-1.43429 nm', 'b': '1.4284-1.43651 nm', 'c': '1.4840-1.49283 nm'}",Immm,,2.23 μB/Mn,,,1.03 × 10−3 emu/mol,10.1016/j.jallcom.2022.165540,True
Mn1.00Sb,598.0,,,Hexagonal,NiAs-type,"{'a': '4.147 Å', 'b': '4.147 Å', 'c': '5.785 Å'}",P63/mmc,,,105 emu/g,,,10.1016/j.jallcom.2020.158184,True
Mn1.10Sb,504.0,,,Hexagonal,NiAs-type,"{'a': '4.178 Å', 'b': '4.178 Å', 'c': '5.752 Å'}",P63/mmc,,"2.57 μB (2a), -3.01 μB (2d)",,,,10.1016/j.jallcom.2020.158184,True
Mn1.20Sb,397.0,,,Hexagonal,NiAs-type,"{'a': '4.215 Å', 'b': '4.215 Å', 'c': '5.724 Å'}",P63/mmc,,,,,,10.1016/j.jallcom.2020.158184,True
Mn1.22Sb,332.0,,,Hexagonal,NiAs-type,"{'a': '4.235 Å', 'b': '4.235 Å', 'c': '5.711 Å'}",P63/mmc,,"0.59 μB (2a), -1.05 μB (2d)",,,,10.1016/j.jallcom.2020.158184,True
Mn1.12Zr0.1Sb,293.0,,,Hexagonal,NiAs-type,,,,,,,,10.1016/j.jallcom.2020.158184,True
Sr0.5Ba0.5Fe12O19,672.0,,,Magnetoplumbite,Hexagonal,"{'a': '5.880 Å', 'c': '23.149 Å'}",,2.85 kOe,,,,,10.1016/j.jallcom.2010.06.073,True
Sr0.5Ba0.48Pr0.02Fe11.8Ni0.2O19,652.0,,,Magnetoplumbite,Hexagonal,"{'a': '5.883 Å', 'c': '23.150 Å'}",,2.79 kOe,,,,,10.1016/j.jallcom.2010.06.073,True
Sr0.5Ba0.46Pr0.04Fe11.6Ni0.4O19,620.0,,,Magnetoplumbite,Hexagonal,"{'a': '5.883 Å', 'c': '23.142 Å'}",,2.52 kOe,,,,,10.1016/j.jallcom.2010.06.073,True
Sr0.5Ba0.44Pr0.06Fe11.4Ni0.6O19,595.0,,,Magnetoplumbite,Hexagonal,"{'a': '5.884 Å', 'c': '23.132 Å'}",,2.57 kOe,,,,,10.1016/j.jallcom.2010.06.073,True
Sr0.5Ba0.42Pr0.08Fe11.2Ni0.8O19,580.0,,,Magnetoplumbite,Hexagonal,"{'a': '5.884 Å', 'c': '23.123 Å'}",,2.64 kOe,,,,,10.1016/j.jallcom.2010.06.073,True
Sr0.5Ba0.40Pr0.10Fe11.0Ni1.0O19,558.0,,,Magnetoplumbite,Hexagonal,"{'a': '5.885 Å', 'c': '23.105 Å'}",,2.70 kOe,,,,,10.1016/j.jallcom.2010.06.073,True
Sr2Ca12Cu24O41,,2.8,,Orthorhombic,,"{'a': '11.25 Å', 'b': '12.52 Å', 'c': '27.32 Å'}",,,,,,,10.1016/j.jcrysgro.2009.06.043,True
EuBaCuFeO5,,120.0,,Tetragonal,P 4 mm,"{'a': '3.899 Å', 'c': '7.703 Å'}",P 4 mm,,,,,,10.1016/j.physb.2019.05.051,True
NdBaCuFeO5,,,-339 K,Tetragonal,P 4 mm,"{'a': '3.923 Å', 'c': '7.755 Å'}",P 4 mm,,2.34 μB,,,,10.1016/j.physb.2019.05.051,True
YBaCuFeO5,,200.0,,Tetragonal,P 4 mm,"{'a': '3.871 Å', 'c': '7.663 Å'}",P 4 mm,,,,,,10.1016/j.physb.2019.05.051,False
Ni5(OH)6(C6H8O4)2,,26.5,-228 K,Triclinic,P -1,"{'a': '11.6504 Å', 'b': '6.8021 Å', 'c': '6.3603 Å'}",P -1,,3.34 μB,,,,10.1016/j.jssc.2008.06.059,True
Ni5(OH)6(C8H12O4)2,,19.3,-249 K,Triclinic,P -1,"{'a': '13.9325 Å', 'b': '6.7893 Å', 'c': '6.3534 Å'}",P -1,,3.12 μB,,,,10.1016/j.jssc.2008.06.059,True
Co5(OH)6(C8H12O4)2,16.2,,-15 K,Triclinic,P -1,"{'a': '13.9806 Å', 'b': '6.9588 Å', 'c': '6.3967 Å'}",P -1,,4.42 μB,,,,10.1016/j.jssc.2008.06.059,True
La2CuO4.12,,42.0,,Stage-4 structure,,,,,0.4 μB,,,,10.1016/S0921-4526(00)00406-3,True
La2CuO4.02,,15.0,,,,,,,,,,,10.1016/S0921-4526(00)00406-3,True
La2CuO4.04,,127.5,,,,,,,,,,,10.1016/S0921-4526(00)00406-3,True
LiCuVO4,,2.5,23 K,Orthorhombic,,{'c': '8.745 Å'},Imma,,1.971 μB,,,0.486 cm³ K/mol,10.1016/j.jssc.2004.05.031,True
LiCuVO4,,2.3,26 K,Orthorhombic,,{'c': '8.755 Å'},Imma,,1.959 μB,,,0.480 cm³ K/mol,10.1016/j.jssc.2004.05.031,True
LiCuVO4,,4.0,25 K,Orthorhombic,,{'c': '8.753 Å'},Imma,,1.956 μB,,,0.478 cm³ K/mol,10.1016/j.jssc.2004.05.031,True
LiCuVO4,,2.1,33 K,Orthorhombic,,{'c': '8.772 Å'},Imma,,1.968 μB,,,0.484 cm³ K/mol,10.1016/j.jssc.2004.05.031,True
LiCuVO4,,2.8,33 K,Orthorhombic,,{'c': '8.749 Å'},Imma,,1.84 μB,,,0.424 cm³ K/mol,10.1016/j.jssc.2004.05.031,True
Nd2Fe17,338.0,,,Th2Zn17-type,Rhombohedral,"{'a': '8.5822 Å', 'c': '12.4651 Å'}",R3̄m,,36.76 μB/f.u.,164.07 emu/g,,,10.1016/j.jallcom.2005.06.024,True
Nd1.5Tb0.5Fe17,360.0,,,Th2Zn17-type,Rhombohedral,"{'a': '8.5635 Å', 'c': '12.4507 Å'}",R3̄m,,30.67 μB/f.u.,137.55 emu/g,,,10.1016/j.jallcom.2005.06.024,True
Nd1.0Tb1.0Fe17,376.0,,,Th2Zn17-type,Rhombohedral,"{'a': '8.5494 Å', 'c': '12.4388 Å'}",R3̄m,,25.59 μB/f.u.,114.09 emu/g,,,10.1016/j.jallcom.2005.06.024,True
Nd0.5Tb1.5Fe17,391.0,,,Th2Zn17-type,Rhombohedral,"{'a': '8.5314 Å', 'c': '12.4230 Å'}",R3̄m,,21.18 μB/f.u.,93.88 emu/g,,,10.1016/j.jallcom.2005.06.024,True
Tb2Fe17,410.0,,,Th2Zn17-type,Rhombohedral,"{'a': '8.5152 Å', 'c': '12.4079 Å'}",R3̄m,,15.67 μB/f.u.,69.05 emu/g,,,10.1016/j.jallcom.2005.06.024,True
NdTbFe16Al,417.0,,,Th2Zn17-type,Rhombohedral,"{'a': '8.5791 Å', 'c': '12.4749 Å'}",R3̄m,,24.10 μB/f.u.,109.98 emu/g,,,10.1016/j.jallcom.2005.06.024,True
NdTbFe15Al2,451.0,,,Th2Zn17-type,Rhombohedral,"{'a': '8.6079 Å', 'c': '12.5183 Å'}",R3̄m,,21.04 μB/f.u.,98.34 emu/g,,,10.1016/j.jallcom.2005.06.024,True
NdTbFe14Al3,485.0,,,Th2Zn17-type,Rhombohedral,"{'a': '8.6315 Å', 'c': '12.5638 Å'}",R3̄m,,18.71 μB/f.u.,89.61 emu/g,,,10.1016/j.jallcom.2005.06.024,True
NdTbFe13Al4,475.0,,,Th2Zn17-type,Rhombohedral,"{'a': '8.6574 Å', 'c': '12.6109 Å'}",R3̄m,,16.24 μB/f.u.,79.75 emu/g,,,10.1016/j.jallcom.2005.06.024,True
NdTbFe12Al5,430.0,,,Th2Zn17-type,Rhombohedral,"{'a': '8.6858 Å', 'c': '12.6535 Å'}",R3̄m,,14.08 μB/f.u.,70.95 emu/g,,,10.1016/j.jallcom.2005.06.024,True
NdTbFe11Al6,354.0,,,Th2Zn17-type,Rhombohedral,"{'a': '8.7195 Å', 'c': '12.6863 Å'}",R3̄m,,12.30 μB/f.u.,63.63 emu/g,,,10.1016/j.jallcom.2005.06.024,True
NdTbFe10Al7,260.0,,,Th2Zn17-type,Rhombohedral,"{'a': '8.7607 Å', 'c': '12.7147 Å'}",R3̄m,,10.98 μB/f.u.,58.37 emu/g,,,10.1016/j.jallcom.2005.06.024,True
NdTbFe9Al8,234.0,,,Th2Zn17-type,Rhombohedral,"{'a': '8.7957 Å', 'c': '12.7314 Å'}",R3̄m,,,,,,10.1016/j.jallcom.2005.06.024,True
SmGdFe17,553.0,,,Th2Zn17-type,Rhombohedral,,R3̄m,,,,,,10.1016/j.jallcom.2005.06.024,False
Sm2Fe17,413.0,,,Th2Zn17-type,Rhombohedral,,R3̄m,,,,,,10.1016/j.jallcom.2005.06.024,False
Gd2Fe17,493.0,,,Th2Zn17-type,Rhombohedral,,R3̄m,,,,,,10.1016/j.jallcom.2005.06.024,False
Tb2Fe2Si2C,,44.0,+36 K,Monoclinic,Dy2Fe2Si2C-type,"{'a': '10.628 Å', 'b': '3.9362 Å', 'c': '6.7701 Å'}",C 2/m,,8.0 μB (Tb at 3 K),,,,10.1016/j.jallcom.2015.09.092,True
Tm2Fe2Si2C,,2.7,,,,,,,,,,,10.1016/j.jallcom.2015.09.092,False
LiMn1.5Fe0.5O4,,34.0,-12.2 K,Spinel,Cubic,{'a': '8.2539 Å'},Fd-3m,,5.12 μB,,,,10.1016/j.physb.2010.08.050,True
LiMn2O4,45.0,,-300 K,Spinel,Cubic,{'a': '8.2495 Å'},Fd-3m,,4.4 μB,,,,10.1016/j.physb.2010.08.050,False
LiMn1.9Fe0.1O4,,27.0,,Spinel,Cubic,,,,,,,,10.1016/j.physb.2010.08.050,False
DyPdGe2,,,-12.7 K,Orthorhombic,YIrGe2-type,"{'a': '4.298 Å', 'b': '16.271 Å', 'c': '8.720 Å'}",Immm,,10.62 μB,,,,10.1016/S0925-8388(99)00298-4,True
TbPdGe2,,28.0,-25.5 K,Orthorhombic,YIrGe2-type,"{'a': '4.313 Å', 'b': '16.305 Å', 'c': '8.738 Å'}",Immm,,9.9 μB,,,,10.1016/S0925-8388(99)00298-4,True
GdPdGe2,,5.5,-20.4 K,Orthorhombic,YIrGe2-type,"{'a': '4.333 Å', 'b': '16.363 Å', 'c': '8.775 Å'}",Immm,,7.95 μB,,,,10.1016/S0925-8388(99)00298-4,True
GdPd0.3Ge2,,21.0,-40 K,Orthorhombic,CeNiSi2-type,"{'a': '4.131 Å', 'b': '16.30 Å', 'c': '4.033 Å'}",Cmcm,,8.9 μB,,,,10.1016/S0925-8388(99)00298-4,True
HoPd0.33Ge2,,7.0,-9 K,Orthorhombic,CeNiSi2-type,"{'a': '4.118 Å', 'b': '15.93 Å', 'c': '4.002 Å'}",Cmcm,,11.9 μB,,,,10.1016/S0925-8388(99)00298-4,True
AlNiCo5,1123.15,,,BCC,,,,,,,,,10.1016/S0304-8853(03)00013-1,True
Mn3O4,42.0,,,,,,,,,,,,10.1016/j.cap.2013.02.007,False
Mn doped GaAs,110.0,,,,,,,,,,,,10.1016/j.cap.2013.02.007,False
Co doped TiO2,300.0,,,,,,,,,,,,10.1016/j.cap.2013.02.007,False
ErNi2B2C,,6.0,,LuNi2B2C structure type,Tetragonal,"{'a': '3.501 Å', 'b': '3.501 Å', 'c': '10.563 Å'}",I4/mmm,,,,,,10.1016/j.physc.2004.06.003,True
ErNi1.96Fe0.04B2C,,5.9,,LuNi2B2C structure type,Tetragonal,"{'a': '3.501 Å', 'b': '3.501 Å', 'c': '10.564 Å'}",I4/mmm,,,,,,10.1016/j.physc.2004.06.003,True
ErNi1.9Fe0.1B2C,,4.0,,LuNi2B2C structure type,Tetragonal,"{'a': '3.501 Å', 'b': '3.501 Å', 'c': '10.564 Å'}",I4/mmm,,,,,,10.1016/j.physc.2004.06.003,True
HoNi2B2C,,6.0,,LuNi2B2C structure type,Tetragonal,,I4/mmm,,,,,,10.1016/j.physc.2004.06.003,False
EuFeAs2,,106.2,,Monoclinic/Orthorhombic,,,P21/m or Imm2,,0.78 μB,,,,10.1016/j.jmmm.2020.166603,True
EuFe0.97Ni0.03As2,,56.6,,,,,,,0.47 μB,,,,10.1016/j.jmmm.2020.166603,True
Eu,,44.4,,,,,,,,,,,10.1016/j.jmmm.2020.166603,True
Eu,,43.5,,,,,,,,,,,10.1016/j.jmmm.2020.166603,True
MnFe0.6Ni0.4Si0.5Ge0.5,201.0,,,Hexagonal,Ni2In-type,"{'a': '4.052(1) Å', 'b': '5.241(1) Å', 'c': '74.53(3) Å'}",P63/mmc,,,104 Am^2/kg,,,10.1016/j.jmmm.2019.165785,True
SmCrO3,,192.3,949.2 K,Perovskite,Orthorhombic,"{'a': '5.5151 Å', 'b': '7.6639 Å', 'c': '5.3808 Å'}",Pnma (No. 62),,5.27 μB,,,,10.1016/j.jallcom.2021.161823,True
Sm0.98Ca0.02CrO3,,190.3,881.4 K,Perovskite,Orthorhombic,"{'a': '5.5099 Å', 'b': '7.6598 Å', 'c': '5.3786 Å'}",Pnma (No. 62),,5.53 μB,,,,10.1016/j.jallcom.2021.161823,True
Sm0.96Ca0.04CrO3,,186.5,598.7 K,Perovskite,Orthorhombic,"{'a': '5.5085 Å', 'b': '7.6579 Å', 'c': '5.3783 Å'}",Pnma (No. 62),,3.18 μB,,,,10.1016/j.jallcom.2021.161823,True
Sm0.94Ca0.06CrO3,,183.4,689.2 K,Perovskite,Orthorhombic,"{'a': '5.5030 Å', 'b': '7.6537 Å', 'c': '5.3763 Å'}",Pnma (No. 62),,3.35 μB,,,,10.1016/j.jallcom.2021.161823,True
Sm0.90Ca0.10CrO3,,175.7,736.0 K,Perovskite,Orthorhombic,"{'a': '5.4960 Å', 'b': '7.6470 Å', 'c': '5.3742 Å'}",Pnma (No. 62),,3.25 μB,,,,10.1016/j.jallcom.2021.161823,True
Sm0.80Ca0.20CrO3,,150.8,644.6 K,Perovskite,Orthorhombic,"{'a': '5.4770 Å', 'b': '7.6342 Å', 'c': '5.3711 Å'}",Pnma (No. 62),,3.24 μB,,,,10.1016/j.jallcom.2021.161823,True
FeCl2·4H2O,,1.1,,Monoclinic,,"{'a': '0.5885 nm', 'b': '0.7180 nm', 'c': '0.8514 nm'}",P 21/c (C2h5),,,,,,10.1016/j.jmmm.2015.11.007,True
BaFMnAs,,338.0,,Tetragonal,,"{'a': '4.2647 Å', 'c': '9.5586 Å'}",P4/nmm,,3.64 μB,,,,10.1016/j.jmmm.2022.169518,True
Ba0.85K0.15(Zn0.9Mn0.1)2As2,230.0,,,Tetragonal,,,,,,,,,10.1016/j.jmmm.2022.169518,True
Ba0.7K0.3(Zn0.85Mn0.15)2As2,180.0,,,Tetragonal,,,,,,,,,10.1016/j.jmmm.2022.169518,True
Co2VGa,350.0,,358 K,Cubic Heusler,f.c.c.,{'a': '5.776 Å'},,,1.998 μB/f.u.,,,,10.1016/j.jallcom.2023.170389,True
CoMnVGa,100.0,,,Cubic Heusler,f.c.c.,{'a': '5.809 Å'},,,0.00 μB/f.u.,,,,10.1016/j.jallcom.2023.170389,True
Mn2VGa,,,712 K,Cubic Heusler,f.c.c.,{'a': '5.886 Å'},,,-1.997 μB/f.u.,,,,10.1016/j.jallcom.2023.170389,True
Al1.2Fe2B2,284.0,,,Mn2AlB2-type,Orthorhombic,"{'a': '2.924 Å', 'b': '11.030 Å', 'c': '2.866 Å'}",Cmmm,,,,,,10.1016/j.jmmm.2019.03.026,True
Al1.2(Fe0.95Ni0.05)2B2,288.0,,,Mn2AlB2-type,Orthorhombic,"{'a': '2.927 Å', 'b': '11.041 Å', 'c': '2.869 Å'}",Cmmm,,,,,,10.1016/j.jmmm.2019.03.026,True
Al1.2(Fe0.9Ni0.1)2B2,291.0,,,Mn2AlB2-type,Orthorhombic,"{'a': '2.928 Å', 'b': '11.043 Å', 'c': '2.871 Å'}",Cmmm,,,,,,10.1016/j.jmmm.2019.03.026,True
Al1.2Fe2(B0.9C0.1)2,305.0,,,Mn2AlB2-type,Orthorhombic,"{'a': '2.906 Å', 'b': '11.008 Å', 'c': '2.870 Å'}",Cmmm,,,,,,10.1016/j.jmmm.2019.03.026,True
AlFe2B2,290.0,,,Mn2AlB2-type,Orthorhombic,"{'a': '2.924 Å', 'b': '11.030 Å', 'c': '2.866 Å'}",Cmmm,,,,,,10.1016/j.jmmm.2019.03.026,False
Ni0.5Zn0.5Pr0.025Fe1.975O4,529.0,,,Spinel,FCC,{'a': '8.3940 Å'},,58.8 Oe,,54.8 emu/g,4.3 emu/g,,10.1016/j.jallcom.2015.03.211,True
Ni0.5Zn0.5Pr0.05Fe1.95O4,534.0,,,Spinel,FCC,{'a': '8.3968 Å'},,85.4 Oe,,63.1 emu/g,7.9 emu/g,,10.1016/j.jallcom.2015.03.211,True
Ni0.5Zn0.5Pr0.075Fe1.925O4,539.0,,,Spinel,FCC,{'a': '8.3834 Å'},,87.3 Oe,,67.0 emu/g,9.7 emu/g,,10.1016/j.jallcom.2015.03.211,True
Ni0.5Zn0.5Pr0.1Fe1.9O4,543.0,,,Spinel,FCC,{'a': '8.3750 Å'},,37.6 Oe,,74.1 emu/g,6.9 emu/g,,10.1016/j.jallcom.2015.03.211,True
Co2(OH)3Br,,5.5,,Rhombohedral,,"{'a': '6.974 Å', 'c': '14.665 Å'}",R-3m,,,,,,10.1016/j.physb.2008.11.101,True
Co2(OH)3Cl,10.5,,,Rhombohedral,,"{'a': '6.842 Å', 'c': '14.504 Å'}",R-3m,,,,,,10.1016/j.physb.2008.11.101,True
ZrZn2,28.5,,,Cubic,Laves phase,,,,0.17 μB,,,,10.1016/S0304-8853(00)01321-4,True
MnSi,29.5,,,Cubic,B20,,,,0.4 μB,,,,10.1016/S0304-8853(00)01321-4,True
Mn3Si,,23.0,,Cubic Heusler,,,,,"1.7 μB (MnI), 0.19 μB (MnII)",,,,10.1016/S0304-8853(00)01321-4,True
Sr2FeMoO6,380.0,,,Tetragonal,,"{'a': '0.5587 nm', 'c': '0.7894 nm'}",I4/mmm,,1.25 μB/f.u.,1.00 μB/f.u.,,,10.1016/j.jmmm.2012.01.029,True
PrFe3(BO3)4,,32.0,,Trigonal,Huntite-type,,R32,,,,,,10.1016/j.jmmm.2014.10.095,True
NdFe3(BO3)4,,33.0,,Trigonal,Huntite-type,,R32,,,,,,10.1016/j.jmmm.2014.10.095,True
SmFe3(BO3)4,,32.0,,Trigonal,Huntite-type,,R32,,,,,,10.1016/j.jmmm.2014.10.095,True
UNiZnH2.3,,55.0,θp = −63 K,AlB2,Hexagonal,"{'a': 4.2371, 'c': 3.952}",P 6/mmm (191),,μeff = 2.73 μB/U,,,χ0 = 6·10^−9 m^3/mol,10.1016/j.jallcom.2015.05.234,True
Tb6FeTe2,160.0,36.0,,Fe2P-type,Hexagonal,"{'a': '0.82753 nm', 'c': '0.40175 nm'}",P6̄2m,,"M(Tb1)=6.2 μB, M(Tb2)=9.0 μB",,,,10.1016/j.jssc.2010.10.023,True
Tb6CoTe2,174.0,52.0,,Fe2P-type,Hexagonal,"{'a': '0.83087 nm', 'c': '0.39627 nm'}",P6̄2m,2 T,"M(Tb1)=5.7 μB, M(Tb2)=9.0 μB",,,,10.1016/j.jssc.2010.10.023,True
Tb6NiTe2,228.0,55.0,,Fe2P-type,Hexagonal,"{'a': '0.83464 nm', 'c': '0.39300 nm'}",P6̄2m,1.5 T,"M(Tb1)=6.5 μB, M(Tb2)=8.9 μB",,,,10.1016/j.jssc.2010.10.023,True
Er6FeTe2,,18.0,,Fe2P-type,Hexagonal,"{'a': '0.81565 nm', 'c': '0.39827 nm'}",P6̄2m,,"M(Er1)=5.6 μB, M(Er2)=7.5 μB",,,,10.1016/j.jssc.2010.10.023,True
Dy6FeTe2,135.0,86.0,,Fe2P-type,Hexagonal,"{'a': '0.8236 nm', 'c': '0.40102 nm'}",P6̄2m,,8.7 μB,,,,10.1016/j.jssc.2010.10.023,True
Ho6FeTe2,,24.0,,Fe2P-type,Hexagonal,"{'a': '0.81894 nm', 'c': '0.39939 nm'}",P6̄2m,,"M(Ho1)=6.5 μB, M(Ho2)=8.0 μB",,,,10.1016/j.jssc.2010.10.023,True
TmCuSi,5.8,6.5,,Ni2In-type,Hexagonal,"{'a': '4.141', 'c': '7.104'}",P63/mmc,,6.2 μB/Tm atom,,,,10.1016/S0304-8853(02)00180-4,True
TbCuSi,,16.0,,Ni2In-type,Hexagonal,,P63/mmc,,,,,,10.1016/S0304-8853(02)00180-4,False
ErCuSi,,6.8,,Ni2In-type,Hexagonal,,P63/mmc,,,,,,10.1016/S0304-8853(02)00180-4,False
Co11U2,389.15,,,,,,,,,,,,10.1016/j.jnucmat.2007.06.023,True
Cr2O3,460.0,,,Hexagonal,,"{'a': '3.141 Å', 'b': '3.141 Å'}",P3m1 (No.156),,6.0 μB,,,,10.1016/j.jmmm.2021.168657,False
Cr2S3,300.0,,,C3v symmetry,,,156#,,,,,,10.1016/j.jmmm.2021.168657,False
Cr2Se3,300.0,,,C3v symmetry,,,156#,,,,,,10.1016/j.jmmm.2021.168657,False
FePd,760.0,,,CuAu-type,Tetragonal,"{'a': '2.72 Å', 'c': '3.71 Å'}",P4/mmm,143 kA/m,"2.97 μB (Fe), 0.31 μB (Pd)",3.28 μB,,,10.1016/j.jmmm.2019.166266,True
Co0.8Ni0.2Fe1.9Mn0.1O4,773.0,,,Cubic Spinel,Cubic,,Fd3m (227),,,,,,10.1016/j.jallcom.2009.03.187,True
CoFe2O4,793.0,,,Cubic Spinel,Cubic,,Fd3m (227),,,,,,10.1016/j.jallcom.2009.03.187,False
NiFe2O4,858.0,,,Cubic Spinel,Cubic,,Fd3m (227),,,,,,10.1016/j.jallcom.2009.03.187,False
PrPdSb2,,7.6,-5.0 K,ZrCuSi2-type,Tetragonal,"{'a': '4.4759 Å', 'c': '9.8182 Å'}",P4/nmm,,2.81 μB,0.9 μB/f.u.,,,10.1016/S0925-8388(00)01300-1,True
NdCuSb2,,3.78,-10.0 K,ZrCuSi2-type,Tetragonal,"{'a': '4.2895 Å', 'c': '10.0673 Å'}",P4/nmm,,2.32 μB,0.95 μB/f.u.,,,10.1016/S0925-8388(00)01300-1,True
NdPdSb2,,7.0,5.0 K,ZrCuSi2-type,Tetragonal,"{'a': '4.4400 Å', 'c': '9.7033 Å'}",P4/nmm,,2.08 μB,1.2 μB/f.u.,,,10.1016/S0925-8388(00)01300-1,True
PrCuSb2,,,5.0 K,ZrCuSi2-type,Tetragonal,"{'a': '4.3056 Å', 'c': '10.1640 Å'}",P4/nmm,,3.35 μB,1.4 μB/f.u.,,,10.1016/S0925-8388(00)01300-1,True
PrNiSb2,,6.3,,,,,,,1.88 μB,,,,10.1016/S0925-8388(00)01300-1,False
NdNiSb2,,2.3,,,,,,,1.69 μB,,,,10.1016/S0925-8388(00)01300-1,False
PrAgSb2,,5.3,,,,,,,2.95 μB,,,,10.1016/S0925-8388(00)01300-1,False
NdAgSb2,,3.2,,,,,,,2.26 μB,,,,10.1016/S0925-8388(00)01300-1,False
La0.50Sr0.50MnO3,290.0,160.0,,Orthorhombic,,,,,,,,,10.1016/S0921-4526(01)00624-X,True
Nd0.50Sr0.50MnO3,265.0,150.0,,Orthorhombic,,,,,,,,,10.1016/S0921-4526(01)00624-X,True
Mn2.5Fe2.5Si3,,171.0,,Hexagonal,,,P63/mcm,,,,,,10.1016/j.jssc.2021.121980,True
Mn2Fe3Si3,,216.5,,Hexagonal,,,P63/mcm,,,,,,10.1016/j.jssc.2021.121980,True
Mn1.5Fe3.5Si3,,235.0,,Hexagonal,,,P63/mcm,,,,,,10.1016/j.jssc.2021.121980,True
MnFe4Si3,292.0,,,Hexagonal,,,P63/mcm,,,,,,10.1016/j.jssc.2021.121980,True
Gd,294.0,,,,,,,,,,,,10.1016/j.jssc.2021.121980,False
MnFe4Si3,300.0,,,Hexagonal,,,P63/mcm,,,,,,10.1016/j.jssc.2021.121980,False
FeS,,598.15,,Troilite,Hexagonal,"{'a': '5.692 Å', 'b': '5.692 Å', 'c': '11.763 Å'}",,,,,,,10.1016/j.snb.2012.03.048,True
SrRuO3,165.0,,,Orthorhombic,,,,,1.25 μB,,,,10.1016/j.jmmm.2009.05.048,True
Ba2GdRuO6,,48.0,,fcc,,,,,,,,,10.1016/j.jmmm.2009.05.048,True
Ba2YRuO6,,39.0,614 K,fcc,,,,,,,,,10.1016/j.jmmm.2009.05.048,True
Tb4Co3Ga16,,28.0,-57 K,Sm4Co3Ga16-type,P 4/mmm,"{'a': '0.59946 nm', 'c': '1.10337 nm'}",P 4/mmm,,9.86 μB,1.92 μB (2 K),,,10.1016/j.jssc.2019.06.026,True
Tb2CoGa3,33.0,,30 K,Lu2CoGa3-type,P 63/mmc,"{'a': '0.87273 nm', 'c': '0.70830 nm'}",P 63/mmc,4.0 kOe,9.90 μB,5.5 μB (5 K),4.5 μB,,10.1016/j.jssc.2019.06.026,True
