Repository: MaMMoS-project/ML-models

# ML-models
Collection of various ML models developed for the MaMMoS project

Models are organized in different folders of this repository:


- ./beyond-stoner-wolfarth:

   ML models to replace single-grain micromagnetics simulations by ML predictions for:

   -- ./beyond-stoner-wolfarth/single-grain-easy-axis-model:
      where the H and K1 vector are aligned along the z-axis of the simulation cube
      This model predicts Mr, Hc, and BHmax from a, k1, and Ms
      Current model version: v1.0

   -- ./inverse-beyond-stoner-wolfarth/single-grain-easy-axis-model:
      where the H and K1 vector are aligned along the z-axis of the simulation cube

File: compound-to-experimental-tc/data/MagneticMaterials_All.csv (part 73 of 94)
Material_Name,Curie,Neel,Curie_Weiss,Crystal_Structure,Lattice_Structure,Lattice_Parameters,Space_Group,Coercivity,Magnetic_Moment,Magnetization,Remanence,Susceptibility,DOI,Experimental
Tb3Co7Ga2,224.0,,218 K,CeNi3-type,P 63/mmc,"{'a': '0.51049 nm', 'c': '1.63402 nm'}",P 63/mmc,5.0 kOe,9.89 μB,4.77 μB (100 K),6.2 μB,,10.1016/j.jssc.2019.06.026,True
Tb3Co8Ga,338.0,,328 K,PuNi3-type,R -3 m,"{'a': '0.50614 nm', 'c': '2.44957 nm'}",R -3 m,2.5 kOe,9.87 μB,3.5 μB (200 K),6.1 μB,,10.1016/j.jssc.2019.06.026,True
Tb26Co9.4Ga7.6,71.0,,85 K,Sm26Co11Ga6-type,P 4/mbm,"{'a': '1.15099 nm', 'c': '1.51121 nm'}",P 4/mbm,4.0 kOe,9.81 μB,6.3 μB (5 K),96.2 μB,,10.1016/j.jssc.2019.06.026,True
Gd4Ni2Sb1.07Si1.93,93.0,,125.3 K,Orthorhombic,,"{'a': '11.1735 Å', 'b': '4.2054 Å', 'c': '16.711 Å'}",Pnma,,7.89 μB,,,,10.1016/j.solidstatesciences.2009.02.030,True
Gd4Ni2BiSi2,46.0,,87.0 K,Orthorhombic,,"{'a': '11.2715 Å', 'b': '4.2046 Å', 'c': '16.7421 Å'}",Pnma,,8.35 μB,,,,10.1016/j.solidstatesciences.2009.02.030,True
Gd5Ni0.96Sb2.04,115.0,,,Orthorhombic,,,,,,,,,10.1016/j.solidstatesciences.2009.02.030,False
Gd5Ni0.71Bi2.29,162.0,,,,,,,,,,,,10.1016/j.solidstatesciences.2009.02.030,False
Pr1.33Pt4Ga10,12.5,,-20.8 K,Hexagonal,Hexagonal,"{'a': '4.3227 Å', 'b': '4.3227 Å', 'c': '16.485 Å'}",P63/mmc,,3.74 μB per Pr atom,1.5 μB per Pr3+ ion at 7 T,,,10.1016/j.jssc.2014.07.033,True
PrCo2.5Fe0.5,480.0,,,PuNi3-type,Rhombohedral,"{'a': '5.1072 Å', 'c': '24.7845 Å'}",R3̄m,,4.57 μB/f.u. at 293 K,4.44 μB/f.u. at 300 K,,,10.1016/j.jssc.2015.05.023,True
PrCo3,350.0,,,PuNi3-type,Rhombohedral,,R3̄m,,2.97 μB/f.u. at 293 K,,,,10.1016/j.jssc.2015.05.023,False
PrCo2Fe,580.0,,,PuNi3-type,Rhombohedral,,R3̄m,,,,,,10.1016/j.jssc.2015.05.023,False
Gd5.09Ge2.03Si1.88,306.0,,,Monoclinic,,,,,,,,,10.1016/j.jmmm.2016.10.120,True
Gd5Ge2Si2,269.0,,,Monoclinic,,,,,,,,,10.1016/j.jmmm.2016.10.120,False
CdMnGeP2,320.0,,,Chalcopyrite,,{'a': '5.741 Å'},,,,,,,10.1016/S0022-0248(01)02184-4,True
CdMnGeP2,310.0,,,Chalcopyrite,,{'a': '5.741 Å'},,,,,,,10.1016/S0022-0248(01)02184-4,True
Ga0.947Mn0.053As,110.0,,,,,,,,,,,,10.1016/S0022-0248(01)02184-4,False
Bi10Fe7Ti3O33,,310.0,,Layered,Perovskite-like,{'c': '8.95 nm'},,,,,,,10.1016/j.tsf.2011.03.069,True
Ferrihydrite,,350.0,,Two-line Ferrihydrite,,,,,,,,,10.1016/j.gca.2007.11.035,True
FeCr,,,,α iron,BCC,"{'a': 'Varies with composition', 'b': 'Varies with composition', 'c': 'Varies with composition'}",Im-3m,,,,,,10.1016/S1359-6454(99)00163-9,False
Sr2Fe3S2O3,,119.0,,Orthorhombic,Pbam,,Pbam,,3.60,,,,10.1016/j.jmmm.2021.167936,True
Sr2Fe3Se2O3,,112.0,,Orthorhombic,Pbam,,Pbam,,3.47,,,,10.1016/j.jmmm.2021.167936,True
LaFe3(BO3)4,,22.0,-124K,Rhombohedral,,,R32,,10.5 μB,,,,10.1016/S0022-4596(03)00028-8,True
CeFe3(BO3)4,,28.0,-147K,Rhombohedral,,,R32,,11.6 μB,,,,10.1016/S0022-4596(03)00028-8,True
PrFe3(BO3)4,,30.0,-111K,Rhombohedral,,,R32,,10.9 μB,,,,10.1016/S0022-4596(03)00028-8,True
NdFe3(BO3)4,,30.0,-115K,Rhombohedral,,,R32,,11.2 μB,,,,10.1016/S0022-4596(03)00028-8,True
SmFe3(BO3)4,,32.0,-154K,Rhombohedral,,,R32,,10.5 μB,,,,10.1016/S0022-4596(03)00028-8,True
EuFe3(BO3)4,,32.0,-170K,Rhombohedral,,,R32,,11.3 μB,,,,10.1016/S0022-4596(03)00028-8,True
GdFe3(BO3)4,,36.0,-51K,Rhombohedral,,,R32,,12.9 μB,,,,10.1016/S0022-4596(03)00028-8,True
TbFe3(BO3)4,,40.0,-55K,Rhombohedral,,,R32,,14.1 μB,,,,10.1016/S0022-4596(03)00028-8,True
DyFe3(BO3)4,,30.0,-145K,Rhombohedral,,,R32,,12.7 μB,,,,10.1016/S0022-4596(03)00028-8,True
HoFe3(BO3)4,,6.0,-63K,Rhombohedral,,,R32,,15.2 μB,,,,10.1016/S0022-4596(03)00028-8,True
YFe3(BO3)4,,38.0,-248K,Rhombohedral,,,R32,,12.8 μB,,,,10.1016/S0022-4596(03)00028-8,True
Tb2CoSi2,185.0,,171K,Monoclinic,Sc2CoSi2 type,"{'a': '10.461', 'b': '4.145', 'c': '10.011'}",C2/m,0.57T,6.54 μB per Tb atom,168.5 A m^2/kg,,,10.1016/j.jallcom.2003.09.132,True
Dy2CoSi2,126.0,,112K,Monoclinic,Sc2CoSi2 type,"{'a': '10.395', 'b': '4.134', 'c': '9.966'}",C2/m,0.39T,8.0 μB per Dy atom,203 A m^2/kg,,,10.1016/j.jallcom.2003.09.132,True
Ho6MnBi2,200.0,,,Zr6CoAs2-type,Hexagonal,"{'a': '0.81756(9) nm', 'c': '0.42565(4) nm'}",P6̄2m (no. 189),,,,,,10.1016/j.jallcom.2006.10.145,True
Ho4.5Er1.5MnBi2,182.0,,,Zr6CoAs2-type,Hexagonal,"{'a': '0.81766(6) nm', 'c': '0.42550(3) nm'}",P6̄2m (no. 189),,,,,,10.1016/j.jallcom.2006.10.145,True
Ho3Er3MnBi2,150.0,,,Zr6CoAs2-type,Hexagonal,"{'a': '0.81646(6) nm', 'c': '0.42499(3) nm'}",P6̄2m (no. 189),,,,,,10.1016/j.jallcom.2006.10.145,True
Ho1.5Er4.5MnBi2,134.0,78.0,,Zr6CoAs2-type,Hexagonal,"{'a': '0.81559(7) nm', 'c': '0.42425(3) nm'}",P6̄2m (no. 189),,,,,,10.1016/j.jallcom.2006.10.145,True
Er6MnBi2,100.0,52.0,,Zr6CoAs2-type,Hexagonal,"{'a': '0.8130(1) nm', 'c': '0.42354(4) nm'}",P6̄2m (no. 189),,,,,,10.1016/j.jallcom.2006.10.145,True
BaFe2As2,,140.0,,Tetragonal,ThCr2Si2-type,"{'a': '396.25 pm', 'b': '396.25 pm', 'c': '1301.68 pm'}",I4/mmm,,0.4 μB/Fe,,,,10.1016/j.physc.2009.03.018,True
Tl2Mn2O7,121.0,,,,,,,,3 μB,,,,10.1016/j.physb.2004.09.014,False
V2(Mn0.2Sn0.8)C,52.0,,,Hexagonal,P6_3/mmc,"{'a': '0.2980 nm', 'b': '0.2980 nm', 'c': '1.3392 nm'}",,1624 Oe,,1.0753 emu/g,0.4533 emu/g,,10.1016/j.ceramint.2022.12.272,True
V2(Mn0.4Sn0.6)C,53.0,,,Hexagonal,P6_3/mmc,"{'a': '0.2980 nm', 'b': '0.2980 nm', 'c': '1.3392 nm'}",,1428 Oe,,2.0307 emu/g,1.0605 emu/g,,10.1016/j.ceramint.2022.12.272,True
V2(Mn0.6Sn0.4)C,54.0,,,Hexagonal,P6_3/mmc,"{'a': '0.2980 nm', 'b': '0.2980 nm', 'c': '1.3392 nm'}",,1154 Oe,,2.3878 emu/g,1.4678 emu/g,,10.1016/j.ceramint.2022.12.272,True
V2(Fe0.6Sn0.4)C,42.0,,,Hexagonal,P6_3/mmc,"{'a': '0.2982 nm', 'b': '0.2982 nm', 'c': '1.3340 nm'}",,561 Oe,,0.4478 emu/g,0.1128 emu/g,,10.1016/j.ceramint.2022.12.272,True
V2(Co0.2Sn0.8)C,32.0,,,Hexagonal,P6_3/mmc,"{'a': '0.2980 nm', 'b': '0.2980 nm', 'c': '1.3339 nm'}",,8 Oe,,0.2601 emu/g,0.0100 emu/g,,10.1016/j.ceramint.2022.12.272,True
V2(Co0.4Sn0.6)C,38.0,,,Hexagonal,P6_3/mmc,"{'a': '0.2980 nm', 'b': '0.2980 nm', 'c': '1.3339 nm'}",,3.7 Oe,,1.1724 emu/g,0.0160 emu/g,,10.1016/j.ceramint.2022.12.272,True
V2(Co0.6Sn0.4)C,63.0,,,Hexagonal,P6_3/mmc,"{'a': '0.2980 nm', 'b': '0.2980 nm', 'c': '1.3339 nm'}",,2.8 Oe,,3.1295 emu/g,0.0280 emu/g,,10.1016/j.ceramint.2022.12.272,True
PrO1.108Cl,,,-20.2 K,Tetragonal,,"{'a': '4.0510 Å', 'c': '6.8077 Å'}",P 4/ nmm,,3.42 μB,,,,10.1016/j.jallcom.2018.10.329,True
PrOCl,,,-24.2 K,Tetragonal,,"{'a': '4.0514 Å', 'c': '6.8001 Å'}",P 4/ nmm,,3.55 μB,,,,10.1016/j.jallcom.2018.10.329,True
Sm3ReO7,,1.9,,Orthorhombic,Superstructure of cubic fluorite,,Cmcm,,,,,Temperature-independent van Vleck paramagnetism,10.1016/j.jssc.2006.07.033,True
Eu3ReO7,,12.0,,Orthorhombic,Superstructure of cubic fluorite,"{'a': '10.634(1) Å', 'b': '7.3955(7) Å', 'c': '7.4786(8) Å'}",Cmcm,,,,,Divergence between ZFC and FC below 12 K,10.1016/j.jssc.2006.07.033,True
Gd3ReO7,,8.0,,Orthorhombic,Superstructure of cubic fluorite,,Cmcm,,,,,,10.1016/j.jssc.2006.07.033,False
Tb3ReO7,,17.0,,Orthorhombic,Superstructure of cubic fluorite,,Cmcm,,,,,,10.1016/j.jssc.2006.07.033,False
Dy3ReO7,,2.8,,Orthorhombic,Superstructure of cubic fluorite,,C2221,,,,,,10.1016/j.jssc.2006.07.033,False
Tb0.4Co0.6,300.0,,,Amorphous,,,,,,,,High field susceptibility up to 8 Tesla,10.1016/S0925-8388(01)01102-1,True
Tb0.31Co0.69,520.0,,,Amorphous,,,,,,,,High field susceptibility up to 8 Tesla,10.1016/S0925-8388(01)01102-1,True
ZnCr2Se4,,21.0,90 K,Cubic,Fd-3m,{'a': '10.4891 Å'},Fd-3m,10.0 kOe,6.0 μB,,,,10.1016/j.jssc.2021.122114,True
Zn0.95Dy0.05Cr2Se4,,28.0,42.7 K,Cubic,Fd-3m,{'a': '10.49844 Å'},Fd-3m,14.5 kOe,7.1 μB,,,,10.1016/j.jssc.2021.122114,True
Zn0.90Dy0.10Cr2Se4,,28.0,27.8 K,Cubic,Fd-3m,{'a': '10.50761 Å'},Fd-3m,14.5 kOe,7.5 μB,,,,10.1016/j.jssc.2021.122114,True
Eu3S4,3.8,,,Th3P4-type,BCC,{'a': '8.534 Å'},I4̄3d,,,,,,10.1016/j.physb.2004.04.072,True
Eu3S4,3.8,,,Charge-ordered I4̄2d,Tetragonal,"{'a': '8.508 Å', 'c': '8.514 Å'}",I4̄2d,,,,,,10.1016/j.physb.2004.04.072,True
V2O3,,170.0,,Rhombohedral,Hexagonal,"{'a': '4.949', 'c': '14.042'}",R-3c,,,,,,10.1016/j.mseb.2006.03.030,True
V0.989Cr0.011)2O3,,186.0,,Rhombohedral,Hexagonal,"{'a': '5.001', 'c': '13.928'}",R-3c,,,,,,10.1016/j.mseb.2006.03.030,True
Dy0.01Ge0.99,,,-35.60 K,cubic close-packed,ccp,{'a': '5.66 Å'},,,9.92 μB,,,,10.1016/j.jmmm.2018.03.072,True
Dy0.02Ge0.98,,25.0,-69.18 K,cubic close-packed,ccp,{'a': '5.66 Å'},,,10.45 μB,,,,10.1016/j.jmmm.2018.03.072,True
Mn0.06Ge0.94,285.0,,,,,,,,,,,,10.1016/j.jmmm.2018.03.072,False
Cr0.01Ge0.99,126.0,,,,,,,,,,,,10.1016/j.jmmm.2018.03.072,False
Fe0.05Ge0.95,233.0,,,,,,,,,,,,10.1016/j.jmmm.2018.03.072,False
CoO,,300.0,,Cubic,,,,,,,,,10.1016/j.jallcom.2021.159948,True
DySi,,40.0,,FeB-type,Orthorhombic,"{'a': '7.8608 Å', 'b': '3.8001 Å', 'c': '5.6622 Å'}",Pnma (no. 62),,8.57 μB/Dy atom,,,,10.1016/j.jmmm.2009.08.041,True
DySi,,39.0,,CrB-type,Orthorhombic,,Cmcm (no. 63),,8.57 μB/Dy atom,,,,10.1016/j.jmmm.2009.08.041,True
DySi0.8Ge0.2,,43.0,,CrB-type,Orthorhombic,,Cmcm (no. 63),,8.8 μB/Dy atom,,,,10.1016/j.jmmm.2009.08.041,False
TbSi,,57.0,,FeB-type,Orthorhombic,,Pnma (no. 62),,,,,,10.1016/j.jmmm.2009.08.041,False
GdCu2Si2,,12.1,-1.78,Body-centered tetragonal,ThCr2Si2-type,"{'a': '4.003 Å', 'c': '9.947 Å'}",I4/mmm,,7.2 μB/Gd,,,,10.1016/j.jmmm.2021.168062,True
CuO,,230.0,-3.7,Monoclinic,,,,,,,,,10.1016/j.jmmm.2021.168062,True
LiCrO2,,64.0,,,Triangular-lattice,,,,,,,,10.1016/j.jmmm.2021.168062,True
GdNiGe3,,26.2,-23.0 K,Orthorhombic,,"{'a': '4.0551 Å', 'b': '21.560 Å', 'c': '4.0786 Å'}",Cmmm,,,,,,10.1016/j.jmmm.2021.168062,True
MnAl,650.0,,,Tetragonal,L10,,,10.7 kOe,2.37–2.40 μB/f.u.,128 emu/g,,,10.1016/j.actamat.2018.07.049,True
Zr2Co11,783.0,,,,,"{'a': '4.69 Å', 'c': '24.0 Å'}",R32,2.4 kOe,,9.7 kG,,,10.1016/j.actamat.2018.07.049,True
HfCo7,751.0,,,,,,,2.3 kOe,,11.8 kG,,,10.1016/j.actamat.2018.07.049,True
Hf2Co11B,770.0,,,,,,,4.5 kOe,,8.1 kG,,,10.1016/j.actamat.2018.07.049,True
Fe16N2,813.0,,,Body-centered tetragonal,I4/mmm,"{'a': '5.72 Å', 'c': '6.29 Å'}",,1.9 kOe,,2200 emu/cm^3,,,10.1016/j.actamat.2018.07.049,True
C7H7PrO8S,,,-17.99 K,Orthorhombic,,"{'a': '7.0073', 'b': '9.4981', 'c': '14.216'}",P 21 21 21,,3.45 μB,,,,10.1016/j.jssc.2007.12.027,True
C7H7NdO8S,,,-1.02 K,Orthorhombic,,"{'a': '6.9758', 'b': '9.4687', 'c': '14.191'}",P 21 21 21,,3.59 μB,,,,10.1016/j.jssc.2007.12.027,True
C7H7DyO8S,,,6.43 K,Orthorhombic,,"{'a': '6.9742', 'b': '9.477', 'c': '14.174'}",P 21 21 21,,11.03 μB,,,,10.1016/j.jssc.2007.12.027,True
MnO,,120.0,,Rock-salt,Cubic,"{'a': '4.44 Å', 'b': '4.44 Å', 'c': '4.44 Å'}",,,,,,,10.1016/j.jcrysgro.2016.04.050,True
TmAgSn,,4.2,,ZrNiAl-type,Hexagonal,,P-62m,,,,,,10.1016/j.jallcom.2016.07.028,True
Gd5Ga0.7Ge3.3,195.0,,,"Sm5Ge4-type (293 K), Gd5Si4-type (143 K), Gd5Si2Ge2-type (150-165 K)","Orthorhombic, Monoclinic","{'a': '7.6359(5) Å (293 K), 7.525(2) Å (143 K)', 'b': '14.855(1) Å (293 K), 14.829(4) Å (143 K)', 'c': '7.8079(5) Å (293 K), 7.840(2) Å (143 K)'}",Pnma (no. 62),,,,,,10.1016/j.jssc.2009.08.016,True
Gd5Ga1.0Ge3.0,,,206.8 K,"Pu5Rh4-type (298 K), Gd5Si4-type (533 K)",Orthorhombic,"{'a': '7.562(4) Å (298 K), 7.672(2) Å (533 K)', 'b': '14.929(7) Å (298 K), 15.210(5) Å (533 K)', 'c': '7.904(4) Å (298 K), 7.834(2) Å (533 K)'}",Pnma (no. 62),,,,,,10.1016/j.jssc.2009.08.016,True
KZrO3,203.0,,,Cubic,Cubic,{'a': '4.2288 Å'},Pm-3m,,1 μB,,,,10.1016/j.physb.2022.414521,False
RbZrO3,294.0,,,Cubic,Cubic,{'a': '4.2624 Å'},Pm-3m,,1 μB,,,,10.1016/j.physb.2022.414521,False
CsZrO3,639.0,,,Cubic,Cubic,{'a': '4.3191 Å'},Pm-3m,,1 μB,,,,10.1016/j.physb.2022.414521,False
Fe50Mn50,,425.0,,fcc,,,,,,,,,10.1016/S0040-6090(00)01169-X,True
Co2FeGe,1100.0,,,L21,Cubic,{'a': '5.6565 Å'},Fm-3m,,5.55 μB,,,,10.1016/j.jssc.2021.122534,False
Tb5Pd2In4,97.0,,,Orthorhombic,oP22,"{'a': '18.1642 Å', 'b': '8.0038 Å', 'c': '3.6467 Å'}",Pbam,12.4 kOe,"6.7 μB (2a site), 4.1 μB (4g2 site)",,,,10.1016/j.jallcom.2021.160171,True
Dy5Pd2In4,88.0,,,Orthorhombic,oP22,"{'a': '18.0957 Å', 'b': '7.9845 Å', 'c': '3.6271 Å'}",Pbam,,"5.4 μB (2a site), 3.9 μB (4g2 site)",,,,10.1016/j.jallcom.2021.160171,True
Ho5Pd2In4,28.5,,,Orthorhombic,oP22,"{'a': '18.0432 Å', 'b': '7.9747 Å', 'c': '3.6115 Å'}",Pbam,,,,,,10.1016/j.jallcom.2021.160171,True
Er5Pd2In4,16.5,,,Orthorhombic,oP22,"{'a': '17.9846 Å', 'b': '7.9514 Å', 'c': '3.5971 Å'}",Pbam,,,,,,10.1016/j.jallcom.2021.160171,True
Tm5Pd2In4,,4.3,,Orthorhombic,oP22,"{'a': '17.9293 Å', 'b': '7.9252 Å', 'c': '3.5811 Å'}",Pbam,0.10 kOe,,,,,10.1016/j.jallcom.2021.160171,True
Tb5Ni2In4,125.0,20.0,,,,,,,,,,,10.1016/j.jallcom.2021.160171,False
Dy5Ni2In4,105.0,30.0,,,,,,,,,,,10.1016/j.jallcom.2021.160171,False
Ho5Ni2In4,,31.0,,,,,,,,,,,10.1016/j.jallcom.2021.160171,False
Er5Ni2In4,,18.5,,,,,,,,,,,10.1016/j.jallcom.2021.160171,False
Tm5Ni2In4,,4.2,,,,,,,,,,,10.1016/j.jallcom.2021.160171,False
Fe55Ni25Si20,650.0,,,Au4Al-type,cP20,{'a': '0.61413 nm'},P213,,2.17 μB per Fe-atom,119.6 μB,,,10.1016/j.intermet.2008.11.016,True
Fe50Ni30Si20,610.0,,,Au4Al-type,cP20,{'a': '0.61403 nm'},P213,,2.01 μB per Fe-atom,100.7 μB,,,10.1016/j.intermet.2008.11.016,True
Fe44Ni37Si19,550.0,,,Au4Al-type,cP20,{'a': '0.61277 nm'},P213,,1.99 μB per Fe-atom,87.8 μB,,,10.1016/j.intermet.2008.11.016,True
Fe56.7Ni10Si33.3,470.0,,,Ni2In-type,hP6,,P63/mmc,,1.00 μB per Fe-atom,54.6 μB,,,10.1016/j.intermet.2008.11.016,True
Fe51.7Ni15Si33.3,450.0,,,Ni2In-type,hP6,,P63/mmc,,0.97 μB per Fe-atom,33.7 μB,,,10.1016/j.intermet.2008.11.016,True
Fe11Ni5Si4,650.0,,,cubic primitive,cP20,{'a': '0.6148 nm'},,,,,,,10.1016/j.intermet.2008.11.016,False
GdAg,,133.0,-88.5,Cubic CsCl-type,Cubic,{'a': '3.646'},Pm-3m,,,,,,10.1016/j.jallcom.2015.11.081,True
TbAg,,105.0,-12.2,Cubic CsCl-type,Cubic,{'a': '3.620'},Pm-3m,,,,,,10.1016/j.jallcom.2015.11.081,True
DyAg,,57.0,-23.3,Cubic CsCl-type,Cubic,{'a': '3.608'},Pm-3m,,,,,,10.1016/j.jallcom.2015.11.081,True
HoAg,,33.0,-2.3,Cubic CsCl-type,Cubic,{'a': '3.601'},Pm-3m,,,,,,10.1016/j.jallcom.2015.11.081,True
Yb2Pd13.6B5,,,-3 K,I41/amd,Tetragonal,"{'a': '0.83812', 'c': '1.66034'}",I41/amd,,4.2 μB,,,1*10^-3 emu/mol,10.1016/j.jssc.2010.02.016,True
Pr2PdGa12,,18.0,"10.1 K (H || c), -21.5 K (H || ab)",Tetragonal,,"{'a': '6.0870 Å', 'c': '15.547 Å'}",P 4/nbm,,"3.64 μB (H || c), 3.61 μB (H || ab)",1.7 μB/Pr (saturated),,,10.1016/j.jallcom.2011.10.086,True
Nd2PdGa12,,7.5,"-7.3 K (H || c), -13.3 K (H || ab)",Tetragonal,,"{'a': '6.0680 Å', 'c': '15.531 Å'}",P 4/nbm,,"3.51 μB (H || c), 3.32 μB (H || ab)",1.6 μB/Nd (saturated),,,10.1016/j.jallcom.2011.10.086,True
Sm2PdGa12,,7.5,"-21 K (H || c), -16 K (H || ab)",Tetragonal,,"{'a': '6.0480 Å', 'c': '15.510 Å'}",P 4/nbm,,"0.58 μB (H || c), 0.67 μB (H || ab)",,,,10.1016/j.jallcom.2011.10.086,True
Ce2PdGa12,,11.0,"18.2 K (H || c), -14.8 K (H || ab)",Tetragonal,,,P 4/nbm,,"2.59 μB (H || c), 2.54 μB (H || ab)",,,,10.1016/j.jallcom.2011.10.086,False
CePdGa6,,10.0,,Tetragonal,,,,,,,,,10.1016/j.jallcom.2011.10.086,False
UGe2,52.0,,,Orthorhombic,,,ZrGa2 type,,1.42 μB,,,,10.1016/S0925-8388(02)00145-7,True
USn2,,75.0,,Orthorhombic,,,ZrGa2 type,,1.56 μB,,,,10.1016/S0925-8388(02)00145-7,True
U(Ge0.99Sn0.01)2,58.0,,,Orthorhombic,,,ZrGa2 type,,,,,,10.1016/S0925-8388(02)00145-7,True
U(Ge0.42Sn0.58)2,36.0,,,Orthorhombic,,,ZrGa2 type,,,,,,10.1016/S0925-8388(02)00145-7,True
CeNiAl4,,,-200 K,YNiAl4-type,Orthorhombic,,,,,,,,10.1016/S0022-4596(03)00301-3,False
Ce4Ni6Al23,,,-225 K,New structure type,,,,,,,,,10.1016/S0022-4596(03)00301-3,False
CeNi2Al5,,,-196 K,PrNi2Al5-type,Orthorhombic,,,,,,,,10.1016/S0022-4596(03)00301-3,False
AlFe2B2,282.0,,,AlFe2B2-type,Orthorhombic,"{'a': '2.945(4) Å', 'b': '11.09(1) Å', 'c': '2.887(3) Å'}",,,1.15 μB per T atom,,,,10.1016/j.jssc.2014.04.027,True
AlFe1.6Mn0.4B2,242.0,,,AlFe2B2-type,Orthorhombic,"{'a': '2.941(3) Å', 'b': '11.08(1) Å', 'c': '2.895(3) Å'}",,,0.87 μB per T atom,,,,10.1016/j.jssc.2014.04.027,True
AlFe1.35Mn0.65B2,220.0,,,AlFe2B2-type,Orthorhombic,"{'a': '2.913(9) Å', 'b': '11.07(4) Å', 'c': '2.936(9) Å'}",,,0.60 μB per T atom,,,,10.1016/j.jssc.2014.04.027,True
AlFe1.2Mn0.8B2,188.0,,,AlFe2B2-type,Orthorhombic,"{'a': '2.912(8) Å', 'b': '11.09(4) Å', 'c': '2.936(8) Å'}",,,0.50 μB per T atom,,,,10.1016/j.jssc.2014.04.027,True
AlFeMnB2,119.0,,,AlFe2B2-type,Orthorhombic,"{'a': '2.938(2) Å', 'b': '11.07(1) Å', 'c': '2.919(4) Å'}",,,0.38 μB per T atom,,,,10.1016/j.jssc.2014.04.027,True
AlFe0.8Mn1.2B2,43.0,,,AlFe2B2-type,Orthorhombic,"{'a': '2.942(9) Å', 'b': '11.05(2) Å', 'c': '2.921(8) Å'}",,,0.16 μB per T atom,,,,10.1016/j.jssc.2014.04.027,True
NdBaCo2O5,,400.0,,Orthorhombic,a_p x a_p x 2a_p,"{'a': '3.96134 Å', 'b': '3.93042 Å', 'c': '7.5332 Å'}",,,3.50 μB/Co at 15 K,,,,10.1016/S0022-4596(02)00101-9,True
NdBaCo2O5.38,,150.0,,Orthorhombic,a_p x a_p x 2a_p,"{'a': '3.8993 Å', 'b': '3.9253 Å', 'c': '7.5741 Å'}",,,2.64 μB/Co at 15 K,,,,10.1016/S0022-4596(02)00101-9,True
NdBaCo2O5.69,,125.0,,Orthorhombic,a_p x 2a_p x 2a_p,"{'a': '3.89700 Å', 'b': '7.8041 Å', 'c': '7.58482 Å'}",Pmmm,,1.42 μB/Co at 15 K,,,,10.1016/S0022-4596(02)00101-9,True
KTa0.56Nb0.44O3,35.0,,,Cubic,Pm-3m,{'a': '3.9978'},Pm-3m (No. 221),,,,,,10.1016/j.jssc.2010.09.011,True
Ba(Ti0.93Fe0.07)O3,565.0,,,Hexagonal perovskite,6H–BaTiO3,,,0.03 T,,0.023 μB/Fe,,,10.1016/j.physb.2011.11.013,True
Ba(Ti0.93Fe0.07)O3,565.0,,,Hexagonal perovskite,6H–BaTiO3,,,0.11 T,,0.136 μB/Fe,,,10.1016/j.physb.2011.11.013,True
(Ba0.93Fe0.07)TiO3,506.0,,,Hexagonal perovskite,6H–BaTiO3,,,,,0.004 μB/Fe,,,10.1016/j.physb.2011.11.013,True
Ba(Ti0.93Fe0.07)O3,600.0,,,Hexagonal perovskite,6H–BaTiO3,,,,,,,,10.1016/j.physb.2011.11.013,False
Tb2Ti3Ge4,,18.0,,Orthorhombic,Sm5Ge4-type,"{'a': '0.70142 nm', 'b': '1.3451 nm', 'c': '0.71535 nm'}",Pnma,,7.5 μB/Tb at 2K,5.6 μB/Tb3+ ion at 2.5K,,,10.1016/j.jmmm.2012.07.009,True
TbGe,,60.0,,Orthorhombic,CrB-type,"{'a': '0.4273 nm', 'b': '1.0701 nm', 'c': '0.3949 nm'}",Cmcm,,8.9 μB at 17K,,,,10.1016/j.jmmm.2012.07.009,True
YFe4Ge2,,43.5,,Tetragonal to Orthorhombic,P42/mnm to Pnnm,"{'a': '7.004 Å (Tetragonal), 0.73877 Å (Orthorhombic)', 'b': '7.004 Å (Tetragonal), 0.72033 Å (Orthorhombic)', 'c': '3.755 Å (Tetragonal), 0.38603 Å (Orthorhombic)'}",P42/mnm to Pnnm,,0.63 μB/Fe atom at 1.5 K,,,,10.1016/S0304-8853(01)00442-5,True
ErFe4Ge2,,44.0,,Tetragonal to Orthorhombic,P42/mnm to Cmmm and Pnnm,,P42/mnm to Cmmm and Pnnm,,,,,,10.1016/S0304-8853(01)00442-5,False
DyFe4Ge2,,65.0,,,,,,,,,,,10.1016/S0304-8853(01)00442-5,False
NiCrO3,,295.5,,Hexagonal,Hexagonal,"{'a': '4.99 Å', 'c': '13.66 Å'}",R-3c,,"{'Ni': '1.91 μB', 'Cr': '2.90 μB', 'O': '0.33 μB'}",,,,10.1016/j.ssc.2013.07.013,False
NiCoO3,,295.5,,,,,,,,,,,10.1016/j.ssc.2013.07.013,False
GdRhO3,,2.13,-3.37 K,Orthorhombic,Pnma,"{'a': '5.7450 Å', 'b': '7.6647 Å', 'c': '5.2905 Å'}",Pnma,,7.99 μB per Gd atom,,,,10.1016/j.jallcom.2017.07.233,True
Nd18Li8Co3FeO38.02,,,-31.9 K,Cubic,Pm3̄n,{'a': '11.8658 Å'},Pm3̄n,,,,,,10.1016/j.jssc.2011.07.020,True
Nd18Li8CoFe3O37.75,,,-15.2 K,Cubic,Pm3̄n,{'a': '11.9266 Å'},Pm3̄n,,,,,,10.1016/j.jssc.2011.07.020,True
Nd18Li8Co3TiO38.06,,2.2,-50.8 K,Cubic,Pm3̄n,{'a': '11.86892 Å'},Pm3̄n,,,,,,10.1016/j.jssc.2011.07.020,True
CuCl2·2H2O,4.25,,-4.7 K,Orthorhombic,,,,,2.205,,,0.0328 emu/mol,10.1016/j.jmmm.2017.03.030,True
CuCl2·2D2O,4.15,,-6.0 K,Orthorhombic,,,,,2.210,,,0.0328 emu/mol,10.1016/j.jmmm.2017.03.030,True
CuBr2·6H2O,50.0,,,Monoclinic,,"{'a': '4.845 Å', 'b': '12.553 Å', 'c': '7.552 Å'}",,,2.20,,1.8 × 10^-4 μB/ion,1.28 × 10^-3 emu/mol,10.1016/j.jmmm.2017.03.030,True
CuBr2,74.0,,,,,,,,2.20,,,0.73 × 10^-3 emu/mol,10.1016/j.jmmm.2017.03.030,False
Li0.5Fe2.5O4,867.15,,,Spinel cubic,Cubic,{'a': '8.3339 Å'},Fd3m,,,,,,10.1016/j.physb.2015.06.005,True
Li0.45Co0.1Fe2.4O4,864.15,,,Spinel cubic,Cubic,{'a': '8.3386 Å'},Fd3m,,,,,,10.1016/j.physb.2015.06.005,True
Li0.4Co0.2Fe2.3O4,863.15,,,Spinel cubic,Cubic,{'a': '8.3399 Å'},Fd3m,,,,,,10.1016/j.physb.2015.06.005,True
Li0.35Co0.3Fe2.2O4,858.15,,,Spinel cubic,Cubic,{'a': '8.3458 Å'},Fd3m,,,,,,10.1016/j.physb.2015.06.005,True
Li0.3Co0.4Fe2.1O4,852.15,,,Spinel cubic,Cubic,{'a': '8.3539 Å'},Fd3m,,,,,,10.1016/j.physb.2015.06.005,True
Li0.25Co0.5Fe2O4,848.15,,,Spinel cubic,Cubic,{'a': '8.3602 Å'},Fd3m,,,,,,10.1016/j.physb.2015.06.005,True
Li0.2Co0.6Fe1.9O4,840.15,,,Spinel cubic,Cubic,{'a': '8.3615 Å'},Fd3m,,,,,,10.1016/j.physb.2015.06.005,True
Cu0.5Co0.5Fe1.97Sm0.03O4,332.0,,,FCC,Cubic,{'a': '8.3397 Å'},Fd-3m,576 Oe,0.93 μB,119.01 emu/g,55.57 emu/g,,10.1016/j.jallcom.2024.173770,True
Bi1.8Fe1.2SbO7,,,-528 K,Pyrochlore,Cubic,{'a': '10.44348 Å'},Fd-3m (#227),,,,,,10.1016/j.jallcom.2016.06.283,True
Bi1.8Fe1.08Ga0.12SbO7,,,-223 K,Pyrochlore,Cubic,{'a': '10.44295 Å'},Fd-3m (#227),,,,,,10.1016/j.jallcom.2016.06.283,True
Bi1.8Fe0.84Ga0.36SbO7,,,-115 K,Pyrochlore,Cubic,{'a': '10.42896 Å'},Fd-3m (#227),,,,,,10.1016/j.jallcom.2016.06.283,True
Bi1.8Fe0.6Ga0.6SbO7,,,-71 K,Pyrochlore,Cubic,{'a': '10.42363 Å'},Fd-3m (#227),,,,,,10.1016/j.jallcom.2016.06.283,True
Bi1.8Fe0.36Ga0.84SbO7,,,-52 K,Pyrochlore,Cubic,{'a': '10.41321 Å'},Fd-3m (#227),,,,,,10.1016/j.jallcom.2016.06.283,True
Bi1.8Fe0.84Al0.36SbO7,,,-104 K,Pyrochlore,Cubic,{'a': '10.4235 Å'},Fd-3m (#227),18 Oe,,,,,10.1016/j.jallcom.2016.06.283,True
PrRu4P12,,,0.1 K,"Body centered cubic (high-temperature), Simple cubic (low-temperature)",,,"Im3 (high-temperature), Pm3 (low-temperature)",,0.9 μB/Pr,,,Curie-Weiss behavior below 2 K,10.1016/j.physb.2005.01.245,True
Fe4N,761.0,,,FCC,,,,,3 μB,,,,10.1016/S0168-9002(01)00722-7,True
La0.8Sr0.2MnO3,294.0,,,Rhombohedral,Hexagonal,"{'a': '5.5184 Å', 'b': '5.5184 Å', 'c': '13.4937 Å'}",R-3C,10 Oe,4.07 μB/f.u.,4.24 μB/f.u.,,,10.1016/j.jallcom.2013.06.067,True
La0.75Sm0.05Sr0.2MnO3,268.0,,,Rhombohedral,Hexagonal,"{'a': '5.5182 Å', 'b': '5.5182 Å', 'c': '13.4940 Å'}",R-3C,29 Oe,3.93 μB/f.u.,4.11 μB/f.u.,,,10.1016/j.jallcom.2013.06.067,True
La0.7Sm0.1Sr0.2MnO3,238.0,,,Rhombohedral,Hexagonal,"{'a': '5.4986 Å', 'b': '5.4986 Å', 'c': '13.4914 Å'}",R-3C,35 Oe,3.57 μB/f.u.,4.01 μB/f.u.,,,10.1016/j.jallcom.2013.06.067,True
La0.65Sm0.15Sr0.2MnO3,215.0,,,Rhombohedral,Hexagonal,"{'a': '5.4926 Å', 'b': '5.4926 Å', 'c': '13.4775 Å'}",R-3C,37 Oe,3.42 μB/f.u.,3.81 μB/f.u.,,,10.1016/j.jallcom.2013.06.067,True
La0.6Sm0.2Sr0.2MnO3,193.0,80.0,,Rhombohedral,Hexagonal,"{'a': '5.4903 Å', 'b': '5.4903 Å', 'c': '13.4695 Å'}",R-3C,38 Oe,2.47 μB/f.u.,3.69 μB/f.u.,,,10.1016/j.jallcom.2013.06.067,True
La0.5Sm0.3Sr0.2MnO3,176.0,94.0,,Orthorhombic,Perovskite,"{'a': '5.4932 Å', 'b': '7.7494 Å', 'c': '5.4871 Å'}",Pbnm,98 Oe,2.37 μB/f.u.,3.59 μB/f.u.,,,10.1016/j.jallcom.2013.06.067,True
La0.35Sm0.45Sr0.2MnO3,165.0,105.0,,Orthorhombic,Perovskite,"{'a': '5.4705 Å', 'b': '7.7387 Å', 'c': '5.4775 Å'}",Pbnm,149 Oe,1.68 μB/f.u.,3.49 μB/f.u.,,,10.1016/j.jallcom.2013.06.067,True
CePd2Zn3,,1.9,,PrNi2Al3-type,Hexagonal,"{'a': '5.3914 Å', 'c': '4.3012 Å'}",,,1.5 μB/f.u.,,,,10.1016/j.physb.2017.10.074,True
CePd2Ga3,6.7,,,PrNi2Al3-type,Hexagonal,"{'a': '5.4106 Å', 'c': '4.2671 Å'}",,,4 × 10^-4 emu,,,,10.1016/j.physb.2017.10.074,True
CePd2Al3,,2.5,,PrNi2Al3-type,,,,,,,,,10.1016/j.physb.2017.10.074,False
Fe83Ga17,973.0,,,Body-Centered Cubic (BCC),Cubic,,,,,,,,10.1016/j.actamat.2004.07.007,True
LaFe11.6Si1.4,190.0,,,NaZn13-type,Cubic,,,,,,,,10.1016/j.jallcom.2011.05.054,True
LaFe11.4Si1.6,200.0,,,,,,,,,,,,10.1016/j.jallcom.2011.05.054,False
ErFeO3,,646.15,,Orthorhombic,Perovskite,,Pbnm,"713.14 Oe (unirradiated), 3008.04 Oe (irradiated)","0.0196 emu/g (unirradiated), 0.0098 emu/g (irradiated)",,"911.53 emu/g (unirradiated), 2815.01 emu/g (irradiated)",,10.1016/j.nimb.2005.07.207,True
HoFeO3,,653.65,,Orthorhombic,Perovskite,,Pbnm,"327.08 Oe (unirradiated), 2616.62 Oe (irradiated)","0.0648 emu/g (unirradiated), 0.0093 emu/g (irradiated)",,"461.13 emu/g (unirradiated), 2873.99 emu/g (irradiated)",,10.1016/j.nimb.2005.07.207,True
YFeO3,,647.15,,Orthorhombic,Perovskite,,Pbnm,"471.85 Oe (unirradiated), 471.85 Oe (irradiated)","0.0438 emu/g (unirradiated), 0.024 emu/g (irradiated)",,"461.13 emu/g (unirradiated), 493.29 emu/g (irradiated)",,10.1016/j.nimb.2005.07.207,True
Mn1.15Ga,595.0,,,L10-ordered,Tetragonal,"{'a': '3.87771 Å', 'b': '3.87771 Å', 'c': '3.72096 Å'}",P4/mmm,4.71 kOe,2.19 μB,92 emu/g,,,10.1016/j.jallcom.2016.11.283,True
La1.5Sr0.5CoMnO6,225.0,,228 K,Cubic,Pm-3m,"{'a': '3.888342 Å', 'b': '3.888342 Å', 'c': '3.888342 Å'}",Pm-3m,1185.8 Oe,6.03 μB,3.64 μB/f.u.,,,10.1016/j.jssc.2024.124687,True
La1.5Sr0.5CoMnO6,229.0,,228 K,Cubic,Pm-3m,"{'a': '3.891228 Å', 'b': '3.891228 Å', 'c': '3.891228 Å'}",Pm-3m,932.1 Oe,6.26 μB,3.80 μB/f.u.,,,10.1016/j.jssc.2024.124687,True
La1.5Sr0.5CoMnO6,227.0,,225 K,Mixed Cubic and Rhombohedral,Pm-3m and R-3c,"{'a': '3.887301 Å', 'b': '3.887301 Å', 'c': '3.887301 Å'}",Pm-3m and R-3c,746.9 Oe,5.92 μB,3.21 μB/f.u.,,,10.1016/j.jssc.2024.124687,True
La1.5Sr0.5CoMnO6,221.0,,215 K,Rhombohedral,R-3c,"{'a': '5.507149 Å', 'b': '5.507149 Å', 'c': '13.299467 Å'}",R-3c,577.7 Oe,6.44 μB,3.66 μB/f.u.,,,10.1016/j.jssc.2024.124687,True
YMn6Sn5.97In0.03,,330.0,,HfFe6Ge6-type,,"{'a': '5.532 Å', 'c': '9.015 Å'}",,,"1.56 μB (300 K), 2.15 μB (2 K)",2.0 μB (10 K),,,10.1016/S0925-8388(03)00421-3,True
YMn6Sn5.90In0.10,,334.0,,HfFe6Ge6-type,,"{'a': '5.534 Å', 'c': '9.024 Å'}",,,"1.70 μB (300 K), 2.68 μB (2 K)",1.6 μB (10 K),,,10.1016/S0925-8388(03)00421-3,True
YMn6Sn5.77In0.23,324.0,,,HfFe6Ge6-type,,"{'a': '5.532 Å', 'c': '9.023 Å'}",,,"1.55 μB (300 K), 2.69 μB (2 K)",4.7 μB (10 K),,,10.1016/S0925-8388(03)00421-3,True
YMn6Sn5.63In0.37,323.0,,,HfFe6Ge6-type,,"{'a': '5.538 Å', 'c': '9.041 Å'}",,,"1.26 μB (300 K), 2.60 μB (2 K)",10.0 μB (10 K),,,10.1016/S0925-8388(03)00421-3,True
YMn6Sn5.28In0.72,312.0,,,HfFe6Ge6-type,,"{'a': '5.538 Å', 'c': '9.063 Å'}",,,"1.21 μB (300 K), 2.57 μB (2 K)",12.0 μB (10 K),,,10.1016/S0925-8388(03)00421-3,True
Fe5B2P,655.0,,,Tetragonal,,"{'a': '5.485(3) Å', 'b': '5.485(3) Å', 'c': '10.348(6) Å'}",I 4/ mcm,,1.72 μB/Fe at 2K,,,,10.1016/j.jmmm.2015.10.088,True
Fe5B2P,627.0,,,Tetragonal,,,I 4/ mcm,,1.73 μB/Fe,,,,10.1016/j.jmmm.2015.10.088,False
FeMnTaAl,631.0,,,FCC,Y-II type,{'a': '5.95 Å'},F-43m,,1 μB,,,,10.1016/j.jmmm.2020.166562,False
Cu2GaBO5,,4.8,,Monoclinic,Ludwigite,"{'a': '3.114 Å', 'b': '11.927 Å', 'c': '9.477 Å'}",P21/c,,,,,,10.1016/j.jcrysgro.2020.125723,True
Cu2AlBO5,,2.1,,Monoclinic,Ludwigite,"{'a': '3.066 Å', 'b': '11.767 Å', 'c': '9.366 Å'}",P21/c,,,,,,10.1016/j.jcrysgro.2020.125723,True
NaMnAsO4,,36.0,-76.99 K,Orthorhombic,Orthorhombic,"{'a': '10.853(3) Å', 'b': '6.383(2) Å', 'c': '5.157(2) Å'}",Pnma (No. 62),,5.44 μB,,,,10.1016/S0925-8388(02)00242-6,True
(Bi10.08Co13.92)Co2O40,,,541.7 K,Cubic,Cubic,{'a': '10.0978'},I23,103 Oe,,1 emu/g at 4 T,0.004 emu/g,,10.1016/j.jallcom.2020.156991,True
Co3O4,,36.0,,Cubic Spinel,Cubic,{'a': '8.0781'},Fd-3m,,,,,,10.1016/j.jallcom.2020.156991,True
Bi12CoO20,,,60 K,Cubic,Cubic,,I23,,,,,,10.1016/j.jallcom.2020.156991,False
ErFeO3,,600.0,,Orthorhombic,Perovskite,,,,,,,,10.1016/S0304-8853(00)01268-3,True
TmFeO3,,600.0,,Orthorhombic,Perovskite,,,,,,,,10.1016/S0304-8853(00)01268-3,True
La2NaRuO6,,16.0,-67 K,Monoclinic,Double Perovskite,"{'a': '5.5903', 'b': '5.9241', 'c': '7.9990'}",P21/n,,3.75 μB,,,,10.1016/j.jssc.2004.06.050,True
Pr2NaRuO6,,10.0,-35 K,Monoclinic,Double Perovskite,"{'a': '5.5173', 'b': '5.9119', 'c': '7.9039'}",P21/n,,6.38 μB,,,,10.1016/j.jssc.2004.06.050,True
Nd2NaRuO6,,8.0,-7 K,Monoclinic,Double Perovskite,"{'a': '5.4944', 'b': '5.9009', 'c': '7.8971'}",P21/n,,6.40 μB,,,,10.1016/j.jssc.2004.06.050,True
La2LiRuO6,,30.0,,,,,,,,,,,10.1016/j.jssc.2004.06.050,False
NdScSiC0.5H0.2,70.0,10.0,28 K,La2Fe2Se2O3-type,Tetragonal,"{'a': '4.3996 Å', 'c': '15.4612 Å'}",I4/mmm,,2.73 μB,,,,10.1016/j.jallcom.2020.156105,True
NdScSiC0.5,70.0,,,La2Fe2Se2O3-type,Tetragonal,"{'a': '4.4107 Å', 'c': '15.389 Å'}",I4/mmm,,3.09 μB,,,,10.1016/j.jallcom.2020.156105,True
NdScSi,171.0,,,CeScSi-type,Tetragonal,"{'a': '4.2894 Å', 'c': '15.705 Å'}",I4/mmm,,,,,,10.1016/j.jallcom.2020.156105,True
NdScSiH1.5,4.0,,,La2Fe2Se2O3-type,Tetragonal,"{'a': '4.221 Å', 'c': '16.928 Å'}",I4/mmm,,,,,,10.1016/j.jallcom.2020.156105,True
YCo3,301.0,,,PuNi3-type,Rhombohedral,"{'a': '5.01442 Å', 'c': '24.3572 Å'}",R-3m,,0.5 μB/Co,,,,10.1016/j.jallcom.2011.02.052,True
YCo2.9V0.1,175.0,,,PuNi3-type,Rhombohedral,"{'a': '5.01800 Å', 'c': '24.3339 Å'}",R-3m,,0.14 μB,,,,10.1016/j.jallcom.2011.02.052,True
YCo2.8V0.2,110.0,,,PuNi3-type,Rhombohedral,"{'a': '5.0241 Å', 'c': '24.317 Å'}",R-3m,,0.07 μB,,,,10.1016/j.jallcom.2011.02.052,True
Fe73.7Si10.8B10.9C2.2Cr2.3,679.0,,,Amorphous,,,,714 A/m,,1.27 T,,,10.1016/j.jmmm.2020.166931,True
Tb3Fe5O12,,554.0,,Cubic,Ia-3d,{'a': '12.438 Å'},Ia-3d,,,,,,10.1016/j.jmmm.2014.02.015,True
Tb3Fe5O12,,54.0,,Rhombohedral,R-3c,,R-3c,,,,,,10.1016/j.jmmm.2014.02.015,True
Ho5Ga3,,13.0,-2.68 K,Mn5Si3,Hexagonal,"{'a': '8.5403 Å', 'c': '6.4151 Å'}",P 63/mcm,,23.92 μB/f.u.,,,,10.1016/j.jallcom.2014.09.158,True
Ho5Ga2.9Co0.1,13.0,,0.77 K,Mn5Si3,Hexagonal,"{'a': '8.5339 Å', 'c': '6.4086 Å'}",P 63/mcm,,24.80 μB/f.u.,,,,10.1016/j.jallcom.2014.09.158,True
Ho5Ga2.7Co0.3,22.0,,17.86 K,Cr5B3,Tetragonal,"{'a': '7.5753 Å', 'c': '13.8844 Å'}",I 4/mcm,,23.90 μB/f.u.,,,,10.1016/j.jallcom.2014.09.158,True
Ho5Ga2.6Co0.4,32.0,,20.83 K,Cr5B3,Tetragonal,"{'a': '7.5674 Å', 'c': '13.8514 Å'}",I 4/mcm,,25.82 μB/f.u.,,,,10.1016/j.jallcom.2014.09.158,True
Co3C,573.0,,,,,,,0.59 T,,"4.5 x 10^5 A/m at 50 K, 4 x 10^5 A/m at 250 K, 3 x 10^5 A/m at 400 K",,,10.1016/j.jmmm.2018.08.026,True
Gd3Tb3FeSbTe,258.0,,248 K,Zr6CoAl2-type,hP9,"{'a': '0.82712', 'c': '0.41051'}",P-62m,16 kOe,22.2 μB,30.3 μB,16 μB,,10.1016/j.jssc.2023.124058,True
Gd2Dy4Mn0.25Fe0.75Sb2,268.0,,254 K,Zr6CoAl2-type,hP9,"{'a': '0.81721', 'c': '0.42028'}",P-62m,,24.7 μB,33.4 μB,,,10.1016/j.jssc.2023.124058,True
Tb2Dy4Mn0.25Fe0.75Sb2,238.0,,220 K,Zr6CoAl2-type,hP9,"{'a': '0.81486', 'c': '0.41873'}",P-62m,,26.3 μB,42.5 μB,,,10.1016/j.jssc.2023.124058,True
Gd2Tb4Mn0.25Fe0.75SbTe,292.0,,285 K,Zr6CoAl2-type,hP9,"{'a': '0.82586', 'c': '0.41271'}",P-62m,,23.3 μB,34.6 μB,,,10.1016/j.jssc.2023.124058,True
Tb6Mn0.25Fe0.75SbTe,266.0,,254 K,Zr6CoAl2-type,hP9,"{'a': '0.82337', 'c': '0.41179'}",P-62m,,24.7 μB,32.3 μB,,,10.1016/j.jssc.2023.124058,True
Tb6Mn0.25Co0.75SbTe,234.0,,227 K,Zr6CoAl2-type,hP9,"{'a': '0.82547', 'c': '0.40704'}",P-62m,,25.1 μB,35.5 μB,,,10.1016/j.jssc.2023.124058,True
Tb6Mn0.4Co0.6SbTe,230.0,,240 K,Zr6CoAl2-type,hP9,"{'a': '0.82568', 'c': '0.40911'}",P-62m,,23.8 μB,31.9 μB,,,10.1016/j.jssc.2023.124058,True
Tb6Mn0.25Ni0.75SbTe,260.0,,253 K,Zr6CoAl2-type,hP9,"{'a': '0.82927', 'c': '0.40245'}",P-62m,,24.4 μB,35.9 μB,,,10.1016/j.jssc.2023.124058,True
Tb6Mn0.5Ni0.5SbTe,272.0,,253 K,Zr6CoAl2-type,hP9,"{'a': '0.82840', 'c': '0.40553'}",P-62m,,25.5 μB,35.4 μB,,,10.1016/j.jssc.2023.124058,True
Dy6FeBi2,134.0,,,,,,,,,,,,10.1016/j.jssc.2023.124058,False
Dy6MnBi2,370.0,,,,,,,,,,,,10.1016/j.jssc.2023.124058,False
Ho6FeBi2,54.0,,,,,,,,,,,,10.1016/j.jssc.2023.124058,False
Ho6MnBi2,204.0,,,,,,,,,,,,10.1016/j.jssc.2023.124058,False
Ni0.6Zn0.4Fe2O4,608.15,,,Spinel,Cubic,,Fd3m,7.92 Oe,,64.57 emu/g,0.46 emu/g,,10.1016/j.jmmm.2019.165523,True
Ni0.7Zn0.3Fe2O4,673.15,,,Spinel,Cubic,,Fd3m,11.50 Oe,,61.76 emu/g,0.67 emu/g,,10.1016/j.jmmm.2019.165523,True
Ni0.8Zn0.2Fe2O4,736.15,,,Spinel,Cubic,,Fd3m,23.14 Oe,,55.65 emu/g,1.21 emu/g,,10.1016/j.jmmm.2019.165523,True
Fe2Mo,299.0,,,Hexagonal,MgZn2,"{'a': '4.672 Å', 'c': '7.775 Å'}",P63/mmc (No. 194),,4.451 μB,,,,10.1016/j.physb.2021.413307,True
Pr2Fe14B,570.0,,,Tetragonal,,,,,,1.56 T,,,10.1016/j.actamat.2023.119517,False
Zn0.75Mn0.25GeP2,312.0,,,Chalcopyrite,,,,,,,,,10.1016/S0022-3697(03)00120-3,True
Cu0.875Mn0.125GaSe2,130.0,,,Chalcopyrite,,,,,,,,,10.1016/S0022-3697(03)00120-3,False
Cu0.875Mn0.125GaS2,130.0,,,Chalcopyrite,,,,,,,,,10.1016/S0022-3697(03)00120-3,False
Cu0.875Mn0.125AlS2,130.0,,,Chalcopyrite,,,,,,,,,10.1016/S0022-3697(03)00120-3,False
Mn0.02Ge0.98,274.0,,,,,,,,1.4-1.9 μB per Mn,30 emu/cm3,,,10.1016/S0022-3697(03)00120-3,True
BaFe12O19,753.0,,,Hexagonal magnetoplumbite,Hexagonal,,P63/mmc,,,,,,10.1016/j.jmmm.2015.09.032,True
UPt3,,6.0,,Hexagonal,,,D6h,,0.02 μB/U-atom,,,,10.1016/S0921-4526(02)01124-9,True
U(Pt0.995Pd0.005)3,,6.0,,Hexagonal,,,D6h,,0.048 μB/U-atom,,,,10.1016/S0921-4526(02)01124-9,True
U(Pt0.95Pd0.05)3,,5.8,,Hexagonal,,,D6h,,0.62 μB/U-atom,,,,10.1016/S0921-4526(02)01124-9,True
U(Pt0.99Pd0.01)3,,1.8,,Hexagonal,,,D6h,,0.11 μB/U-atom,,,,10.1016/S0921-4526(02)01124-9,True
U(Pt0.98Pd0.02)3,,3.8,,Hexagonal,,,D6h,,0.35 μB/U-atom,,,,10.1016/S0921-4526(02)01124-9,True
LaFeAsO,,140.0,,Orthorhombic to Tetragonal,,,P 4/nmm,,,,,,10.1016/j.physc.2009.03.051,True
SmFeAsO,,150.0,,,,,,,,,,,10.1016/j.physc.2009.03.051,True
Y2V2O7,68.0,,86 K,Pyrochlore,Cubic,{'a': '9.933 Å'},,,0.97 μB,,,,10.1016/j.jmmm.2012.10.012,True
Lu2V2O7,70.0,,88 K,Pyrochlore,Cubic,{'a': '10.143 Å'},,,0.97 μB,,,,10.1016/j.jmmm.2012.10.012,True
NiCl2,,63.0,,CdCl2-type,Hexagonal,"{'a': '3.468 Å', 'c': '34.40 Å'}",R-3m,,,,,,10.1016/j.commatsci.2010.06.023,False
NiCl2 (Infinite double layer),,57.0,,CdCl2-type,Hexagonal,"{'a': '3.468 Å', 'c': '34.40 Å'}",R-3m,,,,,,10.1016/j.commatsci.2010.06.023,False
NiCl2 (Infinite triple layer),,60.0,,CdCl2-type,Hexagonal,"{'a': '3.468 Å', 'c': '34.40 Å'}",R-3m,,,,,,10.1016/j.commatsci.2010.06.023,False
NiCl2 (Infinite six layers),,61.0,,CdCl2-type,Hexagonal,"{'a': '3.468 Å', 'c': '34.40 Å'}",R-3m,,,,,,10.1016/j.commatsci.2010.06.023,False
NiCl2 (20@26 nanotube),,61.0,,CdCl2-type,Hexagonal,"{'a': '3.468 Å', 'c': '34.40 Å'}",R-3m,,,,,,10.1016/j.commatsci.2010.06.023,False
NiCl2 (44@50 nanotube),,62.0,,CdCl2-type,Hexagonal,"{'a': '3.468 Å', 'c': '34.40 Å'}",R-3m,,,,,,10.1016/j.commatsci.2010.06.023,False
NiCl2 (38@44@50 nanotube),,65.0,,CdCl2-type,Hexagonal,"{'a': '3.468 Å', 'c': '34.40 Å'}",R-3m,,,,,,10.1016/j.commatsci.2010.06.023,False
NiCl2 (20@26@32@38 nanotube),,66.0,,CdCl2-type,Hexagonal,"{'a': '3.468 Å', 'c': '34.40 Å'}",R-3m,,,,,,10.1016/j.commatsci.2010.06.023,False
NiCl2 (20@26@32@38@44@50 nanotube),,69.0,,CdCl2-type,Hexagonal,"{'a': '3.468 Å', 'c': '34.40 Å'}",R-3m,,,,,,10.1016/j.commatsci.2010.06.023,False
NiCl2 (Fullerene),,68.0,,CdCl2-type,Hexagonal,"{'a': '3.468 Å', 'c': '34.40 Å'}",R-3m,,,,,,10.1016/j.commatsci.2010.06.023,False
Fe69.5Cu2Pd28.5,554.0,,,Cubic,Fm-3m,,Fm-3m,,,,,,10.1016/j.actamat.2022.118650,True
Fe68Cu2Pd30,568.0,,,Cubic,Fm-3m,,Fm-3m,,,,,,10.1016/j.actamat.2022.118650,True
NiFe2O4,610.0,,,Cubic,Spinel,{'a': '8.331 Å'},Fd3m,120.16 gauss,1.18 Bohr magneton,28.19 emu/g,4.1 emu/g,3.4 g mole/emu,10.1016/j.jssc.2021.122279,True
Ni0.7Zn0.3Fe2O4,540.0,,,Cubic,Spinel,{'a': '8.372 Å'},Fd3m,78.03 gauss,1.79 Bohr magneton,42.31 emu/g,1.1 emu/g,5.2 g mole/emu,10.1016/j.jssc.2021.122279,True
Ni0.3Zn0.7Fe2O4,460.0,,,Cubic,Spinel,{'a': '8.410 Å'},Fd3m,8.24 gauss,0.92 Bohr magneton,21.60 emu/g,0.9 emu/g,6.4 g mole/emu,10.1016/j.jssc.2021.122279,True
ZnFe2O4,410.0,,,Cubic,Spinel,{'a': '8.439 Å'},Fd3m,2.31 gauss,0.27 Bohr magneton,6.23 emu/g,0.03 emu/g,7.2 g mole/emu,10.1016/j.jssc.2021.122279,True
SrFe12O19,738.0,,,Hexagonal,P 6 3 / mmc,"{'a': '5.8818 Å', 'c': '23.0332 Å'}",P 6 3 / mmc,17.50 kOe,20.05 μB/f.u.,,,,10.1016/j.jssc.2016.04.031,True
Sr0.192La0.192Fe12O19,730.0,,,Hexagonal,P 6 3 / mmc,"{'a': '5.8823 Å', 'c': '23.0222 Å'}",P 6 3 / mmc,11.27 kOe,20.02 μB/f.u.,,,,10.1016/j.jssc.2016.04.031,True
Sr0.261La0.261Fe12O19,724.0,,,Hexagonal,P 6 3 / mmc,"{'a': '5.8824 Å', 'c': '23.0206 Å'}",P 6 3 / mmc,10.28 kOe,20.17 μB/f.u.,,,,10.1016/j.jssc.2016.04.031,True
Sr0.395La0.395Fe12O19,720.0,,,Hexagonal,P 6 3 / mmc,"{'a': '5.8830 Å', 'c': '23.0151 Å'}",P 6 3 / mmc,7.77 kOe,19.69 μB/f.u.,,,,10.1016/j.jssc.2016.04.031,True
Sr0.055La0.055Fe11.968Co0.032O19,726.0,,,Hexagonal,P 6 3 / mmc,"{'a': '5.8819 Å', 'c': '23.0261 Å'}",P 6 3 / mmc,17.22 kOe,19.83 μB/f.u.,,,,10.1016/j.jssc.2016.04.031,True
Sr0.139La0.139Fe11.923Co0.077O19,715.0,,,Hexagonal,P 6 3 / mmc,"{'a': '5.8821 Å', 'c': '23.0239 Å'}",P 6 3 / mmc,19.46 kOe,20.07 μB/f.u.,,,,10.1016/j.jssc.2016.04.031,True
Sr0.242La0.242Fe11.892Co0.108O19,711.0,,,Hexagonal,P 6 3 / mmc,"{'a': '5.8824 Å', 'c': '23.0211 Å'}",P 6 3 / mmc,18.62 kOe,20.33 μB/f.u.,,,,10.1016/j.jssc.2016.04.031,True
Sr0.289La0.289Fe11.848Co0.152O19,724.0,,,Hexagonal,P 6 3 / mmc,"{'a': '5.8829 Å', 'c': '23.0148 Å'}",P 6 3 / mmc,21.57 kOe,20.19 μB/f.u.,,,,10.1016/j.jssc.2016.04.031,True
Sr0.367La0.367Fe11.788Co0.212O19,717.0,,,Hexagonal,P 6 3 / mmc,"{'a': '5.8837 Å', 'c': '23.0089 Å'}",P 6 3 / mmc,24.36 kOe,20.22 μB/f.u.,,,,10.1016/j.jssc.2016.04.031,True
Sr0.511La0.511Fe11.839Co0.161O19,712.0,,,Hexagonal,P 6 3 / mmc,"{'a': '5.8837 Å', 'c': '22.9997 Å'}",P 6 3 / mmc,22.17 kOe,19.38 μB/f.u.,,,,10.1016/j.jssc.2016.04.031,True
Sr0.472La0.472Fe11.734Co0.266O19,700.0,,,Hexagonal,P 6 3 / mmc,"{'a': '5.8840 Å', 'c': '23.0002 Å'}",P 6 3 / mmc,25.57 kOe,20.39 μB/f.u.,,,,10.1016/j.jssc.2016.04.031,True
CuCr2S4,377.0,,339 K,,,,,,,,,,10.1016/S0022-3697(03)00066-0,True
CuCr1.7Sb0.3S4,,28.0,-156 K,,,,,,,,,,10.1016/S0022-3697(03)00066-0,True
CoTiO3,,35.6,,Ilmenite,Trigonal,"{'a': '5.168 Å', 'b': '5.168 Å', 'c': '14.03 Å'}",R-3,,,,,,10.1016/j.jmmm.2007.09.006,False
Cs2Hg2USe5,,,-80.3 K,Monoclinic,P2/n,"{'a': '10.276(6) Å', 'b': '4.299(2) Å', 'c': '15.432(9) Å'}",P2/n,,3.71(2) μB,,,,10.1016/j.jssc.2009.01.013,True
Ni50Mn28.6Ga21.4,373.0,,,"Cubic (austenite), Monoclinic (martensite)",Pseudotetragonal (martensite),,,,,,,,10.1016/j.jmmm.2021.167983,True
K0.8Fe2Se2,,559.0,,Tetragonal,ThCr2Si2-type,"{'a': '3.9034', 'c': '14.165'}",I4/mmm,,3.31,,,,10.1016/j.physc.2011.04.009,True
Cs0.8Fe2Se2,,475.0,,Tetragonal,ThCr2Si2-type,"{'a': '3.9618', 'c': '15.285'}",I4/mmm,,2.3,,,,10.1016/j.physc.2011.04.009,True
TlFe1.7Se2,,365.0,,Tetragonal,ThCr2Si2-type,"{'a': '3.90', 'c': '13.95'}",I4/mmm,,,,,,10.1016/j.physc.2011.04.009,True
Li2CuO2,,10.0,,Orthorhombic,,"{'a': '3.65933 Å', 'b': '2.86186 Å', 'c': '9.38800 Å'}",Immm,,,,,,10.1016/j.jpowsour.2010.11.148,True
LiMnP0.85V0.15O4,,34.5,-78.43K,Orthorhombic,Olivine,"{'a': '10.4845 Å', 'b': '6.1180 Å', 'c': '4.7749 Å'}",Pnma,500 Oe,4.33 μB,0.0027 μB/Mn2+,15 emu/mol,,10.1016/j.jmmm.2012.05.037,True
LiMnPO4,,34.0,,Orthorhombic,Olivine,,Pnma,,5 μB,,,,10.1016/j.jmmm.2012.05.037,False
Li0.15Ni0.30Zn0.40Fe2.15O4,,593.0,,Spinel cubic,Cubic,{'a': '0.8376 nm'},,,,,,,10.1016/j.physb.2023.415136,True
Li0.15Ni0.27Mn0.03Zn0.40Fe2.15O4,,588.0,,Spinel cubic,Cubic,{'a': '0.8378 nm'},,,,,,,10.1016/j.physb.2023.415136,True
Li0.15Ni0.24Mn0.06Zn0.40Fe2.15O4,,583.0,,Spinel cubic,Cubic,{'a': '0.8387 nm'},,,,,,,10.1016/j.physb.2023.415136,True
Li0.15Ni0.21Mn0.09Zn0.40Fe2.15O4,,573.0,,Spinel cubic,Cubic,{'a': '0.8394 nm'},,,,,,,10.1016/j.physb.2023.415136,True
Li0.15Ni0.18Mn0.12Zn0.40Fe2.15O4,,563.0,,Spinel cubic,Cubic,{'a': '0.8397 nm'},,,,,,,10.1016/j.physb.2023.415136,True
Li0.15Ni0.15Mn0.15Zn0.40Fe2.15O4,,578.0,,Spinel cubic,Cubic,{'a': '0.8391 nm'},,,,,,,10.1016/j.physb.2023.415136,True
GeCo2O4,,23.0,81K,Cubic,Fd3m,,Fd3m,,2.3μB,"33,500 emu/formula unit",,,10.1016/j.physb.2004.01.038,True
GeNi2O4,,15.0,-15K,Cubic,Fd3m,,Fd3m,,,,,,10.1016/j.physb.2004.01.038,True
Li2MnO3,,48.0,-44 K,Monoclinic,,"{'a': '4.928 Å', 'b': '8.533 Å', 'c': '9.604 Å'}",C2/c,,3.79 μB,,,,10.1016/S0921-4526(01)01038-9,True
Li2Mn0.8Ru0.2O3,,43.0,-54 K,Monoclinic,,,C2/c,,,,,,10.1016/S0921-4526(01)01038-9,True
Li2Mn0.6Ru0.4O3,,41.0,-64 K,Monoclinic,,,C2/c,,,,,,10.1016/S0921-4526(01)01038-9,True
Li2Mn0.4Ru0.6O3,,37.0,-83 K,Monoclinic,,,C2/c,,,,,,10.1016/S0921-4526(01)01038-9,True
Li2Mn0.2Ru0.8O3,,34.0,-84 K,Monoclinic,,,C2/c,,,,,,10.1016/S0921-4526(01)01038-9,True
Li2RuO3,,,-184 K,Monoclinic,,"{'a': '5.057 Å', 'b': '8.759 Å', 'c': '9.854 Å'}",C2/c,,2.68 μB,,,,10.1016/S0921-4526(01)01038-9,True
Li2IrO3,,,-84 K,Monoclinic,,,C2/c,,1.9 μB,,,,10.1016/S0921-4526(01)01038-9,True
CaMnO3,,120.0,,Orthorhombic,,,,,,,,,10.1016/S0921-4526(01)01038-9,False
Ca(Mn0.6Ru0.4)O3,210.0,,,Orthorhombic,,,,,,,,,10.1016/S0921-4526(01)01038-9,False
Ca0.9La0.1B6,600.0,,,,,,,,,,,,10.1016/S0304-8853(03)00220-8,False
Ca0.8La0.2B6,600.0,,,,,,,,,,,,10.1016/S0304-8853(03)00220-8,False
Ca0.7La0.3B6,600.0,,,,,,,,,,,,10.1016/S0304-8853(03)00220-8,False
MgAlB14,,,-2.5 K,Orthorhombic,,"{'a': '5.866 Å', 'b': '8.114 Å', 'c': '10.312 Å'}",Imam (No. 74),,,,,-5.49 x 10^-7 cm^3/g,10.1016/S0304-8853(03)00220-8,True
MgAlB14 (Fe impurity),460.0,,,,,,,75 Oe,0.269 μB/FU,,0.0485 μB/FU,0.0046 μB/[T FU],10.1016/S0304-8853(03)00220-8,True
MgAl0.95Si0.05B14 (Fe impurity),335.0,,,,,,,,0.086 μB/FU,,,0.00297 μB/[T FU],10.1016/S0304-8853(03)00220-8,True
