Repository: MaMMoS-project/ML-models

# ML-models
Collection of various ML models developed for the MaMMoS project

Models are organized in different folders of this repository:


- ./beyond-stoner-wolfarth:

   ML models to replace single-grain micromagnetics simulations by ML predictions for:

   -- ./beyond-stoner-wolfarth/single-grain-easy-axis-model:
      where the H and K1 vector are aligned along the z-axis of the simulation cube
      This model predicts Mr, Hc, and BHmax from a, k1, and Ms
      Current model version: v1.0

   -- ./inverse-beyond-stoner-wolfarth/single-grain-easy-axis-model:
      where the H and K1 vector are aligned along the z-axis of the simulation cube

File: compound-to-experimental-tc/data/MagneticMaterials_All.csv (part 74 of 94)
Material_Name,Curie,Neel,Curie_Weiss,Crystal_Structure,Lattice_Structure,Lattice_Parameters,Space_Group,Coercivity,Magnetic_Moment,Magnetization,Remanence,Susceptibility,DOI,Experimental
Cs2Mn2V2O7F2,,3.0,-11.7K,Orthorhombic,,"{'a': '7.5615', 'b': '11.745', 'c': '11.127'}",Pbcn (No. 60),,,,,0.2577 cm³/mol at 3K,10.1016/j.jssc.2016.05.008,True
CePd2Al2,,2.8,-12.8 K,Tetragonal,,"{'a': '441.5 pm', 'c': '987.4 pm'}",P4/nmm,,2.55 μB,,,,10.1016/j.jallcom.2014.01.039,True
CePd2Al1.6Ga0.4,,2.6,-13.2 K,Tetragonal,,"{'a': '441.3 pm', 'c': '990.2 pm'}",P4/nmm,,2.52 μB,,,,10.1016/j.jallcom.2014.01.039,True
CePd2Al1.2Ga0.8,,2.5,-13.0 K,Tetragonal,,"{'a': '441.4 pm', 'c': '987.0 pm'}",P4/nmm,,2.53 μB,,,,10.1016/j.jallcom.2014.01.039,True
CePd2Al0.8Ga1.2,,2.4,-14.8 K,Tetragonal,,"{'a': '441.5 pm', 'c': '985.2 pm'}",P4/nmm,,2.53 μB,,,,10.1016/j.jallcom.2014.01.039,True
CePd2Al0.4Ga1.6,,2.3,-17.5 K,Tetragonal,,"{'a': '441.8 pm', 'c': '983.5 pm'}",P4/nmm,,2.61 μB,,,,10.1016/j.jallcom.2014.01.039,True
CePd2Ga2,,2.2,-15.5 K,Tetragonal,,"{'a': '442.5 pm', 'c': '984.5 pm'}",P4/nmm,,2.56 μB,,,,10.1016/j.jallcom.2014.01.039,True
CePd2Ga2,,2.3,,Triclinic,,"{'a': '438.2 pm', 'b': '437.0 pm', 'c': '983.2 pm'}",P1,,0.5 μB,,,,10.1016/j.jallcom.2014.01.039,True
La0.6Pb0.4MnO3,230.0,,,,,{'c': '0.389 Å'},,,,,,,10.1016/j.jmmm.2006.11.220,True
La0.6Pb0.4MnO3 (NC),230.0,160.0,,,,{'c': '0.389 Å'},,,,,,,10.1016/j.jmmm.2006.11.220,True
La0.6Pb0.4MnO3 (PC),230.0,130.0,,,,{'c': '0.389 Å'},,,,,,,10.1016/j.jmmm.2006.11.220,True
ErFe4Ge2,,44.0,,Tetragonal,P42/mnm,"{'a': '7.25222', 'b': '7.25222', 'c': '3.85649'}",P42/mnm,,,,,,10.1016/j.jmmm.2006.07.030,True
ErFe4Ge2,,44.0,,Orthorhombic,Cmmm,"{'a': '10.25615', 'b': '10.25615', 'c': '3.85357'}",Cmmm,,,,,,10.1016/j.jmmm.2006.07.030,True
ErFe4Ge2,,44.0,,Orthorhombic,Pnnm,"{'a': '7.3216', 'b': '7.1754', 'c': '3.8625'}",Pnnm,,,,,,10.1016/j.jmmm.2006.07.030,True
U2Zn17,,9.7,,Rhombohedral,,,,,0.8 μB,,,,10.1016/S0921-4526(02)00767-6,True
LiHoF4,1.53,,,Tetragonal,,,,,,,,,10.1016/S0921-4526(02)00767-6,True
Gd3.04Sc0.96S6,,9.0,-3.3 K,U3ScS6 type,Orthorhombic,"{'a': '13.5488 Å', 'b': '16.3057 Å', 'c': '3.8337 Å'}",Pnnm (No. 58),,13.645 μB,,,,10.1016/j.jssc.2009.02.002,True
GdScS3,,3.0,-4.5 K,GdFeO3 type,Orthorhombic,"{'a': '7.0361 Å', 'b': '9.4574 Å', 'c': '6.3833 Å'}",Pnma (No. 62),,7.670 μB,,,,10.1016/j.jssc.2009.02.002,True
Gd1.05Sc0.95Se3,5.0,,1.5 K,UFeS3 type,Orthorhombic,"{'a': '3.8922 Å', 'b': '12.648 Å', 'c': '9.621 Å'}",Cmcm (No. 63),,7.932 μB,,,,10.1016/j.jssc.2009.02.002,True
FeMnP0.67Si0.33,460.0,,,Hexagonal,Hexagonal,"{'a': '5.866 a.u.', 'c': '3.456 a.u.'}",P62m,,9.81 μB per cell,9.81 Bohr mag/cell,,,10.1016/j.physb.2020.412777,False
FeMnP0.67In0.33,275.0,,,Hexagonal,Hexagonal,,P62m,,9.98 μB per cell,10.75 Bohr mag/cell,,,10.1016/j.physb.2020.412777,False
Zn0.5Fe0.5Fe2O4,364.0,,,,,,,,,22.5 emu/g,,,10.1016/j.msec.2017.05.135,True
Zn0.5Fe0.5Fe2O4,347.0,,,,,,,,,22.3 emu/g,,,10.1016/j.msec.2017.05.135,True
PbFe6Ga6O19,325.0,,,Hexagonal,Magnetoplumbite,,P63/mmc,,"{'Octahedral 2a': {'300 K': '-1.384 μB', '100 K': '0.978 μB', '5 K': '1.448 μB'}, 'Fivefold 2b': {'300 K': '3.386 μB', '100 K': '3.008 μB', '5 K': '1.596 μB'}, 'Tetrahedral 4fIV': {'300 K': '-4.002 μB', '100 K': '-3.903 μB', '5 K': '-2.402 μB'}, 'Octahedral 4fVI': {'300 K': '-3.621 μB', '100 K': '-3.479 μB', '5 K': '-1.714 μB'}, 'Octahedral 12k': {'300 K': '4.438 μB', '100 K': '4.008 μB', '5 K': '2.028 μB'}, 'Total Mz': {'300 K': '6.096 μB', '100 K': '4.838 μB', '5 K': '1.737 μB'}}",,,,10.1016/j.actamat.2013.09.007,True
SmFeO3,,670.0,,Orthorhombic,,,m2m,,,,,,10.1016/j.actamat.2013.09.007,False
Nd2Fe17Bx,363.0,,,Rhombohedral,,"{'a': '0.856 nm', 'c': '1.265 nm'}",,,,,,,10.1016/j.jallcom.2006.06.090,True
Nd2Fe17,330.0,,,Rhombohedral,,"{'a': '0.8579 nm', 'c': '1.246 nm'}",,,,,,,10.1016/j.jallcom.2006.06.090,False
Nd2Fe17H1.1,410.0,,,,,,,,,,,,10.1016/j.jallcom.2006.06.090,False
Nd2Fe17H3.2,509.0,,,,,,,,,,,,10.1016/j.jallcom.2006.06.090,False
Nd2Fe17H4.8,525.0,,,,,,,,,,,,10.1016/j.jallcom.2006.06.090,False
Nd2Fe17N2.5,744.0,,,,,,,,,,,,10.1016/j.jallcom.2006.06.090,False
Nd2Fe17N3,750.0,,,,,,,,,,,,10.1016/j.jallcom.2006.06.090,False
Nd2Fe17C1.0,454.0,,,,,,,,,,,,10.1016/j.jallcom.2006.06.090,False
Nd2Fe17C3.0,672.0,,,,,,,,,,,,10.1016/j.jallcom.2006.06.090,False
Dy2Fe10Al7,235.0,,,Rhombohedral,Th2Zn17-type,,R-3m,,,,,,10.1016/j.jallcom.2020.156214,True
Y2Fe10Al7,163.0,,,Rhombohedral,Th2Zn17-type,,R-3m,,,,,,10.1016/j.jallcom.2020.156214,True
Dy2Fe14Ga3,557.0,,,Rhombohedral,,,,,,,,,10.1016/j.jallcom.2020.156214,False
Dy2Fe12Mn5,232.0,,,Rhombohedral,,,,,,,,,10.1016/j.jallcom.2020.156214,False
Fe60Mn5Ni35,383.6,,,FCC,,,,,,129 emu/g,,1.8×10^-4 emu/gm/Oe,10.1016/S0304-8853(99)00699-X,True
Fe50Mn15Ni35,242.0,,,FCC,,,,,,,,,10.1016/S0304-8853(99)00699-X,True
Gd4Yb11Se22,,2.29,-25.1K,Monoclinic,C2/m,"{'a': '40.331Å', 'b': '4.0468Å', 'c': '11.7426Å'}",C2/m,,22.4μB,,,,10.1016/j.jallcom.2006.12.015,True
UNi4B,,20.0,,Hexagonal,Hexagonal,,,,1.2 μB,,,,10.1016/S0921-4526(98)00915-6,True
URu2Si2,,17.0,,,,,,,0.03 μB,,,,10.1016/S0921-4526(98)00915-6,False
FeO,,200.0,,,,,,,,,,,10.1016/j.jmmm.2016.02.010,False
RuBr3,13.0,,,P3_112,Hexagonal,"{'a': '6.25 Å', 'b': '10.83 Å', 'c': '6.31 Å'}",P3_112,,4 μB per rectangular cell,,,,10.1016/j.jmmm.2018.12.032,False
RuI3,2.11,,,P3_112,Hexagonal,"{'a': '6.77 Å', 'b': '11.67 Å', 'c': '6.71 Å'}",P3_112,,4 μB per rectangular cell,,,,10.1016/j.jmmm.2018.12.032,False
CrI3,61.0,,,,,,,,,,,,10.1016/j.jmmm.2018.12.032,True
CrBr3,86.0,,,,,,,,,,,,10.1016/j.jmmm.2018.12.032,False
CrCl3,66.0,,,,,,,,,,,,10.1016/j.jmmm.2018.12.032,False
Sr4Cr3O10,,280.0,-3867 K,Tetragonal,Body-centered,"{'a': '3.8278 Å', 'c': '27.795 Å'}",I4/mmm,,,,,,10.1016/j.jssc.2017.04.016,True
Gd5Si4,340.0,,,Orthorhombic,,,,<30 Oe,,97 emu/g,,,10.1016/j.jmmm.2017.10.026,True
Gd5(Si0.75Ge0.25)4,320.0,,,,,,,,,,,,10.1016/j.jmmm.2017.10.026,True
Gd5(Si0.7Ge0.3)4,317.0,,,,,,,,,,,,10.1016/j.jmmm.2017.10.026,True
(Gd0.95Ho0.05)5Si4,320.0,,,,,,,,,,,,10.1016/j.jmmm.2017.10.026,True
(Gd0.95Ho0.05)5Si4,320.0,,,,,,,,,,,,10.1016/j.jmmm.2017.10.026,True
Fe2Ti,200.0,300.0,,MgZn2-type Laves structure,Hexagonal,"{'a': '4.8611 Å', 'c': '7.8957 Å'}",P63/mmc,,,,,,10.1016/j.jallcom.2013.01.052,True
Er0.00Zn0.2Co0.8Fe2.0O4,723.0,,715 K,Spinel,Cubic,{'a': '8.4048 Å'},Fd3m,,2.39 μB,,,,10.1016/j.jallcom.2020.158114,True
Er0.07Zn0.2Co0.8Fe1.93O4,703.0,,700 K,Spinel,Cubic,{'a': '8.3899 Å'},Fd3m,,2.36 μB,,,,10.1016/j.jallcom.2020.158114,True
Er0.14Zn0.2Co0.8Fe1.86O4,698.0,,691 K,Spinel,Cubic,{'a': '8.3772 Å'},Fd3m,,2.19 μB,,,,10.1016/j.jallcom.2020.158114,True
Er0.21Zn0.2Co0.8Fe1.79O4,695.0,,693 K,Spinel with orthoferrite phase,Cubic,{'a': '8.3967 Å'},Fd3m,,2.32 μB,,,,10.1016/j.jallcom.2020.158114,True
SmFe2,670.0,,,Cubic,,,,,,64.4 emu/g at 4.2 K; 59.8 emu/g at 300 K,,,10.1016/j.jmmm.2007.05.033,True
Pr5Si3,44.0,,56 K,Cr5B3,tI32,"{'a': '0.78192 nm', 'c': '1.3791 nm'}",I 4/mcm,,2.14 μB,,78%,,10.1016/S0925-8388(02)00807-1,True
Pr5Si4,40.0,,39 K,Zr5Si4,tP36,"{'a': '0.79026 nm', 'c': '1.50096 nm'}",P 41212,,2.14 μB,,80%,,10.1016/S0925-8388(02)00807-1,True
PrSi,51.0,,48 K,FeB,oP8,"{'a': '0.82417 nm', 'b': '0.39430 nm', 'c': '0.59222 nm'}",Pnma,,2.40 μB,,68%,,10.1016/S0925-8388(02)00807-1,True
Pr3Si4,105.0,,60 K,Ho3Si4,oC20,"{'a': '0.43922 nm', 'b': '2.4740 nm', 'c': '0.39375 nm'}",Cmcm,,1.29 μB,,74%,,10.1016/S0925-8388(02)00807-1,True
PrSi1.33,105.0,,55 K,Ho3Si4,oC20,"{'a': '0.43922 nm', 'b': '2.4740 nm', 'c': '0.39375 nm'}",Cmcm,,1.29 μB,,74%,,10.1016/S0925-8388(02)00807-1,True
Co65Fe5Mo2Si16B12,232.9,,,,,,,,,,,,10.1016/S0925-8388(01)01283-X,True
Al76Ni9Fe15,,,-99 K,Monoclinic,,"{'a': '15.3898 Å', 'b': '8.0840 Å', 'c': '12.4169 Å'}",C2/m,,,,,,10.1016/j.jallcom.2015.12.115,True
CoFe2O4,636.0,,,Cubic,Inverse Spinel,{'a': '8.378 Å'},Fd-3m,"0.90 T at 5 K, 0.03 T at 300 K",,"62.0 emu/g at 5 K, 41.2 emu/g at 350 K","40.1 emu/g at 5 K, 6.4 emu/g at 300 K",,10.1016/j.jmmm.2021.168448,True
Ni0.5Zn0.5Fe2O4,548.74,,,Spinel,FCC,,,41.94 G,,52.801 emu/g,3.60 emu/g,,10.1016/j.ceramint.2014.11.156,True
Ni0.5Zn0.5Dy0.025Fe1.975O4,508.457,,,Spinel,FCC,,,79.89 G,,67.801 emu/g,11.10 emu/g,,10.1016/j.ceramint.2014.11.156,True
Sm0.9Zr0.1(Fe0.75Co0.25)11.2Mo0.8,775.0,,,Body-centered tetragonal,ThMn12-type,"{'a': '8.5173 Å', 'b': '8.5173 Å', 'c': '4.7632 Å'}",I4/mmm,87.5 kOe,,137.6 emu/g,,,10.1016/j.jallcom.2023.169960,True
Pr0.9Zr0.1Fe10.8Mo1.2,455.0,,,Body-centered tetragonal,ThMn12-type,"{'a': '8.583 Å', 'b': '8.583 Å', 'c': '4.783 Å'}",I4/mmm,,,105.3 emu/g,,,10.1016/j.jallcom.2023.169960,True
Sm0.9Zr0.1Fe11Mo,542.0,,,Body-centered tetragonal,ThMn12-type,"{'a': '8.5431 Å', 'b': '8.5431 Å', 'c': '4.7709 Å'}",I4/mmm,105.7 kOe,,120.7 emu/g,,,10.1016/j.jallcom.2023.169960,True
SmFe10.5Mo1.5,505.0,,,Body-centered tetragonal,ThMn12-type,"{'a': '8.5844 Å', 'b': '8.5844 Å', 'c': '4.7984 Å'}",I4/mmm,100.0 kOe,,110.6 emu/g,,,10.1016/j.jallcom.2023.169960,True
NdMn2,,104.0,37 K,Hexagonal,C14,"{'a': '5.5225 Å', 'b': '9.694 Å', 'c': '8.981 Å'}",P63/mmc,,4.1 μB/f.u.,,,,10.1016/j.jallcom.2012.02.030,True
NdMn2H2.0,,245.0,,Monoclinic,C2/m,"{'a': '5.727 Å', 'b': '10.031 Å', 'c': '9.388 Å'}",C2/m,,,,,,10.1016/j.jallcom.2012.02.030,True
NdMn2H2.5,,250.0,210 K,Monoclinic,C2/m,"{'a': '5.769 Å', 'b': '10.062 Å', 'c': '9.619 Å'}",C2/m,,5.0 μB/f.u.,,,,10.1016/j.jallcom.2012.02.030,True
NdMn2H3.0,,265.0,200 K,Monoclinic,C2/m,"{'a': '5.846 Å', 'b': '10.060 Å', 'c': '9.493 Å'}",C2/m,2.6 kOe,4.0 μB/f.u.,,,,10.1016/j.jallcom.2012.02.030,True
NdMn2H3.5,,275.0,,Monoclinic,C2/m,"{'a': '5.883 Å', 'b': '10.061 Å', 'c': '9.483 Å'}",C2/m,2.0 kOe,,,,,10.1016/j.jallcom.2012.02.030,True
NdMn2H4.0,,300.0,,Monoclinic,C2/m,"{'a': '5.971 Å', 'b': '10.221 Å', 'c': '9.779 Å'}",C2/m,,,,,,10.1016/j.jallcom.2012.02.030,True
CeCu2(Si0.55Ge0.45)2,,3.0,,Tetragonal,ThCr2Si2,"{'a': '4.1 Å', 'c': '10.0 Å'}",,,0.5 μB,,,,10.1016/j.physb.2005.01.059,True
CeCu2(Si0.75Ge0.25)2,,2.0,,Tetragonal,ThCr2Si2,"{'a': '4.1 Å', 'c': '10.0 Å'}",,,0.3 μB,,,,10.1016/j.physb.2005.01.059,True
CeCu2(Si0.95Ge0.05)2,,1.0,,Tetragonal,ThCr2Si2,"{'a': '4.1 Å', 'c': '10.0 Å'}",,,0.1 μB,,,,10.1016/j.physb.2005.01.059,True
CeCu2Si2,,0.8,,Tetragonal,ThCr2Si2,"{'a': '4.1 Å', 'c': '10.0 Å'}",,,0.1 μB,,,,10.1016/j.physb.2005.01.059,True
Co2.46Fe0.54O4,155.0,,,Spinel,Cubic,,,,,11.7 emu/g,,,10.1016/j.jmmm.2013.01.007,True
Co3AlC,1100.0,,,E21,Perovskite,,,,,,,,10.1016/j.intermet.2005.09.004,True
Ni3AlC,140.0,,,E21,Perovskite,,,,,,,,10.1016/j.intermet.2005.09.004,True
MnFe4Si3,302.0,,,Hexagonal,Hexagonal,"{'a': '6.8043 Å', 'b': '6.8043 Å', 'c': '4.7254 Å'}",P63/mcm,,"{'Fe1': '1.46 μB', 'Mn2': '2.35 μB', 'Fe2': '1.70 μB'}",,,,10.1016/j.jssc.2014.05.001,True
LaFe11.3Co0.2Si1.5,280.0,,,NaZn13-type,Cubic,{'a': '11.5030 Å'},,,,,,,10.1016/j.jallcom.2022.165568,True
LaFe11.4Si1.6,208.0,,,NaZn13-type,Cubic,,,,,,,,10.1016/j.jallcom.2022.165568,False
LaFe11.4Si1.6 (with small amount of Nd substitution),212.5,,,,,,,,,,,,10.1016/j.jallcom.2022.165568,False
NiCr2O4,73.0,,-557 K,Tetragonal,,"{'a': '5.8285 Å', 'b': '5.8285 Å', 'c': '8.4156 Å'}",I41/amd,4839 Oe,0.141 μB/f.u. at 25 K,,,,10.1016/j.jmmm.2015.02.073,True
Y2Ir2O7,,160.0,,Cubic,Fd-3m,{'a': '10.244 Å'},Fd-3m,,,,,,10.1016/j.jmmm.2019.01.083,True
Y2Ir0.95Ru0.05O7,,152.0,,Cubic,Fd-3m,,Fd-3m,,,,,,10.1016/j.jmmm.2019.01.083,True
Y2Ir0.8Ru0.2O7,,120.0,,Cubic,Fd-3m,,Fd-3m,,,,,,10.1016/j.jmmm.2019.01.083,True
Y2Ru2O7,,76.0,,Cubic,Fd-3m,,Fd-3m,,,,,,10.1016/j.jmmm.2019.01.083,False
CoFe2O4,713.15,,,Cubic spinel,Spinel,{'a': '0.837'},,419 Oe,3.92 μB,61.00 emu/g,15.25 emu/g,,10.1016/j.jmmm.2013.05.030,True
Co0.9Nd0.1Fe2O4,609.15,,,Cubic spinel,Spinel,{'a': '0.840'},,578 Oe,3.32 μB,45.00 emu/g,13.68 emu/g,,10.1016/j.jmmm.2013.05.030,True
Co0.9Eu0.1Fe2O4,656.15,,,Cubic spinel,Spinel,{'a': '0.838'},,832 Oe,3.40 μB,51.00 emu/g,18.88 emu/g,,10.1016/j.jmmm.2013.05.030,True
Co0.9Gd0.1Fe2O4,689.15,,,Cubic spinel,Spinel,{'a': '0.841'},,914 Oe,3.86 μB,57.00 emu/g,22.42 emu/g,,10.1016/j.jmmm.2013.05.030,True
EuMg2,30.0,,,Hexagonal,MgZn2,"{'a': '6.3685 Å', 'c': '10.317 Å'}",P63/mmc (no. 194),,8.52 μB,,,,10.1016/j.jssc.2012.11.002,False
EuMg2H6,27.2,,,Tetragonal,Defect variant of cubic perovskite,"{'a': '3.730 Å', 'c': '7.969 Å'}",P4/mmm (no. 123),,8.12 μB,,,,10.1016/j.jssc.2012.11.002,False
CoFe2O4,793.0,,,Cubic,Spinel,{'a': '8.374 Å'},Fd-3m,1.12 kOe,3.36 μB,83.04 emu/g,31.97 emu/g,,10.1016/j.jallcom.2021.161650,True
CeB6,,2.3,,Cubic CaB6-type,Cubic,,,,,,,,10.1016/j.physb.2003.11.063,True
Ce0.7La0.3B6,1.4,,,Cubic,Cubic,"{'a': '4.1354 Å', 'b': '4.1354 Å', 'c': '4.1446 Å'}",,,,,,,10.1016/j.physb.2003.11.063,True
PrPtBi,,,-12 K,MgAgAs-type,Cubic,,,,,,,Curie–Weiss like temperature dependence,10.1016/j.physb.2003.11.063,True
Fe0.90Cr0.10VO4,,19.765,,Triclinic,,,P-1,,,,,,10.1016/j.physb.2022.414236,True
Fe0.825Cr0.175VO4,,20.3633333333333,,Triclinic + Monoclinic,,,,,,,,,10.1016/j.physb.2022.414236,True
Fe0.80Cr0.20VO4,,22.55,,Monoclinic,,,,,,,,,10.1016/j.physb.2022.414236,True
Fe0.70Cr0.30VO4,,21.03,,Monoclinic,,,,,,,,,10.1016/j.physb.2022.414236,True
FeVO4,,18.5,,Triclinic,,,P-1,,,,,,10.1016/j.physb.2022.414236,False
Ni80Fe2Cr18,20.0,,,fcc,,{'a': '3.54'},,,,7.1 emu/g at 2K and 1T,,,10.1016/j.jmmm.2015.01.006,True
Ni77Fe5Cr18,69.0,,,fcc,,{'a': '3.54'},,,,9.3 emu/g at 2K and 1T,,,10.1016/j.jmmm.2015.01.006,True
Ni79Fe1Cr20,,18.0,,fcc,,{'a': '3.54'},,,,<0.1 emu/g at 2K and 1T,,,10.1016/j.jmmm.2015.01.006,True
Ni76Fe4Cr20,7.0,,,fcc,,{'a': '3.54'},,,,4.8 emu/g at 2K and 1T,,,10.1016/j.jmmm.2015.01.006,True
Ni74Fe6Cr20,193.0,,,fcc,,{'a': '3.54'},,,,18 emu/g at 2K and 1T,,,10.1016/j.jmmm.2015.01.006,True
Ni76Fe2Cr22,,22.0,,fcc,,{'a': '3.54'},,,,1.7 emu/g at 2K and 1T,,,10.1016/j.jmmm.2015.01.006,True
Ni73Fe4Cr23,12.0,,,fcc,,{'a': '3.54'},,,,4.3 emu/g at 2K and 1T,,,10.1016/j.jmmm.2015.01.006,True
Ni,627.4,,,,,,,,,,,,10.1016/j.jmmm.2015.01.006,False
NiO,,523.0,,Face-centered cubic (fcc),,,,,,,,,10.1016/j.vacuum.2010.04.017,False
Gly·MnSO4·5H2O,,,94.43 K,Triclinic,P - 1,"{'a': '6.011(2) Å', 'b': '6.828(2) Å', 'c': '13.484(4) Å'}",P - 1,,4.87 μB,,,,10.1016/j.molstruc.2012.02.068,True
Gly·CoSO4·5H2O,,,-21.81 K,Triclinic,P - 1,"{'a': '5.9660(2) Å', 'b': '6.7390(2) Å', 'c': '13.2690(3) Å'}",P - 1,,5.01 μB,,,,10.1016/j.molstruc.2012.02.068,True
Gly·NiSO4·5H2O,,,34.35 K,,,,,,3.35 μB,,,,10.1016/j.molstruc.2012.02.068,True
Co84Gd8Ti8,1140.0,,,ThMn12,tetragonal,"{'a': '0.8394 nm', 'c': '0.4716 nm'}",I4/mmm,,,50 emu/g,,,10.1016/j.calphad.2016.07.005,True
Co76.9Gd7.7Ti15.4,817.0,,,ThMn12,tetragonal,"{'a': '0.8394 nm', 'c': '0.4716 nm'}",I4/mmm,,,29 emu/g,,,10.1016/j.calphad.2016.07.005,True
GdCo11Ti,1080.0,,,ThMn12,tetragonal,"{'a': '0.8394 nm', 'c': '0.4716 nm'}",I4/mmm,,,60.8 emu/g,,,10.1016/j.calphad.2016.07.005,False
Co3(HL)2(bib)3(H2O)7·12H2O,,,-8.56 K,Triclinic,3D 4-connected {650.8}-cds net,,P1,,,,,Antiferromagnetic coupling,10.1016/j.jssc.2018.02.007,True
Co(HL)(bib)·H2O,,,-5.54 K,Monoclinic,2D 6-connected {360.460.53}-hxl sheet,,P21/n,,,,,Antiferromagnetic interactions,10.1016/j.jssc.2018.02.007,True
Co1.5(L)(bibp)1.5(H2O)·1.5DMF·2EtOH·3H2O,,,-2.52 K,Monoclinic,"3D (3,4,4)-connected net with {6·82}2{6·840.10}2{620.820.102} point symbol",,P21/c,,,,,Antiferromagnetic coupling,10.1016/j.jssc.2018.02.007,True
YBa2Cu3O6.5,,310.0,,Orthorhombic,Perovskite,,,,,,,,10.1016/S0921-4534(03)00814-1,True
Li0.5Fe2.5O4,913.15,,,Spinel,Cubic,,,175.27 Oe,,71.17 emu/g,21.23 emu/g,,10.1016/j.ssc.2004.12.035,True
Li0.5Fe2.3Mn0.2O4,888.15,,,Spinel,Cubic,,,150.57 Oe,,51.65 emu/g,14.95 emu/g,,10.1016/j.ssc.2004.12.035,True
Li0.5Fe2.0Mn0.5O4,834.15,,,Spinel,Cubic,,,132.43 Oe,,58.77 emu/g,15.11 emu/g,,10.1016/j.ssc.2004.12.035,True
Li0.5Fe1.7Mn0.8O4,814.15,,,Spinel,Cubic,,,113.20 Oe,,46.35 emu/g,10.38 emu/g,,10.1016/j.ssc.2004.12.035,True
Li0.5Fe1.5Mn1.0O4,730.15,,,Spinel,Cubic,,,140.11 Oe,,41.53 emu/g,10.36 emu/g,,10.1016/j.ssc.2004.12.035,True
La0.5Sr0.5CoO3,242.0,,247 K,Rhombohedral,R 3̄ C,"{'a': '4.7153 Å', 'b': '4.7153 Å', 'c': '13.2496 Å'}",R 3̄ C,400 Oe,3.81 μB,,,,10.1016/j.jallcom.2011.01.135,True
La0.5Ca0.5CoO3,175.0,,182 K,Rhombohedral,R 3̄ C,"{'a': '4.7008 Å', 'b': '4.7008 Å', 'c': '13.2093 Å'}",R 3̄ C,,1.65 μB,,,,10.1016/j.jallcom.2011.01.135,True
La0.5Ba0.5CoO3,180.0,,200 K,Cubic,Pm 3̄ m,"{'a': '3.8972 Å', 'b': '3.8972 Å', 'c': '3.8972 Å'}",Pm 3̄ m,1562 Oe,3.49 μB,,,,10.1016/j.jallcom.2011.01.135,True
Y3Ni13B2,,68.0,,,,,,,,,,,10.1016/j.jallcom.2006.10.177,True
Y3Co13B2,636.0,,,,,,,,,,,,10.1016/j.jallcom.2006.10.177,True
Nd3Co13B2,720.0,,,,,,,,0.9 μB,,,,10.1016/j.jallcom.2006.10.177,True
Y3Ni12CoB2,,94.0,,,,,,,,,,,10.1016/j.jallcom.2006.10.177,True
NiTiO3,,23.0,,Hexagonal,Rhombohedral,"{'a': '5.033 Å', 'c': '13.82 Å'}",R3,,,,,,10.1016/j.materresbull.2009.03.010,True
Fe3P,716.15,,,,,,,,,,,,10.1016/j.jmmm.2018.10.034,False
Ho2BaNiO5,,49.0,,Orthorhombic,,,Immm,,,,,,10.1016/j.jallcom.2014.11.129,True
CuCr2S4,380.0,,,Spinel,Cubic,,,,5.0 μB,,,,10.1016/j.physb.2010.01.067,True
Cu0.50Ag0.50CrSnS4,,,-23.2K,Spinel,Cubic,{'a': '10.158 Å'},Fd-3m,"± 350 Oe at 5.0 K, ± 20 Oe at 20 K, ± 70 Oe at 70 K",4.58 × 10^-2 μB/Cr-atom,255 emu/mol-f.u. at 5.0 K,,,10.1016/j.physb.2010.01.067,True
Cu0.40Ag0.60CrSnS4,,,-22.5K,Spinel,Cubic,,,,,,,,10.1016/j.physb.2010.01.067,True
Cu0.30Ag0.70CrSnS4,,,-23.6K,Spinel,Cubic,,,,,,,,10.1016/j.physb.2010.01.067,True
Cu0.00Ag1.00CrSnS4,,,-0.90K,Spinel,Cubic,,,,,,,,10.1016/j.physb.2010.01.067,True
Al92Ce8,,,"107 K (amorphous), 177 K (crystalline)","fcc (Al), orthorhombic (α-Ce3Al11)",,"{'a': '4.3963 Å', 'b': '13.0369 Å', 'c': '10.0649 Å'}",Immm,,"1.08 μB (amorphous), 1.13 μB (crystalline)",,,,10.1016/j.jnoncrysol.2014.04.030,True
HfFe2,600.0,,,Hexagonal MgZn2 type,C14,"{'a': '4.965 Å', 'c': '8.06 Å'}",P63/mmc,,1.55 μB/Fe,3.12 μB/f.u.,,,10.1016/j.jallcom.2015.04.134,True
TaFe2,,30.0,,Hexagonal MgZn2 type,C14,"{'a': '4.819 Å', 'c': '8.06 Å'}",P63/mmc,,,,,,10.1016/j.jallcom.2015.04.134,True
Hf0.825Ta0.175Fe2,,200.0,,Hexagonal MgZn2 type,C14,"{'a': '4.94 Å', 'c': '8.06 Å'}",P63/mmc,,1.42 μB/Fe,,,,10.1016/j.jallcom.2015.04.134,True
La0.8Sr0.2FeO2.8F0.2,,623.15,,Orthorhombic,Pnma,"{'a': '5.5608 Å', 'b': '7.8632 Å'}",Pnma,,3.36-3.72 μB,,,,10.1016/j.jssc.2013.08.013,True
La0.5Sr0.5FeO2.5F0.5,,623.15,,Orthorhombic,Pnma,"{'a': '5.5575 Å', 'b': '7.8731 Å'}",Pnma,,3.36-3.72 μB,,,,10.1016/j.jssc.2013.08.013,True
La0.2Sr0.8FeO2.2F0.8,,623.15,,Orthorhombic,Imma,"{'a': '5.5717 Å', 'b': '7.8908 Å'}",Imma,,3.36-3.72 μB,,,,10.1016/j.jssc.2013.08.013,True
SrFeO2F,,623.15,,Orthorhombic,Imma,"{'a': '5.5888 Å', 'b': '7.9043 Å'}",Imma,,3.36-3.72 μB,,,,10.1016/j.jssc.2013.08.013,True
Sr2FeMoO6,423.0,,,Tetragonal,,"{'a': '5.441 Å', 'b': '5.441 Å', 'c': '7.688 Å'}",I4/mmm,,3.97 μB,,,,10.1016/j.jmmm.2020.167594,False
Sr2FeMoO6,354.0,,,Tetragonal,,"{'a': '5.441 Å', 'b': '5.441 Å', 'c': '7.688 Å'}",I4/mmm,,3.97 μB,,,,10.1016/j.jmmm.2020.167594,False
Lu2Fe17,,267.0,,Hexagonal,Th2Ni17-type,"{'a': '8.418 Å', 'b': '8.418 Å', 'c': '8.295 Å'}",P63/mmc,,,156.7 emu/g,,,10.1016/S0925-8388(01)01620-6,True
Lu2Fe17H3,,372.0,,Hexagonal,Th2Ni17-type,"{'a': '8.509 Å', 'b': '8.509 Å', 'c': '8.308 Å'}",P63/mmc,,,158.8 emu/g,,,10.1016/S0925-8388(01)01620-6,True
AlFeO3,265.0,,,Orthorhombic,Pna21,"{'a': '4.9832(3) Å', 'b': '8.5544(6) Å', 'c': '9.2390(6) Å'}",Pna21,,,,,,10.1016/j.jssc.2012.09.015,True
GaFeO3,205.0,,,Orthorhombic,Pna21,"{'a': '5.0789(4) Å', 'b': '8.7400(8) Å', 'c': '9.3857(9) Å'}",Pna21,,,,,,10.1016/j.jssc.2012.09.015,True
Ce4Ni6Al23,,,-225 K,Monoclinic,C2/m,"{'a': '16.042 Å', 'b': '4.140 Å', 'c': '18.380 Å'}",C2/m,,2.60 μB,,,,10.1016/S0022-4596(02)00167-6,True
CeNi2Al5,,2.6,,,,,,,,,,,10.1016/S0022-4596(02)00167-6,False
Pr2YRuO7,,27.0,+20.3 K,Orthorhombic,Fluorite-related,"{'a': '10.7865 Å', 'b': '7.3638 Å', 'c': '7.4807 Å'}",Cmcm,,,,,3.65 emu K/mol,10.1016/j.jssc.2016.04.033,True
La2TbRuO7,,9.0,-9.2 K,Orthorhombic,Fluorite-related,,Cmcm,,10.1 μB,,,,10.1016/j.jssc.2016.04.033,True
Pr3RuO7,,55.0,+39.2 K,Orthorhombic,Fluorite-related,,Cmcm,,,,,,10.1016/j.jssc.2016.04.033,False
Tb3RuO7,,13.5,,Orthorhombic,Fluorite-related,,Cmcm,,,,,,10.1016/j.jssc.2016.04.033,False
Li2CoSiO4,,14.0,-23K,Orthorhombic,Wurtzite-type,,Pbn21,,2.92 μB/Co,,,,10.1016/j.jssc.2014.04.028,True
Li2MnSiO4,,12.0,-38K,Monoclinic,Dipolar-type,,P21/n,,4.6 μB/Mn,,,,10.1016/j.jssc.2014.04.028,True
Cr0.33NbSe2,82.0,,,Hexagonal,2H,"{'a': '3.441 Å', 'c': '12.534 Å'}",P63/mmc,,2.3 μB,,,,10.1016/j.jallcom.2020.156534,True
Cr0.5NbSe2,,53.0,,Hexagonal,2H,,P63/mmc,,1.9 μB,,,,10.1016/j.jallcom.2020.156534,True
Cr0.25NbSe2,,,17 K,Hexagonal,2H,,P63/mmc,,,,,,10.1016/j.jallcom.2020.156534,True
Eu2In,55.0,,,Orthorhombic,Co2Si-type,"{'a': '7.481 Å', 'b': '5.586 Å', 'c': '10.332 Å'}","Pnma, No. 62",,"6.8 μB (Eu1), 6.5 μB (Eu2)",,,,10.1016/j.jallcom.2024.173573,True
Eu2Sn,,21.5,+10.1 K,Orthorhombic,Co2Si-type,"{'a': '7.859 Å', 'b': '5.403 Å', 'c': '9.936 Å'}","Pnma, No. 62",,"6.6 μB (Eu1), 5.1 μB (Eu2)",,,,10.1016/j.jallcom.2024.173573,True
Co0.5Cu0.5Al0.0Fe2.0O4,598.0,,,Spinel,Cubic,{'a': '8.365 Å'},,1288 G,2.39 μB,56.5 emu/g,26.3 emu/g,,10.1016/j.physb.2020.412382,True
Co0.5Cu0.5Al0.2Fe1.8O4,583.0,,,Spinel,Cubic,{'a': '8.345 Å'},,,,,,,10.1016/j.physb.2020.412382,True
Co0.5Cu0.5Al0.4Fe1.6O4,548.0,,,Spinel,Cubic,{'a': '8.308 Å'},,349 G,1.27 μB,31.5 emu/g,14.4 emu/g,,10.1016/j.physb.2020.412382,True
Co0.5Cu0.5Al0.6Fe1.4O4,538.0,,,Spinel,Cubic,{'a': '8.291 Å'},,,,,,,10.1016/j.physb.2020.412382,True
Co0.5Cu0.5Al0.8Fe1.2O4,513.0,,,Spinel,Cubic,{'a': '8.277 Å'},,244 G,0.65 μB,17.1 emu/g,7.3 emu/g,,10.1016/j.physb.2020.412382,True
Co0.5Cu0.5Al1.0Fe1.0O4,508.0,,,Spinel,Cubic,{'a': '8.269 Å'},,255 G,0.46 μB,12.4 emu/g,5.5 emu/g,,10.1016/j.physb.2020.412382,True
SrFe12O19,,750.0,,Hexagonal,Hexagonal,"{'a': '5.932 Å', 'c': '23.206 Å'}",,,40 μB per unit cell,74 emu/g (377 emu/cm³),,,10.1016/j.jmmm.2013.11.032,True
Nd8Fe84Ti8,553.15,,,Tetragonal,ThMn12,,,,,,,,10.1016/S0925-8388(99)00574-5,True
Nd8Fe81Cu3Ti8,553.15,,,Tetragonal,ThMn12,"{'a': '8.676 Å', 'c': '4.913 Å'}",,,,,,,10.1016/S0925-8388(99)00574-5,True
Nd8Fe83Cu1Ti8,688.15,,,Tetragonal,ThMn12,,,,,,,,10.1016/S0925-8388(99)00574-5,True
Zr6Fe23,821.0,,,Cubic,Th6Mn23 type,"{'a': '8.2662 Å', 'b': '8.2662 Å', 'c': '8.2662 Å'}",Fm-3m,3759 Oe,1.65 μB per Fe atom,91 emu/g,71 emu/g,,10.1016/j.jmmm.2022.169650,True
ZrFe10Si2,598.0,,,,,,,,,11 kG,,,10.1016/j.jmmm.2022.169650,False
La0.7Ca0.3Mn0.9Cr0.1O3,202.0,,,Perovskite,Orthorhombic,,Pbnm,,,,,,10.1016/j.physleta.2007.03.065,True
La0.4Ca0.6Mn0.99Cr0.01O3,,140.0,,Perovskite,Orthorhombic,,Pbnm,,,,,,10.1016/j.physleta.2007.03.065,True
LaFe9.5Ga3.5C,394.0,,,Tetragonal,,,I4/mcm,,1.78 μB per Fe atom at 2K,,,,10.1016/S0304-8853(03)00300-7,True
LaCo13,1290.0,,,Cubic,,,Fm3c,,,4πMs=13 kG,,,10.1016/S0304-8853(03)00300-7,False
DyAuAl4Ge2,,11.0,,R-3m,Rhombohedral,,R-3m,,,,,,10.1016/j.jssc.2005.07.029,True
EuAuAl4(Au0.4Ge0.6)2,,4.0,,P4/mmm,Tetragonal,"{'a': '4.3134 Å', 'b': '4.3134 Å', 'c': '8.371 Å'}",P4/mmm,,,,,,10.1016/j.jssc.2005.07.029,True
Th7Rh2.5Fe0.5,,,-111 K,Hexagonal,,"{'a': '1.00181 nm', 'b': '1.00181 nm', 'c': '0.62758 nm'}",P63mc,,0.95 μB/Fe,,,6.85 × 10^-4 emu/mol.f.u.,10.1016/j.jssc.2021.121995,True
LaFe11.31Si1.69,200.0,,,Cubic,NaZn13-type,{'a': '11.4872 Å'},Fm-3c,,23.7 μB/f.u.,,,,10.1016/j.jallcom.2009.10.093,True
LaFe11.31Si1.69H1.45,330.0,,,Cubic,NaZn13-type,{'a': '11.5704 Å'},Fm-3c,,21.0 μB/f.u.,,,,10.1016/j.jallcom.2009.10.093,True
La(Fe0.86Si0.14)13,200.0,,,Cubic,NaZn13-type,,,,,,,,10.1016/j.jallcom.2009.10.093,False
La(Fe0.90Si0.10)13,200.0,,,Cubic,NaZn13-type,,,,,,,,10.1016/j.jallcom.2009.10.093,False
EuTiO3,,5.5,,,,,,,,,,,10.1016/j.jssc.2020.121274,
Co0.37Zn0.63Fe2O4,319.15,,,Spinel,,,,10 Oe,,38.7 emu/g,,,10.1016/j.jallcom.2019.04.242,True
Co0.61Zn0.39Fe2O4,338.15,,,Spinel,,,,29 Oe,,50.5 emu/g,,,10.1016/j.jallcom.2019.04.242,True
Co0.62Zn0.38Fe2O4,328.15,,,Spinel,,,,16 Oe,,43.1 emu/g,,,10.1016/j.jallcom.2019.04.242,True
Co0.63Zn0.37Fe2O4,319.15,,,Spinel,,,,10 Oe,,38.7 emu/g,,,10.1016/j.jallcom.2019.04.242,True
CoFe2O4,793.0,,,Spinel,,,,,,,,,10.1016/j.jallcom.2019.04.242,False
Zn0.54Co0.46Cr0.6Fe1.4O4,318.85,,,Spinel,,,,174 Oe,,,,,10.1016/j.jallcom.2019.04.242,False
SrRuO3,165.0,,,Orthorhombic,Pbnm,"{'a': '5.571 Å', 'b': '5.533 Å', 'c': '7.848 Å'}",Pbnm,,1.16 μB/Ru,,,,10.1016/j.jssc.2010.05.013,False
CaRu0.75Cr0.25O3,123.0,,,Orthorhombic,Pbnm,"{'a': '5.445 Å', 'b': '5.492 Å', 'c': '7.562 Å'}",Pbnm,,"1.36 μB/Ru, -2.23 μB/Cr",,,,10.1016/j.jssc.2010.05.013,False
SrRu0.89Cr0.11O3,188.0,,,,,,,,,,,,10.1016/j.jssc.2010.05.013,
USb,,212.0,,Rock Salt,Triple-q,,,,,,,,10.1016/S0921-4526(01)01034-1,True
Ni5.63GaSe2,,7.0,-1250 K,I4/mmm,Tetragonal,"{'a': '3.5995', 'c': '18.517'}",139,65 Oe,19.34 μB,,,,10.1016/j.jallcom.2016.11.292,True
Ce2Fe16Mn,,196.0,,Rhombohedral,Th2Zn17-type,"{'a': '8.488 Å', 'c': '12.402 Å'}",,,,,,,10.1016/S0925-8388(03)00681-9,True
Ce2Fe16MnH1,,196.0,,Rhombohedral,Th2Zn17-type,"{'a': '8.516 Å', 'c': '12.400 Å'}",,,,,,,10.1016/S0925-8388(03)00681-9,True
Ce2Fe16MnH2,240.0,,,Rhombohedral,Th2Zn17-type,"{'a': '8.559 Å', 'c': '12.405 Å'}",,,,,,,10.1016/S0925-8388(03)00681-9,True
Ce2Fe16MnH3,270.0,,,Rhombohedral,Th2Zn17-type,"{'a': '8.591 Å', 'c': '12.412 Å'}",,,,,,,10.1016/S0925-8388(03)00681-9,True
Ce2Fe17,94.0,206.0,,,,,,,,,,,10.1016/S0925-8388(03)00681-9,False
LiNiO2,200.0,,30 K,Rhombohedral,α-NaFeO2 type,,R3̄m,,1.81 μB,,,,10.1016/j.ssi.2010.11.003,True
LiNi0.5Mn0.5O2,140.0,,-86 K,Rhombohedral,α-NaFeO2 type,,R3̄m,,,,,,10.1016/j.ssi.2010.11.003,True
Dy,87.0,176.0,,hcp,hexagonal,,,,,,,,10.1016/j.jmmm.2021.168749,True
Dy,,40.0,,α-Sm,hexagonal,,"P_A21/c, C_C2/C",,,,,,10.1016/j.jmmm.2021.168749,True
Dy,,40.0,,dhcp,hexagonal,,P_bnm,,,,,,10.1016/j.jmmm.2021.168749,True
CuFe2O4,688.0,,,Tetragonal,,,,,,,,,10.1016/S0304-8853(02)00281-0,True
Cu1.1Ge0.1Fe1.8O4,688.0,,,Cubic,,,,,,,,,10.1016/S0304-8853(02)00281-0,True
Cu1.4Ge0.4Fe1.2O4,543.0,,,Cubic,,,,,,,,,10.1016/S0304-8853(02)00281-0,True
Cu1.1Ti0.1Fe1.8O4,688.0,,,Tetragonal,,,,,,,,,10.1016/S0304-8853(02)00281-0,True
Cu1.4Ti0.4Fe1.2O4,608.0,,,Cubic,,,,,,,,,10.1016/S0304-8853(02)00281-0,True
CaFeAsH,,113.0,,Tetragonal,P4/nmm,"{'a': '0.38763 nm', 'c': '0.82549 nm'}",P4/nmm,,,,,,10.1016/j.cossms.2013.03.004,True
CaFeAsD,,113.0,,Orthorhombic,Cmma,"{'a': '0.54921 nm', 'b': '0.54566 nm', 'c': '0.82115 nm'}",Cmma,,,,,,10.1016/j.cossms.2013.03.004,True
NdRhIn5,,11.2,,Tetragonal,Body-centered,,P4/mmm,,2.5 μB,,,,10.1016/j.physb.2023.415418,True
TbRhIn5,,46.5,,Tetragonal,Body-centered,,P4/mmm,,9.0 μB,,,,10.1016/j.physb.2023.415418,True
DyRhIn5,,28.1,,Tetragonal,Body-centered,,P4/mmm,,9.7 μB,,,,10.1016/j.physb.2023.415418,True
HoRhIn5,,15.8,,Tetragonal,Body-centered,,P4/mmm,,9.8 μB,,,,10.1016/j.physb.2023.415418,True
UCo2Si2,,84.0,-29 K,Tetragonal,ThCr2Si2,"{'a': '392.1 pm', 'c': '963.9 pm'}",I4/mmm,,1.42 μB,,,3.7×10^-3 μB/T per U atom,10.1016/j.jmmm.2012.02.055,True
UCu0.95Ge,,48.0,,Hexagonal,BaLiSi,"{'a': '418.5 pm', 'c': '379.6 pm'}",P-6m2,,1.35 μB,,,,10.1016/j.jmmm.2012.02.055,True
UIrGe,,16.0,,Orthorhombic,,"{'a': '686.4 pm', 'b': '429.8 pm', 'c': '757.2 pm'}",,,,,,,10.1016/j.jmmm.2012.02.055,True
U2Ni2Sn,,26.0,,Tetragonal,,,,,1.5 μB per formula unit,,,,10.1016/j.jmmm.2012.02.055,True
GdMn2Ge2,,365.0,,Tetragonal,Body Centered,,I 4/mmm,,,,,,10.1016/j.jallcom.2005.12.042,True
DyMn2Ge2,,426.0,,Tetragonal,Body Centered,,I 4/mmm,,,,,,10.1016/j.jallcom.2005.12.042,True
Nd3Mn4Sn4,,210.0,,Orthorhombic,Layered,,,,,,,,10.1016/j.jallcom.2005.12.042,True
TbRhSi,,25.0,,Orthorhombic,,,Pnma,,,,,,10.1016/j.jallcom.2005.12.042,True
HoPdSn,,3.7,,Orthorhombic,,,,,,,,,10.1016/j.jallcom.2005.12.042,True
UH2,120.0,,,CaF2,fcc,{'a': '536 pm'},,,,,,,10.1016/j.tsf.2023.139860,True
CeAu2Ge2,,13.5,,Tetragonal,ThCr2Si2-type,"{'a': '4.385 Å', 'c': '10.444 Å'}",I4/mmm,,1.86 μB,,,,10.1016/j.jmmm.2010.06.028,True
PrAu2Ge2,,9.0,,Tetragonal,ThCr2Si2-type,"{'a': '4.366 Å', 'c': '10.443 Å'}",I4/mmm,,2.2 μB,,,,10.1016/j.jmmm.2010.06.028,True
YBaMn2O6,,200.0,271.4 K,Monoclinic,Monoclinic,"{'a': '5.5193 Å', 'b': '5.5131 Å', 'c': '7.6135 Å'}",P 2,,,,,,10.1016/j.jssc.2003.10.003,True
LaBaMn2O6,335.0,,,Tetragonal,Tetragonal,,P 4/mmm,,,,,,10.1016/j.jssc.2003.10.003,False
La0.5Ba0.5MnO3,270.0,,,,,,,,,,,,10.1016/j.jssc.2003.10.003,False
HoZn,72.0,,,CsCl-type,Cubic,,Pm3m,,,,,,10.1016/j.jallcom.2020.153810,True
ErZn,20.0,,,CsCl-type,Cubic,,Pm3m,,,,,,10.1016/j.jallcom.2020.153810,True
TmZn,8.4,,,CsCl-type,Cubic,,Pm3m,,,,,,10.1016/j.jallcom.2020.153810,True
Er40Zn60,20.0,9.0,,Dual-phase,,,,,,,,,10.1016/j.jallcom.2020.153810,True
PrGa,33.0,,,CrB-type,Orthorhombic,,Cmcm,,,,,,10.1016/j.jallcom.2020.153810,True
NdGa,42.0,,,CrB-type,Orthorhombic,,Cmcm,,3.49 μB/Nd3+,,,,10.1016/j.jallcom.2020.153810,True
HoFeAl,55.0,28.0,,MgZn2-type,Hexagonal,,P63/mmc,,,,,,10.1016/j.jallcom.2020.153810,True
ErFeAl,80.0,38.0,,MgZn2-type,Hexagonal,,P63/mmc,,,,,,10.1016/j.jallcom.2020.153810,True
TbCoC,22.0,,,YCoC-type,Tetragonal,,P4/mmm,,,,,,10.1016/j.jallcom.2020.153810,True
ErCoC,,10.0,,YCoC-type,Tetragonal,,P4/mmm,,,,,,10.1016/j.jallcom.2020.153810,True
GdCo2B2C,17.2,,,filled-LuNi2B2C-type,Tetragonal,,,,,,,,10.1016/j.jallcom.2020.153810,True
TbCo2B2C,5.3,,,filled-LuNi2B2C-type,Tetragonal,,,,,,,,10.1016/j.jallcom.2020.153810,True
HoCo2B2C,7.7,,,filled-LuNi2B2C-type,Tetragonal,,,,,,,,10.1016/j.jallcom.2020.153810,True
Pr2Co7,620.0,,,Hexagonal,Ce2Ni7-type,"{'a': '5.068 Å', 'b': '5.068 Å', 'c': '24.463 Å'}",P63/mmc,81.2 × 10^4 A/m (for 50 nm thickness),,5.97 kGs,,,10.1016/j.jmmm.2019.165816,True
Gd3Co3.5Al0.5,196.0,,198 K,W3CoB3-type,Orthorhombic,"{'a': '0.41093 nm', 'b': '1.02026 nm', 'c': '1.30794 nm'}",Cmcm,,14.1 μB/fu,,,,10.1016/j.jssc.2017.04.009,True
Gd3Co3.25Al0.75,161.0,,39 K,W3CoB3-type,Orthorhombic,"{'a': '0.41124 nm', 'b': '1.01897 nm', 'c': '1.30789 nm'}",Cmcm,,14.0 μB/fu,19.8 μB/fu at 140 kOe,,,10.1016/j.jssc.2017.04.009,True
Tb3Co3.25Al0.75,151.0,,118 K,W3CoB3-type,Orthorhombic,"{'a': '0.40895 nm', 'b': '1.01301 nm', 'c': '1.29909 nm'}",Cmcm,15 kOe at 2 K,17.1 μB/fu,18.2 μB/fu at 140 kOe,9.7 μB/fu at 2 K,,10.1016/j.jssc.2017.04.009,True
Dy3Co3.25Al0.75,100.0,,,W3CoB3-type,Orthorhombic,"{'a': '0.40790 nm', 'b': '1.00837 nm', 'c': '1.29593 nm'}",Cmcm,,,,,,10.1016/j.jssc.2017.04.009,False
Ho3Co3.25Al0.75,65.0,,,W3CoB3-type,Orthorhombic,"{'a': '0.40705 nm', 'b': '1.00514 nm', 'c': '1.29352 nm'}",Cmcm,,,,,,10.1016/j.jssc.2017.04.009,False
Tb3Co2.2Si1.8,132.0,,118 K,,,"{'a': '0.40967 nm', 'b': '1.02439 nm', 'c': '1.27102 nm'}",,17 kOe at 2 K,17.0 μB/fu,18.0 μB/fu at 140 kOe,12.3 μB/fu at 2 K,,10.1016/j.jssc.2017.04.009,False
Gd2CoAl4Ge2,,22.6,-31.1 K,Tetragonal,,"{'a': '4.1443 Å', 'c': '19.5657 Å'}",I4/mmm (No. 139),,8.10 μB (per Gd atom),,,,10.1016/j.jallcom.2015.02.033,True
Gd2FeAl4Ge2,,15.3,-13.7 K,Tetragonal,,"{'a': '4.1600 Å', 'c': '19.6913 Å'}",I4/mmm (No. 139),,8.27 μB (per Gd atom),,,,10.1016/j.jallcom.2015.02.033,True
UPt3,,5.0,,Hexagonal,,,,,,,,,10.1016/S0921-4526(01)00572-5,True
SrRuO3,160.0,,,,,,,,,,,,10.1016/S0925-8388(02)00990-8,
Ni2MnGa,370.0,,,Orthorhombic,Body-centered,"{'a': '4.2187 Å', 'b': '5.5534 Å', 'c': '4.1899 Å'}",Immm,,,,,,10.1016/j.actamat.2007.05.040,True
Ni1.95Mn1.19Ga0.86,387.0,,,Monoclinic,Body-centered,"{'a': '4.2278 Å', 'b': '5.5757 Å', 'c': '4.1995 Å'}",I2/m,,,,,,10.1016/j.actamat.2007.05.040,True
EuPd2,72.0,,,Cubic Laves phase C15,Cubic,{'a': '7.763 Å'},,,,,,,10.1016/j.tsf.2024.140201,True
GdCu1.25Te2,,,-0.40 K,Monoclinic,Layered,"{'a': '7.4984 Å', 'b': '4.3338 Å', 'c': '6.9415 Å'}",C2/m,,7.9 μB,,,,10.1016/j.jssc.2017.08.018,True
GdCu1.5Te2,,,-0.27 K,Monoclinic,Layered,"{'a': '7.5037 Å', 'b': '4.3241 Å', 'c': '6.9512 Å'}",C2/m,,7.79 μB,,,,10.1016/j.jssc.2017.08.018,True
CuCr2Se4,420.0,,,Spinel,Face-centered cubic,"{'a': '10.310 Å', 'b': '10.310 Å', 'c': '10.310 Å'}",Fd-3m (No. 225),"140 Oe at 300 K, 1.6 kOe at 4.2 K",,,,,10.1016/j.jmmm.2017.07.022,True
Cr2O3,,307.0,,Corundum,Hexagonal,"{'a': '4.95 Å', 'b': '4.95 Å', 'c': '13.58 Å'}",R-3c (No. 167),,,,,,10.1016/j.jmmm.2017.07.022,False
Fe3O4,858.0,,,Inverse Spinel,Cubic,"{'a': '8.396 Å', 'b': '8.396 Å', 'c': '8.396 Å'}",Fd-3m (No. 227),,,,,,10.1016/j.jmmm.2017.07.022,False
La0.7Sr0.3MnO3,370.0,,,Perovskite,Orthorhombic,"{'a': '5.53 Å', 'b': '5.53 Å', 'c': '7.78 Å'}",Pnma (No. 62),,,,,,10.1016/j.jmmm.2017.07.022,False
MnB,567.0,,579 K,Orthorhombic,Pnma,"{'a': '0.558 nm', 'b': '0.298 nm', 'c': '0.415 nm'}",62,,1.84 μB,156 Am2kg−1,,,10.1016/j.actamat.2016.05.005,True
Mn0.5Fe0.5B,796.0,,,Orthorhombic,Pnma,,62,,,115 Am2kg−1,,,10.1016/j.actamat.2016.05.005,True
Eu2DyTaO6,,4.0,,Distorted Double Perovskite,Monoclinic,"{'a': '5.8209', 'b': '5.8743', 'c': '8.2531'}",P21/n,,14.8(5) μB,,,,10.1016/j.jssc.2011.04.017,True
Eu2HoTaO6,,4.0,,Distorted Double Perovskite,Monoclinic,"{'a': '5.8131', 'b': '5.8583', 'c': '8.2357'}",P21/n,,14.8(3) μB,,,,10.1016/j.jssc.2011.04.017,True
Eu2ErTaO6,,4.0,,Distorted Double Perovskite,Monoclinic,"{'a': '5.8075', 'b': '5.8393', 'c': '8.2207'}",P21/n,,14.3(2) μB,,,,10.1016/j.jssc.2011.04.017,True
Eu2TmTaO6,,4.0,,Distorted Double Perovskite,Monoclinic,"{'a': '5.7974', 'b': '5.8305', 'c': '8.2090'}",P21/n,,13.2(4) μB,,,,10.1016/j.jssc.2011.04.017,True
Eu2YbTaO6,,4.0,,Distorted Double Perovskite,Monoclinic,"{'a': '5.7893', 'b': '5.8183', 'c': '8.1914'}",P21/n,,11.4(3) μB,,,,10.1016/j.jssc.2011.04.017,True
Eu2LuTaO6,,4.0,,Distorted Double Perovskite,Monoclinic,"{'a': '5.7820', 'b': '5.8063', 'c': '8.1857'}",P21/n,,10.5(6) μB,,,,10.1016/j.jssc.2011.04.017,True
Nd0.9MnO2.85,,85.0,,Orthorhombic,O'-orthorhombic,"{'a': '5.420 Å', 'b': '5.836 Å', 'c': '7.551 Å'}",Pbnm,,,,,,10.1016/j.jmmm.2005.10.234,True
Nd0.8Ca0.1MnO2.89,115.0,,,Orthorhombic,O'-orthorhombic,"{'a': '5.426 Å', 'b': '5.577 Å', 'c': '7.646 Å'}",Pbnm,,,,,,10.1016/j.jmmm.2005.10.234,True
Nd0.7Ca0.2MnO2.88,115.0,,,Orthorhombic,O'-orthorhombic,"{'a': '5.419 Å', 'b': '5.568 Å', 'c': '7.640 Å'}",Pbnm,,,,,,10.1016/j.jmmm.2005.10.234,True
LaMnO3,,141.0,,Orthorhombic,,,,,,,,,10.1016/j.jmmm.2005.10.234,False
VFeCoNiAl,155.0,,,Disordered BCC,BCC,{'a': '2.881'},,,,38 Am^2/kg at 10 K,,,10.1016/j.jallcom.2022.166040,True
V0.25FeCoNiAl1.75,456.0,,,Ordered B2,BCC,{'a': '2.8815'},Pm-3m,,,,,,10.1016/j.jallcom.2022.166040,True
VFeCoNiCu,230.0,,,Disordered CCP,CCP,{'a': '3.6108'},,,0.59 μB,,,,10.1016/j.jallcom.2022.166040,True
V0.25FeCoNiCu1.75,736.0,,,Disordered CCP,CCP,{'a': '3.5960'},,,0.82 μB,,,,10.1016/j.jallcom.2022.166040,True
V0.85FeCoNiCu1.15,329.0,,,Disordered CCP,CCP,{'a': '3.604'},,,0.62 μB,61 Am^2/kg at 100 K,,,10.1016/j.jallcom.2022.166040,True
GdAuMg,,81.1,12.7 K,Hexagonal,ZrNiAl type,"{'a': '756.3 pm', 'c': '412.71 pm'}",P6̄2m,,8.35 μB per Gd ion,13.87 Oe cm³/g at 55 kOe,,4.05×10⁻⁶ cm³/g,10.1016/j.solidstatesciences.2004.01.006,True
EuAuIn,,20.0,,,,,,,,,,,10.1016/j.solidstatesciences.2004.01.006,False
EuAuMg,,36.0,,,,,,,,,,,10.1016/j.solidstatesciences.2004.01.006,False
GdPdIn,,102.0,,,,,,,,,,,10.1016/j.solidstatesciences.2004.01.006,False
GdPdCd,,62.5,,,,,,,,,,,10.1016/j.solidstatesciences.2004.01.006,False
Ni49.6Mn28.3Ga21.4Fe0.7,367.9,,,14 M,Monoclinic,"{'a': '6.038', 'b': '5.839', 'c': '5.420'}",,,,67.8,,,10.1016/j.jallcom.2023.172424,True
Ni49.7Mn27.7Ga21.5Fe1.1,393.5,,,10 M,Monoclinic,"{'a': '5.951', 'b': '5.951', 'c': '5.594'}",,,,68.8,,,10.1016/j.jallcom.2023.172424,True
Ni49.8Mn26.9Ga21.4Fe1.9,383.3,,,L21,Cubic,"{'a': '5.841', 'b': '5.841', 'c': '5.841'}",,,,62.1,,,10.1016/j.jallcom.2023.172424,True
Ni49.8Mn25.4Ga21.6Fe3.2,376.6,,,L21,Cubic,"{'a': '5.815', 'b': '5.815', 'c': '5.815'}",,,,55.1,,,10.1016/j.jallcom.2023.172424,True
Ni49.5Mn27.7Ga21.9Fe0.9,377.5,,,L21,Cubic,,,,,,,,10.1016/j.jallcom.2023.172424,True
Ni50.1Mn27.2Ga21.8Fe0.9,368.3,,,10 M,Monoclinic,,,,,,,,10.1016/j.jallcom.2023.172424,True
Ni55.8Mn21.2Ga21.9Fe1.1,363.3,,,NM,,,,,,,,,10.1016/j.jallcom.2023.172424,True
TbIrGe2,,7.5,-16.5K,Orthorhombic,YIrGe2-type,"{'a': '4.2557', 'b': '15.9408', 'c': '8.8111'}",Immm,,"7.18 μB (4i site at 2.2K), 6.95 μB (4h site at 2.2K)",3.3 μB at 2K and 50 kOe,,,10.1016/j.jmmm.2009.09.065,True
HoIrGe2,,3.825,-6.7K,Orthorhombic,YIrGe2-type,"{'a': '4.2312', 'b': '15.9244', 'c': '8.7904'}",Immm,,"7.53 μB (4i site at 1.5K), 6.60 μB (4h site at 1.5K)",6.5 μB at 2K and 50 kOe,,,10.1016/j.jmmm.2009.09.065,True
Mn2.9Ga,,47.0,,Hexagonal,Monoclinic,"{'a': '5.304', 'b': '4.304', 'c': '5.364'}",P 2 1 /m,,0.27,20,,,10.1016/j.jmmm.2017.02.058,True
(Mn0.9Fe0.1)2.9Ga,,41.8,,Hexagonal,,,,,0.04,2.7,,,10.1016/j.jmmm.2017.02.058,True
(Mn0.8Fe0.2)2.9Ga,,32.0,,Hexagonal,,,,,0.15,10.7,,,10.1016/j.jmmm.2017.02.058,True
(Mn0.7Fe0.3)2.9Ga,50.0,25.1,,Hexagonal,,,,,0.34,24.9,,,10.1016/j.jmmm.2017.02.058,True
(Mn0.6Fe0.4)2.9Ga,230.0,156.0,,Hexagonal,,,,,1.05,76.5,,,10.1016/j.jmmm.2017.02.058,True
(Mn0.5Fe0.5)2.9Ga,345.0,50.0,,Hexagonal,,,,,1.29,93.6,,,10.1016/j.jmmm.2017.02.058,True
(Mn0.4Fe0.6)2.9Ga,420.0,,,Hexagonal,,,,,1.54,111.8,,,10.1016/j.jmmm.2017.02.058,True
(Mn0.25Fe0.75)2.9Ga,530.0,,,Hexagonal,,,,,1.91,139.1,,,10.1016/j.jmmm.2017.02.058,True
Fe2.9Ga,720.0,,,Hexagonal,,,,,2.02,145.7,,,10.1016/j.jmmm.2017.02.058,True
PrFe2Mg0.8Al7.2,,2.8,44 K,Orthorhombic,,"{'a': '12.5309 Å', 'b': '14.3804 Å', 'c': '4.0430 Å'}",Pbam,,3.7 μB,,,,10.1016/j.jssc.2015.06.001,True
NdFe2Mg0.8Al7.2,,7.8,47 K,Orthorhombic,,"{'a': '12.5224 Å', 'b': '14.4173 Å', 'c': '4.0381 Å'}",Pbam,,3.5 μB,,,,10.1016/j.jssc.2015.06.001,True
SmFe2Mg0.8Al7.2,,12.0,,Orthorhombic,,"{'a': '12.4860 Å', 'b': '14.3996 Å', 'c': '4.0202 Å'}",Pbam,,,,,,10.1016/j.jssc.2015.06.001,True
CeFe2Mg0.8Al7.2,,,-155 K,Orthorhombic,,"{'a': '12.5468 Å', 'b': '14.4221 Å', 'c': '4.0551 Å'}",Pbam,,2.4 μB,,,,10.1016/j.jssc.2015.06.001,True
La0.7Sr0.3MnO3@ZnO,348.0,,,Perovskite,Hexagonal wurtzite,,,8.0 Oe,,19.11 emu/g,,,10.1016/j.jallcom.2016.09.212,True
La0.7Sr0.3MnO3,338.0,,,Perovskite,,,,16.1 Oe,,36.52 emu/g,,,10.1016/j.jallcom.2016.09.212,True
MnCo2O4.62,,67.5,θ = -250 K,Cubic Spinel,Cubic,{'a': '8.224 Å'},,,0.45 μB at 2 K and 50 kOe,,,χ = 3.04 cm³ K/mole,10.1016/j.jmmm.2008.04.123,True
MnCo2O4.275,,167.5,θ = -329.5 K,Cubic Spinel,Cubic,,,,,,1.25 cm³/g at 2 K,χ = 4.07 cm³ K/mole,10.1016/j.jmmm.2008.04.123,True
MnCo2O4,,183.0,,Cubic Spinel,Cubic,,,,,,,,10.1016/j.jmmm.2008.04.123,False
Cr4US8,,120.0,-115 K,Monoclinic,Orthorhombic,"{'a': '3.4705 Å', 'b': '12.6756 Å', 'c': '10.8066 Å'}",P21/c(α0γ)0s,"80 Oe at 80 K, 20 Oe at 5 K",3.86 μB per formula unit,,,,10.1016/j.jssc.2015.10.009,True
ScRe2O6,300.0,,,Monoclinic,Rutile-type,"{'a': '5.6176(9) Å', 'b': '4.7970(9) Å', 'c': '7.5143(16) Å'}",P21/a,,,1.38×10^−3 μB/f.u. at 293 K,,,10.1016/j.jssc.2007.11.021,True
MnPS3,40.0,78.0,-270.5 K,Monoclinic,Honeycomb,,C 2/m,,,,,,10.1016/j.micromeso.2007.03.031,True
Mn0.82Cd0.18PS3,,50.0,-199.3 K,Monoclinic,Honeycomb,,C 2/m,,,,,,10.1016/j.micromeso.2007.03.031,True
Mn0.52Cd0.48PS3,,,-114.2 K,Monoclinic,Honeycomb,,C 2/m,,,,,,10.1016/j.micromeso.2007.03.031,True
Mn0.20Cd0.80PS3,,,-39.7 K,Monoclinic,Honeycomb,,C 2/m,,,,,,10.1016/j.micromeso.2007.03.031,True
FePS3,90.0,120.0,,Monoclinic,Honeycomb,,C 2/m,,,,,,10.1016/j.micromeso.2007.03.031,False
NiPS3,,153.0,,Monoclinic,Honeycomb,,C 2/m,,,,,,10.1016/j.micromeso.2007.03.031,False
Mn0.86PS3(Et4N)0.28,40.0,,,Monoclinic,Honeycomb,,C 2/m,,,,,,10.1016/j.micromeso.2007.03.031,True
Mn0.68Cd0.17PS3(Et4N)0.30,16.0,,,Monoclinic,Honeycomb,,C 2/m,,,,,,10.1016/j.micromeso.2007.03.031,True
Mn0.77PS3(bipy)0.44,40.0,,,Monoclinic,Honeycomb,,C 2/m,,,,,,10.1016/j.micromeso.2007.03.031,True
Mn0.73Cd0.05PS3(bipy)0.44,24.0,,,Monoclinic,Honeycomb,,C 2/m,,,,,,10.1016/j.micromeso.2007.03.031,True
Pr0.67Ca0.33MnO3,160.0,,,Orthorhombic,Perovskite,"{'a': '5.457 Å', 'b': '5.463 Å', 'c': '7.663 Å'}",Pbnm,,,4.53 emu/g at 10 K,,,10.1016/j.jallcom.2009.01.029,True
Pr0.67Sr0.33MnO3,264.0,,,Orthorhombic,Perovskite,"{'a': '5.474 Å', 'b': '5.477 Å', 'c': '7.744 Å'}",Pbnm,,,23.55 emu/g at 10 K,,,10.1016/j.jallcom.2009.01.029,True
Pr0.67Pb0.33MnO3,228.0,,,Orthorhombic,Perovskite,"{'a': '5.485 Å', 'b': '5.494 Å', 'c': '7.772 Å'}",Pbnm,,,30.47 emu/g at 10 K,,,10.1016/j.jallcom.2009.01.029,True
Pr0.67Ba0.33MnO3,167.0,,,Orthorhombic,Perovskite,"{'a': '5.520 Å', 'b': '5.531 Å', 'c': '7.790 Å'}",Pbnm,,,2.374 emu/g at 10 K,,,10.1016/j.jallcom.2009.01.029,True
Gd5Ge4,,128.0,,Orthorhombic (OII),,,,,,,,,10.1016/j.actamat.2008.08.048,True
Tb5(Si2.2Ge1.8),111.0,,,,,,,,,,,,10.1016/j.actamat.2008.08.048,False
