Repository: MaMMoS-project/ML-models

# ML-models
Collection of various ML models developed for the MaMMoS project

Models are organized in different folders of this repository:


- ./beyond-stoner-wolfarth:

   ML models to replace single-grain micromagnetics simulations by ML predictions for:

   -- ./beyond-stoner-wolfarth/single-grain-easy-axis-model:
      where the H and K1 vector are aligned along the z-axis of the simulation cube
      This model predicts Mr, Hc, and BHmax from a, k1, and Ms
      Current model version: v1.0

   -- ./inverse-beyond-stoner-wolfarth/single-grain-easy-axis-model:
      where the H and K1 vector are aligned along the z-axis of the simulation cube

File: compound-to-experimental-tc/data/MagneticMaterials_All.csv (part 75 of 94)
Material_Name,Curie,Neel,Curie_Weiss,Crystal_Structure,Lattice_Structure,Lattice_Parameters,Space_Group,Coercivity,Magnetic_Moment,Magnetization,Remanence,Susceptibility,DOI,Experimental
Er5Si4,30.0,,,"Orthorhombic (OI) at room temperature, Monoclinic (M) below 220 K",,,,,,,,,10.1016/j.actamat.2008.08.048,False
Cr5Te8,217.5,,,monoclinic/trigonal,,,"F2/m, P-3m1",,,,,,10.1016/j.progsolidstchem.2009.11.001,True
Cr3S4,,240.0,,monoclinic,,,,,,,,,10.1016/j.progsolidstchem.2009.11.001,False
Cr2S3,130.0,,,trigonal/rhombohedral,,,,,,,,,10.1016/j.progsolidstchem.2009.11.001,False
Cr2Se3,,45.0,,rhombohedral/trigonal,,,,,,,,,10.1016/j.progsolidstchem.2009.11.001,False
Cr3Te4,332.5,,,,,,,,,,,,10.1016/j.progsolidstchem.2009.11.001,False
KFeO2,,610.15,,Orthorhombic,,"{'a': '0.5613 nm', 'b': '1.121 nm', 'c': '1.526 nm'}",Pbca,,,25.72 emu/g,,,10.1016/j.jmst.2013.10.008,True
Fe5SiB2,784.0,,,Tetragonal Cr5B3,Tetragonal,"{'a': '5.561 Å', 'c': '10.348 Å'}",I 4/mcm,,,153.8 emu/g,,,10.1016/j.jallcom.2017.10.061,True
Fe5(Si0.75Ge0.25)B2,791.0,,,Tetragonal Cr5B3,Tetragonal,"{'a': '5.551 Å', 'c': '10.347 Å'}",I 4/mcm,20 Oe,,134.4 emu/g,,,10.1016/j.jallcom.2017.10.061,True
Fe5(Si0.75Ge0.25)B2,793.0,,,Tetragonal Cr5B3,Tetragonal,"{'a': '5.549 Å', 'c': '10.337 Å'}",I 4/mcm,150 Oe,,158.3 emu/g,,,10.1016/j.jallcom.2017.10.061,True
Fe5(Si0.75Ge0.25)B2,794.0,,,Tetragonal Cr5B3,Tetragonal,"{'a': '5.559 Å', 'c': '10.325 Å'}",I 4/mcm,,,116 emu/g,,,10.1016/j.jallcom.2017.10.061,True
MnTeMoO6,,20.0,,Orthorhombic,,"{'a': '5.1 Å', 'b': '5.3 Å', 'c': '8.9 Å'}",P21212,,,,,,10.1016/j.solidstatesciences.2009.10.005,True
CoTeMoO6,,24.4,,Orthorhombic,,"{'a': '5.1 Å', 'b': '5.3 Å', 'c': '8.9 Å'}",P21212,,0.3 μB,,,,10.1016/j.solidstatesciences.2009.10.005,True
YFe6Ge6,,486.0,,Orthorhombic,Cmcm,"{'a': '8.1245 Å', 'b': '17.7051 Å', 'c': '5.1261 Å'}",Cmcm,,,,,,10.1016/S0925-8388(01)01242-7,True
GdFe6Ge6,29.3,489.0,,Hexagonal,P6/mmm,"{'a': '5.120 Å', 'b': '5.120 Å', 'c': '4.075 Å'}",P6/mmm,,,,,,10.1016/S0925-8388(01)01242-7,True
TbFe6Ge6,7.8,490.0,,Orthorhombic,Cmcm,"{'a': '8.127 Å', 'b': '17.67 Å', 'c': '5.138 Å'}",Cmcm,,,,,,10.1016/S0925-8388(01)01242-7,True
DyFe6Ge6,7.5,489.0,,Orthorhombic,Cmcm,"{'a': '8.1223 Å', 'b': '17.7111 Å', 'c': '5.1209 Å'}",Cmcm,,,,,,10.1016/S0925-8388(01)01242-7,True
HoFe6Ge6,8.0,484.0,,Orthorhombic,Cmcm,"{'a': '8.1141 Å', 'b': '17.7107 Å', 'c': '5.1126 Å'}",Cmcm,,,,,,10.1016/S0925-8388(01)01242-7,True
ErFe6Ge6,3.1,484.0,,Orthorhombic,Immm,"{'a': '8.1008 Å', 'b': '26.5318 Å', 'c': '5.1077 Å'}",Immm,,,,,,10.1016/S0925-8388(01)01242-7,True
TmFe6Ge6,,482.0,,Orthorhombic,Immm,"{'a': '8.095 Å', 'b': '26.53 Å', 'c': '5.107 Å'}",Immm,,,,,,10.1016/S0925-8388(01)01242-7,True
YbFe6Ge6,,481.0,,Hexagonal,P6/mmm,"{'a': '5.097 Å', 'b': '5.097 Å', 'c': '8.092 Å'}",P6/mmm,,,,,,10.1016/S0925-8388(01)01242-7,True
LuFe6Ge6,,485.0,,Hexagonal,P6/mmm,"{'a': '5.09843 Å', 'b': '5.09843 Å', 'c': '8.08066 Å'}",P6/mmm,,,,,,10.1016/S0925-8388(01)01242-7,True
YFe6Sn6,,558.0,,Orthorhombic,Immm,"{'a': '8.896 Å', 'b': '27.966 Å', 'c': '5.389 Å'}",Immm,,,,,,10.1016/S0925-8388(01)01242-7,True
GdFe6Sn6,45.0,554.0,,Orthorhombic,Cmcm,"{'a': '8.925 Å', 'b': '18.722 Å', 'c': '5.393 Å'}",Cmcm,,,,,,10.1016/S0925-8388(01)01242-7,True
TbFe6Sn6,19.0,553.0,,Orthorhombic,Cmcm,"{'a': '8.916 Å', 'b': '18.718 Å', 'c': '5.388 Å'}",Cmcm,,,,,,10.1016/S0925-8388(01)01242-7,True
DyFe6Sn6,14.0,559.0,,Orthorhombic,Cmcm,"{'a': '8.914 Å', 'b': '18.733 Å', 'c': '5.386 Å'}",Cmcm,,,,,,10.1016/S0925-8388(01)01242-7,True
HoFe6Sn6,8.0,559.0,,Orthorhombic,Immm,"{'a': '8.907 Å', 'b': '28.121 Å', 'c': '5.386 Å'}",Immm,,,,,,10.1016/S0925-8388(01)01242-7,True
ErFe6Sn6,4.0,560.0,,Orthorhombic,Cmcm,"{'a': '8.901 Å', 'b': '37.414 Å', 'c': '5.386 Å'}",Cmcm,,,,,,10.1016/S0925-8388(01)01242-7,True
TmFe6Sn6,,562.0,,Hexagonal,P6/mmm,"{'a': '5.479 Å', 'b': '5.479 Å', 'c': '8.921 Å'}",P6/mmm,,,,,,10.1016/S0925-8388(01)01242-7,True
LuFe6Sn6,,540.0,,Hexagonal,P6/mmm,"{'a': '5.381 Å', 'b': '5.381 Å', 'c': '8.885 Å'}",P6/mmm,,,,,,10.1016/S0925-8388(01)01242-7,True
Ba2CoReO6,,41.0,,Face-centered cubic,FCC,"{'a': '8.0718 Å', 'b': '8.0718 Å', 'c': '8.0718 Å'}",Fm3̄m,,2.0 μB/f.u.,,,,10.1016/j.ssc.2016.10.006,True
Sr2CoReO6,,60.0,,Tetragonal,,,I 4/m,,,,,,10.1016/j.ssc.2016.10.006,False
CdTbF6,,2.7,,Triclinic,,"{'a': '10.348(2) Å', 'b': '10.348(2) Å', 'c': '7.691(2) Å'}",P 1 (no. 1),,6.5 μB,,,,10.1016/j.jssc.2011.10.030,True
CaTbF6,,2.15,,,,,,,,,,,10.1016/j.jssc.2011.10.030,True
SrTbF6,,2.6,,,,,,,,,,,10.1016/j.jssc.2011.10.030,True
La2SrFe1.4Cr0.6O7,,218.0,-373 K,Tetragonal,,"{'a': '3.9003', 'c': '20.3534'}",I4/mmm,,6.45 B.M.,1.482 emu/g,,,10.1016/j.ceramint.2022.07.270,True
La2SrFe1.2Cr0.8O7,,146.0,-34 K,Tetragonal,,"{'a': '3.8908', 'c': '20.2958'}",I4/mmm,,4.49 B.M.,2.083 emu/g,,,10.1016/j.ceramint.2022.07.270,True
TbAl1.5Fe0.5,114.0,,,Cubic,Fd-3m,{'a': '7.7590 Å'},,15 kOe,,7.39 μB/Tb,,,10.1016/j.jmmm.2012.08.050,True
TbFe2,703.0,,,,,,,6.7 kOe,,,,,10.1016/j.jmmm.2012.08.050,False
Ni2Mn0.75Cu0.25Ga,308.0,,,L21 Heusler,Cubic,{'a': '5.825 Å'},Fm-3m,,,42.4 J/μ0kg T,,,10.1016/j.jallcom.2012.04.077,True
Ni2MnGa0.88Cu0.12,340.0,,,L21 Heusler,Cubic,{'a': '5.825 Å'},Fm-3m,,,47.1 J/μ0kg T,,,10.1016/j.jallcom.2012.04.077,True
Ni2.19Mn0.81Ga,340.0,,,,,,,,,,,,10.1016/j.jallcom.2012.04.077,
La(Fe0.877Si0.123)13,208.0,,,NaZn13-type,Cubic,,,,,,,,10.1016/j.jallcom.2012.04.077,
La(Fe0.9Si0.1)13,184.0,,,NaZn13-type,Cubic,,,,,,,,10.1016/j.jallcom.2012.04.077,
Ce2PdSi3,,3.0,,Hexagonal,AlB2-type,"{'a': '4.1141 Å', 'b': '4.1141 Å', 'c': '4.2571 Å'}",P6/mmm (No. 191),,,,,,10.1016/j.jallcom.2003.11.006,True
Ce2Pd0.8Co0.2Si3,,3.3,,Hexagonal,AlB2-type,"{'a': '4.0959 Å', 'b': '4.0959 Å', 'c': '4.2409 Å'}",P6/mmm (No. 191),,0.37 μB,,,,10.1016/j.jallcom.2003.11.006,True
Ce2Pd0.6Co0.4Si3,,3.3,,Hexagonal,AlB2-type,"{'a': '4.0784 Å', 'b': '4.0784 Å', 'c': '4.2329 Å'}",P6/mmm (No. 191),,1.27 μB,,,,10.1016/j.jallcom.2003.11.006,True
Ce2Pd0.4Co0.6Si3,,3.1,,Hexagonal,AlB2-type,"{'a': '4.0784 Å', 'b': '4.0784 Å', 'c': '4.2329 Å'}",P6/mmm (No. 191),,0.55 μB,,,,10.1016/j.jallcom.2003.11.006,True
UFe9MnSi2,445.0,,,Tetragonal,ThMn12-type,"{'a': '0.83892 nm', 'c': '0.47350 nm'}",,,7 μB/f.u.,,,,10.1016/S0925-8388(96)02860-5,True
Zn0.4Mg0.6Fe2O4,452.15,,,Cubic Spinel,Polycrystalline,{'a': '8.413 Å'},Fd3m,,3.00 μB,37.3 emu/g,,,10.1016/j.jmmm.2016.01.022,True
Zn0.4Mg0.55Mn0.05Fe2O4,443.15,,,Cubic Spinel,Polycrystalline,{'a': '8.415 Å'},Fd3m,,3.70 μB,45.4 emu/g,,,10.1016/j.jmmm.2016.01.022,True
Zn0.4Mg0.51Mn0.09Fe2O4,437.15,,,Cubic Spinel,Polycrystalline,{'a': '8.416 Å'},Fd3m,,3.80 μB,47.1 emu/g,,,10.1016/j.jmmm.2016.01.022,True
Zn0.4Mg0.5Mn0.10Fe2O4,415.15,,,Cubic Spinel,Polycrystalline,{'a': '8.424 Å'},Fd3m,,4.60 μB,55.1 emu/g,,,10.1016/j.jmmm.2016.01.022,True
Zn0.4Mg0.35Mn0.25Fe2O4,405.15,,,Cubic Spinel,Polycrystalline,{'a': '8.451 Å'},Fd3m,,4.20 μB,48.2 emu/g,,,10.1016/j.jmmm.2016.01.022,True
Zn0.4Mg0.3Mn0.30Fe2O4,403.15,,,Cubic Spinel,Polycrystalline,{'a': '8.452 Å'},Fd3m,,3.92 μB,46.0 emu/g,,,10.1016/j.jmmm.2016.01.022,True
Sr2NiOsO6,,50.0,,Tetragonal,Double Perovskite,,I 4/m,,,,,,10.1016/j.jssc.2022.123667,True
Ba2NiOsO6,108.0,,-18 K,Trigonal,6H Hexagonal Perovskite,,P 3̄m1,,"Ni: 1.47 μB, Os: 0.34 μB",0.71 μB/f.u at 5 K,,,10.1016/j.jssc.2022.123667,True
Sr0.8Ba1.2NiOsO6,,,79 K,Cubic,Double Perovskite,,Fm 3̄m,,,,,,10.1016/j.jssc.2022.123667,True
Sr1.4Ba0.6NiOsO6,,,50 K,Tetragonal,Double Perovskite,,I 4/m,,,,,,10.1016/j.jssc.2022.123667,True
Sr2CrOsO6,660.0,,,,Double Perovskite,,,,,,,,10.1016/j.jssc.2022.123667,False
Ca2CrOsO6,490.0,,,,Double Perovskite,,,,,,,,10.1016/j.jssc.2022.123667,False
Ca2MnOsO6,305.0,,,,Double Perovskite,,,,,,,,10.1016/j.jssc.2022.123667,False
Sr2FeOsO6,,103.5,,,Double Perovskite,,,,,,,,10.1016/j.jssc.2022.123667,False
Sr2CoOsO6,,89.0,,,Double Perovskite,,,,,,,,10.1016/j.jssc.2022.123667,False
Ca2FeOsO6,350.0,,,,Double Perovskite,,,,,,,,10.1016/j.jssc.2022.123667,False
Ca2CoOsO6,145.0,,,,Double Perovskite,,,,,,,,10.1016/j.jssc.2022.123667,False
Ca2NiOsO6,175.0,,,,Double Perovskite,,,,,,,,10.1016/j.jssc.2022.123667,False
Li4NiTeO6,,,-11.4 K,Monoclinic,,,C 2/m,,2.93 μB/Ni,,,,10.1016/j.jssc.2014.12.003,True
YbAgCu4,,1.0,,Face-centered cubic (FCC),FCC,,,,,,,,10.1016/S0921-4526(98)00620-6,True
YbAuCu4,,1.0,,Face-centered cubic (FCC),FCC,,,,,,,,10.1016/S0921-4526(98)00620-6,True
YbPdCu4,,1.0,,Face-centered cubic (FCC),FCC,,,,,,,,10.1016/S0921-4526(98)00620-6,True
Ba2FeReO6,303.0,,,Cubic,,,Fm3̄m,,,,,,10.1016/j.jmmm.2004.11.484,True
Ca2FeReO6,522.0,,,Monoclinic,,,P21/n,,,,,,10.1016/j.jmmm.2004.11.484,True
Fe3Al,473.15,,,DO3,Body-centered cubic,,,,,,,,10.1016/S0966-9795(02)00115-2,True
Ni50Mn34In12Ga4,295.0,,,7M Martensite,Cubic Austenite,,,,,Relatively weak saturation magnetization under 5 T,Low,,10.1016/j.actamat.2022.118245,True
Ni51.7Mn33.3In10.7Ga4.3,295.0,,,7M Martensite,Cubic Austenite,,,,,Relatively weak saturation magnetization under 5 T,Low,,10.1016/j.actamat.2022.118245,True
CeAl2,,3.5,,,,,,,,,,,10.1016/S0925-8388(00)00596-X,True
UPd2Al3,,14.6,,,,,,,0.85 μB,,,,10.1016/S0925-8388(00)00596-X,True
URu2Si2,,17.5,,,,,,,0.03 μB,,,,10.1016/S0925-8388(00)00596-X,True
Mn0.7Fe0.3NiGe,154 K,,,Ni2In-type,,,P63/mmc,,,,,,10.1016/j.jmmm.2017.07.093,True
CrGe0.85Si0.15,,,-462 K,,,,,,,,,C ≈ 0.5 emuKmol,10.1016/0304-8853(86)90085-5,True
CrGe0.9Si0.1,,,-419 K,,,,,,,,,C ≈ 0.5 emuKmol,10.1016/0304-8853(86)90085-5,True
CrGe0.95Si0.05,,,-397 K,,,,,,,,,C ≈ 0.5 emuKmol,10.1016/0304-8853(86)90085-5,True
CrGe,,,-376 K,,,,,,,,,C ≈ 0.5 emuKmol,10.1016/0304-8853(86)90085-5,True
ThFe3,428 K,,,,,,,,,,,,10.1016/0304-8853(95)01117-X,True
ThFe2.67Al0.33,341 K,,,,,,,,,,,,10.1016/0304-8853(95)01117-X,True
Cu97Fe3,,70 K,,BCC,,,,165-230 Oe,,511 emu/cm^3,,,10.1016/S0304-8853(99)00208-5,True
γ-Fe,,70 K,,FCC,,,,,,,,,10.1016/S0304-8853(99)00208-5,False
Fe/Tb multilayer,960 K,,,Simple cubic,Simple cubic,,,,3.5 μB,,,,10.1016/S0304-8853(97)01106-2,False
Ni1.8Ge,,,"{'H_parallel_c': -791.0, 'H_parallel_ab': 5.2}",Hexagonal NiAs-type,Triangular lattice,"{'a': 3.95, 'b': 3.95, 'c': 5.05}",P6_3/mmc,,"{'H_parallel_c': 2.2, 'H_parallel_ab': 0.06}",,,"{'H_parallel_c': 'NA', 'H_parallel_ab': 'NA'}",10.1016/j.jmmm.2018.03.061,True
La0.95Ce0.05FeO3,,775 K,700 K,Orthorhombic,Perovskite,"{'a': '5.5828 Å', 'b': '5.5208 Å', 'c': '7.8594 Å'}",Pbnm,153 Oe,3.026 B.M,2.81 emu/g,0.21 emu/g,,10.1016/j.jmmm.2020.167097,True
La0.90Ce0.10FeO3,,708 K,755 K,Orthorhombic,Perovskite,"{'a': '5.5419 Å', 'b': '5.5668 Å', 'c': '7.8616 Å'}",Pbnm,155 Oe,3.895 B.M,1.86 emu/g,0.17 emu/g,,10.1016/j.jmmm.2020.167097,True
La0.85Ce0.15FeO3,,723 K,780 K,Orthorhombic,Perovskite,"{'a': '5.6032 Å', 'b': '5.5721 Å', 'c': '7.8212 Å'}",Pbnm,200 Oe,5.294 B.M,0.81 emu/g,0.11 emu/g,,10.1016/j.jmmm.2020.167097,True
YbCr0.5Fe0.5O3,,270 K,,Perovskite,Orthorhombic,"{'a': '5.213605 Å', 'b': '5.53166 Å', 'c': '7.52656 Å'}",Pbnm,,,,,,10.1016/j.jmmm.2024.171767,True
Dy0.055Bi1.945Te3,,-14 K,,Rhombohedral,,,,,5.8 μB/Dy,,,,10.1016/j.jmmm.2016.08.063,True
Dy0.113Bi1.887Te3,,-14 K,,Rhombohedral,,,,,,,,,10.1016/j.jmmm.2016.08.063,True
Ca1.90La0.10MnO4,108K,89K,,K2NiF4-type,,,,,,,,Successive transitions in X2'(T),10.1016/j.jmmm.2006.10.662,True
Co23.1Fe50.5Ta11.1B6.7O8.6,600 K,,,Amorphous,,,,< 100 Oe,,,,,10.1016/j.jmmm.2020.167285,True
ErGe0.1Si0.9,,7.2 K,,,Orthorhombic,,,,,,,,10.1016/0304-8853(93)90201-C,True
ErGe0.2Si0.8,,7.5 K,,,Orthorhombic,,,,,,,,10.1016/0304-8853(93)90201-C,True
ErGe0.3Si0.7,,8.0 K,,,Orthorhombic,,,,,,,,10.1016/0304-8853(93)90201-C,True
ErGe0.4Si0.6,,8.5 K,,,Orthorhombic,,,,,,,,10.1016/0304-8853(93)90201-C,True
ErGe0.5Si0.5,,9.0 K,,,Orthorhombic,,,,,,,,10.1016/0304-8853(93)90201-C,True
ErGe0.6Si0.4,,10.0 K,,,Orthorhombic,,,,,,,,10.1016/0304-8853(93)90201-C,True
ErGe0.7Si0.3,,11.0 K,,,Orthorhombic,,,,,,,,10.1016/0304-8853(93)90201-C,True
ErGe0.8Si0.2,,11.5 K,,,Orthorhombic,,,,,,,,10.1016/0304-8853(93)90201-C,True
LaAg0.95Mn0.05,,,-3 K,,,,,,4.0 μB,,,,10.1016/j.jmmm.2006.10.249,True
LaAg0.9Mn0.1,,,-5 K,,,,,,4.0 μB,,,,10.1016/j.jmmm.2006.10.249,True
LaAg0.8Mn0.2,,,-9 K,,,,,,,,,,10.1016/j.jmmm.2006.10.249,True
LaAg0.7Mn0.3,,,-13 K,,,,,,,,,,10.1016/j.jmmm.2006.10.249,True
La0.67Ca0.27Sr0.09Mn0.97O2.9 (LCSMO1),370 K,,,Orthorhombic,Pbnm,"{'a': '5.1410 Å', 'b': '4.9508 Å', 'c': '7.3114 Å'}",Pbnm,,,,,,10.1016/j.jmmm.2023.171104,True
La0.67Ca0.15Sr0.18Mn0.97O2.8 (LCSMO2),355 K,,,Orthorhombic,Pbnm,"{'a': '5.1266 Å', 'b': '4.9198 Å', 'c': '7.2432 Å'}",Pbnm,,,,,,10.1016/j.jmmm.2023.171104,True
La0.67CaSr0.20Mn0.97O2.62 (LCSMO3),340 K,,,Trigonal,R 3̄ c,"{'a': '5.4781 Å', 'b': '5.4781 Å', 'c': '13.4407 Å'}",R 3̄ c,,,,,,10.1016/j.jmmm.2023.171104,True
TbAu2Si2,,47 K,,Tetragonal,,,,,,,,,10.1016/S0304-8853(10)80017-4,True
Tb2Si3,,22 K,,Orthorhombic,Monoclinic primitive cell,,Cmcm,,"7.26 μB/Tb1, 1.29 μB/Tb2",,,,10.1016/0304-8853(93)90504-U,True
Co0.2Ti0.8O2,>300 K,,,"Anatase, CoTiO3, Metal Co",Polycrystalline,,,,,,,,10.1016/j.jmmm.2006.05.006,True
RbFeCl3·2D2O,,2.5 K,,,,,,,,,,,10.1016/0304-8853(83)90844-2,True
CsFeCl3·2D2O,,2.5 K,,,,,,,,,,,10.1016/0304-8853(83)90844-2,True
LiTbF4,2.891 K,,,,,,,,,,,,10.1016/0304-8853(80)91114-2,True
LiTb0.5Y0.5F4,1.119 K,,,,,,,,,,,,10.1016/0304-8853(80)91114-2,True
Ni1.7Mn1.3Sn,80 K,,,,,,,,"4 μB (octahedral), 0 μB (tetrahedral)",,,,10.1016/0304-8853(81)90088-3,True
Ni1.5Mn1.5Sn,80 K,,,,,,,,"4 μB (octahedral), 0 μB (tetrahedral)",,,,10.1016/0304-8853(81)90088-3,True
Ni1.35Mn1.65Sn,80 K,,,,,,,,"4 μB (octahedral), 0 μB (tetrahedral)",,,,10.1016/0304-8853(81)90088-3,True
Ni1.2Mn1.8Sn,80 K,,,,,,,,"4 μB (octahedral), 0 μB (tetrahedral)",,,,10.1016/0304-8853(81)90088-3,True
Ni1.1Mn1.9Sn,80 K,,,,,,,,"4 μB (octahedral), 0 μB (tetrahedral)",,,,10.1016/0304-8853(81)90088-3,True
NdCo9.5V2.5,177 K,,,Tetragonal,ThMn12,"{'a': '8.4024 Å', 'c': '4.7183 Å'}",I4/mmm,6411 Oe,7.80 μB/fu,,,,10.1016/j.jmmm.2013.06.027,True
Nd0.9Gd0.1Co9.5V2.5,180 K,,,Tetragonal,ThMn12,"{'a': '8.4000 Å', 'c': '4.7167 Å'}",I4/mmm,6002 Oe,5.57 μB/fu,,,,10.1016/j.jmmm.2013.06.027,True
Nd0.7Gd0.3Co9.5V2.5,190 K,,,Tetragonal,ThMn12,"{'a': '8.3941 Å', 'c': '4.7135 Å'}",I4/mmm,4036 Oe,3.05 μB/fu,,,,10.1016/j.jmmm.2013.06.027,True
Nd0.4Gd0.6Co9.5V2.5,197 K,,,Tetragonal,ThMn12,"{'a': '8.3845 Å', 'c': '4.7102 Å'}",I4/mmm,4033 Oe,1.09 μB/fu,,,,10.1016/j.jmmm.2013.06.027,True
Nd0.2Gd0.8Co9.5V2.5,200 K,,,Tetragonal,ThMn12,"{'a': '8.3766 Å', 'c': '4.7081 Å'}",I4/mmm,1528 Oe,0.76 μB/fu,,,,10.1016/j.jmmm.2013.06.027,True
Nd0.1Gd0.9Co9.5V2.5,204 K,,,Tetragonal,ThMn12,"{'a': '8.3736 Å', 'c': '4.7073 Å'}",I4/mmm,521 Oe,1.0 μB/fu,,,,10.1016/j.jmmm.2013.06.027,True
GdCo9.5V2.5,212 K,,,Tetragonal,ThMn12,"{'a': '8.3706 Å', 'c': '4.7072 Å'}",I4/mmm,219 Oe,2.32 μB/fu,,,,10.1016/j.jmmm.2013.06.027,True
Ge0.6Mn0.4Te,70 K,,,,,,,,,,,,10.1016/j.jmmm.2003.12.794,True
Rb2MnF4,,38.4 K,,Square lattice,,,,,,,,,10.1016/j.jmmm.2023.171267,True
MAMC,,45.3 K,,Square lattice,,,,,,,,,10.1016/j.jmmm.2023.171267,True
K2NiF4,,97.2 K,,Square lattice,,,,,,,,,10.1016/j.jmmm.2023.171267,True
UCu1.66Ga2.66,,50 K,,ThCr2Si2-type,,,,,,,,,10.1016/S0304-8853(97)00723-3,True
UCu1.33Ga2.66,,50 K,,ThCr2Si2-type,,,,,,,,,10.1016/S0304-8853(97)00723-3,True
UCu1.25Ga2.5,,50 K,,ThCr2Si2-type,,,,,,,,,10.1016/S0304-8853(97)00723-3,True
UCu1.33Ga2.5,,50 K,,ThCr2Si2-type,,,,,,,,,10.1016/S0304-8853(97)00723-3,True
UCu1.5Ga2.5,,50 K,,ThCr2Si2-type,,,,,,,,,10.1016/S0304-8853(97)00723-3,True
UCu1.45Ga2.55,,50 K,,ThCr2Si2-type,,,,,,,,,10.1016/S0304-8853(97)00723-3,True
UCu1.4Ga2.6,,50 K,,ThCr2Si2-type,,,,,,,,,10.1016/S0304-8853(97)00723-3,True
Ni1.6MnSb,732 K,,,C1b,,,,,4.0±0.3 μB,,,,10.1016/0304-8853(84)90113-6,True
Ni2.0MnSb,368 K,,,C1b,,,,,4.0±0.3 μB,,,,10.1016/0304-8853(84)90113-6,True
DyZn2,,35 K,,,,,,,9.7 μB/Dy,,,,10.1016/S0304-8853(10)80216-1,True
NiS1.5Se0.5,,125 K,,,,,,,,,,4.2 K,10.1016/0304-8853(92)90332-I,True
NiS1.4Se0.6,,125 K,,,,,,,,,,,10.1016/0304-8853(92)90332-I,True
U(Ni0.55Ga0.45)5,,23 K,,CaCu5-type,Orthorhombic,,,,,,,Broad maximum at T≈60 K,10.1016/0304-8853(95)90025-X,True
U(Ni0.50Ga0.50)5,,23 K,,CaCu5-type,Orthorhombic,,,,,,,Broad maximum at T≈60 K,10.1016/0304-8853(95)90025-X,True
U16.5Ni40Ga43.5,,23 K,,CaCu5-type,Orthorhombic,,,,,,,Broad maximum at T≈60 K,10.1016/0304-8853(95)90025-X,True
Co/NiO/Co,,400-525 K,,Polycrystalline,,,,,,,,,10.1016/S0304-8853(01)01089-7,True
Ac81Di19,,15 K,-36 K,,,,,,6.12 μB,,,,10.1016/0304-8853(88)90137-0,True
Sr1.9Nd0.1CrReO6,625 K,,,Tetragonal,,"{'a': '5.5195 Å', 'c': '7.8155 Å'}",I4/m,,,0.83 μB/f.u.,,,10.1016/j.jmmm.2007.03.057,True
Sr1.8Nd0.2CrReO6,635 K,,,Tetragonal,,"{'a': '5.5184 Å', 'c': '7.7951 Å'}",I4/m,,,0.77 μB/f.u.,,,10.1016/j.jmmm.2007.03.057,True
Sr1.7Nd0.3CrReO6,625 K,,,Tetragonal,,"{'a': '5.5250 Å', 'c': '7.8131 Å'}",I4/m,,,0.49 μB/f.u.,,,10.1016/j.jmmm.2007.03.057,True
Sr1.5Nd0.5CrReO6,505 K,,,Tetragonal,,"{'a': '5.5227 Å', 'c': '7.8110 Å'}",I4/m,,,0.26 μB/f.u.,,,10.1016/j.jmmm.2007.03.057,True
Sm3Ga5O12,,0.9 K,-2.5 K,Garnet,Cubic,{'a': '12.4296 Å'},Ia3̄d,,0.5 μB,,,,10.1016/j.jmmm.2015.02.003,True
Ho3Ga5O12,,below 1 K,,Garnet,Cubic,,,,,,,,10.1016/j.jmmm.2015.02.003,False
Yb3Ga5O12,,below 1 K,,Garnet,Cubic,,,,,,,,10.1016/j.jmmm.2015.02.003,False
Fe0.7Co0.3Si,52.0 K,50.8 K,54.1 K,Cubic,B20-type,{'a': '4.479 Å'},P213,,0.53 μB/f.u.,,,,10.1016/j.jmmm.2024.171842,True
Fe0.45Co0.55Si,28.5 K,30.7 K,31.0 K,Cubic,B20-type,,P213,,0.53 μB/f.u.,,,,10.1016/j.jmmm.2024.171842,True
Fe0.4Co0.6Si,10.8 K,,15.4 K,Cubic,B20-type,,P213,,0.49 μB/f.u.,,,,10.1016/j.jmmm.2024.171842,True
Fe0.35Co0.65Si,6.1 K,,5.4 K,Cubic,B20-type,,P213,,0.40 μB/f.u.,,,,10.1016/j.jmmm.2024.171842,True
Fe0.3Co0.7Si,2.6 K,,3.2 K,Cubic,B20-type,,P213,,0.29 μB/f.u.,,,,10.1016/j.jmmm.2024.171842,True
Fe0.2Co0.8Si,,,-3.6 K,Cubic,B20-type,,P213,,0.18 μB/f.u.,,,,10.1016/j.jmmm.2024.171842,True
CeS,,8.4,,,,,,,,,,,10.1016/j.jmmm.2012.04.004,False
CeSe,,5.6,,,,,,,,,,,10.1016/j.jmmm.2012.04.004,False
EuAg2Ge2,,"8.3 K, 6.2 K","-23.2 K, -20.8 K",ThCr2Si2-type,Body-centered tetragonal,"{'a': '4.401 Å', 'c': '10.845 Å'}",I4/mmm,,"7.84 μB (H ∥ c), 7.69 μB (H ∥ ab)",2.85 μB/Eu ion at 7 T and 5 K,,,10.1016/j.jmmm.2023.171517,True
La0.7Pb0.3Mn1-xNixO3,"310 K (x=0.0), 250 K (x=0.1), 206 K (x=0.2), 135 K (x=0.3)",,,Rhombohedral,Hexagonal,,R-3c,"-60 Oe (x=0.3), -80 Oe (x=0.4)",,Decreases with Ni doping,,,10.1016/j.jmmm.2004.12.005,True
La0.7Pb0.3Mn0.9Ni0.1O3,250 K,,,Rhombohedral,Hexagonal,,R-3c,,,Decreases with Ni doping,,,10.1016/j.jmmm.2004.12.005,True
La0.7Pb0.3Mn0.7Ni0.3O3,135 K,,,Rhombohedral,Hexagonal,,R-3c,-60 Oe,,Decreases with Ni doping,,,10.1016/j.jmmm.2004.12.005,True
Zn0.70Mn0.30O,,,,Wurtzite,Hexagonal,"{'a': '3.27 Å', 'c': '5.26 Å'}",P63mc,,,,,,10.1016/j.jmmm.2011.06.031,False
CuCoCrAl,204 K,,"237 K, 248 K",Cubic and Tetragonal,Mixed-phase,"{'a': '5.734 (3) (cubic), 3.655 (7) (tetragonal)', 'c': '7.322 (3) (tetragonal)'}","F-43m (cubic), I4/mmm (tetragonal)",,"Co = 0.5 (2) μB, Cr = -1.0 (4) μB at 55 K",,,,10.1016/j.jmmm.2023.170992,True
Sr2GaMnO5,,183 K,,Brownmillerite,,,,,,,,,10.1016/j.jmmm.2007.09.018,False
Ca2AlMnO5,,152 K,,Brownmillerite,,,,,,,,,10.1016/j.jmmm.2007.09.018,False
YSr2Cu2GaO7,,387 K,,Brownmillerite-related,,,,,,,,,10.1016/j.jmmm.2007.09.018,False
U(Pd0.85Fe0.15)2Ge2,,125 K,,ThCr2Si2 type,Body-centered tetragonal,,I4/mmm,,,,,,10.1016/S0304-8853(99)00610-1,True
U(Pd0.5Fe0.5)2Ge2,,115 K,,ThCr2Si2 type,Body-centered tetragonal,,I4/mmm,,,,,,10.1016/S0304-8853(99)00610-1,True
UPd2Si2,,<108 K,,ThCr2Si2 type,,,,,,,,,10.1016/S0304-8853(99)00610-1,False
Ni50Mn28Ga22,367 K,,,Modulated Martensite,Tetragonal,,,104 Oe,,44.61 emu/g,4 emu/g,,10.1016/j.jmmm.2020.167639,True
Ni50Mn28Ga22,368 K,,,Modulated Martensite,Tetragonal,,,116 Oe,,57 emu/g,6 emu/g,,10.1016/j.jmmm.2020.167639,True
Ni50Mn28Ga22,361 K,,,Modulated Martensite,Tetragonal,,,156 Oe,,57 emu/g,14 emu/g,,10.1016/j.jmmm.2020.167639,True
Ni50Mn28Ga22,359 K,,,Modulated Martensite,Tetragonal,,,100 Oe,,46 emu/g,3 emu/g,,10.1016/j.jmmm.2020.167639,True
Ni50Mn28Ga22,363 K,,,Modulated Martensite,Tetragonal,,,67 Oe,,56 emu/g,3 emu/g,,10.1016/j.jmmm.2020.167639,True
Ni50Mn28Ga22,363 K,,,Modulated Martensite,Tetragonal,,,287 Oe,,63 emu/g,15 emu/g,,10.1016/j.jmmm.2020.167639,True
Ni50Mn28Ga22,363 K,,,Modulated Martensite,Tetragonal,,,250 Oe,,62 emu/g,16 emu/g,,10.1016/j.jmmm.2020.167639,True
Ni50Mn28Ga22,369 K,,,Modulated Martensite,Tetragonal,,,72 Oe,,42 emu/g,1 emu/g,,10.1016/j.jmmm.2020.167639,True
Ni50Mn28Ga22,370 K,,,Modulated Martensite,Tetragonal,,,92 Oe,,53 emu/g,3 emu/g,,10.1016/j.jmmm.2020.167639,True
Ni50Mn28Ga22,361 K,,,Modulated Martensite,Tetragonal,,,15 Oe,,53 emu/g,13 emu/g,,10.1016/j.jmmm.2020.167639,True
Ni50Mn28Ga22,362 K,,,Modulated Martensite,Tetragonal,,,43 Oe,,55 emu/g,21 emu/g,,10.1016/j.jmmm.2020.167639,True
Ni50Mn28Ga22,362 K,,,Modulated Martensite,Tetragonal,,,84 Oe,,50 emu/g,3 emu/g,,10.1016/j.jmmm.2020.167639,True
LiCo2O4,,35K,-225K,spinel,,,Fd3m,,2.90μB/Co-atom,,,,10.1016/j.jmmm.2003.12.813,True
Li(Ni0.25Co1.75)O4,,22K,+200K,spinel,,,Fd3m,,,,,,10.1016/j.jmmm.2003.12.813,True
Li(Ni0.50Co1.50)O4,,25K,+200K,spinel,,,Fd3m,,,,,,10.1016/j.jmmm.2003.12.813,True
Li(Ni0.75Co1.25)O4,,38K,+200K,spinel,,,Fd3m,,,,,,10.1016/j.jmmm.2003.12.813,True
Li(Ni1.0Co1.0)O4,,38K,+200K,spinel,,,Fd3m,,,,,,10.1016/j.jmmm.2003.12.813,True
La0.7Sr0.3Co0.7Mn0.3O3,,,-564 K,,,,,,,3 emu/g,,,10.1016/j.jmmm.2003.12.106,True
GdTiFe11,495 K,,,Tetragonal ThMn12,,,,,,"58–120 emu/g at 295 K, 39–110 emu/g at 77 K",,,10.1016/0304-8853(89)90255-2,True
ErTiFe11,495 K,,,Tetragonal ThMn12,,,,,,"58–120 emu/g at 295 K, 39–110 emu/g at 77 K",,,10.1016/0304-8853(89)90255-2,True
GdTiFe2Co9,1119 K,,,Tetragonal ThMn12,,,,,,"58–120 emu/g at 295 K, 39–110 emu/g at 77 K",,,10.1016/0304-8853(89)90255-2,True
α-Fe2O3,,948 K,,Rhombohedral,Hexagonal,"{'a': '5.0356 Å', 'c': '13.7489 Å'}",R-3c,,,,,,10.1016/j.jmmm.2024.172039,False
RuO2,,300 K,,Tetragonal,Tetragonal,"{'a': '4.49 Å', 'c': '3.11 Å'}",P42/mnm,,,,,,10.1016/j.jmmm.2024.172039,False
Gd0.2Tb0.2Dy0.2Ho0.2Er0.2Ni2,32 K,,30 K,Cubic,MgCu2-type,{'a': '7.1474 Å'},Fd-3m,,9.5 μB/f.u,7.7 μB/f.u,,,10.1016/j.jmmm.2023.171651,True
DyMn5CrSn6,355 K,,,Hexagonal,Pseudoternary,"{'a': '0.54967 nm', 'c': '0.9805 nm'}",P6/mmm,,"8.28 μB per Dy atom, 2.12 μB per (Mn/Cr) atom",,,,10.1016/S0304-8853(00)00426-1,True
DyMn4Cr2Sn6,245 K,,,Hexagonal,Pseudoternary,"{'a': '0.54977 nm', 'c': '0.89887 nm'}",P6/mmm,,"8.13 μB per Dy atom, 1.79 μB per (Mn/Cr) atom",,,,10.1016/S0304-8853(00)00426-1,True
"RMn6Sn6 (R=Gd, Tb, Dy, Ho)","435 K (Gd), 423 K (Tb), 393 K (Dy), 376 K (Ho)",,,Hexagonal,Pseudoternary,,P6/mmm,,,,,,10.1016/S0304-8853(00)00426-1,False
Ni52Mn24Ga24,339K,,,Cubic L21,Austensitic,{'a': '5.829 Å'},,,,,,,10.1016/S0304-8853(02)00346-3,True
Ni55Mn22.5Ga22.5,367K,,,Tetragonal,Martensitic,"{'a': '7.707 Å', 'c': '6.642 Å'}",,,,,,,10.1016/S0304-8853(02)00346-3,True
Pd2TiAl,900 K,,,Heusler L21,Cubic,"{'a': '6.322 Å', 'b': '6.322 Å', 'c': '6.322 Å'}",,,0.21 μB,,,,10.1016/0304-8853(94)90711-0,True
Zn0.88Cr0.12O,426.5 K,,,Wurtzite,Hexagonal,"{'a': '3.263', 'c': '5.256'}",P63mc,,7.88 μB/cell,,,,10.1016/j.jmmm.2023.171540,False
TbPtSn,,12 K,,ZrNiAl-type,Hexagonal,,,,8.8(1) μB at 1.9 K,,,,10.1016/S0304-8853(96)00393-9,True
(Fe0.77Mg0.23)0.92O,,128 K,,,fcc,,,,,,,,10.1016/0304-8853(90)90668-G,True
Nd1.8Dy0.2Fe10.5Co3.5B,798K,,,,,,,,,,,,10.1016/S0304-8853(01)00176-7,True
FeRh-Ir (5% Ir),350 K,,,CsCl-type,BCC,{'a': '0.2985 nm'},,,,,,,10.1016/S0304-8853(98)01023-3,True
FeRh-Ir (5% Ir),500 K,,,CsCl-type,BCC,{'a': '0.2985 nm'},,,,,,,10.1016/S0304-8853(98)01023-3,True
Zn0.87Mn0.13In2Se4,,,-89±5 K,Rhombohedral,Layered,"{'a': '4.046±0.022 Å', 'c': '39.532±0.034 Å'}",R-3m,,5.88 μB,,,,10.1016/j.jmmm.2003.12.1080,True
Ni53.5Mn21.5Ga16In9,321K,,,,,,,,,,,,10.1016/j.jmmm.2003.12.836,True
Ni53.25Co0.75Mn21Ga25,353K,,,,,,,,,,,,10.1016/j.jmmm.2003.12.836,True
Ni54.5Mn20.5Ga20In5,319K,,,,,,,,,,,,10.1016/j.jmmm.2003.12.836,True
Ni52.5Co1.5Mn21Ga25,359K,,,,,,,,,,,,10.1016/j.jmmm.2003.12.836,True
Ni54Mn21Ga18In7,310,,,,,,,,,,,,10.1016/j.jmmm.2003.12.836,True
Ni51.75Co2.25Mn21Ga25,365K,,,,,,,,,,,,10.1016/j.jmmm.2003.12.836,True
Ni54Mn18V3Ga21In4,282K,,,,,,,,,,,,10.1016/j.jmmm.2003.12.836,True
Ni54Fe1Mn20Ga25,346K,,,,,,,,,,,,10.1016/j.jmmm.2003.12.836,True
Ni53.5Mn17.5V4Ga20In5,279K,,,,,,,,,,,,10.1016/j.jmmm.2003.12.836,True
Ni53Fe2Mn20Ga25,356K,,,,,,,,,,,,10.1016/j.jmmm.2003.12.836,True
Ni54.5Mn15.5V5Ga25,251K,,,,,,,,,,,,10.1016/j.jmmm.2003.12.836,True
Ni52Fe3Mn20Ga25,371K,,,,,,,,,,,,10.1016/j.jmmm.2003.12.836,True
Ni54Mn13V8Ga25,209K,,,,,,,,,,,,10.1016/j.jmmm.2003.12.836,True
Ni51Fe4Mn20Ga25,392K,,,,,,,,,,,,10.1016/j.jmmm.2003.12.836,True
Nd2RhSi3,16.5 K,,0.7 K,Hexagonal,Honeycomb network,,P63/mmc,,1.5 μB per formula unit,,,,10.1016/j.jmmm.2024.172364,True
Gd2RhSi3,,13.5 K,,,,,,,,,,,10.1016/j.jmmm.2024.172364,False
Sn0.95Fe0.05O2 (thin film),360 K,,,Rutile,Tetragonal,,P42/mnm,,1.06 - 4.76 μB/Fe,,,,10.1016/j.jmmm.2014.01.043,True
Sn0.95Fe0.05O2 (bulk ceramic),360 K,,,Rutile,Tetragonal,,P42/mnm,,0.95 μB/Fe,,,,10.1016/j.jmmm.2014.01.043,True
βFeOOH,,,,,,,,,,,,,10.1016/0304-8853(84)90107-0,True
(Fe1Co1)79Mo8Cu1B12,808 K,,,,,,,,,,,,10.1016/j.jmmm.2006.02.208,True
LiZn0.5Mn1.5O4,38.5 K,,,Spinel,,,,,72% of expected moment length for Mn4+ ion,,,,10.1016/0304-8853(90)90529-Y,True
Y3Fe5O12 (YIG),560 K,,,Cubic,,"{'a': '12.376 Å', 'b': '12.376 Å', 'c': '12.376 Å'}",Ia-3d,,,,,,10.1016/j.jmmm.2021.167980,True
FeCoNiSi0.2Cr0.2,656 K,,,FCC,Disordered,,,,105.89 emu/g,,,,10.1016/j.jmmm.2020.167432,True
FeCoNiSi0.2Mn0.2,668 K,,,FCC,Disordered,,,,118.49 emu/g,,,,10.1016/j.jmmm.2020.167432,True
FeCoCrNiPd,440 K,,,,,,,,,,,,10.1016/j.jmmm.2020.167432,False
FeCoCrNiPd2,503 K,,,,,,,,,,,,10.1016/j.jmmm.2020.167432,False
(CeS)1.15NbS2,,"1.95 K (powder), 2.5 K (single crystals)",Above 100 K,,,,,,,,,,10.1016/0304-8853(92)90571-5,True
GdVO4,,2.4955 K,,,,,,,,,,,10.1016/0304-8853(83)90651-0,True
Ru1.9Mn1.1Al,353 K,,,L21,Cubic,"{'a': '600 pm', 'b': '600 pm', 'c': '600 pm'}",Fm-3m,,,,,,10.1016/j.jmmm.2023.170853,True
Mn3Al,605 K,400 K,,D03,Cubic,,,,0.017 μB f.u.^-1,,,,10.1016/j.jmmm.2023.170853,True
La0.7Sr0.3Co0.6Fe0.4O3,230 K,,,Perovskite,Cubic,,,,,,,,10.1016/S0304-8853(98)00301-1,True
La0.7Sr0.3Co0.5Fe0.5O3,230 K,,,Perovskite,Cubic,,,,,,,,10.1016/S0304-8853(98)00301-1,True
La0.7Sr0.3Co0.4Fe0.6O3,230 K,,,Perovskite,Cubic,,,,,,,,10.1016/S0304-8853(98)00301-1,True
La0.7Sr0.3Co0.3Fe0.7O3,230 K,,,Perovskite,Cubic,,,,,,,,10.1016/S0304-8853(98)00301-1,True
La0.7Sr0.3Co0.2Fe0.8O3,,273K,,Perovskite,Cubic,,,,,,,,10.1016/S0304-8853(98)00301-1,True
La0.7Sr0.3Co0.1Fe0.9O3,,273K,,Perovskite,Cubic,,,,,,,,10.1016/S0304-8853(98)00301-1,True
La0.7Sr0.3FeO3,,273K,,Perovskite,Cubic,,,,,,,,10.1016/S0304-8853(98)00301-1,True
Zn0.8Cr0.2Te,300±10 K,,,,,,,,,,,,10.1016/j.jmmm.2010.08.044,True
U(Ni0.91Pd0.09)2Si2,,124 K,,,,,,,,,0.53 μB,,10.1016/j.jmmm.2003.12.425,True
Ni2CrGa,,,-1214 K,Cubic,FCC,{'a': '5.765'},Fm-3m,,0.027 μB,,,2.0(3) x 10^-9 m^3/mol,10.1016/j.jmmm.2020.167083,True
Ni2CrGe,,,-900 K,Cubic,FCC,{'a': '5.788'},Fm-3m,,0.170 μB,,,2.3(2) x 10^-9 m^3/mol,10.1016/j.jmmm.2020.167083,True
BaFe11.5Al0.5O19,683K,,,Hexagonal,Hexagonal,,P63/mmc (#194),6238 Oe,,57.2 emu/g,29.3 emu/g,,10.1016/j.jmmm.2024.171913,True
BaFe11Al1.0O19,653K,,,Hexagonal,Hexagonal,,P63/mmc (#194),7004 Oe,,54.1 emu/g,27.7 emu/g,,10.1016/j.jmmm.2024.171913,True
BaFe10.5Al1.5O19,624K,,,Hexagonal,Hexagonal,,P63/mmc (#194),8637 Oe,,39.2 emu/g,20.7 emu/g,,10.1016/j.jmmm.2024.171913,True
Fe/Gd,"1043 K (Fe), 200 K (Gd)",,,Layered structure,,,,,,,,,10.1016/j.jmmm.2018.12.022,True
Fe/Gd (35Å/50Å)12,200 K (Gd),,,Layered structure,,,,,,,,,10.1016/j.jmmm.2018.12.022,True
La0.67Sr0.33MnO3 (with CaTiO3 spacer),350 K,,,Perovskite,Cubic,"{'a': '3.82 Å', 'b': '3.82 Å', 'c': '3.94 Å'}",,,,,,,10.1016/j.jmmm.2022.169299,True
La0.67Sr0.33MnO3 (with CaTiO3 spacer),350 K,,,Perovskite,Cubic,"{'a': '3.82 Å', 'b': '3.82 Å', 'c': '3.94 Å'}",,,,,,,10.1016/j.jmmm.2022.169299,True
Fe80Ta8C12/Ta,"65-95°C → 338-368K, 560-670°C → 833-943K",,,"Amorphous (as-deposited and annealed at 200 °C), α-Fe nanocrystals (annealed at 300 °C and 400 °C)",,,,0.02 Oe (annealed at 200 °C),,,,,10.1016/j.jmmm.2015.11.012,True
Fe51.5Rh48.5,750 K,,,,,,,,,,,,10.1016/0304-8853(81)90120-7,True
NdSi1.8,,6 K,,,,,,,,,,,10.1016/0304-8853(89)90226-6,True
CePdSb,17 K,,,,,,,,,,,,10.1016/0304-8853(91)90262-9,True
NdPdSb,,11 K,,,,,,,,,,,10.1016/0304-8853(91)90262-9,True
SmPdSb,,18 K,,,,,,,,,,,10.1016/0304-8853(91)90262-9,True
CoCr0.2Fe1.8O4,,665 K,,Cubic Spinel,Spinel,{'a': '8.370 Å'},,,,,,,10.1016/S0304-8853(00)00459-5,True
CoCr0.6Fe1.4O4,,555 K,,Cubic Spinel,Spinel,{'a': '8.356 Å'},,,,,,,10.1016/S0304-8853(00)00459-5,True
CoCr1.0Fe1.0O4,,495 K,,Cubic Spinel,Spinel,{'a': '8.354 Å'},,,,,,,10.1016/S0304-8853(00)00459-5,True
Mn1.88Cr0.12Sb,,318 K,,tetragonal,,,,,,,,,10.1016/0304-8853(80)90233-4,True
Co-doped ZnO,273K,,,,,,,,,,,,10.1016/j.jmmm.2010.07.014,False
V-doped ZnO,273K,,,,,,,,,,,,10.1016/j.jmmm.2010.07.014,False
Mn-doped ZnO,273K,,,,,,,,,,,,10.1016/j.jmmm.2010.07.014,False
Ni-doped ZnO,273K,,,,,,,,,,,,10.1016/j.jmmm.2010.07.014,False
Co/Cu(100),220-370 K,,,,,,,,,,,,10.1016/j.jmmm.2004.07.021,True
Co/Cu(001),210-300 K,,,,,,,Finite,Comparable to bulk,,Finite,Measured,10.1016/S0304-8853(98)01091-9,True
Gd3BSi2O10,,,-2.98 K,,,"{'a': '9.6339 Å', 'b': '6.9595 Å', 'c': '22.8013 Å'}",Pbca,,8.07 μB,168.7 emu/g,,,10.1016/j.jmmm.2023.171470,True
GdNiSi0.9Al0.1,,10 K,,Orthogonal TiNiSi-type,Orthorhombic,"{'a': '6.9682 Å', 'b': '4.2030 Å', 'c': '7.1968 Å'}",,,4.5 μB,,,,10.1016/j.jmmm.2023.170918,True
GdNiSi0.8Al0.2,18 K,,,Orthogonal TiNiSi-type,Orthorhombic,"{'a': '6.9512 Å', 'b': '4.2068 Å', 'c': '7.1890 Å'}",,,5.37 μB,,,,10.1016/j.jmmm.2023.170918,True
GdNiSi0.7Al0.3,26 K,,,Orthogonal TiNiSi-type,Orthorhombic,"{'a': '7.0267 Å', 'b': '4.2695 Å', 'c': '7.2894 Å'}",,,5.36 μB,,,,10.1016/j.jmmm.2023.170918,True
NdCoSi2,,below 20 K,,CeNiSi2-type,orthorhombic,,,,,,,,10.1016/0304-8853(82)90006-3,True
SmCoSi2,,below 20 K,,CeNiSi2-type,orthorhombic,,,,,,,,10.1016/0304-8853(82)90006-3,True
GdCoSi2,,below 20 K,,CeNiSi2-type,orthorhombic,,,,,,,,10.1016/0304-8853(82)90006-3,True
DyCoSi2,,below 20 K,,CeNiSi2-type,orthorhombic,,,,,,,,10.1016/0304-8853(82)90006-3,True
HoCoSi2,,below 20 K,,CeNiSi2-type,orthorhombic,,,,,,,,10.1016/0304-8853(82)90006-3,True
C3H5NN,,1.5 K,,,Honeycomb,,,,,,,,10.1016/S0304-8853(97)00869-X,True
NdGaO3,,1 K,,,,,,,,,,,10.1016/j.jmmm.2007.03.092,False
Ru2Fe(Si1-xGex),354 K to 460 K (x = 0.25 to 1.00),270 K (x = 0),,L21 and B2,FCC,{'a': '5.89 Å to 5.98 Å (x = 0 to 1.00)'},,,0.03 to 2.69 μB (x = 0 to 1.00),,,,10.1016/j.jmmm.2021.168913,True
Fe68Cr20Ni9,,35.0 - 47.9 K,,FCC,,{'a': 'varies by 0.25%'},,,0.6 - 1 μB,,,,10.1016/0304-8853(89)90138-8,True
Co2TaAl,560.7 K,,,Cubic,Face-centered cubic,{'a': '5.979 Å'},Fm-3m (225),,1.99 μB,,,,10.1016/j.jmmm.2022.169766,False
Co2TaGa,556.3 K,,,Cubic,Face-centered cubic,{'a': '5.985 Å'},Fm-3m (225),,1.97 μB,,,,10.1016/j.jmmm.2022.169766,False
WO3 + K,850 K,,,Monoclinic,,"{'a': '7.329 Å', 'b': '7.323 Å', 'c': '3.778 Å'}",P21/n (14),,0-10.0 μB,,,,10.1016/j.jmmm.2022.170244,False
WO3 + Li,700 K,,,Monoclinic,,"{'a': '7.329 Å', 'b': '7.323 Å', 'c': '3.778 Å'}",P21/n (14),,0-6.0 μB,,,,10.1016/j.jmmm.2022.170244,False
WO3 + Na,800 K,,,Monoclinic,,"{'a': '7.329 Å', 'b': '7.323 Å', 'c': '3.778 Å'}",P21/n (14),,0-4.0 μB,,,,10.1016/j.jmmm.2022.170244,False
Ag-doped ZnO,> 400 K,,,,,,,,,,,,10.1016/j.jmmm.2022.170244,True
N-doped Y2O3,> 800 K,,,,,,,,,,,,10.1016/j.jmmm.2022.170244,False
CeIn2.75Sn0.25,,6.4 K,,,,,,,,,,,10.1016/j.jmmm.2006.10.050,True
Ni0.2Zn0.8Fe2O4,318K,,,Spinel,Cubic,,,,,18 emu/g,,,10.1016/j.jmmm.2012.12.049,True
Cr2CF2,,2054 K,,,,,,,0.00 μB,,,,10.1016/j.jmmm.2020.167141,False
Cr2COH2,,2202 K,,,,,,,0.00 μB,,,,10.1016/j.jmmm.2020.167141,False
La0.5Sr0.5Mn1−xFexO3,"320 K (x=0), 264 K (x=0.05), 210 K (x=0.1), 130 K (x=0.15), NA (x=0.2)","175 K (x=0), NA (x=0.05), NA (x=0.1), NA (x=0.15), NA (x=0.2)",,Tetragonally distorted perovskite,Perovskite,"{'a': '5.4591 (x=0), 5.4438 (x=0.05), 5.4539 (x=0.1), 5.4520 (x=0.15), 5.4603 (x=0.2)', 'b': '5.4591 (x=0), 5.4438 (x=0.05), 5.4539 (x=0.1), 5.4520 (x=0.15), 5.4603 (x=0.2)', 'c': '7.7509 (x=0), 7.7548 (x=0.05), 7.7501 (x=0.1), 7.7368 (x=0.15), 7.7347 (x=0.2)'}",I4/mcm,,,"31.1 emu/g (x=0.15 at 2 K, 7 T)",,,10.1016/j.jmmm.2023.171622,True
La0.5Ca0.47Ba0.03MnO3,,,200-250 K,Orthorhombic,Pbnm,"{'a': '5.4327 Å', 'b': '5.4191 Å', 'c': '7.6367 Å'}",Pbnm,,0.35 μB/formula unit,,,Curie-Weiss above 270 K,10.1016/S0304-8853(02)00365-7,True
La0.5Ca0.44Ba0.06MnO3,,,200-250 K,Orthorhombic,Pbnm,"{'a': '5.4410 Å', 'b': '5.4270 Å', 'c': '7.6373 Å'}",Pbnm,,,,,Curie-Weiss above 270 K,10.1016/S0304-8853(02)00365-7,True
La0.5Ca0.41Ba0.09MnO3,,,200-250 K,Orthorhombic,Pbnm,"{'a': '5.4525 Å', 'b': '5.4329 Å', 'c': '7.6446 Å'}",Pbnm,,,,,Curie-Weiss above 270 K,10.1016/S0304-8853(02)00365-7,True
La0.5Ca0.37Ba0.13MnO3,,,200-250 K,Orthorhombic,Pbnm,"{'a': '5.4634 Å', 'b': '5.4416 Å', 'c': '7.6522 Å'}",Pbnm,,,,,Curie-Weiss above 270 K,10.1016/S0304-8853(02)00365-7,True
La0.5Ca0.3Ba0.2MnO3,,,200-250 K,Orthorhombic,Pbnm,"{'a': '5.4810 Å', 'b': '5.4597 Å', 'c': '7.6864 Å'}",Pbnm,,,,,Curie-Weiss above 270 K,10.1016/S0304-8853(02)00365-7,True
TbBrD2,,3.91 K,,,,,,,,,,,10.1016/0304-8853(94)01296-2,True
CuSeO3,,7 K,,Triclinic,,"{'a': '4.7337 Å', 'b': '8.5895 Å', 'c': '10.6287 Å'}",P1̄,,"corner atoms: 1.199 μB, edge-centered: 1.158 μB, interior atoms: -1.179 μB",,,,10.1016/j.jmmm.2019.165945,True
CuSeO3 (Orthorhombic),26 K,,,Orthorhombic,,,,,,,,,10.1016/j.jmmm.2019.165945,False
Y3Fe5O12 (YIG),560 K,,,Garnet,Cubic,"{'a': '12.376 Å', 'b': '12.376 Å', 'c': '12.376 Å'}",Ia-3d,,,,,,10.1016/j.jmmm.2014.03.074,True
UCo2Ge2,,174 K,,,,,,,,,,,10.1016/j.jmmm.2009.06.005,False
"Cu(2,5-dmpz)Cl2",,10 K,,,,"{'a': '6.7493 Å', 'b': '10.667 Å', 'c': '6.3102 Å'}",P21/c,,"0.98794 μB per molecule (FM), 0 μB per molecule (AFM)",,,,10.1016/j.jmmm.2008.08.072,False
CaMn6.65Ga0.35O12 (5% Ga doping),,76 K,,Trigonal,Hexagonal,"{'a': '10.441 Å', 'b': '10.441 Å', 'c': '6.346 Å'}",R-3,,"14.819 μB/unit cell (Ga at Mn1), 8.504 μB/unit cell (Ga at Mn2), 15.288 μB/unit cell (Ga at Mn3)",,,,10.1016/j.jmmm.2024.172354,True
CaRu0.85Fe0.15O3,80 K,,,Orthorhombic Perovskite,,,,,,,,,10.1016/j.jmmm.2006.10.284,True
Pt/Co/Pt/CoO,,293 K,,,,,,,,,,,10.1016/j.jmmm.2014.03.036,True
Pt/Co/Cr/CoO,,293 K,,,,,,,,,,,10.1016/j.jmmm.2014.03.036,True
Zr2CoGa,502.03 K,,,Hg2CuTi,Cubic,"{'a': '6.788 Å', 'b': '6.788 Å', 'c': '6.788 Å'}",F43m,,2.829 μB,,,,10.1016/j.jmmm.2019.01.051,False
Zr2CoIn,467.79 K,,,Hg2CuTi,Cubic,"{'a': '6.970 Å', 'b': '6.970 Å', 'c': '6.970 Å'}",F43m,,2.748 μB,,,,10.1016/j.jmmm.2019.01.051,False
Zr2CoTl,472.34 K,,,Hg2CuTi,Cubic,"{'a': '6.834 Å', 'b': '6.834 Å', 'c': '6.834 Å'}",F43m,,2.816 μB,,,,10.1016/j.jmmm.2019.01.051,False
Zr2CoSi,161.97 K,,,Hg2CuTi,Cubic,"{'a': '6.793 Å', 'b': '6.793 Å', 'c': '6.793 Å'}",F43m,,1.673 μB,,,,10.1016/j.jmmm.2019.01.051,False
Zr2CoGe,280.69 K,,,Hg2CuTi,Cubic,"{'a': '6.788 Å', 'b': '6.788 Å', 'c': '6.788 Å'}",F43m,,2.292 μB,,,,10.1016/j.jmmm.2019.01.051,False
Zr2CoSn,563.44 K,,,Hg2CuTi,Cubic,"{'a': '6.806 Å', 'b': '6.806 Å', 'c': '6.806 Å'}",F43m,,3.239 μB,,,,10.1016/j.jmmm.2019.01.051,False
Zr2CoPb,502.84 K,,,Hg2CuTi,Cubic,"{'a': '6.823 Å', 'b': '6.823 Å', 'c': '6.823 Å'}",F43m,,2.952 μB,,,,10.1016/j.jmmm.2019.01.051,False
Cu/Fe50Mn50/Py,,440 K,,,,,,,,,,,10.1016/S0304-8853(01)00471-1,True
HgCr2Se4,106 K,,,Cubic,Spinel,{'a': '10.48 Å'},Fd-3m,,,,,,10.1016/0304-8853(83)90631-5,True
Sm2FeMnO6,,491 K,,Distorted Orthorhombic,Perovskite,"{'a': '5.3805 Å', 'b': '5.6182 Å', 'c': '7.6434 Å'}",Pbnm,,,,,,10.1016/j.jmmm.2023.171213,True
Eu0.80Sr0.20S,,,,fcc,simple cubic,,,,,,,,10.1016/j.jmmm.2006.10.644,False
Ni-Gd,,,,FCC/HCP,Cubic/Hexagonal,,,Varies with Ni%,,,,,10.1016/j.jmmm.2023.170521,False
La2/3Ca1/3Mn1-xCoxO3,,,,Perovskite,Orthorhombic,"{'x=0.0': {'a': 5.4557, 'b': 5.4768, 'c': 10.8918}, 'x=0.05': {'a': 5.4512, 'b': 5.4684, 'c': 10.875}, 'x=0.10': {'a': 5.4394, 'b': 5.4421, 'c': 10.8754}, 'x=0.15': {'a': 5.4331, 'b': 5.4327, 'c': 10.8576}}",Pbnm,,,,,,10.1016/j.jmmm.2008.07.016,True
SrCr2As2,,590 K,,Tetragonal,ThCr2Si2-type,"{'a': '3.906 Å', 'b': '3.906 Å', 'c': '12.933 Å'}",I4/mmm,,2.4 μB/Cr,,,,10.1016/j.jmmm.2018.12.029,False
BaCr2As2,,580 K,,Tetragonal,ThCr2Si2-type,"{'a': '3.950 Å', 'b': '3.950 Å', 'c': '13.605 Å'}",I4/mmm,,2.5 μB/Cr,,,,10.1016/j.jmmm.2018.12.029,False
(La0.757Dy0.243)0.7Ca0.3MnO3,65K,,,Orthorhombic Perovskite,,,,,0.17 μB per formula unit,4.5 emu/g,,,10.1016/j.jmmm.2003.12.072,True
TbCo2V0.05,232 K,,231 K,Cubic,Fd-3m,,Fd-3m,,6.19 μB/f.u,,,,10.1016/j.jmmm.2024.171963,True
TbCo2V0.1,230 K,,230 K,Cubic,Fd-3m,,Fd-3m,,6.16 μB/f.u,,,,10.1016/j.jmmm.2024.171963,True
TbCo2V0.15,228 K,,226 K,Cubic,Fd-3m,,Fd-3m,,6.14 μB/f.u,,,,10.1016/j.jmmm.2024.171963,True
TbCo2V0.2,214 K,,210 K,Cubic,Fd-3m,{'a': '7.21637 Å'},Fd-3m,0.458 T,6.12 μB/f.u,,,,10.1016/j.jmmm.2024.171963,True
Bi0.53Sr0.47MnO3,,150K,,Orthorhombic,,,Ibmm,,,,,,10.1016/j.jmmm.2006.10.170,True
LuBaCuFeO5+x,,485 K,,,,,P4mm,,,,,,10.1016/0304-8853(92)90929-I,True
HT-TbTiGe,300 K,,,Tetragonal,CeScSi-type,"{'a': '4.048 Å', 'c': '15.301 Å'}",I 4/mmm,,8.90 μB at 2 K,,,,10.1016/j.jmmm.2015.08.077,False
LT-TbTiGe,,280-288 K,,Tetragonal,CeFeSi-type,"{'a': '4.059 Å', 'c': '7.673 Å'}",P 4/nmm,,9.0 μB at 2 K,,,,10.1016/j.jmmm.2015.08.077,False
(Co0.9757Fe0.03)4Nb2O9,,30 K,-71 K,Corundum-type,Hexagonal,"{'a': '5.1702 Å', 'b': '5.1702 Å', 'c': '14.1306 Å'}",P3̄c1,,5.15 μB,,,,10.1016/j.jmmm.2023.170738,True
Rb2CuBr4·2H2O,1.87 K,,,,,,,,,,,,10.1016/0304-8853(80)90716-7,True
Fe/FeF2,1043 K,79 K,,Simple cubic,Cubic,,,,,,,,10.1016/S0304-8853(01)00819-8,False
Ni3B7O13Br,30K,21K,-62K,Orthorhombic,Orthorhombic,"{'a': '8.5218', 'b': '8.5127', 'c': '12.0408'}",Pca2_1,,3.4 μB,0.71 emu/g at 25K,,"χ_11: 8.5, χ_22: 7.4, χ_33: 4.5 (at 5K)",10.1016/S0304-8853(98)00604-0,True
Ni3B7O13I,60K,,,,,,,,,,,,10.1016/S0304-8853(98)00604-0,False
Py/FeMn/Co,,520 K,,Polycrystalline,,,,,,,,,10.1016/j.jmmm.2022.169194,True
Mn50Ni40In10,326 K,,,B2 type Heusler,Cubic,{'a': '6.018 Å'},,,,"78 emu/g at 300 K, 24 emu/g at 5 K",,,10.1016/j.jmmm.2023.171502,True
Pr6Fe13Cu,,450K,,Tetragonal,,,,,< μB/formula unit,,,,10.1016/0304-8853(94)90433-2,True
Pr6Fe13Sb,,450K,,Tetragonal,,,,,< μB/formula unit,,,,10.1016/0304-8853(94)90433-2,True
Pr6Fe13Bi,,450K,,Tetragonal,,,,,< μB/formula unit,,,,10.1016/0304-8853(94)90433-2,True
Nd6Fe13Sb,,450K,,Tetragonal,,,,,< μB/formula unit,,,,10.1016/0304-8853(94)90433-2,True
Nd6Fe13Bi,,450K,,Tetragonal,,,,,< μB/formula unit,,,,10.1016/0304-8853(94)90433-2,True
Co55.5Co3Ga41.5,103 K,,,B2 CsCl,Cubic,{'a': '2.8846 Å'},,,23.09 emu/g at 5K,,,,10.1016/j.jmmm.2017.11.061,True
Co55.5Cr3Ga41.5,57 K,,,B2 CsCl,Cubic,{'a': '2.8828 Å'},,,18.20 emu/g at 5K,,,,10.1016/j.jmmm.2017.11.061,True
Co55.5Cu3Ga41.5,86 K,,,B2 CsCl,Cubic,{'a': '2.8774 Å'},,,15.86 emu/g at 5K,,,,10.1016/j.jmmm.2017.11.061,True
Co55.5Fe3Ga41.5,175 K,,,B2 CsCl,Cubic,{'a': '2.8802 Å'},,,28.33 emu/g at 5K,,,,10.1016/j.jmmm.2017.11.061,True
YVO3,,116K,,Distorted Perovskite,Orthorhombic,,Pbnm,,,,,,10.1016/j.jmmm.2007.03.063,False
PrCo9Si4,24 K,,,Tetragonal,,"{'a': '7.7984 Å', 'c': '11.523 Å'}",I4/mcm,,,,,,10.1016/j.jmmm.2003.12.1164,True
Y3Fe5O12 (YIG),560 K,,,Garnet,Cubic,"{'a': '12.376 Å', 'b': '12.376 Å', 'c': '12.376 Å'}",Ia-3d,,,1750 Gauss,,,10.1016/S0304-8853(01)00195-0,False
La0.17Ca0.83MnO3,,200 K,,Pnma,Orthorhombic,"{'a': '5.4743 Å', 'b': '5.5130 Å', 'c': '7.7783 Å'}",Pnma,,,,,,10.1016/j.jmmm.2022.169481,True
Nd2Hf2O7,,0.55 K,,Pyrochlore,Cubic,,Fd-3m (No. 227.131),,,,,,10.1016/j.jmmm.2023.170717,False
Sm2Ti2O7,,0.35 K,,Pyrochlore,Cubic,,Fd-3m (No. 227.131),,,,,,10.1016/j.jmmm.2023.170717,False
Nd2ScNbO7,,0.37 K,,Pyrochlore,Cubic,,Fd-3m (No. 227.131),,,,,,10.1016/j.jmmm.2023.170717,False
Er2Pt2O7,,0.38 K,,Pyrochlore,Cubic,,I41'/amd' (No. 141.555),,3.4 μB,,,,10.1016/j.jmmm.2023.170717,False
Er2Sn2O7,,0.108 K,,Pyrochlore,Cubic,,I41'/amd' (No. 141.555),,,,,,10.1016/j.jmmm.2023.170717,False
Yb4MnSb11,53 K,,,,,,,,,,,,10.1016/j.jmmm.2008.02.112,False
VS4,,210 K,,Monoclinic,,"{'a': '12.11 Å', 'b': '10.42 Å', 'c': '6.78 Å'}",C2/c,,1.17 μB (local),,,,10.1016/j.jmmm.2024.171933,False
ErCo0.2Mn0.8O3,50 K,,,Orthorhombic,Perovskite,,Pbnm,,,,,,10.1016/j.jmmm.2007.03.055,True
Ga0.99Cr0.01N,Above 300 K,,,Hexagonal wurtzite,,,,,2.29 μB per Cr atom,16 emu/cm³,,,10.1016/j.jmmm.2014.09.021,True
