Repository: MaMMoS-project/ML-models

# ML-models
Collection of various ML models developed for the MaMMoS project

Models are organized in different folders of this repository:


- ./beyond-stoner-wolfarth:

   ML models to replace single-grain micromagnetics simulations by ML predictions for:

   -- ./beyond-stoner-wolfarth/single-grain-easy-axis-model:
      where the H and K1 vector are aligned along the z-axis of the simulation cube
      This model predicts Mr, Hc, and BHmax from a, k1, and Ms
      Current model version: v1.0

   -- ./inverse-beyond-stoner-wolfarth/single-grain-easy-axis-model:
      where the H and K1 vector are aligned along the z-axis of the simulation cube

File: compound-to-experimental-tc/data/MagneticMaterials_All.csv (part 76 of 94)
Material_Name,Curie,Neel,Curie_Weiss,Crystal_Structure,Lattice_Structure,Lattice_Parameters,Space_Group,Coercivity,Magnetic_Moment,Magnetization,Remanence,Susceptibility,DOI,Experimental
Ga0.99Cr0.01N:Si,Above 300 K,,,Hexagonal wurtzite,,,,,1.29 μB per Cr atom,9 emu/cm³,,,10.1016/j.jmmm.2014.09.021,True
Al31CaP32,2316 K,,,Zinc blende,,,,,1.0 μB per Ca dopant,,,,10.1016/j.jmmm.2013.04.052,False
Cr-doped AlN,273K,,,,,,,,,,,,10.1016/j.jmmm.2013.04.052,
La0.5875Gd0.0125Sr0.4MnO3,360 K,,,Rhombohedral,,"{'a': '5.470 Å', 'b': '5.470 Å', 'c': '13.455 Å'}",R-3c,,,,,,10.1016/j.jmmm.2018.11.131,True
La0.55Gd0.05Sr0.4MnO3,352 K,,,Rhombohedral,,"{'a': '5.476 Å', 'b': '5.476 Å', 'c': '13.388 Å'}",R-3c,,,,,,10.1016/j.jmmm.2018.11.131,True
La0.5Gd0.1Sr0.4MnO3,336 K,,,Rhombohedral,,"{'a': '5.473 Å', 'b': '5.473 Å', 'c': '13.355 Å'}",R-3c,,,,,,10.1016/j.jmmm.2018.11.131,True
(La0.9Gd0.1)0.67Ca0.33MnO3,182 K,,,,,,,,,,,,10.1016/j.jmmm.2018.11.131,False
Zn0.95Co0.05O:H,300 K,,,Hexagonal wurtzite,Hexagonal,"{'a': '3.25 Å', 'b': '3.25 Å', 'c': '5.21 Å'}",P63mc,300 Oe,0.879 μB/Co ion,,,,10.1016/j.jmmm.2010.02.007,True
TDAE-C60,16 K,,,D2h,,,,,,,,,10.1016/j.jmmm.2003.12.1105,True
Sr2Fe(W0.85Mo0.15)O6,200 K,,,Tetragonal,14/mmm,,,0.4 T,,,,,10.1016/S0304-8853(00)00397-8,True
Sn0.9Co0.1O2-δ,273K,,,Tetragonal,Rutile,"{'a': '4.737 Å', 'b': '4.737 Å', 'c': '3.186 Å'}",,,0.133 μB/Co,,,,10.1016/j.jmmm.2008.09.020,True
Sn0.95Co0.05O2-δ,273K,,,Tetragonal,Rutile,"{'a': '4.737 Å', 'b': '4.737 Å', 'c': '3.186 Å'}",,,7.5 μB/Co,,,,10.1016/j.jmmm.2008.09.020,True
Sn0.9Co0.1O2-δ,273K,,,Tetragonal,Rutile,"{'a': '4.737 Å', 'b': '4.737 Å', 'c': '3.186 Å'}",,,1.0 μB,,,,10.1016/j.jmmm.2008.09.020,False
Sn0.9375Co0.0625O2-δ,273K,,,Tetragonal,Rutile,"{'a': '4.737 Å', 'b': '4.737 Å', 'c': '3.186 Å'}",,,0.76 μB,,,,10.1016/j.jmmm.2008.09.020,False
Sn0.875Co0.125O2-δ,273K,,,Tetragonal,Rutile,"{'a': '4.737 Å', 'b': '4.737 Å', 'c': '3.186 Å'}",,,1.38 μB,,,,10.1016/j.jmmm.2008.09.020,False
Sn0.875Co0.125O2-δ,273K,,,Tetragonal,Rutile,"{'a': '4.737 Å', 'b': '4.737 Å', 'c': '3.186 Å'}",,,1.50 μB,,,,10.1016/j.jmmm.2008.09.020,False
Cr2Te3-xSex,,,,,,,,,,,,,10.1016/0304-8853(94)01128-1,True
Pr0.15Tb0.3Dy0.55Fe1.85,654 K,,,Cubic Laves phase,MgCu2-type,{'a': '0.7346 nm'},,,,,,,10.1016/j.jmmm.2005.02.003,True
Pr0.15Tb0.3Dy0.55Fe1.75B0.1,653 K,,,Cubic Laves phase,MgCu2-type,{'a': '0.7341 nm'},,,,,,,10.1016/j.jmmm.2005.02.003,True
Pr0.15Tb0.3Dy0.55Fe1.65B0.2,657 K,,,Cubic Laves phase,MgCu2-type,{'a': '0.7340 nm'},,,,,,,10.1016/j.jmmm.2005.02.003,True
Pr0.15Tb0.3Dy0.55Fe1.55B0.3,655 K,,,Cubic Laves phase,MgCu2-type,{'a': '0.7338 nm'},,,,,,,10.1016/j.jmmm.2005.02.003,True
Pt3Fe,,150K,,L12 (Cu3Au)-type,Simple cubic,,,,,,,,10.1016/j.jmmm.2006.10.627,True
Cr2Te3,250 K,,,Hexagonal,,,,2571.81 Oe,,,,,10.1016/j.jmmm.2023.170875,True
FeTe2,878 K,,,,,,,,,,,,10.1016/j.jmmm.2023.170875,True
Fe1.125Te,,50 K,,,,,,,,,,,10.1016/j.jmmm.2023.170875,True
RhFe,370 K,,,,,,,,,,,,10.1016/j.jmmm.2021.168256,False
Y0.1Ba0.9IrOy,183K,,,Mixture of monoclinic and cubic phases,,,,,,,,,10.1016/j.jmmm.2003.11.318,True
YBa2Ir3Oy,185K,,,Mixture of monoclinic and two cubic phases,,,,,,,,,10.1016/j.jmmm.2003.11.318,True
BaIr0.99657Fe0.004O3,180K,,,Monoclinic,,,,,,,,,10.1016/j.jmmm.2003.11.318,True
YBa2(Ir0.99657Fe0.004)3Oy,185K,,,,,,,,,,,,10.1016/j.jmmm.2003.11.318,True
Co-doped rutile TiO2,400 K,,,Tetragonal,Rutile,,,,,,,,10.1016/j.jmmm.2006.12.027,True
Fe-doped rutile TiO2,350 K,,,Tetragonal,Rutile,,,,,,,,10.1016/j.jmmm.2006.12.027,True
YCr0.95Ni0.05O3,,132 K,-973 K,Orthorhombic,Pnma,"{'a': '5.5193 Å', 'b': '7.5332 Å', 'c': '5.2433 Å'}",62,"0.038 (10 K), 0.033 (60 K), 0.020 (120 K)",4.29 μB/f.u.,,"13.257 (10 K), 9.921 (60 K), 5.999 (120 K)",,10.1016/j.jmmm.2021.168326,True
YCr0.90Ni0.10O3,,130 K,-389 K,Orthorhombic,Pnma,"{'a': '5.5221 Å', 'b': '7.5306 Å', 'c': '5.2416 Å'}",62,"0.078 (10 K), 0.064 (60 K), 0.033 (120 K)",3.01 μB/f.u.,,"13.491 (10 K), 9.277 (60 K), 5.091 (120 K)",,10.1016/j.jmmm.2021.168326,True
YCr0.85Ni0.15O3,,125 K,-289 K,Orthorhombic,Pnma,"{'a': '5.5232 Å', 'b': '7.5284 Å', 'c': '5.2416 Å'}",62,"0.263 (10 K), 0.059 (60 K), 0.003 (120 K)",2.95 μB/f.u.,,"13.754 (10 K), 6.234 (60 K), 1.605 (120 K)",,10.1016/j.jmmm.2021.168326,True
YCr0.5Fe0.5O3,,~275 K,,,,,,,,,,,10.1016/j.jmmm.2021.168326,
Nd5Rh4Sn10,,7.5 K,,,,,,,,,,,10.1016/j.jmmm.2006.10.289,True
Ce5Ir4Sn10,,6 K,,,,,,,,,,,10.1016/j.jmmm.2006.10.289,True
Ce5Rh4Sn10,,6 K,,,,,,,,,,,10.1016/j.jmmm.2006.10.289,True
Pr5Rh4Sn10,,5.5 K,,,,,,,,,,,10.1016/j.jmmm.2006.10.289,True
La2Cu0.9Fe0.1IrO6,57 K,74 K,36.8 K,Triclinic,Rock salt structure,,P-1 (no. 2),,2.32 μB/f.u.,,,,10.1016/j.jmmm.2022.169538,True
La2CuIrO6,54 K,74 K,,,,,,,,,,,10.1016/j.jmmm.2022.169538,False
CeCu,,3.13 K,,,,,,,1.16 μB,,,,10.1016/0304-8853(92)91772-L,True
Na-doped GaN,734 K,,,Wurtzite,Hexagonal,"{'a': '3.19 Å', 'c': '5.18 Å'}",,,2.0 μB per supercell,,,,10.1016/j.jmmm.2016.09.115,False
ZnO:C,273K,,,,,,,,,,,,10.1016/j.jmmm.2016.04.039,
In2O3:C,273K,,,,,,,,,,,,10.1016/j.jmmm.2016.04.039,
ZnO:N,273K,,,,,,,,,,,,10.1016/j.jmmm.2016.04.039,
Ni(20)/Mn(4),,8.2 K,,"FCC Ni, α-Mn",,,,,,497 emu/g,,43.1,10.1016/S0304-8853(99)00106-7,True
Ni(20)/Mn(30),,5-20 K,,"FCC Ni, α-Mn",,,,,,,,,10.1016/S0304-8853(99)00106-7,True
Fe-50Co,1253K,,,bcc (α) to fcc (γ),,,,,,,,,10.1016/j.jmmm.2015.01.066,True
Pr2Ba4Cu7O15-y,,285K,,,,,,,,,,,10.1016/j.jmmm.2006.10.532,True
xCoCr2S4-(1 − x)CuCr1.5Sb0.5S4,,,45 K ⩽ θ ⩽ 109 K,,,,,,,,,,10.1016/0304-8853(94)01214-8,True
FeTiO3+δ,,273K,,Corundum,,,R3̄c,,,None at room temperature,,,10.1016/j.jmmm.2003.12.793,True
FeTiO3+δ,78 K,,,Ilmenite,,,R3̄,,,Large at low temperature,,,10.1016/j.jmmm.2003.12.793,True
16MnR,1041K,,,,,,,,,,,,10.1016/S0304-8853(02)01488-9,True
Ca2MnTiO6,,"8.2 K, 121-124 K",-227.30 K,Orthorhombic,,,Pbnm,,4.18 μB per formula unit,,,,10.1016/j.jmmm.2024.172328,True
Nb-doped Fe3O4,120-840 K,,,Cubic inverse spinel,Pseudo-cubic,"{'a': '8.54 Å', 'b': '8.54 Å', 'c': '8.54 Å'}",,,3.275 μB/f.u.,,,,10.1016/j.jmmm.2024.172162,False
BiFeO3/La0.67Sr0.33MnO3,351 K,,,Pseudocubic,Pseudocubic,"{'a': '4.086 Å (BFO), 3.83 Å (LSMO)'}",,,,,,,10.1016/j.jmmm.2022.169629,True
EuIr2P2,,2.45 K,,Hexagonal,Hexagonal,,,,7/2 μB,,,,10.1016/j.jmmm.2022.170307,True
Ni43Mn41Co5Sn11,383 K,,,Cubic Austenitic,Cubic,,,,,,,,10.1016/j.jmmm.2022.169082,True
Fe97-Si3,1023K,,,,,,,4–15 A/m,,2.02 T,,15–80 × 10^3,10.1016/j.jmmm.2020.166767,True
GaAs,,,,,,,,,,,,,10.1016/j.jmmm.2018.08.024,False
Co-doped ZnO,273K,,,,,,,,,,,,10.1016/j.jmmm.2021.169005,True
Co-doped SnS2,131 K,,,,,,,,,,,,10.1016/j.jmmm.2021.169005,True
Co-doped ZnTe,273K,,,,,,,,,,,,10.1016/j.jmmm.2021.169005,True
TmIr2,,0.05 K,,,,,,,Possible reduced moment below 0.3 K,,,,10.1016/0304-8853(85)90500-1,True
YbIr2,,0.40 K,,,,,,,,,,,10.1016/0304-8853(85)90500-1,True
ZnSiAs2:Mn,337 K,,,Chalcopyrite,,,,,8.6 - 11.0 μB,0.006 - 0.014 μB/f.u.,,,10.1016/j.jmmm.2011.05.054,True
ZnSnAs2:Mn,350 K,,,Chalcopyrite,,,,,,,,,10.1016/j.jmmm.2011.05.054,False
(Sc0.35Ti0.65)Fe2,360 K,70 K,,,,,,,,,,,10.1016/0304-8853(86)90326-4,True
Pr6Fe13Cu,,391 K,,Tetragonal,,"{'a': '0.81 nm', 'b': '0.81 nm', 'c': '2.31 nm'}",14/mcm,,,,,,10.1016/0304-8853(92)90093-4,True
GaxMny,273K,,,,,,,,,,,,10.1016/j.jmmm.2009.03.009,True
TiI3,16.4 K,,,P 3̄1m,Hexagonal,{'a': '7.3251 Å'},P 3̄1m,,8.00 μB,,,,10.1016/j.jmmm.2024.172083,False
Sc-doped TiI3,2.7 K,,,P 3̄1m,Hexagonal,{'a': '7.332 Å'},P 3̄1m,,7.00 μB,,,,10.1016/j.jmmm.2024.172083,False
V-doped TiI3,260 K,,,P 3̄1m,Hexagonal,{'a': '7.314 Å'},P 3̄1m,,9.00 μB,,,,10.1016/j.jmmm.2024.172083,False
Cr-doped TiI3,248 K,,,P 3̄1m,Hexagonal,{'a': '7.311 Å'},P 3̄1m,,10.00 μB,,,,10.1016/j.jmmm.2024.172083,False
Mn-doped TiI3,205 K,,,P 3̄1m,Hexagonal,{'a': '7.267 Å'},P 3̄1m,,9.00 μB,,,,10.1016/j.jmmm.2024.172083,False
Fe-doped TiI3,40 K,,,P 3̄1m,Hexagonal,{'a': '7.297 Å'},P 3̄1m,,10.00 μB,,,,10.1016/j.jmmm.2024.172083,False
BaNi2(AsO4)2,,18.65 K,,,,,,,,,,,10.1016/0304-8853(80)90869-0,True
UAs,,122 K,,,,,,,,,,,10.1016/0304-8853(94)01378-0,True
Ce(Cu1−xNix)2Ge2,,4 K,,,,,,,,,,,10.1016/0304-8853(92)91331-M,
BaTbO3,,33.5 K,,Cubic,,,,,0.015 μB/Tb ion,,,,10.1016/S0304-8853(97)00777-4,True
BaTb0.6In0.4O2.8H0.4,,16 K,,Cubic,,,,,0.015 μB/Tb ion,,,,10.1016/S0304-8853(97)00777-4,True
EuH2,18.3 K,,23.13 K,,,,,,7.94 μB,7.1 μB,,,10.1016/0304-8853(83)90239-1,True
BiPbSr2FeO6+z,,212 K,,,,,,,,,,,10.1016/0304-8853(91)90008-X,True
Fe-doped CuO,,240 K,,Monoclinic,,,,,,,,,10.1016/j.jmmm.2012.07.021,True
La1-xSr1+xMnO4,,"125 K (x=0), 65 K (x=0.125), 110 K (x=0.5)",,,,,,,,,,,10.1016/j.jmmm.2004.11.294,True
YbCu4.2Ni0.8,,,-22.42 K,Cubic,MgCu4Sn-type,{'a': '0.6959 nm'},,,4.28 μB,,,,10.1016/j.jmmm.2023.171380,True
YbCu4Ni,,,-19 K,Cubic,MgCu4Sn-type,{'a': '0.69429 nm'},,,,,,,10.1016/j.jmmm.2023.171380,False
Tb0.67Sb2O6∙(3+n)H2O,,0.98 K,-5 K,Cubic,Pyrochlore-type,{'a': '10.2969 Å'},Fd-3m,,"7.34 μB (experimental), 7.96 μB (theoretical)",,,,10.1016/j.jmmm.2024.172294,True
Y2Ir1.8Cr0.2O7,,22.0 K,,,,,,,,,,,10.1016/j.jmmm.2024.172294,False
LiSm(PO3)4,,0.51 K,,,,,,,,,,,10.1016/j.jmmm.2024.172294,False
Sr2GdNbO6,,2.0 K,,,,,,,,,,,10.1016/j.jmmm.2024.172294,False
SmNi2,21.0 K,,,,,,,,,,,,10.1016/j.jmmm.2024.172294,False
Er(Co0.9Ni0.1)2,13.0 K,,,,,,,,,,,,10.1016/j.jmmm.2024.172294,False
TmCoSi,,4.4 K,,,,,,,,,,,10.1016/j.jmmm.2024.172294,False
Ni2Mn1-xCuxGa,373.0 K,,,Heusler-type,Cubic,,,,,,,,10.1016/j.jmmm.2014.02.068,False
Ni2Mn1+xIn1-x,304.4 K,,,Heusler-type,Cubic,,,,,,,,10.1016/j.jmmm.2014.02.068,False
MnZn ferrite,447 K,,,Spinel,Cubic,{'a': '8.486 Å'},,,,505 mT,,9016,10.1016/j.jmmm.2023.171635,True
MnZn ferrite with 0.04 wt% V2O5,518 K,,,,,,,,,445 mT,,8500,10.1016/j.jmmm.2023.171635,False
CaMn0.85Ru0.15O3,160 K,,,,,,,,,,,,10.1016/j.jmmm.2003.12.759,True
Nd2Fe14B (27% REE),487 K,,,FCC,FCC,{'a': '0.52 nm'},,47.0 kOe to 25.0 kOe (depending on GB thickness),,0.68 MA/m,,,10.1016/j.jmmm.2019.166099,True
Nd2Fe14B (36% REE),354 K,,,FCC,FCC,{'a': '0.52 nm'},,40.0 kOe to 32.0 kOe (depending on GB thickness),,0.45 MA/m,,,10.1016/j.jmmm.2019.166099,True
Nd2Fe14B (46% REE),238 K,,,FCC,FCC,{'a': '0.52 nm'},,53.0 kOe to 44.0 kOe (depending on GB thickness),,0.22 MA/m,,,10.1016/j.jmmm.2019.166099,True
Nd2Fe14B (65% REE),112 K,,,FCC,FCC,{'a': '0.52 nm'},,53.0 kOe,,0.11 MA/m,,,10.1016/j.jmmm.2019.166099,True
YMn0.98Fe0.02O3,,72 K,,Hexagonal,,,P63cm,,5.43 μB,,,,10.1016/j.jmmm.2010.09.055,True
YMn0.80Fe0.20O3,,60 K,,Hexagonal,,,P63cm,,4.36 μB,,,,10.1016/j.jmmm.2010.09.055,True
Ni0.80Mn0.20,344 K,,349 K,Cu3Au-type,,,,,,59 emu/g,,,10.1016/S0304-8853(01)00551-0,True
Ni0.77Mn0.23,,,599 K,Cu3Au-type,,,,,,62 emu/g,,,10.1016/S0304-8853(01)00551-0,True
Ni0.74Mn0.26,,703 K,703 K,Cu3Au-type,,,,,,59 emu/g,,,10.1016/S0304-8853(01)00551-0,True
Ni0.73Mn0.27,,719 K,719 K,Cu3Au-type,,,,,,50.3 emu/g,,,10.1016/S0304-8853(01)00551-0,True
Ni0.72Mn0.28,,719 K,719 K,Cu3Au-type,,,,,,32.7 emu/g,,,10.1016/S0304-8853(01)00551-0,True
Ni0.71Mn0.29,,743 K,743 K,Cu3Au-type,,,,,,29.3 emu/g,,,10.1016/S0304-8853(01)00551-0,True
Ni0.70Mn0.30,,743 K,743 K,Cu3Au-type,,,,,,15.2 emu/g,,,10.1016/S0304-8853(01)00551-0,True
Zn0.9687Ce0.0313O,>300 K,,,Hexagonal wurtzite,Hexagonal close-packed,"{'a': '0.3315 nm', 'c': '0.5344 nm'}",P6_3mc,,0.965 μB,,,,10.1016/j.jmmm.2018.05.037,False
Zn0.9583Ce0.0417O,>300 K,,,Hexagonal wurtzite,Hexagonal close-packed,"{'a': '0.3328 nm', 'c': '0.5346 nm'}",P6_3mc,,1.013 μB,,,,10.1016/j.jmmm.2018.05.037,False
Zn0.9375Ce0.0625O,>300 K,,,Hexagonal wurtzite,Hexagonal close-packed,"{'a': '0.3338 nm', 'c': '0.5364 nm'}",P6_3mc,,1.014 μB,,,,10.1016/j.jmmm.2018.05.037,False
Zn30Ce2O32,"390 K, 520 K, 680 K",,,Hexagonal wurtzite,Hexagonal close-packed,,P6_3mc,,"2.00413 μB, 2.00275 μB, 2.00183 μB",,,,10.1016/j.jmmm.2018.05.037,False
Ce0.365Gd0.635Al3,,20 K,,,,,,,,,,,10.1016/0304-8853(87)90603-2,True
Ce0.23Gd0.77Al3,,20 K,,,,,,,,,,,10.1016/0304-8853(87)90603-2,True
Fe15Ni65B18Si2,307.6 K,,,,,,,,,,,,10.1016/0304-8853(83)90107-5,True
Ti0.90Sc0.10Fe2,75K,275K,175,C14 Laves phase,Hexagonal,"{'a': 4.7954, 'c': 7.8564}",P63/mmc,,"{'Fe(2a)': 1.1, 'Fe(6h)': 1.3}",,,,10.1016/S0304-8853(98)00387-4,True
YCu3(OH)6Br2[Br0.51(OH)0.49],,,-74 K,Trigonal,Kagomé lattice,"{'a': '6.6183 Å', 'b': '6.6183 Å', 'c': '6.0875 Å'}",P 3 - m 1 (No. 164),,2.00 μB per Cu atom,,,,10.1016/j.jmmm.2020.167066,True
YCu3(OH)6Cl3,,15 K,,Kapellasite-type,Kagomé lattice,,,,,,,,10.1016/j.jmmm.2020.167066,False
Nd0.975Ca0.025MnO3,,80 K,,Orthorhombic,Layered,,Pbnm,,,,,,10.1016/j.jmmm.2009.06.078,True
Nd0.95Ca0.05MnO3,,80 K,,Orthorhombic,Layered,,Pbnm,,,,,,10.1016/j.jmmm.2009.06.078,True
LaFe10.9Al2.1,200 K,,,Cubic NaZn13 type,Cubic,{'a': '11.6281 Å'},Fm3c,,,,,,10.1016/S0304-8853(99)00284-X,True
LaFe10.9Al2.1N3,>300 K,,,Cubic NaZn13 type,Cubic,{'a': '11.9532 Å'},Fm3c,,,,,,10.1016/S0304-8853(99)00284-X,True
LaFe11.8Al1.2,,218 K,,,,,,,,,,,10.1016/S0304-8853(99)00284-X,False
Pb2VO(PO4)2,,3.6 K,3.8 K,,,,,,,,,,10.1016/j.jmmm.2003.12.002,True
Li2VOGeO4,,2.1 K,4.9 K,,,,,,,,,,10.1016/j.jmmm.2003.12.002,True
NdMn0.5Cr0.5O3,,90 K,,Pbnm,Orthorhombic,"{'a': '5.4116', 'b': '5.5909', 'c': '7.6495'}",Pbnm,,"2.0 μB (G-type AFM), 2.1 μB (FM)",1.4 μB/u,,,10.1016/j.jmmm.2006.11.214,True
Fe80P12B4Si4,753 K,,,,,,,1.3 A/m,,1.10 T,0.32 T,5800,10.1016/S0304-8853(00)00127-X,True
Fe76Al4P12B4Si4,738 K,,,,,,,12.7 A/m,,0.96 T,0.30 T,2600,10.1016/S0304-8853(00)00127-X,True
Fe74Al4Ga2P12B4Si4,737 K,,,,,,,19.1 A/m,,0.91 T,0.27 T,1900,10.1016/S0304-8853(00)00127-X,True
Fe56Co7Ni7Zr8Ti2B20,528 K,,,,,,,1.9 A/m,,0.82 T,,12470,10.1016/S0304-8853(00)00127-X,True
Fe56Co7Ni7Zr8Hf2B20,509 K,,,,,,,2.2 A/m,,0.80 T,,9270,10.1016/S0304-8853(00)00127-X,True
Fe56Co7Ni7Zr8V2B20,530 K,,,,,,,4.4 A/m,,0.83 T,,5210,10.1016/S0304-8853(00)00127-X,True
Fe56Co7Ni7Zr8Nb2B20,531 K,,,,,,,1.1 A/m,,0.75 T,,25000,10.1016/S0304-8853(00)00127-X,True
Fe56Co7Ni7Zr8Ta2B20,503 K,,,,,,,2.7 A/m,,0.74 T,,11970,10.1016/S0304-8853(00)00127-X,True
Fe56Co7Ni7Zr8Cr2B20,508 K,,,,,,,1.9 A/m,,0.75 T,,10040,10.1016/S0304-8853(00)00127-X,True
Fe56Co7Ni7Zr8Mo2B20,490 K,,,,,,,4.9 A/m,,0.73 T,,6490,10.1016/S0304-8853(00)00127-X,True
Fe56Co7Ni7Zr8W2B20,476 K,,,,,,,5.7 A/m,,0.70 T,,8320,10.1016/S0304-8853(00)00127-X,True
"(Ga,Mn)As",170 K,,,Zincblende,Cubic,,,,4.58 μB,,,,10.1016/j.jmmm.2004.11.445,False
"(Ga,Mn)N",20-940 K,,,Wurtzite,Hexagonal,,,,4.18 μB,,,,10.1016/j.jmmm.2004.11.445,False
Gd65.4-Y34.6,132 K,200 K,,,,,,,,,,,10.1016/0304-8853(82)90043-9,True
Mn2SiS4,,86 K,,Olivine,Orthorhombic,,Pnma,,,,,,10.1016/j.jmmm.2009.11.013,True
Mn2GeS4,,88 K,,Olivine,Orthorhombic,,Pnma,,,,,,10.1016/j.jmmm.2009.11.013,True
Tl2Fe6Te6,220 K,,,,,,,,,,,,10.1016/0304-8853(84)90306-8,True
Y2Ir1.95Fe0.05O7,,,-91.74 K,Pyrochlore,Cubic,,Fd-3m,400 Oe,1.96 μB/f.u.,,,0.16 x 10^-3 emu/Oe mol,10.1016/j.jmmm.2019.166214,True
Y2Ir1.9Fe0.1O7,,,-79.58 K,Pyrochlore,Cubic,,Fd-3m,703 Oe,2.01 μB/f.u.,,,0.46 x 10^-3 emu/Oe mol,10.1016/j.jmmm.2019.166214,True
Y2Ir1.85Fe0.15O7,,,-7.97 K,Pyrochlore,Cubic,,Fd-3m,854 Oe,1.76 μB/f.u.,,,0.93 x 10^-3 emu/Oe mol,10.1016/j.jmmm.2019.166214,True
Y2Ir1.8Fe0.2O7,,,-131.90 K,Pyrochlore,Cubic,,Fd-3m,978 Oe,2.75 μB/f.u.,,,0.65 x 10^-3 emu/Oe mol,10.1016/j.jmmm.2019.166214,True
Bi2BaNb1.99Fe0.01O8.99,,,Negative at x ≥ 0.005,Orthorhombic,Perovskite-like,"{'a': '0.55265 nm', 'b': '0.55248 nm', 'c': '2.5409 nm'}",A21am,,7.35 μB (90 K) to 7.50 μB (320 K),,,Obeys Curie-Weiss law,10.1016/j.jmmm.2018.09.027,True
Bi2BaNb1.90Fe0.10O8.90,,,Negative at x ≥ 0.005,Orthorhombic,Perovskite-like,"{'a': '0.55214 nm', 'b': '0.55234 nm', 'c': '2.5503 nm'}",A21am,,7.35 μB (90 K) to 7.50 μB (320 K),,,Obeys Curie-Weiss law,10.1016/j.jmmm.2018.09.027,True
Bi2SrNb1.99Fe0.01O8.99,,,Positive at x < 0.005,Orthorhombic,Perovskite-like,"{'a': '0.55045 nm', 'b': '0.55066 nm', 'c': '2.5054 nm'}",A21am,,6.95 μB (90 K) to 6.72 μB (320 K),,,Obeys Curie-Weiss law,10.1016/j.jmmm.2018.09.027,True
Bi2SrNb1.90Fe0.10O8.90,,,Negative at x ≥ 0.005,Orthorhombic,Perovskite-like,"{'a': '0.55017 nm', 'b': '0.55037 nm', 'c': '2.5072 nm'}",A21am,,6.95 μB (90 K) to 6.72 μB (320 K),,,Obeys Curie-Weiss law,10.1016/j.jmmm.2018.09.027,True
Bi2Ba0.7Sr0.3Nb1.99Fe0.01O8.99,,,Negative at x ≥ 0.005,Orthorhombic,Perovskite-like,"{'a': '0.55265 nm', 'b': '0.55248 nm', 'c': '2.5409 nm'}",A21am,,7.35 μB (90 K) to 7.50 μB (320 K),,,Obeys Curie-Weiss law,10.1016/j.jmmm.2018.09.027,True
Bi2Ba0.7Sr0.3Nb1.90Fe0.10O8.90,,,Negative at x ≥ 0.005,Orthorhombic,Perovskite-like,"{'a': '0.55214 nm', 'b': '0.55234 nm', 'c': '2.5503 nm'}",A21am,,7.35 μB (90 K) to 7.50 μB (320 K),,,Obeys Curie-Weiss law,10.1016/j.jmmm.2018.09.027,True
CrSb0.4As0.6,,300 K,,MnP-type and NiAs-type,,,,,2.45−2.7 μB/Cr,,,,10.1016/0304-8853(87)90414-8,True
Fe1−xMnxCl2,,,,,,,,,,,,"Provided, varies with x",10.1016/0304-8853(80)90932-4,True
Eu7Cu44As23,17.3 K,,25.3 K,Cubic,Clathrate-like,,,,7.87 μB,,,Curie-Weiss temperatures of 25 K and 20 K for different paramagnetic centers,10.1016/j.jmmm.2019.166165,True
53.5Ni–19.5Fe–27.0Ga,322 K,,,L21,,,,,,,,,10.1016/j.jmmm.2004.11.371,True
55.0Ni–18.0Fe–27.0Ga,302 K,,,L21,,,,,,,,,10.1016/j.jmmm.2004.11.371,True
54.0Ni–19.0Fe–27.0Ga,310 K,,,L21,,,,,,,,,10.1016/j.jmmm.2004.11.371,True
β-Rb2FeF5·H2O,,9.7 K,-150 K,Isotypic with Rb2AlF5·H2O,,"{'a': '9.691 Å', 'b': '8.446 Å', 'c': '7.947 Å'}",Cmcm,,,,,,10.1016/0304-8853(82)90274-8,True
Ce0.985La0.015Cu2.2Si2,,3 K,,,,,,,,,,,10.1016/0304-8853(88)90474-X,True
Ce0.97La0.03Cu2.2Si2,,7 K,,,,,,,,,,,10.1016/0304-8853(88)90474-X,True
ErSbTe,,2.1 K,-6.07 K,P4/nmm,Tetragonal,,Pmmn.1′(a00)000s,,3.87 μB,,,,10.1016/j.jmmm.2023.171009,True
DySbTe,,6.7 K,-10.8 K,P4/nmm,Tetragonal,,Pnma.1′a[Pnmm],,7.6 μB,,,,10.1016/j.jmmm.2023.171009,True
NdSbTe,,3.1 K,-27.2 K,P4/nmm,Tetragonal,,Pc.1′c[Pm],,1.7 μB,,,,10.1016/j.jmmm.2023.171009,True
PrSbTe,,,-29.7 K,P4/nmm,Tetragonal,,,,,,,,10.1016/j.jmmm.2023.171009,True
GdCr0.9Ga0.1O3,,,-23 K,Orthorhombic,Perovskite,"{'a': '5.3145 Å', 'b': '5.5244 Å', 'c': '7.6054 Å'}",Pbnm,,,,,,10.1016/j.jmmm.2023.171349,True
Sm1-xYxCrO3,,,,,,,,,,Increased,,,10.1016/j.jmmm.2023.171349,False
LaCr0.5Co0.5O3,,133 K,-794.79 K,Rhombohedral,R-3c,"{'a': '5.4716 Å', 'b': '5.4716 Å', 'c': '13.1686 Å'}",R-3c,1130 Oe,4.88 μB/f.u.,0.054 μB/f.u. at 5 K under 5 Tesla,0.002 μB,,10.1016/j.jmmm.2020.167621,True
La0.8Pr0.2Cr0.5Co0.5O3,,130 K,-432.70 K,Orthorhombic,Pbnm,"{'a': '5.4662 Å', 'b': '5.4136 Å', 'c': '7.6742 Å'}",Pbnm,,4.66 μB/f.u.,0.11 μB/f.u. at 5 K under 5 Tesla,,,10.1016/j.jmmm.2020.167621,True
La0.8Sm0.2Cr0.5Co0.5O3,,126 K,-765.65 K,Orthorhombic,Pbnm,"{'a': '5.4515 Å', 'b': '5.4515 Å', 'c': '13.2545 Å'}",Pbnm,,4.89 μB/f.u.,0.065 μB/f.u. at 5 K under 5 Tesla,,,10.1016/j.jmmm.2020.167621,True
La0.8Gd0.2Cr0.5Co0.5O3,,124 K,-64.80 K,Orthorhombic,Pbnm,"{'a': '5.4398 Å', 'b': '5.4188 Å', 'c': '7.6662 Å'}",Pbnm,,4.67 μB/f.u.,1.12 μB/f.u. at 5 K under 5 Tesla,,,10.1016/j.jmmm.2020.167621,True
LaCr0.5Mn0.5O3,125 K,,,,,,,,,,,,10.1016/j.jmmm.2020.167621,False
Tb2Co12P7,150 K,,,Hexagonal,,,,,,,,,10.1016/S0304-8853(97)00722-1,True
Tb2Fe12P7,,4.5 K,,Hexagonal,,,,,,,,,10.1016/S0304-8853(97)00722-1,True
Tb2Ni12P7,,12.5 K,,Hexagonal,,,,,,,,,10.1016/S0304-8853(97)00722-1,True
Ho2Ni12P7,,10.0 K,,Hexagonal,,,,,,,,,10.1016/S0304-8853(97)00722-1,True
La0.67Sr0.33MnO3 (with Cr substitution),326 K,,,Distorted Perovskite,Pseudo-cubic,,,,,,,,10.1016/j.jmmm.2018.10.024,False
La0.67Sr0.33MnO3 (with Ti substitution),210 K,,,Distorted Perovskite,Pseudo-cubic,,,,,,,,10.1016/j.jmmm.2018.10.024,False
YBa2Ir3Oy,185K,,,Orthorhombic and Cubic,,"{'a': '1.172 nm', 'b': '1.212 nm', 'c': '1.257 nm'}",,,,0.15 emu/g,,,10.1016/S0304-8853(00)01314-7,True
YBa2Cu2RhOy,,14K,,Orthorhombic,,"{'a': '0.3872 nm', 'b': '0.3734 nm', 'c': '1.311 nm'}",,,,,,,10.1016/S0304-8853(00)01314-7,True
YBa2Cu2IrOy,,14K,,Cubic,,{'a': '0.7148 nm'},,,,,,,10.1016/S0304-8853(00)01314-7,True
YBa2Co3Oy,57K,,,Orthorhombic,,,,,,,,,10.1016/S0304-8853(00)01314-7,True
YBa2Co3Oy,60-70K,,,Tetragonal,,,,,,,,,10.1016/S0304-8853(00)01314-7,True
MnGe4,330 K,,341.1 K,Orthorhombic,,"{'a': '5.5935 Å', 'b': '11.0149 Å', 'c': '2.7588 Å'}",Cmmm,19 Oe,1.58 μB,16.6 emu/g,0.05 emu/g,,10.1016/j.jmmm.2024.171788,True
ZnO:V,2000 K,,,,,,,,,,,,10.1016/j.jmmm.2011.07.059,False
ZnO:Cr,2000 K,,,,,,,,,,,,10.1016/j.jmmm.2011.07.059,False
ZnO:Ni,2000 K,,,,,,,,,,,,10.1016/j.jmmm.2011.07.059,False
Ni0.493Mn0.247Ga0.26,390-400 K,,,Tetragonal,Tetragonal,"{'a': '5.98 Å', 'b': '5.98 Å', 'c': '5.76 Å'}",,,,4πM_S ≈ 6000 G,,,10.1016/j.jmmm.2003.12.1093,True
Cd0.9Mn0.1In2S4,,,80-300 K,,,,,,,,,,10.1016/0304-8853(91)90714-L,True
Cd0.8Mn0.2In2S4,,,80-300 K,,,,,,,,,,10.1016/0304-8853(91)90714-L,True
Cd0.7Mn0.3In2S4,,,80-300 K,,,,,,,,,,10.1016/0304-8853(91)90714-L,True
Cd0.6Mn0.4In2S4,,,80-300 K,,,,,,,,,,10.1016/0304-8853(91)90714-L,True
Cd0.5Mn0.5In2S4,,,80-300 K,,,,,,,,,,10.1016/0304-8853(91)90714-L,True
Cd0.4Mn0.6In2S4,,,80-300 K,,,,,,,,,,10.1016/0304-8853(91)90714-L,True
Cd0.3Mn0.7In2S4,,,80-300 K,,,,,,,,,,10.1016/0304-8853(91)90714-L,True
Cd0.2Mn0.8In2S4,,,80-300 K,,,,,,,,,,10.1016/0304-8853(91)90714-L,True
Cd0.1Mn0.9In2S4,,,80-300 K,,,,,,,,,,10.1016/0304-8853(91)90714-L,True
K2MnF6,609K,,,Cubic,Cubic,{'a': '10.71'},,,,,,,10.1016/j.jmmm.2024.172002,False
Rb2MnF6,596K,,,Cubic,Cubic,{'a': '10.75'},,,,,,,10.1016/j.jmmm.2024.172002,False
(FeOOH)8(FeOH2PO4),,500 K,,,,,,,,,,Curie–Weiss behavior,10.1016/j.jmmm.2006.05.010,True
Ni(OH)2,10K,,,,,,,,,,,,10.1016/S0304-8853(98)01079-8,True
Bi1-xYbxFeO3,,"120 K (x=0.02), 130 K (x=0.04), 100 K (x=0.05)",,Rhombohedral,R3c,"{'a': '5.585(6) Å (x=0.00), 5.592(1) Å (x=0.02), 5.595(2) Å (x=0.04), 5.577(3) Å (x=0.05), 5.576(8) Å (x=0.06)', 'b': '5.585(6) Å (x=0.00), 5.592(1) Å (x=0.02), 5.595(2) Å (x=0.04), 5.577(3) Å (x=0.05), 5.576(8) Å (x=0.06)', 'c': '13.887(3) Å (x=0.00), 13.902(4) Å (x=0.02), 13.909(3) Å (x=0.04), 13.861(4) Å (x=0.05), 13.864(3) Å (x=0.06)'}",R3c (161),63.22 Oe (x=0.04),,0.295 emu/g (x=0.04),,,10.1016/j.jmmm.2024.171827,True
SmCo3B2,,47 K,,CeCo3B2-type,,,,,"0.13 μB (Sm), 0.017 μB (Co)",,,,10.1016/j.jmmm.2003.12.1031,True
Pb2Fe1.84Mn0.16Ge2O9,22 K,42.0 K,,Orthorhombic,Rhombic,,P 21 22 1,,,,,,10.1016/j.jmmm.2022.170021,True
Pb2Mn2Si2O9,,67 K,,Orthorhombic,,,P 21 22 1,,,,,,10.1016/j.jmmm.2022.170021,False
Mn2TiO4,81.5 K,,,Cubic,Inverse Spinel,,Fd-3m,<200 Oe,,2600 emu/mol,,,10.1016/j.jmmm.2021.168864,True
Mn2TiO4,81.5 K,,,Tetragonal,Inverse Spinel,,P 4_322,<200 Oe,,2600 emu/mol,,,10.1016/j.jmmm.2021.168864,True
5CuO-65TeO2-30V2O5,,,-1.1 K,Amorphous,,,,,1.68 μB,,,,10.1016/j.jmmm.2009.07.084,True
7.5CuO-65TeO2-27.5V2O5,,,-1.2 K,Amorphous,,,,,1.46 μB,,,,10.1016/j.jmmm.2009.07.084,True
10CuO-65TeO2-25V2O5,,,-1.6 K,Amorphous,,,,,1.40 μB,,,,10.1016/j.jmmm.2009.07.084,True
Tm5Sb3,,12 K,,,,,,,,,,,10.1016/0304-8853(83)91056-9,True
BiFeO3/Co,,630 K,,Polycrystalline,,,,,,,,,10.1016/j.jmmm.2017.11.105,True
Ba3NiNb2O9,,4.9 K,,,,,,,,,,,10.1016/j.jmmm.2015.05.092,True
Ba3CoNb2O9,,1.36 K,,,,,,,,,,,10.1016/j.jmmm.2015.05.092,True
Gd_xCo_1-x,,,,,Square lattice,,,,,Increases with increase of x,,,10.1016/j.jmmm.2024.171870,False
Nd0.35La0.65Mn2Si2,295 K,395 K,,ThCr2Si2-type,,,,,,,,,10.1016/0304-8853(95)00120-4,True
La0.83Sr0.17Mn0.9Fe0.1O3,151 K,,195 K,R-3c,Rhombohedral,"{'a': '5.5243 Å', 'c': '13.3611 Å'}",R-3c,,5.01 μB/f.u.,2.72 μB at 2 K,,,10.1016/j.jmmm.2022.169190,True
La0.83Sr0.17Mn0.9Fe0.05Zn0.05O3,208 K,,259 K,R-3c,Rhombohedral,"{'a': '5.537 Å', 'c': '13.3743 Å'}",R-3c,,5.29 μB/f.u.,3.30 μB at 2 K,,,10.1016/j.jmmm.2022.169190,True
Ge0.9Mn0.1Te,190 K,,,Rhombohedral,Rhombohedral,"{'a': '5.98 Å', 'b': '5.98 Å', 'c': '5.98 Å'}",C3v,,,,,,10.1016/j.jmmm.2015.10.125,False
Fe0.83O,,210 K,,Rock Salt,FCC,,,,,,,,10.1016/j.jmmm.2023.170359,True
Fe0.96O,,210 K,,Rock Salt,FCC,,,,,,,,10.1016/j.jmmm.2023.170359,True
Co0.5Zn0.5Cr0Fe2O4,,468 K,,Cubic Spinel,Cubic,{'a': '0.84192 nm'},,67×10^3 A/m,2.65 μB,2.82×10^5 A/m,3.24×10^5 A/m,,10.1016/j.jmmm.2015.04.104,True
Co0.5Zn0.5Cr0.1Fe1.9O4,,430 K,,Cubic Spinel,Cubic,{'a': '0.84182 nm'},,63×10^3 A/m,2.44 μB,2.80×10^5 A/m,2.41×10^5 A/m,,10.1016/j.jmmm.2015.04.104,True
Co0.5Zn0.5Cr0.2Fe1.8O4,,403 K,,Cubic Spinel,Cubic,{'a': '0.84157 nm'},,64×10^3 A/m,1.95 μB,2.24×10^5 A/m,3.04×10^5 A/m,,10.1016/j.jmmm.2015.04.104,True
Co0.5Zn0.5Cr0.3Fe1.7O4,,350 K,,Cubic Spinel,Cubic,{'a': '0.84150 nm'},,66×10^3 A/m,1.87 μB,2.07×10^5 A/m,2.79×10^5 A/m,,10.1016/j.jmmm.2015.04.104,True
Co0.5Zn0.5Cr0.4Fe1.6O4,,330 K,,Cubic Spinel,Cubic,{'a': '0.84136 nm'},,66×10^3 A/m,1.4 μB,1.51×10^5 A/m,2.25×10^5 A/m,,10.1016/j.jmmm.2015.04.104,True
Co0.5Zn0.5Cr0.5Fe1.5O4,,300 K,,Cubic Spinel,Cubic,{'a': '0.84097 nm'},,70×10^3 A/m,0.838 μB,0.86×10^5 A/m,1.76×10^5 A/m,,10.1016/j.jmmm.2015.04.104,True
"Li(Zn,Mn)P",34 K,,,Cubic,,{'a': '5.75 Å'},F-43m,,1.30 - 4.62 μB/Mn,,,,10.1016/j.jmmm.2018.02.073,False
CeCu1.0Al3,,3.0 K,-4.0 K,BaNiSn3-type,Tetragonal,"{'a': '425.6 pm', 'c': '1063.3 pm'}",I4mm,,2.62 μB,,,,10.1016/j.jmmm.2014.03.071,True
CeCu0.8Au0.2Al3,,2.0 K,-3.1 K,BaNiSn3-type,Tetragonal,"{'a': '427.5 pm', 'c': '1068.0 pm'}",I4mm,,2.51 μB,,,,10.1016/j.jmmm.2014.03.071,True
CeCu0.6Au0.4Al3,,1.6 K,-5.6 K,BaNiSn3-type,Tetragonal,"{'a': '429.0 pm', 'c': '1071.5 pm'}",I4mm,,2.55 μB,,,,10.1016/j.jmmm.2014.03.071,True
CeCu0.4Au0.6Al3,,1.4 K,-3.8 K,BaNiSn3-type,Tetragonal,"{'a': '429.8 pm', 'c': '1078.1 pm'}",I4mm,,2.63 μB,,,,10.1016/j.jmmm.2014.03.071,True
CeCu0.2Au0.8Al3,,1.5 K,-7.9 K,BaNiSn3-type,Tetragonal,"{'a': '432.0 pm', 'c': '1080.0 pm'}",I4mm,,2.55 μB,,,,10.1016/j.jmmm.2014.03.071,True
CeAu1.0Al3,,1.2 K,-1.6 K,BaNiSn3-type,Tetragonal,"{'a': '433.3 pm', 'c': '1084.4 pm'}",I4mm,,2.51 μB,,,,10.1016/j.jmmm.2014.03.071,True
Mn0.97WO4,,"18.6 K, 16.9 K, 8.6 K",,Monoclinic,P2/c,,P2/c,,,,,,10.1016/j.jmmm.2024.172079,True
MnW0.97O4,,"22.5 K, 20.7 K, 9.6 K",,Monoclinic,P2/c,,P2/c,,,,,,10.1016/j.jmmm.2024.172079,True
Zn or Mg doped MnWO4,,,,,,,,,,,,,10.1016/j.jmmm.2024.172079,False
Fe or Co doped MnWO4,,,,,,,,,,,,,10.1016/j.jmmm.2024.172079,False
La0.6Sr0.35MnTi0.05O3,185K,,,Rhombohedral,,,R-3c,,,,,,10.1016/j.jmmm.2005.10.177,True
GdSn3,,20 K,,,,,,,,,,,10.1016/0304-8853(84)90294-4,True
Al2MnCoO7,,31 K,-201.83 K,Monoclinic,P2/m,"{'a': '5.8124 Å', 'b': '8.2139 Å', 'c': '5.5355 Å'}",P2/m,8.46 kOe,7.30 μB,,26.39 emu/g,,10.1016/j.jmmm.2024.171716,True
Pr0.5Ba0.5MnO3 (weakly disordered),160 K,,,Tetragonal,,"{'a': '3.9038 Å', 'c': '7.7906 Å'}",,,,,,,10.1016/j.jmmm.2003.12.341,True
Pr0.5Ba0.5MnO3 (strongly disordered),160 K,,,Cubic,,{'a': '3.8951 Å'},,,0.2 μB,,,,10.1016/j.jmmm.2003.12.341,True
Gd3Cu3Sb4,,,-51.4 K,Collinear Antiferromagnetic,Cubic,"{'a': '9.5677 Å', 'b': '9.5677 Å', 'c': '9.5677 Å'}",I4̄3d,,8.26 μB per Gd ion,14.3 μB per formula unit,,,10.1016/j.jmmm.2022.169075,True
SmRuSn3,,6 K,,Cubic,Pr3Rh4Sn13 type,,,,,,,,10.1016/0304-8853(92)90975-T,True
NiCu,40 K,,,face centered cubic (fcc),,{'a': '3.5704'},,,,,,,10.1016/j.jmmm.2017.06.079,True
Dy2S3,,"11.5K, 6.4K",,Orthorhombic,,,Pnma,,3 μB,,,,10.1016/j.jmmm.2006.10.571,True
ZnO/Co,,291 K,,"Amorphous (as-deposited), Crystalline (post-annealed)",,,,"Low (as-deposited), Higher (post-annealed)",,"High saturation magnetization (as-deposited), Decreased (post-annealed)",,,10.1016/j.jmmm.2013.06.015,True
Fe95Al5,1150 K,,,A2,bcc,,Im3̄m,,,,,,10.1016/j.jmmm.2022.169437,False
Fe85Al15,1262 K,,,A2,bcc,,Im3̄m,,,,,,10.1016/j.jmmm.2022.169437,False
Fe82Al18,1165 K,,,A2,bcc,,Im3̄m,,,,,,10.1016/j.jmmm.2022.169437,False
Fe79Al21,1126 K,,,A2,bcc,,Im3̄m,,,,,,10.1016/j.jmmm.2022.169437,False
Fe76Al24,1097 K,,,A2,bcc,,Im3̄m,,,,,,10.1016/j.jmmm.2022.169437,False
Fe75Al25,1074 K,,,A2,bcc,,Im3̄m,,,,,,10.1016/j.jmmm.2022.169437,False
α-Mn/Mn3O4,42 K,100 K,,,,,,1.17 T,,18.5 Am^2/kg,11.5 Am^2/kg,,10.1016/j.jmmm.2019.165481,True
ErSi,,11.5 K,,,,,,,,,,,10.1016/0304-8853(92)91750-N,True
Fe/Mn,,187 K,,Body-centred tetragonal,,,,,,,,,10.1016/j.jmmm.2006.10.1121,True
Fe0.05V0.95BO3,45 K,,54.3 K,,,,D3d6,,2.12 μB,,,,10.1016/j.jmmm.2005.10.205,True
Fe0.7V0.3BO3,30 K,,-102.2 K,,,,D3d6,,3.96 μB,,,,10.1016/j.jmmm.2005.10.205,True
Fe0.87V0.13BO3,325 K,,,,,,D3d6,,,,,2.9 × 10^-5 cm^3/g,10.1016/j.jmmm.2005.10.205,True
γ-Fe2O3,,850 K,,Cubic,Spinel,"{'a': '8.351 Å', 'b': '8.351 Å', 'c': '8.351 Å'}",P4132,,,,,,10.1016/j.jmmm.2011.12.035,True
α-Fe2O3,956 K,,,Rhombohedral,Hexagonal,"{'a': '5.0346 Å', 'b': '5.0346 Å', 'c': '13.752 Å'}",,,,0.3 Am^2/kg,,,10.1016/j.jmmm.2014.05.015,True
γ-Fe2O3,820-986 K,,,Cubic or Tetragonal,Cubic or Tetragonal,,,,,60-80 Am^2/kg,,,10.1016/j.jmmm.2014.05.015,True
α-FeO(OH),,400 K,,Orthorhombic,Orthorhombic,"{'a': '9.95 Å', 'b': '3.01 Å', 'c': '4.62 Å'}",,,,0.001-1 Am^2/kg,,,10.1016/j.jmmm.2014.05.015,True
β-FeO(OH),,290 K,,Monoclinic,Monoclinic,,,,,,,,10.1016/j.jmmm.2014.05.015,True
γ-FeO(OH),,77 K,,Orthorhombic,Orthorhombic,,,,,,,,10.1016/j.jmmm.2014.05.015,True
δ-FeOOH,,440-460 K,,Hexagonal,Hexagonal,,,,,7-20 Am^2/kg,,,10.1016/j.jmmm.2014.05.015,True
Fe(OH)3,,427 K,,Orthorhombic,Orthorhombic,,,,,,,,10.1016/j.jmmm.2014.05.015,True
Ho2O3,,"3.2 K (amorphous), 3.0 K (crystalline)","-2.1 K (amorphous), -5.2 K (crystalline)",Bixbyite C-type cubic,Cubic,{'a': '10.66 Å'},Ia-3,,,,,,10.1016/j.jmmm.2020.166391,True
Fe/Cr/Fe,1043 K (Fe),311 K (Cr),,Body-Centered Cubic (BCC),Cubic,"{'a': '0.288 nm (Fe)', 'b': '0.288 nm (Fe)', 'c': '0.288 nm (Fe)'}",Im-3m (Fe),,2.2 μB (Fe),,,,10.1016/S0304-8853(99)00319-4,True
HoRu2Si2,,19 K,+11.2 K,ThCr2Si2 type,Body centered tetragonal,"{'a': '4.1462 Å', 'c': '9.515 Å'}",I4/mmm,,11.97 μB/Ho-atom,,,,10.1016/j.jmmm.2014.12.080,True
Y3Fe5O12 (YIG),560 K,,,Garnet,Cubic,"{'a': '12.376 Å', 'b': '12.376 Å', 'c': '12.376 Å'}",Ia-3d,,,140 G,,,10.1016/j.jmmm.2023.171418,True
Ni50.60Mn30.74Ga18.66,347K,,,Heusler-type cubic,Tetragonal,"{'a': '0.594 nm', 'c': '0.557 nm'}",L21 (Fm3m),,,"34.15 emu/g (easy axis), 70.47 emu/g (hard axis)",,,10.1016/j.jmmm.2004.08.011,True
Eu(1−x)CaxTiO3 (x=0.60),,2.6 K,,,,,,,,,,,10.1016/j.jmmm.2011.08.014,
Ni0.80Cr1.20O3,"95K, 53K, 22K",,,Corundum,Rhombohedral,"{'a': '4.9195 Å', 'c': '13.4619 Å'}",R-3c,,0.07 μB/f.u.,,,,10.1016/j.jmmm.2017.07.045,True
Ga-doped Cr2O3,<50K,,,,,,,,,,,,10.1016/j.jmmm.2017.07.045,False
Mn0.027Ge0.973,250 K,,,,,,,,,,,,10.1016/j.jmmm.2004.01.014,True
Mn0.044Ge0.956,250 K,,,,,,,,,,,,10.1016/j.jmmm.2004.01.014,True
Mn0.053Ge0.947,<50 K,,,,,,,,,,,,10.1016/j.jmmm.2004.01.014,True
Tl2Mn1.9Ru0.1O7,60 K,,,Pyrochlore,Cubic,"{'a': '10.34 Å', 'b': '10.34 Å', 'c': '10.34 Å'}",Fd-3m,,,,,,10.1016/S0304-8853(99)00744-1,True
Cu0.3Ni0.7Fe2O4,,598 K,,Cubic spinel,Cubic,{'a': '8.353 Å'},Fd-3m,34 Oe,1.43 μB,,167 emu/g,,10.1016/j.jmmm.2019.166185,True
Cu0.3Ni0.7Cr0.1Fe1.9O4,,539 K,,Cubic spinel,Cubic,{'a': '8.358 Å'},Fd-3m,19 Oe,0.80 μB,,85 emu/g,,10.1016/j.jmmm.2019.166185,True
Cu0.3Ni0.7Cr0.2Fe1.8O4,,518 K,,Cubic spinel,Cubic,{'a': '8.351 Å'},Fd-3m,21 Oe,0.88 μB,,145 emu/g,,10.1016/j.jmmm.2019.166185,True
Cu0.3Ni0.7Cr0.3Fe1.7O4,,488 K,,Cubic spinel,Cubic,{'a': '8.347 Å'},Fd-3m,15 Oe,0.63 μB,,137 emu/g,,10.1016/j.jmmm.2019.166185,True
Cu0.3Ni0.7Cr0.4Fe1.6O4,,479 K,,Cubic spinel,Cubic,{'a': '8.345 Å'},Fd-3m,11 Oe,0.46 μB,,92 emu/g,,10.1016/j.jmmm.2019.166185,True
La0.7Ca0.24Sr0.06MnO3,292 K,,,,,,,,,,,,10.1016/j.jmmm.2019.166287,True
Tb2ReC2,,96 K,,Orthorhombic,,,,,,,,,10.1016/0304-8853(95)00595-1,True
Dy2ReC2,,58 K,,Orthorhombic,,,,,,,,,10.1016/0304-8853(95)00595-1,True
Ho2ReC2,,30 K,,Orthorhombic,,,,,,,,,10.1016/0304-8853(95)00595-1,True
Er2ReC2,,18 K,,Orthorhombic,,,,,,,,,10.1016/0304-8853(95)00595-1,True
GaSb-MnSb (30 mol.% GaSb + 70 mol.% MnSb),554 K,,,"Hexagonal (MnSb), Cubic (GaSb)","Hexagonal (MnSb), Cubic (GaSb)","{'a': '4.154 Å (MnSb), 6.096 Å (GaSb)', 'c': '5.768 Å (MnSb)'}","P63/mmc (MnSb), F-43m (GaSb)","35 Oe (300 K), 50 Oe (4.2 K)",,"73 emu/g (4.2 K), 63 emu/g (300 K)",,,10.1016/j.jmmm.2022.170242,True
Ga1-xFexSb (x ≥ 0.2),> 300 K,,,Zinc-blende,,,,,,,,,10.1016/j.jmmm.2022.170242,True
BaFe11AlO19,669K,,,P63/mmc hexagonal,Hexagonal,"{'a': '5.824 Å', 'c': '23.088 Å'}",P63/mmc,,15 μB,46.5 A·m²/kg,,,10.1016/j.jmmm.2024.172229,True
(Sm1/2Nd1/2)(Co1/3Cu1/3Ni1/3)5,348 K,,,Hexagonal,P6/mmm,"{'a': '4.999(9)', 'c': '4.012(9)'}",P6/mmm,,,9.35630 emu/g,,0.13409 emu/(g kOe),10.1016/j.jmmm.2022.169883,True
(Sm1/3Ce1/3Nd1/3)(Co1/3Cu1/3Ni1/3)5,234 K,,,Hexagonal,P6/mmm,"{'a': '4.986(8)', 'c': '4.019(0)'}",P6/mmm,,,2.47502 emu/g,,0.13153 emu/(g kOe),10.1016/j.jmmm.2022.169883,True
CeCo5,737 K,,,,,,,,,,,,10.1016/j.jmmm.2022.169883,False
NdCu5,15 K,,,,,,,,,,,,10.1016/j.jmmm.2022.169883,False
SmCu5,,9 K,,,,,,,,,,,10.1016/j.jmmm.2022.169883,False
LaxNd1−xF3,,,100-300 K,,,,,,,,,Measured from 1.5 to 40 K (ac) and 3 to 300 K (dc),10.1016/S0304-8853(96)00437-4,True
NiFe1.5Al0.5O4,883K,,,Spinel,Cubic,{'a': '8.313 Å'},,,,17.8 emu/g,,,10.1016/j.jmmm.2011.06.026,True
NiFe1.0Al1.0O4,868K,,,Spinel,Cubic,{'a': '8.234 Å'},,,,0.7 emu/g,,,10.1016/j.jmmm.2011.06.026,True
NiFe0.5Al1.5O4,823K,,,Spinel,Cubic,{'a': '8.112 Å'},,,,4.6 emu/g,,,10.1016/j.jmmm.2011.06.026,True
Tb/Co,219.5 K,,,Layered,,,,,,,,,10.1016/0304-8853(92)91271-T,True
BaCo0.9Mn0.1O3-δ,,15 K,,2H-type hexagonal,Hexagonal,"{'a': '5.7607 Å', 'b': '5.7607 Å', 'c': '4.772 Å'}",P63/mmc,1.32 kOe,,3.22 emu/g at 5 T,0.513 emu/g,,10.1016/j.jmmm.2018.12.052,True
Ba0.9Sr0.1Co0.9Mn0.1O3-δ,,42 K,,2H-type hexagonal,Hexagonal,"{'a': '5.704 Å', 'b': '5.704 Å', 'c': '4.473 Å'}",P63/mmc,9.96 kOe,0.756 μB/f.u.,4.12 emu/g at 5 T,1.005 emu/g,,10.1016/j.jmmm.2018.12.052,True
TmB12,,3.2 K,,Face Centered Cubic (fcc),Cubic,"{'a': '7.4706 Å', 'b': '7.4706 Å', 'c': '7.4706 Å'}",Fm3m,,2.8–3.6 μB per Tm-ion,,,,10.1016/j.jmmm.2023.170671,True
Sm3Te4,,"0.7 K, 0.9 K",,,,,,,,,,,10.1016/0304-8853(92)91416-Q,True
γ-Fe,,,,Face-centered cubic (fcc),,,,,,,,,10.1016/0304-8853(83)90454-7,True
Y2Fe16.7Mn0.3,,,,Th2Ni17-type,,,,,,,,,10.1016/S0304-8853(96)00635-X,True
YCaCrO4,,130 K,,Orthorhombic,,,Bmab,0.7 T,,,,Weak temperature dependence down to 250 K,10.1016/0304-8853(94)01290-3,True
CaBaCo3.98Ni0.02O7,,82 K,,Orthorhombic,,"{'a': '6.287(5) Å', 'b': '11.005(7) Å', 'c': '10.192(2) Å'}",Pbn21,,,,,,10.1016/j.jmmm.2022.169466,True
CaBaCo3.97Ni0.03O7,,82 K,,Orthorhombic,,"{'a': '6.287(8) Å', 'b': '11.005(8) Å', 'c': '10.191(2) Å'}",Pbn21,,,,,,10.1016/j.jmmm.2022.169466,True
CaBaCo3.95Ni0.05O7,,82 K,,Orthorhombic,,"{'a': '6.288(3) Å', 'b': '11.006(0) Å', 'c': '10.189(7) Å'}",Pbn21,,,,,,10.1016/j.jmmm.2022.169466,True
CaBaCo3.93Ni0.07O7,,82 K,,Orthorhombic,,"{'a': '6.288(5) Å', 'b': '11.006(1) Å', 'c': '10.189(2) Å'}",Pbn21,,,,,,10.1016/j.jmmm.2022.169466,True
CaBaCo4-xFexO7 (x = 1),,140 K,,,,,,,,,,,10.1016/j.jmmm.2022.169466,False
CaBaCo4-xFexO7 (x = 2),,160 K,,,,,,,,,,,10.1016/j.jmmm.2022.169466,False
α-MnO2,,18 K,-234 K,Tetragonal,,,I4/m,2 kOe,4.62 μB,,,,10.1016/j.jmmm.2019.166074,True
α-MnO2:Dy,,11 K,-293 K,Tetragonal,,,I4/m,1 kOe,5.95 μB,,,,10.1016/j.jmmm.2019.166074,True
Nd0.63Y0.07Sr0.3MnO3,186 K,,,Orthorhombic,Orthorhombic,,,,,,,,10.1016/S0304-8853(03)00083-0,True
Nd0.56Y0.14Sr0.3MnO3,139 K,,,Orthorhombic,Orthorhombic,,,,,,,,10.1016/S0304-8853(03)00083-0,True
Nd0.49Y0.21Sr0.3MnO3,105 K,,,Orthorhombic,Orthorhombic,,,,,,,,10.1016/S0304-8853(03)00083-0,True
Fe0.9PS3(Phen)0.4,15K,,,,,,,,,"Observed changes at 15K, 40K, 85K, and 160K",,,10.1016/j.jmmm.2003.12.954,True
Sn0.98Ti0.02O2,273K,,,Tetragonal Rutile,Tetragonal,"{'a': '4.7447', 'c': '3.1807'}",P42/mnm,456 Oe,,0.00776 emu/g,0.00217 emu/g,,10.1016/j.jmmm.2015.07.083,True
Sn0.95Ti0.05O2,273K,,,Tetragonal Rutile,Tetragonal,"{'a': '4.7463', 'c': '3.1730'}",P42/mnm,474 Oe,,0.00360 emu/g,0.00029 emu/g,,10.1016/j.jmmm.2015.07.083,True
Sn0.93Ti0.07O2,273K,,,Tetragonal Rutile,Tetragonal,"{'a': '4.7472', 'c': '3.1677'}",P42/mnm,440 Oe,,0.00141 emu/g,0.00044 emu/g,,10.1016/j.jmmm.2015.07.083,True
La0.8Pb0.1□0.1MnO3,201 K,,212.77 K,Rhombohedral,R3̄c,"{'a': '5.525 Å', 'c': '13.391 Å'}",R3̄c,181 Oe,2.53 μB,,,,10.1016/j.jmmm.2010.03.011,True
Mn0.97CoGe,265 K,,,Orthorhombic,Martensitic,,Pnma,,,,,,10.1016/j.jmmm.2024.172224,True
Mn0.96CoGe,258 K,,,Orthorhombic,Martensitic,,Pnma,,,,,,10.1016/j.jmmm.2024.172224,True
Ni50Mn20Cr5Ga25,330 K,,,Cubic Austenite,,,,,,82 Am^2/kg,,,10.1016/j.jmmm.2023.171510,True
Ni45Cr5Mn25Ga25,390 K,,,Cubic Austenite,,,,,,80 Am^2/kg,,,10.1016/j.jmmm.2023.171510,True
Ni50Mn25Ga20Cr5,340 K,,,Tetragonal Non-Modulated Martensite,,,,,,60 Am^2/kg,,,10.1016/j.jmmm.2023.171510,True
Ni50Mn20Cu5Ga25,310 K,,,Cubic Austenite,,,,,,79 Am^2/kg,,,10.1016/j.jmmm.2023.171510,True
Ni45Cu5Mn25Ga25,395 K,,,Cubic Austenite,,,,,,91 Am^2/kg,,,10.1016/j.jmmm.2023.171510,True
Ni50Mn25Ga20Cu5,340 K,,,Non-Modulated Martensite,,,,,,65 Am^2/kg,,,10.1016/j.jmmm.2023.171510,True
Ni50Mn20Ga30,300 K,,,Cubic Austenite,,,,,,70 Am^2/kg,,,10.1016/j.jmmm.2023.171510,True
Ni45Mn25Ga30,300 K,,,Cubic Austenite,,,,,,64 Am^2/kg,,,10.1016/j.jmmm.2023.171510,True
Ni45Mn30Ga25,400 K,,,Cubic Austenite,,,,,,82 Am^2/kg,,,10.1016/j.jmmm.2023.171510,True
Er2Ba4Cu7O14.92,,0.54K,,,,,,,,,,,10.1016/S0304-8853(97)00699-9,True
Gd0.75Ce0.25Cu6,,16.3 K,,Orthorhombic,,,Pnma,,,,,,10.1016/S0304-8853(00)00546-1,True
Gd0.5Ce0.5Cu6,,15.8 K,,Orthorhombic,,,Pnma,,,,,,10.1016/S0304-8853(00)00546-1,True
MnPd,,810 K,,L10,Tetragonal,"{'a': '3.99 Å', 'b': '3.99 Å'}",,,,,,,10.1016/j.jmmm.2020.166758,False
Fe40Ni40B6P14,523K,,,,,,,,,,,,10.1016/0304-8853(91)90666-X,True
HoRu2Ge2,,20 K,,Tetragonal,,,,,6.6 μB,,,,10.1016/0304-8853(87)90100-4,True
La0.62Ba0.38MnO3,340 K,,,Cubic,Perovskite,{'a': '3.906 Å'},,,,,,,10.1016/S0304-8853(00)00429-7,True
La0.56Ba0.44MnO3,345 K,,,Cubic,Perovskite,,,,,,,,10.1016/S0304-8853(00)00429-7,True
La0.37Ba0.63MnO3,340 K,,,Cubic,Perovskite,,,,,52 emu/g,,,10.1016/S0304-8853(00)00429-7,True
TmIn3,,1.6 K,,Cubic,,,,,,,,,10.1016/0304-8853(89)90082-6,True
LaFe10.85Co0.75Si1.4C0.15,297 K,,,1:13 phase,,,,,,,,,10.1016/j.jmmm.2018.04.063,True
LaFe11.4Co0.3Si1.3C0.15,249 K,,,1:13 phase,,,,,,,,,10.1016/j.jmmm.2018.04.063,True
LaFe10.8Co0.9Si1.3C0.15,315 K,,,1:13 phase,,,,,,,,,10.1016/j.jmmm.2018.04.063,True
LaFe11.2Co0.5Si1.3C0.15,263 K,,,1:13 phase,,,,,,,,,10.1016/j.jmmm.2018.04.063,True
g-C4N3,300 K,,,Honeycomb,2D,,,,,,,,10.1016/j.jmmm.2013.05.037,False
CuMo2O7·3H2O,,,-4.0 K,Two-dimensional layers of dimolybdate chains linked by dimers,,"{'a': '8.678 Å', 'b': '9.289 Å', 'c': '6.064 Å'}",P -1,,2.53 μB,2.61 μB,,,10.1016/j.jmmm.2014.03.039,True
Mn0.5Zn0.5Cr2O4,,19 K,-428.87 K,Spinel cubic,Cubic,"{'a': '8.358 Å', 'b': '8.358 Å', 'c': '8.358 Å'}",Fd-3m,1578.35 Oe,10.88 μB/f.u.,3.667 emu/g,0.377 emu/g,,10.1016/j.jmmm.2020.166595,True
FeCr2O4,70-100 K,,,Spinel,Cubic,,,,,,,,10.1016/j.jmmm.2020.166595,False
Fe-doped GaN,<100 K,,,,,,,,,,,,10.1016/j.jmmm.2007.04.025,False
Fe-implanted p-GaN,250 K,,,,,,,,,,,,10.1016/j.jmmm.2007.04.025,False
Ni-implanted p-GaN,200 K,,,,,,,,,,,,10.1016/j.jmmm.2007.04.025,False
Co-implanted GaN,320 K,,,,,,,,,,,,10.1016/j.jmmm.2007.04.025,False
La0.5Dy0.2Sr0.3MnO3,217.8 K,,,R3̄c,Perovskite,{'a': '5.477 Å'},,,,,,,10.1016/S0304-8853(98)00388-6,True
La0.4Dy0.3Sr0.3MnO3,180 K,,,R3̄c,Perovskite,{'a': '5.464 Å'},,,,,,,10.1016/S0304-8853(98)00388-6,True
Ga0.965Mn0.035As,60 K,,,,,,,,,,,,10.1016/j.jmmm.2003.12.1067,True
GaMnP,273K,,,,,,,,,,,,10.1016/j.jmmm.2003.12.1067,True
CoxNi1−xO,,290-520,,,,,,,,,,,10.1016/S0304-8853(98)00266-2,True
(Benzo-TTFVS)2FeBr4,,5.8 K,,Monoclinic,,,,,5.1 μB,,,,10.1016/j.jmmm.2006.10.297,True
Ga1-xMnxAs,170 K,,,,,,,,,,,,10.1016/j.jmmm.2008.11.034,True
Mn/GaAs,20 K,,,,,,,,,,,,10.1016/j.jmmm.2008.11.034,True
Yb0.8Y0.2InCu4,1.7 K,,,Cubic,AuBe5-type,,,,0.05 μB/Yb,,,,10.1016/j.jmmm.2003.12.1154,True
YbIn0.5Rh0.5Cu4,,,-43 K,,,,,,,,,,10.1016/j.jmmm.2006.10.022,True
YbIn0.3Rh0.7Cu4,,,-14 K,,,,,,,,,,10.1016/j.jmmm.2006.10.022,True
Sr2Cu3O4Cl2,,"40 K, 380 K",,,,,,,,,,,10.1016/j.jmmm.2005.10.204,True
MnNi,,1140K,,CuAu-I-type,Tetragonal,,,,"4.0 μB (Mn), <0.6 μB (Ni)",,,,10.1016/S0304-8853(98)01199-8,True
MnIr,,960K,,CuAu-I-type,Tetragonal,"{'a': '3.87 Å', 'c': '3.61 Å'}",P4/mmm,,3.1 μB (Mn),,,,10.1016/S0304-8853(98)01199-8,False
DyGe6Mn6,,420 K,,Hexagonal,HfGe6Fe6-type,,P6/mmm,,,,,,10.1016/j.jmmm.2006.10.588,True
Gd5(Ge1.72Si2.28),244 K,,,,,,,,,,,,10.1016/j.jmmm.2009.08.033,True
Gd5(Ge2Si2),275 K,,,,,,,,,,,,10.1016/j.jmmm.2009.08.033,True
RFeO3 (R = rare earth or Y),,640-700 K,,Orthorhombic,Pnma/Pbnm,,Pnma/Pbnm,,,,,,10.1016/j.jmmm.2023.170905,False
La0.02Ce0.98F3,,0.4,-58.2,Trigonal,Hexamolecular unit cell,,D3d^4,,2.80,,,0.978 cm^3 K/mol,10.1016/S0304-8853(99)00824-0,True
La0.10Ce0.90F3,,,-97.6,Trigonal,Hexamolecular unit cell,,D3d^4,,2.66,,,0.887 cm^3 K/mol,10.1016/S0304-8853(99)00824-0,True
