Repository: MaMMoS-project/ML-models

# ML-models
Collection of various ML models developed for the MaMMoS project

Models are organized in different folders of this repository:


- ./beyond-stoner-wolfarth:

   ML models to replace single-grain micromagnetics simulations by ML predictions for:

   -- ./beyond-stoner-wolfarth/single-grain-easy-axis-model:
      where the H and K1 vector are aligned along the z-axis of the simulation cube
      This model predicts Mr, Hc, and BHmax from a, k1, and Ms
      Current model version: v1.0

   -- ./inverse-beyond-stoner-wolfarth/single-grain-easy-axis-model:
      where the H and K1 vector are aligned along the z-axis of the simulation cube

File: compound-to-experimental-tc/data/MagneticMaterials_All.csv (part 77 of 94)
Material_Name,Curie,Neel,Curie_Weiss,Crystal_Structure,Lattice_Structure,Lattice_Parameters,Space_Group,Coercivity,Magnetic_Moment,Magnetization,Remanence,Susceptibility,DOI,Experimental
La0.20Ce0.80F3,,,-105.3,Trigonal,Hexamolecular unit cell,,D3d^4,,2.61,,,0.850 cm^3 K/mol,10.1016/S0304-8853(99)00824-0,True
La0.50Ce0.50F3,,,-148.6,Trigonal,Hexamolecular unit cell,,D3d^4,,2.21,,,0.609 cm^3 K/mol,10.1016/S0304-8853(99)00824-0,True
CeF3,,0.4,,Trigonal,Hexamolecular unit cell,,D3d^4,,,,,,10.1016/S0304-8853(99)00824-0,False
Fe68.5Mn5Si13.5B9Cu1Nb3,508K,,,bcc-FeSi (DO3),,,,,,,,,10.1016/j.jmmm.2008.02.148,True
Dy2.4Ho0.6Fe5O12,545 K,,,Cubic,Simple cubic,{'a': '12.3957 Å'},Ia3̄d,,,"8.67 emu/g at 300 K, 93.64 emu/g at 5 K",,,10.1016/j.jmmm.2023.171512,True
Mn-doped ZnO,>300 K,,,,,,,,,,,,10.1016/j.jmmm.2015.08.030,
DyCrTiO5,,147 ± 2 K,,Orthorhombic,Orthorhombic,"{'a': '7.321 ± 0.001 Å', 'b': '8.644 ± 0.002 Å', 'c': '5.840 ± 0.001 Å'}",Pbam,0.003 T,,,,,10.1016/j.jmmm.2021.168862,True
Al0.9Ge0.1Fe2B2,300.9 K,,,Orthorhombic,Layered,,Cmmm,,,,,,10.1016/j.jmmm.2024.172289,True
HoMn6Sn5.7Ga0.3,370 K,,,Hexagonal,HfFe6Ga6-type,"{'a': '5.50533 Å', 'c': '8.98548 Å'}",P6/mmm,,,,,,10.1016/j.jmmm.2023.171111,True
β-Ga1.9Fe0.1O3,,,Negative value indicating antiferromagnetic coupling,Monoclinic,C2/m,"{'a': '12.222', 'b': '3.041', 'c': '5.809'}",C2/m,,,,,,10.1016/j.jmmm.2014.10.115,True
β-Ga1.8Fe0.2O3,,,Negative value indicating antiferromagnetic coupling,Monoclinic,C2/m,"{'a': '12.226', 'b': '3.042', 'c': '5.810'}",C2/m,,,,,,10.1016/j.jmmm.2014.10.115,True
β-Ga1.7Fe0.3O3,,,Negative value indicating antiferromagnetic coupling,Monoclinic,C2/m,"{'a': '12.230', 'b': '3.043', 'c': '5.811'}",C2/m,,,,,,10.1016/j.jmmm.2014.10.115,True
β-Ga1.6Fe0.4O3,,,Negative value indicating antiferromagnetic coupling,Monoclinic,C2/m,"{'a': '12.234', 'b': '3.044', 'c': '5.812'}",C2/m,,,,,,10.1016/j.jmmm.2014.10.115,True
Ir1.8Mn1.2Sn,342 K,,,,,,,,3.38 μB/Mn,,,,10.1016/j.jmmm.2022.169405,True
Ho0.85Tb0.15Fe1.5Mn0.5,440 K,,,C15-type cubic Laves phase,Cubic,{'a': '7.34 Å'},,,,,,,10.1016/j.jmmm.2003.10.023,True
Ho0.85Tb0.15Fe1Mn1,249 K,,,C15-type cubic Laves phase,Cubic,{'a': '7.44 Å'},,,,,,,10.1016/j.jmmm.2003.10.023,True
Ho0.85Tb0.15Fe0.5Mn1.5,130 K,,,C15-type cubic Laves phase,Cubic,{'a': '7.50 Å'},,,,,,,10.1016/j.jmmm.2003.10.023,True
La_xTi6Sn5 (x=0.1),160 K,,,Hexagonal,Non-symmorphic,"{'a': '9.24 Å', 'c': '5.71 Å'}",P63/mmc,,,,,,10.1016/j.jmmm.2006.05.030,True
Ce_xTi6Sn5 (x=0.1),150 K,,,Hexagonal,Non-symmorphic,"{'a': '9.24 Å', 'c': '5.71 Å'}",P63/mmc,,,,,,10.1016/j.jmmm.2006.05.030,True
Co_xTi6Sn5 (x=0.1),150 K,,,Hexagonal,Non-symmorphic,"{'a': '9.24 Å', 'c': '5.71 Å'}",P63/mmc,,,,,,10.1016/j.jmmm.2006.05.030,True
"(Bi,Mn)2O2Se",30 K,,,I4/mmm,Tetragonal,"{'a': '3.87', 'b': '3.87', 'c': '12.08'}",I4/mmm,,4.0 to 6.0 μB,,,,10.1016/j.jmmm.2019.02.059,False
xNiO-(1-x)CoO,,,Non-linear composition dependence,Cubic,FCC,{'a': 'Varies with composition'},Fm-3m,,,,,Curie-Weiss law with modified paramagnetic Curie temperature,10.1016/0304-8853(83)90008-2,True
Dy0.4Y0.6B2C2,,4.5 K,,Tetragonal,,,P4/mbm,,,,,,10.1016/S0304-8853(00)00713-7,True
Mn5Si3C1,350 K,,,Hexagonal,D88 (Nowotny phase),,P63/mcm,,1.19 μB,,,,10.1016/S0304-8853(01)00833-2,True
Mn0.4Zn0.6In0.035Fe1.965O4,614 K,,,Spinel,Cubic,{'a': '8.393'},Fd3m,,,,,,10.1016/j.jmmm.2014.12.031,True
Mn0.4Zn0.6In0.070Fe1.930O4,627 K,,,Spinel,Cubic,{'a': '8.397'},Fd3m,,,,,,10.1016/j.jmmm.2014.12.031,True
Mn0.4Zn0.6In0.100Fe1.900O4,635 K,,,Spinel,Cubic,{'a': '8.418'},Fd3m,,,,,,10.1016/j.jmmm.2014.12.031,True
[20 Å DyFe2/80 Å YFe2]40,600 K,,,Cubic Laves phase,,,,75 Oe,,,45%,,10.1016/j.jmmm.2014.10.122,True
HoCu4Al8,,5.5 K,-5.7 K,ThMn12-type,Body-centered tetragonal,"{'a': '5.1213 Å', 'c': '8.8752 Å'}",I4/mmm,,10.2 μB,,,,10.1016/j.jmmm.2006.01.178,True
Cu-doped ZnS (bulk),>350 K,,,,,,,,1.00 μB,,,,10.1016/j.jmmm.2015.04.035,False
La0.7Ca0.3MnO3 (x=10.0%),249 K,,,Perovskite,Orthorhombic,,,,,,,,10.1016/j.jmmm.2007.02.123,True
Ni0.99Ce0.01O,,523 K,,Cubic,Face-Centered Cubic (FCC),"{'a': '4.1690', 'b': '4.1690', 'c': '4.1690'}",Fm-3m,156.89 Oe,,0.0213 emu/g,0.0034 emu/g,1.20 x 10^-6 emu/g-Oe,10.1016/j.jmmm.2019.166323,True
Ni0.97Ce0.03O,,523 K,,Cubic,Face-Centered Cubic (FCC),"{'a': '4.1692', 'b': '4.1692', 'c': '4.1692'}",Fm-3m,178.92 Oe,,0.0148 emu/g,0.0111 emu/g,4.44 x 10^-6 emu/g-Oe,10.1016/j.jmmm.2019.166323,True
Ni0.95Ce0.05O,,523 K,,Cubic,Face-Centered Cubic (FCC),"{'a': '4.1698', 'b': '4.1698', 'c': '4.1698'}",Fm-3m,249.04 Oe,,1.24 emu/g,0.0032 emu/g,6.27 x 10^-6 emu/g-Oe,10.1016/j.jmmm.2019.166323,True
Pr3Ir,18 K,,4 K,Orthorhombic,Orthorhombic,"{'a': '7.340 Å', 'b': '9.851 Å', 'c': '6.513 Å'}",,,1.1 μB/Pr,,,,10.1016/S0304-8853(98)00261-3,True
Pr3Ru,25 K,,13 K,Orthorhombic,Orthorhombic,"{'a': '7.376 Å', 'b': '9.762 Å', 'c': '6.422 Å'}",,,1.2 μB/Pr,,,,10.1016/S0304-8853(98)00261-3,True
Pr3Ni,18 K,,,Orthorhombic,Orthorhombic,"{'a': '7.083 Å', 'b': '9.968 Å', 'c': '6.477 Å'}",,,0.9 μB/Pr,,,,10.1016/S0304-8853(98)00261-3,True
Pr3Ge,22 K,,20 K,Orthorhombic,Orthorhombic,"{'a': '7.153 Å', 'b': '9.845 Å', 'c': '6.367 Å'}",,,1.4 μB/Pr,,,,10.1016/S0304-8853(98)00261-3,True
Pr3Ga,30 K,,1 K,Cubic,Cubic,{'a': '5.492 Å'},,,0.8 μB/Pr,,,,10.1016/S0304-8853(98)00261-3,True
Pr3Sn,,10 K,12 K,Cubic,Cubic,{'a': '4.983 Å'},,,1.4 μB/Pr,,,,10.1016/S0304-8853(98)00261-3,True
Dy0.5Sr0.5MnO3,,27K,-10.97K,Orthorhombic,Perovskite,"{'a': '5.405(8) Å', 'b': '7.627(7) Å', 'c': '5.420(7) Å'}",Pnma,,10.82 μB,,,,10.1016/j.jmmm.2017.08.035,True
Dy0.5(Sr0.7Ca0.3)0.5MnO3,,40K,21.47K,Orthorhombic,Perovskite,"{'a': '5.389(4) Å', 'b': '7.621(1) Å', 'c': '5.440(1) Å'}",Pnma,2053 Oe,8.85 μB,,4.6 emu/g,,10.1016/j.jmmm.2017.08.035,True
Dy0.5Sr0.5MnO3,,6K,,Orthorhombic,Perovskite,"{'a': '5.405(8) Å', 'b': '7.627(7) Å', 'c': '5.420(7) Å'}",Pnma,,10.82 μB,,,,10.1016/j.jmmm.2017.08.035,True
Dy0.5(Sr0.7Ca0.3)0.5MnO3,,6K,,Orthorhombic,Perovskite,"{'a': '5.389(4) Å', 'b': '7.621(1) Å', 'c': '5.440(1) Å'}",Pnma,2053 Oe,8.85 μB,,4.6 emu/g,,10.1016/j.jmmm.2017.08.035,True
Bi2FeMnO6,,12 K,,Rhombohedral,Hexagonal,"{'a': '5.55 Å', 'c': '16.25 Å'}",R3c,1.92 kOe,5.05 μB/unit cell,2.0 emu/g at 10 kOe,0.36 emu/g,,10.1016/j.jmmm.2020.166891,True
Na-doped CoPc,273K,,,,,,,,,,,,10.1016/S0304-8853(96)00255-7,True
A_pB_1-p,,,,Simple cubic,Simple cubic,,,,,"varies with p, R1, R2, and Ω",,,10.1016/S0304-8853(01)00952-0,False
Ni54Fe19Ga23B4,256 K,,,,,,,,,,,,10.1016/j.jmmm.2021.168605,True
Ni54Fe19Ga23Al4,285 K,,,,,,,,,,,,10.1016/j.jmmm.2021.168605,True
Ni54Fe19Ga23In4,310 K,,,,,,,,,,,,10.1016/j.jmmm.2021.168605,True
Ni49.5Mn28.5Ga22,350 K,,,L21,Cubic,,,,,,,,10.1016/j.jmmm.2008.02.039,True
La0.7Sr0.3Mn0.75Fe0.25O3,93 K,,,Rhombohedral,Rhombohedrally distorted,"{'a': '5.513 Å', 'c': '13.376 Å'}",R-3c,,,,,,10.1016/j.jmmm.2011.03.028,True
Mn0.5Zn0.5F2,,67 K,,Tetragonal,,"{'a': '4.87 Å', 'b': '4.87 Å', 'c': '3.31 Å'}",P42/mnm,,,,,,10.1016/S0304-8853(10)80132-5,True
Mn0.3Zn0.7F2,,45 K,,Tetragonal,,"{'a': '4.87 Å', 'b': '4.87 Å', 'c': '3.31 Å'}",P42/mnm,,,,,,10.1016/S0304-8853(10)80132-5,True
NdNi2Ge2,,20 K,,Tetragonal,,,,,3.22 μB at 2.2 K,,,,10.1016/0304-8853(88)90034-0,True
CoMnNiSn,"593 K (bulk), 577 K (ribbon)",,,Cubic Heusler,Cubic,"{'a': '6.011 Å (bulk), 6.024 Å (ribbon)'}",F-43m,,"4.85 μB/f.u. (bulk), 4.76 μB/f.u. (ribbon)",,,,10.1016/j.jmmm.2022.169844,True
Nb0.95Fe2.05,80 K,,,Hexagonal,C14-type,,,,0.1 μB/Fe,0.15 - 0.34 μB,,,10.1016/j.jmmm.2020.166677,True
Nb0.97Fe2.03,80 K,,,Hexagonal,C14-type,,,,0.1 μB/Fe,0.15 - 0.34 μB,,,10.1016/j.jmmm.2020.166677,True
CeCu2(Si0.5Ge0.5)2,,3.1 K,,Tetragonal,ThCr2Si2,"{'a': '4.117 Å', 'c': '10.023 Å'}",I4/mmm,,0.75 μB,,,,10.1016/j.jmmm.2003.11.037,True
UCoNiSi2,,115±5 K,,ThCr2Si2-type,Body-centered tetragonal,,I4/mmm,,,,,,10.1016/0304-8853(94)90718-8,True
UNiCuSi2,,150±2 K,,ThCr2Si2-type,Body-centered tetragonal,,I4/mmm,,,,,,10.1016/0304-8853(94)90718-8,True
UNiCuGe2,,140±5 K,,ThCr2Si2-type,Body-centered tetragonal,,I4/mmm,,,,,,10.1016/0304-8853(94)90718-8,True
UCoCuSi2,107±5 K,,,ThCr2Si2-type,Body-centered tetragonal,,I4/mmm,,,,,,10.1016/0304-8853(94)90718-8,True
UCoCuGe2,114±5 K,,,ThCr2Si2-type,Body-centered tetragonal,,I4/mmm,,,,,,10.1016/0304-8853(94)90718-8,True
Bi0.85Ba0.15Fe0.85Ti0.15O3,,640 K,,Rhombohedral,R3c,"{'a': '3.9611 Å', 'c': '4.0103 Å'}",R3c,,4.64 μB,,0.02 emu/g,,10.1016/j.jmmm.2021.168409,True
Bi0.60Ba0.40Fe0.60Ti0.40O3,,420 K,,Cubic,Pm3m,{'a': '3.9925 Å'},Pm3m,,3.12 μB,,0.001 emu/g,,10.1016/j.jmmm.2021.168409,True
GdBa2Cu3Ox,,2.24 K,,,,,,,,,,,10.1016/0304-8853(87)90221-6,True
Cr90Mn10,,600 K,,bcc,,,,20 Oe,,,,,10.1016/j.jmmm.2024.171958,True
La0.7Pb0.3Mn1.0O3,335 K,,,Rhombohedral,,,R3̄c,,,83.9 emu/g,,,10.1016/j.jmmm.2006.01.097,True
La0.7Pb0.3Mn0.6Fe0.4O3,121 K,,,Rhombohedral,,,R3̄c,,,22.5 emu/g,,,10.1016/j.jmmm.2006.01.097,True
KCr3(SO4)2(OD)6,,1.6 K,,,Kagomé,,,,,,,,10.1016/S0304-8853(03)00079-9,True
KFe3(CrO4)2(OD)6,,65 K,,,Kagomé,,,,,,,,10.1016/S0304-8853(03)00079-9,True
Fe2CrSi,520 K,,,L21,Face-centered cubic,{'a': '5.673 Å'},Fm-3m,,2 μB/f.u.,,,,10.1016/j.jmmm.2023.171241,True
Fe2Cr0.9Co0.1Si,555 K,,,L21,Face-centered cubic,{'a': '5.671 Å'},Fm-3m,,2.48 μB/f.u.,,,,10.1016/j.jmmm.2023.171241,True
Fe2Cr0.8Co0.2Si,601 K,,,L21,Face-centered cubic,{'a': '5.668 Å'},Fm-3m,,2.73 μB/f.u.,,,,10.1016/j.jmmm.2023.171241,True
Fe2Cr0.7Co0.3Si,651 K,,,L21,Face-centered cubic,{'a': '5.663 Å'},Fm-3m,,3.01 μB/f.u.,,,,10.1016/j.jmmm.2023.171241,True
Fe2Cr0.5Co0.5Si,754 K,,,L21,Face-centered cubic,{'a': '5.655 Å'},Fm-3m,,3.63 μB/f.u.,,,,10.1016/j.jmmm.2023.171241,True
Fe2.74Cr0.26Si,602 K,,,L21,Face-centered cubic,{'a': '5.672 Å'},Fm-3m,,2.36 μB/f.u.,,,,10.1016/j.jmmm.2023.171241,True
Fe2.15Cr0.85Si,517 K,,,L21,Face-centered cubic,{'a': '5.673 Å'},Fm-3m,,2.14 μB/f.u.,,,,10.1016/j.jmmm.2023.171241,True
Fe2.01CrSi0.99,519 K,,,L21,Face-centered cubic,{'a': '5.673 Å'},Fm-3m,,2.02 μB/f.u.,,,,10.1016/j.jmmm.2023.171241,True
Mn-doped GaAs (cited),70 K,,,,,,,,,,,,10.1016/j.jmmm.2020.167212,True
"CexY1-xPt (x = 1, 0.75, 0.5, 0.25, 0)",,,"θp (high temp) = negative, θC (low temp) = positive",Orthorhombic,,,Cmcm,,1 μB (for x > 0.25),,,,10.1016/j.jmmm.2017.12.014,True
"CexLa1-xPt (x = 1, 0.75, 0.5, 0.25, 0)",,,"θp (high temp) = negative, θC (low temp) = positive",Orthorhombic,,,Cmcm,,1 μB (for x > 0.25),,,,10.1016/j.jmmm.2017.12.014,True
CePd2Sn2,,0.5 K,,,,,,,,,,,10.1016/S0304-8853(97)00948-7,True
Cr0.995Pt0.005,,220-460 K,,,,,,,,,,,10.1016/0304-8853(80)91135-X,True
Fe3Zr,550K,,,,,,,,,60 G,,,10.1016/S0304-8853(00)00382-6,False
Eu2ZnSb2,,3.22 K,0.25 K,Hexagonal,,{'c': '8.156 Å'},P63/mmc,,7.01 μB/Eu,,,,10.1016/j.jmmm.2024.171960,True
Yb2BaCuO5,,10K,,Orthorhombic,,,,,,,,,10.1016/S0304-8853(99)00584-3,True
V(001) surface,540 K,,,BCC,,,,,,,,,10.1016/j.jmmm.2018.11.055,True
CeNi4Cr,,,-2.6 K,Hexagonal,CaCu5-type,"{'a': '4.931 Å', 'c': '4.037 Å'}",P6/mmm,,0.81 μB/f.u.,,,1.35×10^-3 emu Oe^-1 mol^-1,10.1016/j.jmmm.2008.10.025,True
YCr0.9Mn0.1O3,,141 K,-500 K,Orthorhombic,Pbnm,"{'a': '5.2496 Å', 'b': '5.5296 Å', 'c': '7.5288 Å'}",Pbnm,,2.0 μB,,,,10.1016/j.jmmm.2021.168022,True
YCr0.8Mn0.2O3,,141 K,-100 K,Orthorhombic,Pbnm,"{'a': '5.2535 Å', 'b': '5.5578 Å', 'c': '7.5212 Å'}",Pbnm,,2.10 μB,,,,10.1016/j.jmmm.2021.168022,True
YCr0.7Mn0.3O3,,,-100 K,Orthorhombic,Pbnm,"{'a': '5.2495 Å', 'b': '5.5818 Å', 'c': '7.5005 Å'}",Pbnm,,,,,,10.1016/j.jmmm.2021.168022,True
YCr0.6Mn0.4O3,,,-100 K,Orthorhombic,Pbnm,"{'a': '5.2528 Å', 'b': '5.6138 Å', 'c': '7.4902 Å'}",Pbnm,,1.75 μB,,,,10.1016/j.jmmm.2021.168022,True
YCr0.5Mn0.5O3,,,-100 K,Orthorhombic,Pbnm,"{'a': '5.2505 Å', 'b': '5.6398 Å', 'c': '7.4694 Å'}",Pbnm,,1.88 μB,,,,10.1016/j.jmmm.2021.168022,True
YCr0.4Mn0.6O3,,,-100 K,Orthorhombic,Pbnm,"{'a': '5.2528 Å', 'b': '5.6740 Å', 'c': '7.4551 Å'}",Pbnm,,0 μB,,,,10.1016/j.jmmm.2021.168022,True
CdCr1.98Ga0.02Se4,127.5K,,201.4,Spinel,Face-centered cubic,,,,,,,,10.1016/j.jmmm.2004.08.005,True
CdCr1.96Ga0.04Se4,125.8K,,178.4,Spinel,Face-centered cubic,,,,,,,,10.1016/j.jmmm.2004.08.005,True
CdCr1.94Ga0.06Se4,120.2K,,179.2,Spinel,Face-centered cubic,,,,,,,,10.1016/j.jmmm.2004.08.005,True
Co7Zn8Mn5,220 K,,,β-Mn-type,,,,,,,,,10.1016/j.jmmm.2022.169631,True
La2/3Sr1/3Mn0.5Co0.5O3,147 K,,,Rhombohedral,,,,,,,,,10.1016/j.jmmm.2008.02.100,True
La2/3Sr1/3Mn0.0Co1.0O3,212 K,,,Rhombohedral,,,,,,,,,10.1016/j.jmmm.2008.02.100,True
LaFe11.4Ni0.2Si1.4 (annealed at 1343 K),252.19 K,,,1:13 phase,,,Fm 3 c,,,,,,10.1016/j.jmmm.2024.172379,True
Nd7Ce24.5(PrNd)24.5Co2Ga0.1Al0.1Ti0.2B0.92Fe_bal,585 K,,,,,,,1268.0 kA/m,,,1.249 T,,10.1016/j.jmmm.2023.171545,True
Pr0.5Sr0.4Ca0.1MnO3,261 K,189 K,,Orthorhombic,Ibmm,"{'a': '5.4688 Å', 'b': '5.4335 Å', 'c': '7.6340 Å'}",Ibmm,,,,,,10.1016/S0304-8853(00)00500-X,True
Pr0.5Sr0.3Ca0.2MnO3,242 K,178 K,,Orthorhombic,Pbnm,"{'a': '5.4507 Å', 'b': '5.4240 Å', 'c': '7.6450 Å'}",Pbnm,,,,,,10.1016/S0304-8853(00)00500-X,True
La0.80Sm0.05Ag0.15MnO3,265K,,,Rhombohedral,Hexagonal,"{'a': '5.529', 'b': '5.529', 'c': '13.365'}",R-3c,,,,,,10.1016/j.jmmm.2011.03.027,True
La0.75Sm0.10Ag0.15MnO3,248K,,,Rhombohedral,Hexagonal,"{'a': '5.527', 'b': '5.527', 'c': '13.354'}",R-3c,,,,,,10.1016/j.jmmm.2011.03.027,True
La0.70Sm0.15Ag0.15MnO3,206K,,,Rhombohedral,Hexagonal,"{'a': '5.524', 'b': '5.524', 'c': '13.346'}",R-3c,,,,,,10.1016/j.jmmm.2011.03.027,True
La0.65Sm0.20Ag0.15MnO3,164K,,,Rhombohedral,Hexagonal,"{'a': '5.521', 'b': '5.521', 'c': '13.348'}",R-3c,,,,,,10.1016/j.jmmm.2011.03.027,True
MoI3,24 K,,,Sandwiched layer structure,Hexagonal,{'a': '7.241 Å'},C3v,,6.0 μB,,,,10.1016/j.jmmm.2022.169163,False
Sc-doped MoI3,268.064 K,,,Sandwiched layer structure,Hexagonal,{'a': '7.254 Å'},C3v,,21.0 μB,,,,10.1016/j.jmmm.2022.169163,False
Ti-doped MoI3,604.827 K,,,Sandwiched layer structure,Hexagonal,{'a': '7.242 Å'},C3v,,22.0 μB,,,,10.1016/j.jmmm.2022.169163,False
V-doped MoI3,291.892 K,,,Sandwiched layer structure,Hexagonal,{'a': '7.234 Å'},C3v,,23.0 μB,,,,10.1016/j.jmmm.2022.169163,False
Cr-doped MoI3,320.671 K,,,Sandwiched layer structure,Hexagonal,{'a': '7.227 Å'},C3v,,24.0 μB,,,,10.1016/j.jmmm.2022.169163,False
Mn-doped MoI3,644.901 K,,,Sandwiched layer structure,Hexagonal,{'a': '7.237 Å'},C3v,,25.0 μB,,,,10.1016/j.jmmm.2022.169163,False
V-doped MoTe2,273K,,,,,,,,,,,,10.1016/j.jmmm.2022.169163,True
VCl3,273K,,,,,,,,,,,,10.1016/j.jmmm.2022.169163,True
DyZn2,,,"{'Theta_a': '21.0 K', 'Theta_b': '38.4 K', 'Theta_c': '-35.7 K'}",,,,,,,,,,10.1016/0304-8853(92)90638-5,True
CsNiBr3,,30 K,,,Triangular,,,,,,,,10.1016/0304-8853(92)90375-X,True
Ni45Cu5Mn35In15,300 K,,,"Cubic (L21) at austenitic state, Orthorhombic (7M) at martensitic state","Cubic (L21) at austenitic state, Orthorhombic (7M) at martensitic state",,"Fm-3m (No. 225) at austenitic state, Pnmn (No. 58) at martensitic state","1416 Oe at 0 kbar, 1363 Oe at 7.6 kbar","740 μB at 0 kbar, 622 μB at 7.6 kbar",,,"2.14 × 10^-6 m^3 kg^-1 at 0 kbar, 1.46 × 10^-6 m^3 kg^-1 at 7.6 kbar",10.1016/j.jmmm.2021.167835,True
SmFe10.7Mo1.3,495 K,,,ThMn12,Body-centered tetragonal,"{'a': '8.576 Å', 'b': '8.576 Å', 'c': '4.791 Å'}",I4/mmm (No. 139),,1.71 μB,"122.0 A m^2/kg (4.2 K), 100.5 A m^2/kg (300 K)",,,10.1016/S0304-8853(97)01153-0,True
SmFe10.2Mo1.3Ga0.5,483 K,,,ThMn12,Body-centered tetragonal,"{'a': '8.595 Å', 'b': '8.595 Å', 'c': '4.804 Å'}",I4/mmm (No. 139),,1.64 μB,"111.8 A m^2/kg (4.2 K), 92.0 A m^2/kg (300 K)",,,10.1016/S0304-8853(97)01153-0,True
SmFe9.7Mo1.3Ga1.0,473 K,,,ThMn12,Body-centered tetragonal,"{'a': '8.623 Å', 'b': '8.623 Å', 'c': '4.823 Å'}",I4/mmm (No. 139),,1.52 μB,"98.5 A m^2/kg (4.2 K), 83.2 A m^2/kg (300 K)",,,10.1016/S0304-8853(97)01153-0,True
SmFe9.2Mo1.3Ga1.5,457 K,,,ThMn12,Body-centered tetragonal,"{'a': '8.656 Å', 'b': '8.656 Å', 'c': '4.843 Å'}",I4/mmm (No. 139),,1.41 μB,"86.3 A m^2/kg (4.2 K), 73.5 A m^2/kg (300 K)",,,10.1016/S0304-8853(97)01153-0,True
SmFe8.7Mo1.3Ga2.0,420 K,,,ThMn12,Body-centered tetragonal,"{'a': '8.674 Å', 'b': '8.674 Å', 'c': '4.848 Å'}",I4/mmm (No. 139),,1.39 μB,"80.5 A m^2/kg (4.2 K), 65.0 A m^2/kg (300 K)",,,10.1016/S0304-8853(97)01153-0,True
Tb-doped ZnO,300 K,,,Wurtzite,Hexagonal,,,,0.38 μb/Tb,,,,10.1016/j.jmmm.2011.08.017,True
Pr0.10Ca0.90MnO3,,,104 K,Pnma,Orthorhombic,"{'a': '5.298 Å', 'b': '7.494 Å', 'c': '5.304 Å'}",Pnma,,,,,,10.1016/j.jmmm.2023.171334,True
Pr0.05Ca0.95MnO3,,,40 K,Pnma,Orthorhombic,"{'a': '5.293 Å', 'b': '7.482 Å', 'c': '5.306 Å'}",Pnma,,,,,,10.1016/j.jmmm.2023.171334,True
79Ni16Fe5Mo,673 K,,,,,,,,,,,,10.1016/j.jmmm.2009.06.006,True
Ni0.31Tb0.69,,,<100 K,,,,,,,,,,10.1016/S0304-8853(02)00982-4,False
Co-CoO,,290 K,,,,,,,,,,,10.1016/j.jmmm.2017.01.052,False
In1.9Fe0.1O3,,,"Negative, weak antiferromagnetic interaction",Cubic bixbyite,Cubic,"{'a': '10.117', 'b': '10.117', 'c': '10.117'}",Ia-3,,,,,,10.1016/j.jmmm.2007.10.002,True
In1.9Cr0.1O3,,,0 K,Cubic bixbyite,Cubic,"{'a': '10.117', 'b': '10.117', 'c': '10.117'}",Ia-3,,,,,,10.1016/j.jmmm.2007.10.002,True
In1.9Ni0.1O3,,,0 K,Cubic bixbyite,Cubic,"{'a': '10.117', 'b': '10.117', 'c': '10.117'}",Ia-3,,,,,,10.1016/j.jmmm.2007.10.002,True
In1.9Cu0.1O3,,,0 K,Cubic bixbyite,Cubic,"{'a': '10.117', 'b': '10.117', 'c': '10.117'}",Ia-3,,,,,,10.1016/j.jmmm.2007.10.002,True
Fe39Rh61,,423K,,"fcc (as-deposited), CsCl-type (annealed)",,,,70 Oe (annealed at 220 °C),,,,,10.1016/j.jmmm.2008.08.089,True
Ni-Cr-Fe (Amumetal),673K,,,Cubical,,,,,,"Temperature dependent, varies from 419 J/m^3 at 5K to 481 J/m^3 at 300K",,,10.1016/j.jmmm.2016.10.152,True
Ni-Cr-Fe (A4K),673K,,,Cubical,,,,,,"Temperature dependent, varies from 411 J/m^3 at 5K to 482 J/m^3 at 300K",,,10.1016/j.jmmm.2016.10.152,True
RbMnBr3,,8.5 K,,Orthorhombic,Orthorhombic,,Pbca,,,,,,10.1016/j.jmmm.2003.12.388,True
RbMn0.984Fe0.016Br3,,8.5 K,,Orthorhombic,Orthorhombic,,Pbca,,,,,,10.1016/j.jmmm.2003.12.388,True
V0.83Co0.17[TCNE]2,340 K,,,,,,,10 Oe,,,200 emu Oe/mol,,10.1016/j.jmmm.2012.02.037,True
V0.55Co0.45[TCNE]2,340 K,,,,,,,10 Oe,,,200 emu Oe/mol,,10.1016/j.jmmm.2012.02.037,True
CuFe3S4,,285 K,,Tetragonal,,,,,,,,,10.1016/0304-8853(94)90297-6,True
Ga0.99Mn0.01As,7.5 K,,,Zinc-blende,,,,,,2.8 emu/cm^3,,,10.1016/j.jmmm.2017.11.058,True
Ga0.985Mn0.015As,17 K,,,Zinc-blende,,,,,,5.0 emu/cm^3,,,10.1016/j.jmmm.2017.11.058,True
Ga0.98Mn0.02As,31 K,,,Zinc-blende,,,,,,7.75 emu/cm^3,,,10.1016/j.jmmm.2017.11.058,True
Ga0.92Mn0.08As,95 K,,,Zinc-blende,,,,,,33.3 emu/cm^3,,,10.1016/j.jmmm.2017.11.058,True
Ag,,560 pK,,fcc,,,,,,,,,10.1016/0304-8853(92)91691-L,False
YFe4.5Al7.5,105 K,,,Tetragonal ThMn12,,,,,,,,,10.1016/0304-8853(86)90435-X,True
YFe5.5Al6.5,225 K,,,Tetragonal ThMn12,,,,,,,,,10.1016/0304-8853(86)90435-X,True
CeBi,,25.35 K,,,,,,,,,,,10.1016/0304-8853(82)90233-5,True
NaMnFeF6,,45 K,,Trigonal,,"{'a': '9.021(2) Å', 'c': '4.962(1) Å'}",P321,,"{'Fe1a': '-4.34μB', 'Fe2d': '-4.42μB', 'Mn3f': '4.70μB'}",,,,10.1016/0304-8853(88)90063-7,True
Sr2CoO2Cl2,,215 K,,Tetragonal,K2NiF4-type,,I4/mmm,,3.22 μB at 20 K,,,,10.1016/j.jmmm.2020.166892,False
Ni0.95Mg0.05Cr2O4,57 K,27 K,-403 K,Cubic,,{'a': '8.3186 Å'},Fd3m,8486 Oe,0.24 μB/f.u.,,,,10.1016/j.jmmm.2020.166550,True
Ni0.90Mg0.10Cr2O4,42 K,22 K,-670 K,Cubic,,{'a': '8.3206 Å'},Fd3m,7855 Oe,0.23 μB/f.u.,,,,10.1016/j.jmmm.2020.166550,True
Ni0.80Mg0.20Cr2O4,,19 K,,Cubic,,{'a': '8.3214 Å'},Fd3m,,,,,,10.1016/j.jmmm.2020.166550,True
Ni0.70Mg0.30Cr2O4,,20 K,,Cubic,,{'a': '8.3222 Å'},Fd3m,,,,,,10.1016/j.jmmm.2020.166550,True
Ni0.50Mg0.50Cr2O4,,17 K,,Cubic,,{'a': '8.3252 Å'},Fd3m,,,,,,10.1016/j.jmmm.2020.166550,True
Ni0.3Zn0.7Fe2O4 with Be substitution (x=0.25),541K,,,,,,,,,,,,10.1016/j.jmmm.2006.02.215,True
Ni0.3Zn0.7Fe2O4 with Cu substitution (x=0.25),473K,,,,,,,,,,,,10.1016/j.jmmm.2006.02.215,True
UAs,,122.69 K,,Cubic NaCl,Cubic,,,,,,,,10.1016/S0304-8853(01)00241-4,True
Mn doped 3C-SiC (1%),250 K,,,Cubic,Zinc blend,,F 4 - 3 m,,,"{'Spontaneous': {'5 K': '0.97 emu/g', '80 K': '0.89 emu/g', '300 K': '0.83 emu/g'}, 'Saturation': {'5 K': '1.09 emu/g', '80 K': '1.01 emu/g', '300 K': '0.88 emu/g'}}",,,10.1016/j.jmmm.2020.167707,True
Mn doped 3C-SiC (3%),250 K,,,Cubic,Zinc blend,,F 4 - 3 m,,,"{'Spontaneous': {'5 K': '2.79 emu/g', '80 K': '2.51 emu/g', '300 K': '2.20 emu/g'}, 'Saturation': {'5 K': '3.09 emu/g', '80 K': '2.85 emu/g', '300 K': '2.42 emu/g'}}",,,10.1016/j.jmmm.2020.167707,True
Mn doped 3C-SiC (5%),250 K,,,Cubic,Zinc blend,,F 4 - 3 m,,,"{'Spontaneous': {'5 K': '1.29 emu/g', '80 K': '1.25 emu/g', '300 K': '1.19 emu/g'}, 'Saturation': {'5 K': '1.78 emu/g', '80 K': '1.61 emu/g', '300 K': '1.36 emu/g'}}",,,10.1016/j.jmmm.2020.167707,True
Mn doped GaN (5%),190 K,,,,,,,,,,,,10.1016/j.jmmm.2020.167707,
Mn doped 3C-SiC thin film,355 K,,,,,,,,,,,,10.1016/j.jmmm.2020.167707,
Mn doped 3C-SiC nanoparticle,273K,,,,,,,,,,,,10.1016/j.jmmm.2020.167707,
Mn doped 6H-SiC,250 K,,,,,,,,,,,,10.1016/j.jmmm.2020.167707,
Undoped SiC,762 K,,,,,,,,,,,,10.1016/j.jmmm.2020.167707,
LaFeSi,,,,Tetragonal,CeFeSi-type,"{'a': '4.094 Å', 'c': '7.129 Å'}",P4/nmm (129),,1.58 μB/cell,,,,10.1016/j.jmmm.2024.172356,False
LaFe13-xSix,154 K,,,,,,,,,,,,10.1016/j.jmmm.2024.172356,True
Ca3Co1.98O6,24 K,,Positive,Rhombohedral,R-3c,"{'a': '9.0768 Å', 'b': '9.0768 Å', 'c': '10.3801 Å'}",R-3c,,,,,,10.1016/j.jmmm.2023.171653,True
Ca3Co1.96O6,24 K,,Positive,Rhombohedral,R-3c,"{'a': '9.0489 Å', 'b': '9.0489 Å', 'c': '10.3492 Å'}",R-3c,,,,,,10.1016/j.jmmm.2023.171653,True
Ca3Co1.94O6,24 K,,Positive,Rhombohedral,R-3c,"{'a': '9.5615 Å', 'b': '9.5615 Å', 'c': '10.3567 Å'}",R-3c,,,,,,10.1016/j.jmmm.2023.171653,True
Ca3Co1.92O6,24 K,,Positive,Rhombohedral,R-3c,"{'a': '9.0844 Å', 'b': '9.0844 Å', 'c': '10.3896 Å'}",R-3c,,,,,,10.1016/j.jmmm.2023.171653,True
Ca3Co1.90O6,24 K,,Positive,Rhombohedral,R-3c,"{'a': '9.0461 Å', 'b': '9.0461 Å', 'c': '10.3466 Å'}",R-3c,,,,,,10.1016/j.jmmm.2023.171653,True
FeCl2 · H2O,,20.4 K,,,,,,,,,,"Sharp peak at 20.4 K, field-cooled and zero-field-cooled susceptibilities differ at low temperatures",10.1016/0304-8853(94)00502-8,True
Gd6Mn23H22,150 K,,,,,,,,,,,,10.1016/0304-8853(80)90498-9,True
α-MnS,,"152.7 K, 129.5 K",,"Rhombohedral below 152.7 K, Trigonal below 129.5 K",,,,,,,,,10.1016/0304-8853(82)90080-4,True
TbMn0.5Fe0.5O3,,286 K,,Orthorhombic pseudo-perovskite,Distorted perovskite,,,,,Weak ferromagnetism below 28 K,,,10.1016/j.jmmm.2019.165968,False
La1/2Ca1/2MnO3,225 K,150 K,,Orthorhombic,,"{'a': '5.4148 Å', 'b': '7.6389 Å', 'c': '5.4260 Å'}",Pnma,,,,,,10.1016/S0304-8853(00)01398-6,True
Eu2PdSi3,40K,10K,-3K,Hexagonal,AlB2-derived,,P6/mmm,,7.5 μB per formula unit at 5K,,,,10.1016/S0304-8853(98)00124-3,True
Nd0.92Ca0.08MnO3,195K,150K,,Orthorhombic,Pnma,,Pnma,,"3.68 μB (Mn), 1 μB (Nd)",,,,10.1016/j.jmmm.2003.12.1294,True
La0.2Ca0.8MnO3,,180 K,66 K,Orthorhombic,,,,,,,,,10.1016/j.jmmm.2004.11.287,True
Y3Fe5O12 (YIG),560 K,,,Garnet,Cubic,"{'a': '12.376 Å', 'b': '12.376 Å', 'c': '12.376 Å'}",Ia-3d,,,140.5 kA/m,,,10.1016/j.jmmm.2018.10.093,False
HoSb,,5.7 K,,Cubic,,,,,,,,,10.1016/0304-8853(80)90925-7,True
γ-Mn0.73Cu0.27,,140K,,,,,,,,,,,10.1016/j.jmmm.2006.10.659,True
Fe/Cu(1 0 0),,67 K,,FCC,,{'a': '3.61'},,,,,,,10.1016/S0304-8853(99)00311-X,True
Fe/Cr(0 0 1),,311 K,,,,,,,,,,,10.1016/S0304-8853(99)00311-X,True
DyGe3,,24 K,,Orthorhombic,,,Cmcm,,8.1 μB,,,,10.1016/0304-8853(95)00578-1,True
β-FeOOH,,260 K,18.4 K,Hollandite-like,,,,,1.4 μB per Fe ion,,,,10.1016/j.jmmm.2021.168607,True
Y3Fe5O12 (YIG),560 K,,,Garnet,Cubic,"{'a': '12.376 Å', 'b': '12.376 Å', 'c': '12.376 Å'}",Ia-3d,,,,,,10.1016/j.jmmm.2023.171623,False
Fe75.3Cr9.2B15.5,345K,,,Amorphous,,,,,,,,,10.1016/j.jmmm.2006.02.165,True
Fe72.5Cr11.5B16,301K,,,Amorphous,,,,,,,,,10.1016/j.jmmm.2006.02.165,True
Nd1.2Sr1.8Mn2O7,230K,,,Layered Perovskite,,,,,,,,,10.1016/S0304-8853(00)01021-0,True
Nd1.2Sr1.8Mn2O7,80K,,,Layered Perovskite,,,,,,,,,10.1016/S0304-8853(00)01021-0,True
Ge/MnAs,325 K,,,Zincblende,Tetragonal,{'c': '3.09'},,,"3.42 μB for Mn surrounded by four As atoms, 3.78 μB for Mn surrounded by two As and two Ge atoms",,,,10.1016/j.jmmm.2006.10.939,True
0.5BaFe12O19-0.5Bi2/3Cu3Ti4O12,,165 K,-80.597 K,Hexagonal and Orthorhombic,Hexagonal and Orthorhombic,,P63/mmc and Pnma,"2.3 × 10^4 A/m at 5 K, 1.6 × 10^4 A/m at 300 K",,"15.81 emu/g at 5 K, 11.14 emu/g at 300 K","6.53 emu/g at 5 K, 4.12 emu/g at 300 K",,10.1016/j.jmmm.2021.167807,True
Gd(Co0.667Ga0.333)2,150 K,,156.95 K,MgZn2-type,Hexagonal,"{'a': '5.2668 Å', 'c': '8.5009 Å'}",P63/mmc,,7.94 μB/ion,6.52 μB/f.u.,,,10.1016/j.jmmm.2017.06.030,True
Tb(Co0.667Ga0.333)2,95 K,,119.09 K,MgZn2-type,Hexagonal,"{'a': '5.2346 Å', 'c': '8.4658 Å'}",P63/mmc,,9.72 μB/ion,7.53 μB/f.u.,,,10.1016/j.jmmm.2017.06.030,True
Dy(Co0.667Ga0.333)2,55 K,,56.83 K,MgZn2-type,Hexagonal,"{'a': '5.2179 Å', 'c': '8.4458 Å'}",P63/mmc,,10.63 μB/ion,6.54 μB/f.u.,,,10.1016/j.jmmm.2017.06.030,True
LuCo3,380 K,,,Trigonal,PuNi3 type,"{'a': '4.956 Å', 'c': '24.126 Å'}",R-3m,"107 kOe (2 K), 22.6 kOe (300 K)",,286 emu/cm³ (2 K),,"1.38×10⁻⁴ (EA), 1.67×10⁻⁴ (HA)",10.1016/j.jmmm.2021.168367,True
Sr0.5Ba0.5MnO3,,185 K,,Cubic,,,,,,,,,10.1016/j.jmmm.2023.170467,False
Sr0.8Ba0.2MnO3,,187 K,,Cubic,,,,,,,,,10.1016/j.jmmm.2023.170467,False
Mn0.725Ni0.275Ga0.35,,165-218 K,,Ni2In type,,,,,,,,,10.1016/S0304-8853(98)00903-2,True
V1-xMox)2-δO3 (x=0.01),,,-730 K,Monoclinic,Monoclinic,,I2/a,,2.51 μB,,,,10.1016/j.jmmm.2003.11.373,True
V1-xMox)2-δO3 (x=0.02),,,-682 K,Monoclinic,Monoclinic,,I2/a,,2.53 μB,,,,10.1016/j.jmmm.2003.11.373,True
V1-xMox)2-δO3 (x=0.03),,,-605 K,Monoclinic,Monoclinic,,I2/a,,2.58 μB,,,,10.1016/j.jmmm.2003.11.373,True
V1-xMox)2-δO3 (x=0.04),,,-622 K,Monoclinic,Monoclinic,,I2/a,,2.60 μB,,,,10.1016/j.jmmm.2003.11.373,True
V1-xMox)2-δO3 (x=0.05),,,-627 K,Monoclinic,Monoclinic,,I2/a,,2.79 μB,,,,10.1016/j.jmmm.2003.11.373,True
V1-xMox)2-δO3 (x=0.07),,,-688 K,Monoclinic,Monoclinic,,I2/a,,2.67 μB,,,,10.1016/j.jmmm.2003.11.373,True
V1-xMox)2-δO3 (x=0.10),,,-558 K,Monoclinic,Monoclinic,,I2/a,,2.44 μB,,,,10.1016/j.jmmm.2003.11.373,True
V1-xMox)2-δO3 (x=0.20),,,-477 K,Monoclinic,Monoclinic,,I2/a,,2.27 μB,,,,10.1016/j.jmmm.2003.11.373,True
PrCoIn5,,,-21 K,Tetragonal,HoCoGa5,"{'a': '4.5987 Å', 'c': '7.5339 Å'}",P4/mmm,,3.4 μB,,,,10.1016/j.jmmm.2006.04.023,True
NdCoIn5,,8 K,-22 K,Tetragonal,HoCoGa5,"{'a': '4.5913 Å', 'c': '7.5127 Å'}",P4/mmm,,3.7 μB,,,,10.1016/j.jmmm.2006.04.023,True
TbCoGa5,,36 K,-62 K,Tetragonal,HoCoGa5,"{'a': '4.2140 Å', 'c': '6.8100 Å'}",P4/mmm,,9.9 μB,,,,10.1016/j.jmmm.2006.04.023,True
DyCoGa5,,25 K,-24 K,Tetragonal,HoCoGa5,"{'a': '4.2157 Å', 'c': '6.7930 Å'}",P4/mmm,,10.3 μB,,,,10.1016/j.jmmm.2006.04.023,True
HoCoGa5,,9.5 K,-16 K,Tetragonal,HoCoGa5,"{'a': '4.1992 Å', 'c': '6.7807 Å'}",P4/mmm,,10.0 μB,,,,10.1016/j.jmmm.2006.04.023,True
ErCoGa5,,,-6 K,Tetragonal,HoCoGa5,"{'a': '4.1845 Å', 'c': '6.7539 Å'}",P4/mmm,,9.1 μB,,,,10.1016/j.jmmm.2006.04.023,True
TmCoGa5,,,-4 K,Tetragonal,HoCoGa5,"{'a': '4.1780 Å', 'c': '6.7276 Å'}",P4/mmm,,7.4 μB,,,,10.1016/j.jmmm.2006.04.023,True
Gd54Fe39Co7,375 K,,,Amorphous,,,,,,,,,10.1016/j.jmmm.2013.03.007,True
Gd57Fe36Co7,400 K,,,Amorphous,,,,6.6 kOe,,,,,10.1016/j.jmmm.2013.03.007,True
CePt2Si,,6.6 K,-47 K,Inverse CeNiSi2-type,Orthorhombic,"{'a': '0.40987 nm', 'b': '1.8032 nm', 'c': '0.41677 nm'}",Cmcm,,2.32 μB,,,,10.1016/j.jmmm.2006.10.273,True
MnAs/GaAs (0.5 nm/0.5 nm),273K,,,Type-B,,,,,,,,,10.1016/j.jmmm.2004.09.033,True
MnAs/GaAs (2 nm/2 nm),273K,,,Type-B,,,,,,,,,10.1016/j.jmmm.2004.09.033,True
MnAs/GaAs (5 nm/5 nm),273K,,,Type-B,Two-fold symmetric,,,,,,,,10.1016/j.jmmm.2004.09.033,True
MnAs/GaAs (10 nm/10 nm),273K,,,Type-B,Four-fold symmetric,,,,,,,,10.1016/j.jmmm.2004.09.033,True
Ba3Mn2O8,,18 K,-39.13 K,Rhombohedral,R 3̄ m,"{'a': '5.748 Å', 'b': '5.748 Å', 'c': '21.586 Å'}",R 3̄ m,,4.54 μB/mol,,,-6.51E-5 emu/mol,10.1016/j.jmmm.2021.167768,True
Ba3Mn1.99Cr0.01O8,,13.1 K,-22.39 K,Rhombohedral,R 3̄ m,"{'a': '5.712 Å', 'b': '5.712 Å', 'c': '21.442 Å'}",R 3̄ m,,3.98 μB/mol,,,-6.48E-5 emu/mol,10.1016/j.jmmm.2021.167768,True
Ba3Mn1.96Cr0.04O8,,16.6 K,-33.20 K,Rhombohedral,R 3̄ m,"{'a': '5.724 Å', 'b': '5.724 Å', 'c': '21.451 Å'}",R 3̄ m,,4.28 μB/mol,,,-6.36E-5 emu/mol,10.1016/j.jmmm.2021.167768,True
Ba3Mn1.94Cr0.06O8,,16.5 K,-32.16 K,Rhombohedral,R 3̄ m,"{'a': '5.728 Å', 'b': '5.728 Å', 'c': '21.468 Å'}",R 3̄ m,,4.09 μB/mol,,,-6.24E-4 emu/mol,10.1016/j.jmmm.2021.167768,True
CuFe0.99Ti0.01O2,,"14 K, 11 K",−218.76 K,Delafossite,Triangular lattice,"{'a': '3.034 (0) Å', 'c': '17.167 (1) Å'}",R-3m,,,,,,10.1016/j.jmmm.2019.04.019,True
CuFe0.98Ti0.02O2,,"14 K, 11 K",−230.43 K,Delafossite,Triangular lattice,"{'a': '3.034 (5) Å', 'c': '17.167 (5) Å'}",R-3m,,,,,,10.1016/j.jmmm.2019.04.019,True
CuFe0.96Ti0.04O2,,"14 K, NA",−173.34 K,Delafossite,Triangular lattice,"{'a': '3.034 (1) Å', 'c': '17.166 (6) Å'}",R-3m,,,,,,10.1016/j.jmmm.2019.04.019,True
CuFe0.94Ti0.06O2,,"14 K, NA",−371.96 K,Delafossite,Triangular lattice,"{'a': '3.034 (3) Å', 'c': '17.166 (9) Å'}",R-3m,,,,,,10.1016/j.jmmm.2019.04.019,True
CuFe0.92Ti0.08O2,,"14 K, NA",−405.44 K,Delafossite,Triangular lattice,"{'a': '3.034 (6) Å', 'c': '17.167 (1) Å'}",R-3m,,,,,,10.1016/j.jmmm.2019.04.019,True
Mn(II)@ZnO,860 K,,,Monolayer,Hexagonal,,,,5 μB,,,,10.1016/j.jmmm.2024.172227,False
ZnO with Zn vacancy,860 K,,,Monolayer,Hexagonal,,,,2 μB,,,,10.1016/j.jmmm.2024.172227,False
C32H16N8VO,,-0.1 K,-0.1 K,Triclinic,,"{'a': '1.2027 nm', 'b': '1.2571 nm', 'c': '0.8690 nm'}",P1̄,,1.704 μB,9.46 emu/g,,6.266×10−4 emuK/gOe,10.1016/j.jmmm.2016.09.018,True
C32H16N8Cu,,-2.3 K,-2.3 K,,,,,,,,,,10.1016/j.jmmm.2016.09.018,False
C32H16N8Co,,-2.5 K,-2.5 K,,,,,,,,,,10.1016/j.jmmm.2016.09.018,False
MnS2,225 K,,,Layered pyrite,Face-centered cubic,"{'a': '6.0888 Å', 'b': '6.0888 Å'}",Pa-3,,4.50-4.51 μB,,,,10.1016/j.jmmm.2022.169966,False
Nd0.35La0.65Mn2Si2,,395 K,,ThCr2Si2-type,Body-centered tetragonal,,I4/mmm,,,,,,10.1016/S0304-8853(98)00605-2,True
Gd1.89Ni0.02Zn0.03Fe0.55O4,,17 K,,Cubic,,{'a': '10.8120 Å'},Ia-3,0.05 T,,,,0.41 emu/mol·Oe,10.1016/j.jmmm.2024.172377,True
Gd1.39Ni0.10Zn0.02Fe0.89O4,,17 K,,Orthorhombic,,"{'a': '5.3490 Å', 'b': '5.6089 Å', 'c': '7.6687 Å'}",Pbnm,,,,,0.27 emu/mol·Oe,10.1016/j.jmmm.2024.172377,True
CoHo0.04Fe1.96O4,529 K,,,Spinel,Cubic,,,,1.96 μB,,,,10.1016/j.jmmm.2012.06.008,True
CoHo0.06Fe1.94O4,512 K,,,Spinel,Cubic,,,,1.55 μB,,,,10.1016/j.jmmm.2012.06.008,True
CoHo0.08Fe1.92O4,501 K,,,Spinel,Cubic,,,,1.96 μB,,,,10.1016/j.jmmm.2012.06.008,True
CoHo0.10Fe1.90O4,491 K,,,Spinel,Cubic,,,,0.55 μB,,,,10.1016/j.jmmm.2012.06.008,True
CoO(111)/Fe(110),,293 K,,Epitaxial,,,,,,,,,10.1016/j.jmmm.2021.168783,True
NiO(111)/Fe(110),,520 K,,Epitaxial,,,,,,,,,10.1016/j.jmmm.2021.168783,True
"(Fe, Mg, Ca, Mn)3Al2Si3O12",,8 K,,Garnet,,,,,,,,,10.1016/0304-8853(94)90196-1,True
Dy2Fe14B,598K,,,Tetragonal,,,P42/mnm,,,,,,10.1016/j.jmmm.2023.171587,False
Nd6Fe13Sn,,433 K,,Tetragonal,I4/mcm,"{'a': '0.80877 nm', 'c': '2.3375 nm'}",I4/mcm,,"2.4 μB/Fe, 3.06 μB/Nd",,,,10.1016/S0304-8853(00)00351-6,True
Pr6Fe13Sn,,393 K,,Tetragonal,I4/mcm,"{'a': '0.8097 nm', 'c': '2.3483 nm'}",I4/mcm,,"2.4 μB/Fe, 2.9 μB/Pr",,,,10.1016/S0304-8853(00)00351-6,True
Ni0.50Zn0.50Fe2O4,,"235±2 °C represents a range of temperatures. To convert this to Kelvin:

- Lower bound: 235 - 2 = 233°C → 233 + 273 = 506K  
- Upper bound: 235 + 2",,Spinel,Cubic,{'a': '8.4130 Å'},,,,,,,10.1016/j.jmmm.2008.08.059,True
Ni0.40Mn0.10Zn0.50Fe2O4,,"203±2°C represents a range of temperatures from 201°C to 205°C. Converting this range to Kelvin:

201°C → 474K  
205°C → 478K  

Output: 474-478K",,Spinel,Cubic,{'a': '8.4160 Å'},,,,,,,10.1016/j.jmmm.2008.08.059,True
Ni0.30Mn0.20Zn0.50Fe2O4,,"174±2°C represents a range of temperatures. To convert this to Kelvin:

1. Convert the lower bound: 174 - 2 = 172°C → 172 + 273 = 445K.
2. Convert the upper bound:",,Spinel,Cubic,{'a': '8.4331 Å'},,,,,,,10.1016/j.jmmm.2008.08.059,True
Zn0.9995Cu0.0005O,273K,,,Hexagonal wurtzite,Hexagonal,,,46.50 Oe,1.44 μB/Cu2+,,,,10.1016/j.jmmm.2019.165618,True
Zn0.9795Cu0.0005Al0.02O,273K,,,Hexagonal wurtzite,Hexagonal,,,67.50 Oe,0.71 μB/Cu2+,,,,10.1016/j.jmmm.2019.165618,True
Zn0.98Cu0.02O,273K,,,Hexagonal wurtzite,Hexagonal,,,29.00 Oe,0.57 μB/Cu2+,,,,10.1016/j.jmmm.2019.165618,True
Zn0.96Cu0.02Al0.02O,273K,,,Hexagonal wurtzite,Hexagonal,,,61.00 Oe,0.37 μB/Cu2+,,,,10.1016/j.jmmm.2019.165618,True
Zn0.9995Ag0.0005O,273K,,,Hexagonal wurtzite,Hexagonal,,,145.5 Oe,0.53 μB/Ag2+,,,,10.1016/j.jmmm.2019.165618,True
Zn0.9795Ag0.0005Al0.02O,273K,,,Hexagonal wurtzite,Hexagonal,,,130.5 Oe,0.23 μB/Ag2+,,,,10.1016/j.jmmm.2019.165618,True
Zn0.98Ag0.02O,273K,,,Hexagonal wurtzite,Hexagonal,,,36.00 Oe,0.20 μB/Ag2+,,,,10.1016/j.jmmm.2019.165618,True
Zn0.96Ag0.02Al0.02O,273K,,,Hexagonal wurtzite,Hexagonal,,,123.0 Oe,0.09 μB/Ag2+,,,,10.1016/j.jmmm.2019.165618,True
Zn14V2O16,300 K,,,Wurtzite,Hexagonal,"{'a': '3.29', 'c': '5.27'}",,,5.22 μB,,,,10.1016/j.jmmm.2014.03.033,False
Zn14V2O16,300 K,,,Zincblende,Cubic,{'a': '4.625'},,,3.26 μB,,,,10.1016/j.jmmm.2014.03.033,False
Ni51.6Mn33.5In14.9,320 K,,,Austenitic cubic L21,Cubic,,,,,,,,10.1016/j.jmmm.2019.04.096,True
Ho2Au,4.5 K,,,,,,,,,,,,10.1016/0304-8853(78)90101-4,True
Fe49Rh51,,373K,,bcc,,,,,,,,,10.1016/j.jmmm.2008.08.076,True
Sr2FeMoxW1-xO6 (x=0.2),0 K,,,Perovskite,Rock-salt,,,,,,,,10.1016/j.jmmm.2003.12.543,False
Ni45Mn55,,1070 K,,Face Centered Tetragonal (fct),L10,"{'a': '3.74 Å', 'b': '3.74 Å', 'c': '3.52 Å'}",,,,,,,10.1016/j.jmmm.2016.05.043,True
Co/Ni45Mn55,,1070 K,,Face Centered Tetragonal (fct),L10,"{'a': '3.74 Å', 'b': '3.74 Å', 'c': '3.52 Å'}",,Varies with Pt buffer layer thickness,,,,,10.1016/j.jmmm.2016.05.043,True
Co/Ni45Mn55 (with Pt buffer layer),,1070 K,,Face Centered Tetragonal (fct),L10,"{'a': '3.74 Å', 'b': '3.74 Å', 'c': '3.52 Å'}",,Varies with Pt buffer layer thickness,,,,,10.1016/j.jmmm.2016.05.043,True
Ga1-xMnxAs,110 K,,,,,,,,,,,,10.1016/S0304-8853(03)00507-9,True
Pr0.5Ca0.5Mn0.97Cd0.03O3,"100 K, 70 K",,,Orthorhombic,Pseudocubic,,Pbmn,,,,,,10.1016/j.jmmm.2003.12.1133,True
Pr0.5Ca0.5Mn0.94Cd0.06O3,"100 K, 70 K",,,Orthorhombic,Pseudocubic,,Pbmn,,,,,,10.1016/j.jmmm.2003.12.1133,True
Gd2BaNiO5,,55 K,,,,,,,7.9 μB/mol Gd,,,,10.1016/0304-8853(94)01187-7,True
Y0.15Ca0.85MnO3,,111 K,+123 K,Orthorhombic,Pnma,"{'a': '5.3194 Å', 'b': '7.4732 Å', 'c': '5.2818 Å'}",62,,1.5 μB/f.u.,,,,10.1016/j.jmmm.2018.11.003,True
Dy0.15Ca0.85MnO3,,112 K,+103 K,Orthorhombic,Pnma,"{'a': '5.3165 Å', 'b': '7.4730 Å', 'c': '5.2811 Å'}",62,,2.7 μB/f.u.,,,,10.1016/j.jmmm.2018.11.003,True
Nd2Co14B,1007 K,,,Tetragonal,,,P42/mnm,,,,,,10.1016/j.jmmm.2024.172387,False
DyIr2Si2,,40 K,,ThCr2Si2,,,,,10 μB,,,,10.1016/0304-8853(93)90474-G,True
Antiferromagnetic Ising model with spin S,,Finite temperature (KT-type phase transition),,,Triangular lattice,,,,,,,,10.1016/0304-8853(94)00526-5,False
Pr0.9Sr0.1Mn0.93+Mn0.14+O3,220 K,,,Body-centered tetragonal,Tetragonal,,,,,,,,10.1016/j.jmmm.2023.171485,True
Pr2Br5,,50(1)K,,,,,P21/m',,,,,,10.1016/0304-8853(92)90549-4,True
Ce2Br5,,40(2)K,,,,,,,,,,,10.1016/0304-8853(92)90549-4,True
Pr2I5,,37(1)K,,,,,Pa21,,,,,,10.1016/0304-8853(92)90549-4,True
ErB2C2,,15.9K,,Tetragonal,,,P4/mbm,,,,0.4 μB,,10.1016/j.jmmm.2006.10.668,True
CoOx,,250 K,,,,,,,,,,,10.1016/j.jmmm.2014.04.002,True
Cr/Ni,,311 K,,Cubic,Polycrystalline,,,312.2 Oe,,,,,10.1016/j.jmmm.2024.171776,True
α-Fe2O3,,955 K,,Rhombohedral corundum,Hexagonal,,,,,,,,10.1016/j.jmmm.2019.165500,True
Ni5(TeO3)4Br2,,15 K,,Monoclinic,Layered,,C 2/c,,,,,,10.1016/j.jmmm.2007.02.143,True
TbAu2Si2,,14.5 K,,Tetragonal,,,,,8.7 μB,,,,10.1016/0304-8853(92)90629-3,True
Sr2NiO2Cl2,,210 K,,Tetragonal,K2NiF4-type,"{'a': '4.039 Å', 'b': '4.039 Å', 'c': '15.093 Å'}",I4/mmm,,1.71 μB (G-type AFM),,,,10.1016/j.jmmm.2020.167195,False
Ba2NiO2Ag2Se2,,130 K,,,,,,,,,,,10.1016/j.jmmm.2020.167195,
YBaCuFe0.85Co0.15O5,,200 K,,Tetragonal,P4mm,"{'a': '3.873(1) Å', 'c': '7.652(1) Å'}",P4mm,,,,,,10.1016/j.jmmm.2019.166124,True
YBaCuFe0.85Ni0.15O5,,190 K,,Tetragonal,P4mm,"{'a': '3.873(2) Å', 'c': '7.648(1) Å'}",P4mm,,,,,,10.1016/j.jmmm.2019.166124,True
YBaCuFe0.85Ga0.15O5,,110 K,,Tetragonal,P4mm,"{'a': '3.873(1) Å', 'c': '7.676(2) Å'}",P4mm,,,,,,10.1016/j.jmmm.2019.166124,True
Zn0.95Cu0.05O,300 K,,,,,,,,,,,,10.1016/j.jmmm.2012.09.060,True
Zn0.95Cu0.05O (annealed),300 K,,,,,,,,,,,,10.1016/j.jmmm.2012.09.060,True
Eu0.50Sr0.50S,0.53 J1 (approximately 0.254 K),,,fcc,fcc,,,,,,,,10.1016/j.jmmm.2006.10.450,False
Sr1/2La3/2Li1/2Fe1/2O4,,29.2±1 K,,,,,,,,,,,10.1016/0304-8853(83)91057-0,True
Sr1/2Pr3/2Li1/2Fe1/2O4,,29.2±1 K,,,,,,,,,,,10.1016/0304-8853(83)91057-0,True
Sr1/2Nd3/2Li1/2Fe1/2O4,,35.2±1 K,,,,,,,,,,,10.1016/0304-8853(83)91057-0,True
Be0.75Mn0.25Te,,,Positive,Zinc Blende,Cubic,,,,,,,,10.1016/j.jmmm.2013.02.040,True
(LaMn)0.94O3,,,140 K,,,,,,,,,,10.1016/S0304-8853(02)01063-6,True
TbPtSn,,13.8 K,,Orthorhombic,TiNiSi-type,,,,9.06 μB,,,,10.1016/0304-8853(94)01613-5,True
BaCoZn1-xMgxFe16O27,790 K,,710 K,Hexagonal,W-type,"{'a': '5.953 Å', 'c': '32.814 Å'}",,,,,,,10.1016/j.jmmm.2006.11.212,True
BaCoZn0.9Mg0.1Fe16O27,722 K,,684 K,Hexagonal,W-type,"{'a': '5.95 Å', 'c': '32.816 Å'}",,,,,,,10.1016/j.jmmm.2006.11.212,True
BaCoZn0.8Mg0.2Fe16O27,737 K,,678 K,Hexagonal,W-type,"{'a': '5.948 Å', 'c': '32.826 Å'}",,,,,,,10.1016/j.jmmm.2006.11.212,True
BaCoZn0.7Mg0.3Fe16O27,753 K,,665 K,Hexagonal,W-type,"{'a': '5.947 Å', 'c': '32.826 Å'}",,,,,,,10.1016/j.jmmm.2006.11.212,True
BaCoZn0.6Mg0.4Fe16O27,765 K,,681 K,Hexagonal,W-type,"{'a': '5.945 Å', 'c': '32.826 Å'}",,,,,,,10.1016/j.jmmm.2006.11.212,True
BaCoZn0.5Mg0.5Fe16O27,800 K,,780 K,Hexagonal,W-type,"{'a': '5.944 Å', 'c': '32.859 Å'}",,,,,,,10.1016/j.jmmm.2006.11.212,True
BaCoZn0.4Mg0.6Fe16O27,783 K,,762 K,Hexagonal,W-type,"{'a': '5.942 Å', 'c': '32.891 Å'}",,,,,,,10.1016/j.jmmm.2006.11.212,True
V2FeAl,,,-958 K,Cu2MnAl-type and Cu2HgTi-type,,{'a': '5.9470(5)'},Fm-3m and F-43m,,"1.889 μB (simple), 1.699 μB (inverted)",,,,10.1016/j.jmmm.2023.171103,True
V2FeGa,,,-1024 K,Cu2MnAl-type and Cu2HgTi-type,,{'a': '5.939(3)'},Fm-3m and F-43m,,"1.923 μB (simple), 1.289 μB (inverted)",,,,10.1016/j.jmmm.2023.171103,True
V2MnAl,,,-623 K,Cu2MnAl-type and Cu2HgTi-type,,{'a': '6.037(8)'},Fm-3m and F-43m,,"1.653 μB (simple), 1.34 μB (inverted)",,,,10.1016/j.jmmm.2023.171103,True
V2MnGa,,,-49 K,Cu2MnAl-type and Cu2HgTi-type,,{'a': '6.0030(9)'},Fm-3m and F-43m,,"1.82 μB (simple), 1.486 μB (inverted)",,,,10.1016/j.jmmm.2023.171103,True
MgMn6Sn6,300 K,,318.56 K,HfFe6Ge6-type,Hexagonal,"{'a': '5.517 Å', 'b': '5.517 Å', 'c': '9.032 Å'}",P6/mmm,,2.38 μB/Mn,,,,10.1016/j.jmmm.2024.172182,True
LiMn6Sn6,382 K,,,Kagome,,,,,,,,,10.1016/j.jmmm.2024.172182,
C18O9P3H15Cr2·2H2O,,,-18.8 K,Orthorhombic,,"{'a': '4.018 Å', 'b': '11.952 Å', 'c': '22.264 Å'}",Pmn21,,7.61 μB/f.u.,,,,10.1016/j.jmmm.2014.03.059,True
CuSe2O5,,17 K,,Monoclinic,,,,,,,,,10.1016/j.jmmm.2015.09.045,True
CuSe2O5,,22 K,,Monoclinic,,,,,,,,,10.1016/j.jmmm.2015.09.045,False
Cr0.997Ru0.003,,380 K,,,,,,,,,,,10.1016/0304-8853(81)90107-4,True
Cr0.985Ru0.015,,480 K,,,,,,,,,,,10.1016/0304-8853(81)90107-4,True
Cr0.95Ru0.05,,514 K,,,,,,,,,,,10.1016/0304-8853(81)90107-4,True
Tb2Cu2In,81.0 K,,"-51.0 K (parallel), 90.0 K (perpendicular), 77.2 K (polycrystalline)",Tetragonal,Mo2FeB2-type,,P4/mbm,,8.8 μB,,,,10.1016/S0304-8853(99)00383-2,True
Ho2Cu2In,26.7 K,,"16.3 K (parallel), 38.7 K (perpendicular), 29.0 K (polycrystalline)",Tetragonal,Mo2FeB2-type,,P4/mbm,,10.0 μB,,,,10.1016/S0304-8853(99)00383-2,True
Cd2Re2O7,,,Above 400 K,Pyrochlore,BCC,,"Fd-3m, I-4m2, I-4122",,,,,Pauli susceptibility at zero temperature,10.1016/j.jmmm.2003.11.397,False
DyIr2Si2,,40 K,,ThCr2Si2,,,,,10 μB,,,,10.1016/0304-8853(92)90321-E,True
Au80Fe20,290 K,,,,,,,,,,,,10.1016/S0304-8853(03)00015-5,True
Cu60Fe20Ni20,625 K,,,,,,,,,,,,10.1016/S0304-8853(03)00015-5,True
FeSO4,,30 K,-46.7 K,,,,,,4.54 μB,,,,10.1016/j.jmmm.2007.02.034,True
FeSO4,,30 K,-46.7 K,,,,,,4.67 μB,,,,10.1016/j.jmmm.2007.02.034,True
Fe(C3H5O3)2,,,-3.2 K,,,,,,4.91 μB,,,,10.1016/j.jmmm.2007.02.034,True
Ti30.5Fe69.5,420 K,,,Hexagonal C14,Hexagonal,,P63/mmc,,,,,,10.1016/S0304-8853(98)00298-4,True
Ti31.0Fe69.0,420 K,,,Hexagonal C14,Hexagonal,,P63/mmc,,,,,,10.1016/S0304-8853(98)00298-4,True
Ti31.5Fe68.5,420 K,,,Hexagonal C14,Hexagonal,,P63/mmc,,,,,,10.1016/S0304-8853(98)00298-4,True
Ti32.0Fe68.0,420 K,,,Hexagonal C14,Hexagonal,,P63/mmc,,,,,,10.1016/S0304-8853(98)00298-4,True
Ti33.0Fe67.0,,260 K,,Hexagonal C14,Hexagonal,,P63/mmc,,,,,,10.1016/S0304-8853(98)00298-4,True
Ti33.3Fe66.6,,278 K,,Hexagonal C14,Hexagonal,,P63/mmc,,,,,,10.1016/S0304-8853(98)00298-4,True
Ti35.0Fe65.0,,250 K,,Hexagonal C14,Hexagonal,,P63/mmc,,,,,,10.1016/S0304-8853(98)00298-4,True
