Repository: MaMMoS-project/ML-models

# ML-models
Collection of various ML models developed for the MaMMoS project

Models are organized in different folders of this repository:


- ./beyond-stoner-wolfarth:

   ML models to replace single-grain micromagnetics simulations by ML predictions for:

   -- ./beyond-stoner-wolfarth/single-grain-easy-axis-model:
      where the H and K1 vector are aligned along the z-axis of the simulation cube
      This model predicts Mr, Hc, and BHmax from a, k1, and Ms
      Current model version: v1.0

   -- ./inverse-beyond-stoner-wolfarth/single-grain-easy-axis-model:
      where the H and K1 vector are aligned along the z-axis of the simulation cube

File: compound-to-experimental-tc/data/MagneticMaterials_All.csv (part 78 of 94)
Material_Name,Curie,Neel,Curie_Weiss,Crystal_Structure,Lattice_Structure,Lattice_Parameters,Space_Group,Coercivity,Magnetic_Moment,Magnetization,Remanence,Susceptibility,DOI,Experimental
Ti15Fe85,"1040 K, 400 K",,,BCC,BCC,,,,,,,,10.1016/S0304-8853(98)00298-4,True
Ti20Fe80,"1040 K, 400 K",,,BCC,BCC,,,,,,,,10.1016/S0304-8853(98)00298-4,True
Zn0.982Mn0.018O:N,Above 300 K,,,Wurtzite,Hexagonal,,,,,,,,10.1016/j.jmmm.2014.06.024,True
Zn0.9644Mn0.0356O:N,Above 300 K,,,Wurtzite,Hexagonal,,,,,38.8 emu/cm^3,,,10.1016/j.jmmm.2014.06.024,True
Zn0.9328Mn0.0672O:N,Above 300 K,,,Wurtzite,Hexagonal,,,,,,,,10.1016/j.jmmm.2014.06.024,True
Y3Fe5O12 (YIG),560 K,,,Garnet,Cubic,"{'a': '12.376 Å', 'b': '12.376 Å', 'c': '12.376 Å'}",Ia-3d,,,,,,10.1016/j.jmmm.2021.168391,True
Ni80Fe20 (Permalloy),850 K,,,Face-centered cubic (FCC),Cubic,"{'a': '3.54 Å', 'b': '3.54 Å', 'c': '3.54 Å'}",Fm-3m,,,,,,10.1016/j.jmmm.2021.168391,True
Mn50Al46Ni4,634 K,,633 K,τ phase,Tetragonal,"{'a': '3.94 Å', 'c': '3.52 Å'}",P4/mmm (123),,0.92 μB/f.u.,106 Am2/Kg,,,10.1016/j.jmmm.2015.11.011,True
Mn40Al50Ni10,421 K,,,κ phase,Cubic CsCl-type,,,,,84 Am2/Kg,,,10.1016/j.jmmm.2015.11.011,True
Ni2Mn0.75Cu0.25Ga0.84Al0.16,296 K,,,L21-type,Cubic,{'a': '5.825 Å'},Fm-3m,,,,,,10.1016/j.jmmm.2021.167965,True
Mn1Fe0.95P0.61Si0.33B0.06,267 K,,,,,,,,,,,,10.1016/j.jmmm.2021.167965,False
Ni37.5Co12.5Mn35Ti15,290 K,,,,,,,,,,,,10.1016/j.jmmm.2021.167965,False
LaFe11.47Mn0.25Si1.28-H1.65,304 K,,,,,,,,,,,,10.1016/j.jmmm.2021.167965,False
Ni41Mn43Sn10Co6,318 K,,,,,,,,,,,,10.1016/j.jmmm.2021.167965,False
Pr0.9Sr0.1CoO2.99,50K,,,Orthorhombic,GdFeO3-type,"{'a': '5.365 Å', 'b': '7.606 Å', 'c': '5.418 Å'}",Pnma,"0.3 T at 5K, 0.2 T at 10K",,,,,10.1016/S0304-8853(02)00382-7,True
Co67Fe3Cr3B12Si15,434 K,,,Amorphous,,,,0.11 A/m,,0.45 T,,,10.1016/j.jmmm.2020.167328,True
Co66Fe3Cr6B15Si10,430 K,,,Amorphous,,,,,,0.38 T,,,10.1016/j.jmmm.2020.167328,True
Co66Fe3Cr9B14Si8,425 K,,,Amorphous,,,,,,0.38 T,,,10.1016/j.jmmm.2020.167328,True
Co66Fe4Mo0.5Ni0.5Si15.5B13.5,491 K,,,Amorphous,,,,0.3 A/m,,0.55 T,,,10.1016/j.jmmm.2020.167328,True
Co66.5Fe4Mo1.5B12Si16,413 K,,,Amorphous,,,,0.33 A/m,,0.51 T,,,10.1016/j.jmmm.2020.167328,True
Co68Fe3.2Cr2.8B9Si17,393 K,,,Amorphous,,,,0.15 A/m,,0.5 T,,,10.1016/j.jmmm.2020.167328,True
Co67Fe3.2Cr2.8B10Si17,388 K,,,Amorphous,,,,0.11 A/m,,0.55 T,,,10.1016/j.jmmm.2020.167328,True
Co65.5Fe3.5Cr3B10Si18,364 K,,,Amorphous,,,,0.159 A/m,,0.42 T,,,10.1016/j.jmmm.2020.167328,True
Co65Fe3.2Cr2.8B10Si19,321 K,,,Amorphous,,,,0.122 A/m,,0.35 T,,,10.1016/j.jmmm.2020.167328,True
Co65Fe3.8Cr2.2B11.5Si17.5,393 K,,,Amorphous,,,,,,0.5 T,,,10.1016/j.jmmm.2020.167328,True
Co66Fe3.8Cr1.2B12Si17,449 K,,,Amorphous,,,,0.2 A/m,,0.5 T,,,10.1016/j.jmmm.2020.167328,True
Co65Fe4Cr1Mo1B11.8Si17.2,399 K,,,Amorphous,,,,,,0.45 T,,,10.1016/j.jmmm.2020.167328,True
Co66.7Fe3.1Cr3.2B12Si15,440 K,,,Amorphous,,,,0.14 A/m,,0.44 T,,,10.1016/j.jmmm.2020.167328,True
Co67Fe3Cr3B11.5Si15.5,443 K,,,Amorphous,,,,0.13 A/m,,0.43 T,,,10.1016/j.jmmm.2020.167328,True
MnCl2·4H2O,,1.6 K,,Monoclinic,,,,,,,,,10.1016/j.jmmm.2003.12.347,True
γ-Mn,,267 K,,,,,,,,,,,10.1016/S0304-8853(97)00847-0,False
Mn-10 at%Cu,,382 K,,,,,,,,,,,10.1016/S0304-8853(97)00847-0,False
Nd1-xYxCo6.86Hf0.14,,,,TbCu7-type,Hexagonal,"{'x=0': {'a': 4.932, 'b': 'NA', 'c': 4.053}, 'x=0.1': {'a': 4.925, 'b': 'NA', 'c': 4.052}, 'x=0.2': {'a': 4.92, 'b': 'NA', 'c': 4.052}, 'x=0.3': {'a': 4.912, 'b': 'NA', 'c': 4.053}, 'x=0.4': {'a': 4.906, 'b': 'NA', 'c': 4.052}}",P6/mmm,,"{'x=0': {'M_Co': 1.36, 'M_S': 12.3}, 'x=0.1': {'M_Co': 1.38, 'M_S': 12.2}, 'x=0.2': {'M_Co': 1.41, 'M_S': 12.1}, 'x=0.3': {'M_Co': 1.44, 'M_S': 12.0}, 'x=0.4': {'M_Co': 1.47, 'M_S': 11.9}}",,,,10.1016/j.jmmm.2004.10.110,True
Eu1+xO,69 K,,,,,,,,,,,,10.1016/0304-8853(77)90065-8,True
Zn0.5Mn0.5Al0.0Fe2.0O4,386.6K,,,Spinel,Cubic,{'a': '8.4729 Å'},,Negligible,,43.6 emu/g,Negligible,,10.1016/j.jmmm.2024.171724,True
Zn0.5Mn0.5Al0.3Fe1.7O4,353.8K,,,Spinel,Cubic,{'a': '8.4407 Å'},,Negligible,,39.2 emu/g,Negligible,,10.1016/j.jmmm.2024.171724,True
Zn0.5Mn0.5Al0.4Fe1.6O4,346.8K,,,Spinel,Cubic,{'a': '8.4328 Å'},,Negligible,,37.1 emu/g,Negligible,,10.1016/j.jmmm.2024.171724,True
Zn0.5Mn0.5Al0.5Fe1.5O4,338.1K,,,Spinel,Cubic,{'a': '8.4274 Å'},,Negligible,,34.2 emu/g,Negligible,,10.1016/j.jmmm.2024.171724,True
Zn0.5Mn0.5Al0.6Fe1.4O4,329.3K,,,Spinel,Cubic,{'a': '8.4171 Å'},,Negligible,,31.4 emu/g,Negligible,,10.1016/j.jmmm.2024.171724,True
Y60Fe30Al10,,,"{'system': 6, 'cluster': 355}",Amorphous,,,,60 kA/m at 4.2 K,150 μB,,,,10.1016/S0304-8853(00)00941-0,True
Zn0.1Cd0.9Cr2Se4,,130 K,,Cubic,,,,,,,,,10.1016/S0304-8853(97)90022-6,True
Zn0.2Cd0.8Cr2Se4,,120 K,,Cubic,,,,,,,,,10.1016/S0304-8853(97)90022-6,True
Zn0.3Cd0.7Cr2Se4,,110 K,,Cubic,,,,,,,,,10.1016/S0304-8853(97)90022-6,True
Cr0.20Ir,,378 K,,,,,,,,,,,10.1016/S0304-8853(98)00138-3,True
Fe2.75Cr0.25Ge,546 K,,,Hexagonal D019,Hexagonal,"{'a': '5.1885 Å', 'c': '4.2260 Å'}",P63/mmc,,5.79 μB/f.u.,,,,10.1016/j.jmmm.2020.167398,True
Fe2.5Cr0.5Ge,446 K,,,Hexagonal D019,Hexagonal,"{'a': '5.1934 Å', 'c': '4.2269 Å'}",P63/mmc,,5.11 μB/f.u.,,,,10.1016/j.jmmm.2020.167398,True
Fe2.3Cr0.7Ge,364 K,,,Hexagonal D019,Hexagonal,"{'a': '5.1958 Å', 'c': '4.2275 Å'}",P63/mmc,,4.44 μB/f.u.,,,,10.1016/j.jmmm.2020.167398,True
Fe40Co60,1283K,,,bcc,,{'a': '2.855 Å'},,154 Oe,,152 emu/g,,,10.1016/j.jmmm.2022.170016,True
Fe40Co53Ni7,1113K,,,bcc,,{'a': '2.8524 Å'},,157 Oe,,118 emu/g,,,10.1016/j.jmmm.2022.170016,True
Fe40Co50Ni10,1083K,,,bcc,,{'a': '2.8523 Å'},,124 Oe,,129 emu/g,,,10.1016/j.jmmm.2022.170016,True
Fe40Co46Ni14,1033K,,,bcc,,{'a': '2.8550 Å'},,96 Oe,,155 emu/g,,,10.1016/j.jmmm.2022.170016,True
CeRu2(Si0.79Ge0.21)2,,8.5 K,,ThCr2Si2 type,,,,,,,,,10.1016/j.jmmm.2006.10.027,True
K4.5/K12-Si12Al12O48,6 K,,,Zeolite,,,,,,,,,10.1016/S0304-8853(00)00635-1,True
NiFe0.75Cr1.25O4,,"490 K (for 50 nm), 240 K (for 5 nm)",,Cubic spinel,Cubic,{'a': '8.305 Å'},Fd-3m,,"0.98 μB (for 50 nm), 0.93 μB (for 35 nm)",,,,10.1016/j.jmmm.2017.11.067,True
Ni1-xCux,636 K,,,,,,,,0.6 μB,,,,10.1016/j.jmmm.2019.03.011,True
Ni0.9039Cu0.0961,522 K,,,,,,,,,,,,10.1016/j.jmmm.2019.03.011,True
Ni0.8046Cu0.1954,415 K,,,,,,,,,,,,10.1016/j.jmmm.2019.03.011,True
Ni0.719Cu0.281,325 K,,,,,,,,,,,,10.1016/j.jmmm.2019.03.011,True
Ni0.64Zn0.36Fe2O4,365K,,,Spinel,Regular,{'a': '8.382 Å'},Fd-3m,55 Oe,,7.4 emu/g,,,10.1016/j.jmmm.2022.169909,True
Fe2.65Mn0.35Ga,200 K,,,D03-type,,,,,1.7 μB,,,,10.1016/S0304-8853(97)00462-9,True
Zn0.975Fe0.025O,300 K,,,Epitaxial,Hexagonal,{'c': '5.253 Å'},,135 Oe,0.18 μB/Fe2+,,,,10.1016/j.jmmm.2010.11.090,True
Zn0.96Fe0.03Al0.01O,300 K,,,Epitaxial,Hexagonal,{'c': '5.218 Å'},,69 Oe,0.58 μB/Fe2+,,,,10.1016/j.jmmm.2010.11.090,True
Zn0.94Fe0.04Al0.01O,300 K,,,Epitaxial,Hexagonal,{'c': '5.218 Å'},,69 Oe,0.58 μB/Fe2+,,,,10.1016/j.jmmm.2010.11.090,True
Mn1.98SbBi0.02,553K,,,Cu2Sb-type,Tetragonal,"{'a': '4.072 Å', 'b': '4.072 Å', 'c': '6.528 Å'}",P4/nmm (129),3.4 kOe (279.2 kA/m),4.40 μB/unit cell,27.2 emu/g (27.2 Am^2/kg),,,10.1016/j.jmmm.2018.12.040,True
Mn1.96SbBi0.04,553K,,,Cu2Sb-type,Tetragonal,"{'a': '4.072 Å', 'b': '4.072 Å', 'c': '6.528 Å'}",P4/nmm (129),,,,,,10.1016/j.jmmm.2018.12.040,False
Mn1.94SbBi0.06,553K,,,Cu2Sb-type,Tetragonal,"{'a': '4.072 Å', 'b': '4.072 Å', 'c': '6.528 Å'}",P4/nmm (129),,,,,,10.1016/j.jmmm.2018.12.040,False
Ni0.1NbSe2,,165 K,,Hexagonal,2H,,P63/mmc,,,Weak magnetic ordering,,,10.1016/j.jmmm.2024.172388,True
Ni0.2NbSe2,,165 K,-828 K,Hexagonal,2H,,P63/mmc,,1.23 μB,Weak magnetic ordering,,,10.1016/j.jmmm.2024.172388,True
Ni0.25NbSe2,,,-553 K,Hexagonal,2H(I),"{'a': '6.9158', 'c': '12.4078'}",P63/mmc,,1.44 μB,Paramagnetic,,,10.1016/j.jmmm.2024.172388,True
Cr99.5Ir0.5,,280 K,,,,,,,,,,,10.1016/0304-8853(84)90358-5,True
Bi0.085Co1.851Mn1.134O4,181 K,,-552 K,Cubic Spinel,Inverse Spinel,{'a': '8.283 Å'},Fd3m,1850 Oe,8.2 μB,0.72 μB at 50 kOe,27.2 emu/mol,,10.1016/j.jmmm.2013.02.047,True
Bi0.080Co1.817Mn1.182O4,176 K,,-465 K,Cubic Spinel,Inverse Spinel,{'a': '8.283 Å'},Fd3m,3730 Oe,7.4 μB,0.56 μB at 50 kOe,13.6 emu/mol,,10.1016/j.jmmm.2013.02.047,True
Fe/Gd,800 K,,,,,,,,,,,,10.1016/j.jmmm.2004.09.104,True
"Sm3(Fe, Mo)29Nx",704 K,,,,,,,,,"152 A m2/kg at 4.2 K, 137 A m2/kg at 300 K",,,10.1016/S0304-8853(97)00044-9,True
"Sm3(Fe, Mo)29",445 K,,,,,,,,,"135 A m2/kg at 4.2 K, 107 A m2/kg at 300 K",,,10.1016/S0304-8853(97)00044-9,True
La1.98Sr0.02CuO4,,4.5 K,,Tetragonal,,,,,,,,,10.1016/j.jmmm.2003.12.512,True
Tb0.8Nd0.2Mn2Si2,,478 K,,ThCr2Si2-type,Body-centered tetragonal,"{'a': '3.9450 Å', 'c': '10.4713 Å'}",I4/mmm,,,,,,10.1016/j.jmmm.2004.09.012,True
Tb0.6Nd0.4Mn2Si2,,457 K,,ThCr2Si2-type,Body-centered tetragonal,"{'a': '3.9602 Å', 'c': '10.4871 Å'}",I4/mmm,,,,,,10.1016/j.jmmm.2004.09.012,True
Tb0.4Nd0.6Mn2Si2,,432 K,,ThCr2Si2-type,Body-centered tetragonal,"{'a': '3.9784 Å', 'c': '10.5013 Å'}",I4/mmm,,,,,,10.1016/j.jmmm.2004.09.012,True
Tb0.2Nd0.8Mn2Si2,,409 K,,ThCr2Si2-type,Body-centered tetragonal,"{'a': '3.9917 Å', 'c': '10.5178 Å'}",I4/mmm,,,,,,10.1016/j.jmmm.2004.09.012,True
Ni0.50Zn0.50Fe2O4,,539K,,Spinel,Cubic,{'a': '8.3963 Å'},,,,,,,10.1016/j.jmmm.2011.02.031,True
Ni0.45Cu0.05Zn0.50Fe2O4,,526K,,Spinel,Cubic,{'a': '8.3971 Å'},,,,,,,10.1016/j.jmmm.2011.02.031,True
Ni0.40Cu0.10Zn0.50Fe2O4,,514K,,Spinel,Cubic,{'a': '8.3985 Å'},,,,,,,10.1016/j.jmmm.2011.02.031,True
Ni0.35Cu0.15Zn0.50Fe2O4,,499K,,Spinel,Cubic,{'a': '8.4001 Å'},,,,,,,10.1016/j.jmmm.2011.02.031,True
Ni0.30Cu0.20Zn0.50Fe2O4,,483K,,Spinel,Cubic,{'a': '8.4003 Å'},,,,,,,10.1016/j.jmmm.2011.02.031,True
Ni0.25Cu0.25Zn0.50Fe2O4,,463K,,Spinel,Cubic,{'a': '8.4021 Å'},,,,,,,10.1016/j.jmmm.2011.02.031,True
La2/3Pb1/3MnO3,,,,,,,,,,,,,10.1016/S0304-8853(00)00389-9,False
Ni-Mn-Ga,376 K,,,"Cubic (austenitic), Tetragonal (martensitic)",,,,,,500 Oe,,,10.1016/S0304-8853(02)01070-3,False
Mn2PO4F,,15 K,-50 K,Monoclinic,,"{'a': '13.395 Å', 'b': '6.495 Å', 'c': '10.078 Å'}",C2/c,,4.22 μB,,,,10.1016/S0304-8853(97)80011-X,True
Co2PO4F,,14 K,-53 K,Monoclinic,,"{'a': '9.680 Å', 'b': '12.769 Å', 'c': '11.974 Å'}",P21/c,,,,,,10.1016/S0304-8853(97)80011-X,True
Co0.87Fe0.13O,,297 K,,Rock-salt,Cubic,,,,,,,,10.1016/j.jmmm.2013.04.063,True
Co0.90Fe0.10O,,297 K,,Rock-salt,Cubic,,,,,,,,10.1016/j.jmmm.2013.04.063,True
Co0.91Fe0.09O,,297 K,,Rock-salt,Cubic,,,,,,,,10.1016/j.jmmm.2013.04.063,True
Co0.93Fe0.07O,,297 K,,Rock-salt,Cubic,,,,,,,,10.1016/j.jmmm.2013.04.063,True
Pr0.5Ca0.35Sr0.15MnO3,,150 K,,Orthorhombic,Pbnm,"{'a': '5.414 Å', 'b': '5.411 Å', 'c': '7.629 Å'}",Pbnm,,,,,,10.1016/S0304-8853(99)00496-5,True
Pr0.5Ca0.2Sr0.3MnO3,220 K,170 K,,Orthorhombic,Pbnm,"{'a': '5.444 Å', 'b': '5.419 Å', 'c': '7.631 Å'}",Pbnm,,,,,,10.1016/S0304-8853(99)00496-5,True
Pr0.5Ca0.1Sr0.4MnO3,,180 K,,Orthorhombic,Ibmm,"{'a': '5.4729 Å', 'b': '5.4312 Å', 'c': '7.6250 Å'}",Ibmm,,,,,,10.1016/S0304-8853(99)00496-5,True
RaCmO3,297 K,,,Cubic,Pm-3m,"{'a': '0.44 nm', 'b': '0.44 nm', 'c': '0.44 nm'}",221,,6 μB,,,,10.1016/j.jmmm.2024.172334,False
RaBkO3,275 K,,,Cubic,Pm-3m,"{'a': '0.45 nm', 'b': '0.45 nm', 'c': '0.45 nm'}",221,,7 μB,,,,10.1016/j.jmmm.2024.172334,False
TbPO4,,2.2 K,,,,,,,,,,,10.1016/0304-8853(83)90088-4,True
N:Fe3O4,860 K,,,Cubic inverse spinel,Spinel,,Fd_3m,508 Oe,2.22 μB/cc,220 emu/cm^3,69 emu/cm^3,,10.1016/j.jmmm.2020.167703,True
La0.33Pr0.34Ca0.33MnO3,"150 K, 160 K, 210 K",,,Perovskite,,,,,,,,,10.1016/j.jmmm.2018.07.060,True
Y2Fe16TiN3,690 K,,,,,,,39.5 Oe,,147.0 emu/g,,,10.1016/S0304-8853(99)00249-8,True
Y2Fe16TiN5.8,1010 K,,,Amorphous,,,,17.0 Oe,,130.0 emu/g,,,10.1016/S0304-8853(99)00249-8,True
Y2Fe16TiN5.8 (after annealing at 1073K),1053 K,,,,,,,35.0 Oe,,142.3 emu/g,,,10.1016/S0304-8853(99)00249-8,True
FePt0.5Ir0.5,,505 K,,CuAuI-type,,,,,,,,Antiferromagnetic behavior,10.1016/S0304-8853(00)01102-1,True
Zn0.96V0.04O,273K,,,,,,,,0.12 μB,,,,10.1016/j.jmmm.2006.11.024,True
Zn0.94V0.06O,273K,,,,,,,,0.01 μB,,,,10.1016/j.jmmm.2006.11.024,True
Zn1-xMnxO,273K,,,,,,,,,,,,10.1016/j.jmmm.2006.11.024,False
NiO (20ML on MgO(001)),,470 K,,Cubic,Face-centered cubic,"{'a': '4.176 Å', 'b': '4.176 Å', 'c': '4.176 Å'}",Fm-3m,,,,,,10.1016/j.jmmm.2006.07.020,False
NiO (10ML on MgO(001)),,430 K,,Cubic,Face-centered cubic,"{'a': '4.176 Å', 'b': '4.176 Å', 'c': '4.176 Å'}",Fm-3m,,,,,,10.1016/j.jmmm.2006.07.020,False
NiO (5ML on MgO(001)),,295 K,,Cubic,Face-centered cubic,"{'a': '4.176 Å', 'b': '4.176 Å', 'c': '4.176 Å'}",Fm-3m,,,,,,10.1016/j.jmmm.2006.07.020,False
Sr7Fe10O22,,425 K,,,,,,,,,,constant from 78 K to 425 K,10.1016/0304-8853(78)90078-1,True
Ni0.4Cd0.3Zn0.3Fe2O4,510 K,,,Cubic Spinel,Cubic,{'a': '8.4345 Å'},Fd3̅m,,,,,,10.1016/j.jmmm.2018.05.045,True
Ni0.4Cd0.3Zn0.3Fe2O4,545 K,,,Cubic Spinel,Cubic,{'a': '8.4345 Å'},Fd3̅m,,,,,,10.1016/j.jmmm.2018.05.045,True
Cu0.4Zn0.6Fe2O4,372 K,,,,,,,,,,,,10.1016/j.jmmm.2018.05.045,False
Fe2CrSe4,,300 K,,Monoclinic,Layered,"{'a': '6.216 Å', 'b': '3.568 Å', 'c': '11.511 Å'}",I 2/m,15 kOe at 2 K,,,,,10.1016/j.jmmm.2023.171511,True
Cr3Se4,,150-170 K,,,,,,,,,,,10.1016/j.jmmm.2023.171511,False
NiMnF6,39 K,,,Rhombohedral,R3,,R3,,,,,,10.1016/0304-8853(81)90073-1,True
ZnMnF6,9.5 K,,,Rhombohedral,R3,,R3,,,,,,10.1016/0304-8853(81)90073-1,True
La0.2Pr0.4Ca0.4MnO3,84 K,185 K,,Orthorhombic,,"{'a': '5.439 Å', 'b': '7.667 Å', 'c': '5.431 Å'}",Pnma,24.5 kOe at 2 K,,,,,10.1016/j.jmmm.2020.166641,True
LaMnO3.22,,,184 K,Rhombohedral,,,R-3c,,,,,,10.1016/j.jmmm.2013.02.013,True
Pr2CoFeO6,,269 K,-80.11 K,Orthorhombic,Pnma,"{'a': '5.4357 Å', 'b': '7.6754 Å', 'c': '5.4370 Å'}",Pnma,,7.12 μB/f.u.,,,,10.1016/j.jmmm.2022.169764,True
Pr1.8Sr0.2CoFeO6,,234 K,-73.95 K,Orthorhombic,Pnma,"{'a': '5.43362 Å', 'b': '7.6842 Å', 'c': '5.43840 Å'}",Pnma,,6.53 μB/f.u.,,,,10.1016/j.jmmm.2022.169764,True
Pr1.6Sr0.4CoFeO6,,177 K,-21.84 K,Orthorhombic,Pnma,"{'a': '5.43217 Å', 'b': '7.6866 Å', 'c': '5.44263 Å'}",Pnma,,6.36 μB/f.u.,,,,10.1016/j.jmmm.2022.169764,True
Pr1.4Sr0.6CoFeO6,,119 K,3.52 K,Orthorhombic,Pnma,"{'a': '5.42880 Å', 'b': '7.68396 Å', 'c': '5.46518 Å'}",Pnma,,6.44 μB/f.u.,,,,10.1016/j.jmmm.2022.169764,True
Pr1.2Sr0.8CoFeO6,,,26.94 K,Tetragonal,I4/m,"{'a': '5.44554 Å', 'c': '7.6876 Å'}",I4/m,,6.53 μB/f.u.,,,,10.1016/j.jmmm.2022.169764,True
PrSrCoFeO6,,,46.92 K,Tetragonal,I4/m,"{'a': '5.4392 Å', 'c': '7.6826 Å'}",I4/m,,6.77 μB/f.u.,,,,10.1016/j.jmmm.2022.169764,True
Pr3(Fe1−xCox)27.5Ti1.5,393K,,,Monoclinic,A2/m,"{'a': '10.649', 'b': '8.600', 'c': '9.755'}",A2/m,,,"172.0 (5K), 124.8 (300K)",,,10.1016/S0304-8853(98)00320-5,True
Pr3(Fe0.9Co0.1)27.5Ti1.5,572K,,,Monoclinic,A2/m,"{'a': '10.639', 'b': '8.609', 'c': '9.767'}",A2/m,,,"172.6 (5K), 142.9 (300K)",,,10.1016/S0304-8853(98)00320-5,True
Pr3(Fe0.8Co0.2)27.5Ti1.5,685K,,,Monoclinic,A2/m,"{'a': '10.622', 'b': '8.597', 'c': '9.763'}",A2/m,,,"175.1 (5K), 153.3 (300K)",,,10.1016/S0304-8853(98)00320-5,True
Pr3(Fe0.7Co0.3)27.5Ti1.5,793K,,,Monoclinic,A2/m,"{'a': '10.612', 'b': '8.586', 'c': '9.755'}",A2/m,,,"177.3 (5K), 157.1 (300K)",,,10.1016/S0304-8853(98)00320-5,True
LaMn0.95Cu0.05O3,203 K,,204.9 K,Rhombohedral,,,R-3c,,,,,20.1 emu/mol Oe,10.1016/j.jmmm.2006.04.025,True
LaMn0.90Cu0.10O3,154 K,,170.2 K,Orthorhombic,,,Pbnm,,,,,22.0 emu/mol Oe,10.1016/j.jmmm.2006.04.025,True
LaMn0.85Cu0.15O3,144 K,,166.2 K,Orthorhombic,,"{'a': '5.543 Å', 'b': '5.512 Å', 'c': '7.815 Å'}",Pbnm,,,,,26.3 emu/mol Oe,10.1016/j.jmmm.2006.04.025,True
LaMn0.80Cu0.20O3,133 K,,145.3 K,Orthorhombic,,,Pbnm,,,,,18.9 emu/mol Oe,10.1016/j.jmmm.2006.04.025,True
LaMn0.70Cu0.30O3,,464 K,,Orthorhombic,,,Pbnm,,,,,,10.1016/j.jmmm.2006.04.025,True
BaTiO3:Co (1%),,,-0.36 K,Cubic,Cubic,"{'a': '4.10 Å', 'b': '4.10 Å', 'c': '4.10 Å'}",,,,,,6.23×10^−5 emu/mol,10.1016/j.jmmm.2009.11.004,True
BaTiO3:Co (3.5%),,,-0.77 K,Cubic,Cubic,"{'a': '4.10 Å', 'b': '4.10 Å', 'c': '4.10 Å'}",,,,,,1.04×10^−3 emu/mol,10.1016/j.jmmm.2009.11.004,True
ErFe4Al8,,150 K,,,,,,,,,,Cusp at 20 K,10.1016/0304-8853(94)01025-0,True
In1-xMnxAs,60 K,,,Zinc-blende,Cubic,{'a': '6.06 Å'},,,,,,,10.1016/j.jmmm.2008.08.060,True
Ga1-xMnxAs,172 K,,,Zinc-blende,Cubic,{'a': '5.65 Å'},,,,,,,10.1016/j.jmmm.2008.08.060,True
Ga1-xMnxP,60 K,,,Zinc-blende,Cubic,{'a': '5.45 Å'},,,,,,,10.1016/j.jmmm.2008.08.060,True
Mn1.25Sb,314 K,,312 K,Hexagonal NiAs-type,Hexagonal,"{'a': '4.2134 Å', 'b': '4.2134 Å', 'c': '5.6890 Å'}",,,"4.47 μB (2a site), 4.09 μB (2d site)",39 emu/g at RT,,,10.1016/j.jmmm.2020.166760,True
MnCo0.25Sb,190 K,,,Hexagonal NiAs-type,Hexagonal,,,,,,,,10.1016/j.jmmm.2020.166760,False
Li0.42Zn0.16Ti0.16Fe2.637Mn0.1Bi0.003O4,772K,,,Spinel,Cubic,{'a': '8.3485 Å'},,11.50 Oe,,4515 Gauss,,,10.1016/j.jmmm.2024.172171,True
Li0.42Zn0.25Ti0.25Fe2.637Mn0.1Bi0.003O4,685K,,,Spinel,Cubic,{'a': '8.3617 Å'},,3.95 Oe,,4256 Gauss,,,10.1016/j.jmmm.2024.172171,True
Li0.42Zn0.35Ti0.35Fe2.637Mn0.1Bi0.003O4,577K,,,Spinel,Cubic,{'a': '8.3703 Å'},,2.05 Oe,,3913 Gauss,,,10.1016/j.jmmm.2024.172171,True
Li0.42Zn0.50Ti0.50Fe2.637Mn0.1Bi0.003O4,408K,,,Spinel,Cubic,{'a': '8.3867 Å'},,0.33 Oe,,2390 Gauss,,,10.1016/j.jmmm.2024.172171,True
CeNi0.8Pt0.2,8.6 K,,,orthorhombic,,,,,0.54 μB,,,,10.1016/0304-8853(87)90540-3,True
Cu1.00Zn0.00Fe2O4,538.5 K,,95.0 K,,,,,,0.85 μB,72.42 emu/g,,,10.1016/S0304-8853(98)00077-8,True
Cu0.50Zn0.50Fe2O4,542.5 K,,110.0 K,,,,,,1.98 μB,190.93 emu/g,,,10.1016/S0304-8853(98)00077-8,True
Cu0.00Zn1.00Fe2O4,480.0 K,,90.0 K,,,,,,0.19 μB,21.40 emu/g,,,10.1016/S0304-8853(98)00077-8,True
CoMn0Fe2O4,798K,,,Spinel,,,,109 Oe,,93 emu/g,,,10.1016/j.jmmm.2007.03.045,True
CoMn0.3Fe1.7O4,753K,,,Spinel,,,,108 Oe,,96 emu/g,,,10.1016/j.jmmm.2007.03.045,True
CoMn0.4Fe1.6O4,691K,,,Spinel,,,,68 Oe,,95 emu/g,,,10.1016/j.jmmm.2007.03.045,True
CoMn0.6Fe1.4O4,628K,,,Spinel,,,,45 Oe,,77 emu/g,,,10.1016/j.jmmm.2007.03.045,True
Fe9S10,,460 K,,,,,,,,,,,10.1016/j.jmmm.2017.09.047,False
CoGa2O4,,10 K,,Normal Spinel,Cubic,{'a': '8.46'},Fd3̅m,,2.73 μB,,,,10.1016/j.jmmm.2021.168015,False
USeS,24K,,,Orthorhombic,,,Pnma,,,,,,10.1016/j.jmmm.2006.10.545,False
USe1.28Te0.72,69K,,,Orthorhombic,,,Pnma,,,,,,10.1016/j.jmmm.2006.10.545,False
USe2,14K,,,Orthorhombic,,,Pnma,,,,,,10.1016/j.jmmm.2006.10.545,False
TmMn0.3Co0.7O3,,41 K,,Orthorhombic,Perovskite,,Pnma,,,,,,10.1016/j.jmmm.2023.170842,True
Tm0.7Y0.3Mn0.3Co0.7O3,54 K,,,Orthorhombic,Perovskite,,Pnma,,,,,,10.1016/j.jmmm.2023.170842,True
Y3Fe5O12 + 1.5 wt% Bi2O3,560 K,,,Garnet,Cubic,"{'a': '12.376 Å', 'b': '12.376 Å', 'c': '12.376 Å'}",Ia-3d,,,,,,10.1016/S0304-8853(97)00863-9,True
Zn0.9ZnI0.01Co0.1O,273K,,,wurtzite,,,,,,,,,10.1016/j.jmmm.2007.03.175,False
Y0.5Gd0.5Fe3(BO3)4,,37K,,Trigonal,,,R32,,,,,,10.1016/j.jmmm.2005.10.124,True
TmFe3(BO3)4,,24K,,Trigonal,,,R32,,,,,,10.1016/j.jmmm.2005.10.124,True
NdMn0.42Ge2,,34 ± 2 K,,defected CeNiSi2 type,,,,,1.55(15) μB,,,,10.1016/0304-8853(94)90107-4,True
HoMn0.33Ge2,,7 ± 2 K,,defected CeNiSi2 type,,,,,7.3(1) μB,,,,10.1016/0304-8853(94)90107-4,True
DyMn0.32Ge2,,30 K,,,,,,,,,,,10.1016/0304-8853(94)90107-4,True
GdMn0.38Ge2,,35 K,,,,,,,,,,,10.1016/0304-8853(94)90107-4,True
ErMn0.27Ge2,,4 K,,,,,,,,,,,10.1016/0304-8853(94)90107-4,True
Sm0.67Sr0.33MnO3,79 K,,,Perovskite,Orthorhombic,,Pnma,,,,,,10.1016/S0304-8853(02)01154-X,True
EuTiO3-δ,5 K,,,Perovskite,Cubic,"{'a': '4.006 Å', 'b': '4.006 Å', 'c': '4.006 Å'}",,,,,,,10.1016/j.jmmm.2006.10.839,True
Tl2Ba2CuO6+δ,,20 K,,,,,,,0.05 μB,,,,10.1016/j.jmmm.2003.11.106,True
1T'-MoS2,273K,,,Monoclinic,Layered,,P1,,,,,,10.1016/j.jmmm.2022.170351,False
Nd6Fe13Sn,,420K,,Tetragonal,,"{'a': '0.8 nm', 'c': '2.3 nm'}",,,,,,,10.1016/0304-8853(91)90800-P,True
CuCr(S0.9Se0.1)2,,32 K,-132 K,Rhombohedral,Hexagonal,,R3m,,3.96 μB,,,,10.1016/j.jmmm.2023.171688,True
CuCr(S0.5Se0.5)2,,22 K,-81 K,Rhombohedral,Hexagonal,,R3m,,3.92 μB,,,,10.1016/j.jmmm.2023.171688,True
CuCr(S0.2Se0.8)2,,28 K,-71 K,Rhombohedral,Hexagonal,,R3m,,4.2 μB,,,,10.1016/j.jmmm.2023.171688,True
CuCr(S0.1Se0.9)2,,41 K,22 K,Rhombohedral,Hexagonal,,R3m,,4.56 μB,,,,10.1016/j.jmmm.2023.171688,True
DyB12,,16.5 K,-26.3 K,FCC,NaCl-type,"{'a': '5.3 Å', 'b': '5.3 Å', 'c': '5.3 Å'}",,,10.6 μB,,,,10.1016/S0304-8853(99)00458-8,True
ErB12,,6.7 K,-14.6 K,FCC,NaCl-type,"{'a': '5.3 Å', 'b': '5.3 Å', 'c': '5.3 Å'}",,,9.5 μB,,,,10.1016/S0304-8853(99)00458-8,True
TmB12,,3.4 K,-14.4 K,FCC,NaCl-type,"{'a': '5.3 Å', 'b': '5.3 Å', 'c': '5.3 Å'}",,,7.0 μB,,,,10.1016/S0304-8853(99)00458-8,True
Fe/Al,540K,,,,,,,,,12% of bulk iron,,,10.1016/S0304-8853(02)00058-6,True
(Co0.5Fe0.5)73.5Nb3Cu1Si13.5B9,773K,,,Amorphous,,,,,,,,,10.1016/S0304-8853(00)00493-5,True
(Co0.6Fe0.4)73.5Nb3Cu1Si13.5B9,773K,,,Amorphous,,,,,,,,,10.1016/S0304-8853(00)00493-5,True
(Co0.7Fe0.3)73.5Nb3Cu1Si13.5B9,773K,,,Amorphous,,,,,,,,,10.1016/S0304-8853(00)00493-5,True
(Co0.8Fe0.2)73.5Nb3Cu1Si13.5B9,773K,,,Amorphous,,,,,,,,,10.1016/S0304-8853(00)00493-5,True
(Co0.9Fe0.1)73.5Nb3Cu1Si13.5B9,773K,,,Amorphous,,,,,,,,,10.1016/S0304-8853(00)00493-5,True
(Co1Fe0)73.5Nb3Cu1Si13.5B9,773K,,,Amorphous,,,,,,,,,10.1016/S0304-8853(00)00493-5,True
CeRh0.65Ir0.35In5,,3.3 K,,Tetragonal,,,,,0.4 μB/Ce,,,,10.1016/j.jmmm.2003.11.072,True
Rb2Cu0.92Co0.08F4,5 K,,,,,,,,,,,,10.1016/0304-8853(94)00629-6,True
Rb2Cu0.89Co0.11F4,5 K,,,,,,,,,,,,10.1016/0304-8853(94)00629-6,True
Ho2O3,,2 K,,Bixbyite,Cubic,{'a': '10.619 Å'},Ia-3,,,162 emu/g,,,10.1016/j.jmmm.2020.166684,True
Ho1.95Mn0.05O3,,3 K,,Bixbyite,Cubic,{'a': '10.609 Å'},Ia-3,,,,,,10.1016/j.jmmm.2020.166684,True
Ho1.9Mn0.1O3,,4 K,,Bixbyite,Cubic,{'a': '10.598 Å'},Ia-3,,,116 emu/g,,,10.1016/j.jmmm.2020.166684,True
Y3Ni7B2C,36 K,,,,,,,,0.04 μB/Ni at 5 K and 50 kOe,,,,10.1016/0304-8853(95)01277-X,True
EuTe3/PbTe24,,9.2 K,,FCC,Cubic,{'a': '6.598 Å'},,,,,,,10.1016/j.jmmm.2004.11.357,True
EuTe5/PbTe25,,10.6 K,,FCC,Cubic,{'a': '6.598 Å'},,,,,,,10.1016/j.jmmm.2004.11.357,True
YBaCo2O5.37,293 K,160 K,,Tetragonal,P4/mmm,"{'a': '3.872 Å', 'b': '3.872 Å', 'c': '7.544 Å'}",P4/mmm,,,,,,10.1016/j.jmmm.2019.165620,True
La1.9Sm0.1NiMnO6,253 K,,,Monoclinic,Monoclinic,"{'a': '5.5096 Å', 'b': '5.5096 Å', 'c': '13.2623 Å'}",P21/n,762 Oe,,28.7 emu/g,11.50 emu/g,,10.1016/j.jmmm.2023.170769,True
La1.8Sm0.2NiMnO6,245 K,,,Monoclinic,Monoclinic,"{'a': '5.5068 Å', 'b': '5.4594 Å', 'c': '7.7384 Å'}",P21/n,580 Oe,,34.0 emu/g,10.33 emu/g,,10.1016/j.jmmm.2023.170769,True
Mn-doped ZnO,273K,,,,,,,,,,,,10.1016/j.jmmm.2015.12.013,
C (Li)-doped ZnO,,,,,,,,,,,,,10.1016/j.jmmm.2015.12.013,
N (Mg)-doped SnO2,273K,,,,,,,,,,,,10.1016/j.jmmm.2015.12.013,
N-doped In2O3,273K,,,,,,,,,,,,10.1016/j.jmmm.2015.12.013,
Al-doped rutile TiO2,273K,,,Rutile,Tetragonal,,,,,,,,10.1016/j.jmmm.2015.12.013,
Al2O3,273K,,,,,,,,,,,,10.1016/j.jmmm.2015.12.013,
SrCu2O3,,10 K,,,,,,,,,,,10.1016/S0304-8853(97)00524-6,True
CsCrCl3,,16 K,,Hexagonal perovskite,,,,,,,,,10.1016/0304-8853(79)90109-4,True
U2Pd2+xSn1−x,,"{'x=0': '42 K', 'x=0.44': '13 K'}",,Ordered version of the tetragonal U3Si2-type structure,,,,,,,,,10.1016/0304-8853(94)90045-0,True
Au82Fe18,153.6 K,,,,,,,,,8.9 emu/g at 77 K,,High low-field susceptibility,10.1016/0304-8853(86)90024-7,True
N(CH3)4CrCl3,,5.8 K,,,,,,,,,,,10.1016/0304-8853(91)90275-F,True
C34H50O2,,,19 K,Monoclinic,,"{'a': '23.56 Å', 'b': '10.622 Å', 'c': '10.459 Å'}",C2/c,,0.996 μB/molecule,1.0 μB/molecule,,,10.1016/S0304-8853(02)00980-0,False
Gd23Co77,433 K,,,Amorphous,,,,"Varies, 40 to 400 Oe",,180 emu/cm^3,,,10.1016/j.jmmm.2017.06.076,True
NdRu4Sn6,,,30.7 K,Tetragonal,,"{'a': '687.6 pm', 'c': '977.7 pm'}",I4̄2m,,4.58 μB,,,,10.1016/j.jmmm.2008.02.028,True
SmRu4Sn6,,8.3 K,,Tetragonal,,"{'a': '686.3 pm', 'c': '978.6 pm'}",I4̄2m,,,,,,10.1016/j.jmmm.2008.02.028,True
GdRu4Sn6,,9.0 K,4.4 K,Tetragonal,,"{'a': '685.2 pm', 'c': '977.6 pm'}",I4̄2m,,7.89 μB,,,,10.1016/j.jmmm.2008.02.028,True
TbRu4Sn6,,,10.0 K,Tetragonal,,"{'a': '684.6 pm', 'c': '979.0 pm'}",I4̄2m,,8.17 μB,,,,10.1016/j.jmmm.2008.02.028,True
DyRu4Sn6,,5.9 K,2.42 K,Tetragonal,,"{'a': '683.7 pm', 'c': '978.9 pm'}",I4̄2m,,10.10 μB,,,,10.1016/j.jmmm.2008.02.028,True
HoRu4Sn6,,,12.5 K,Tetragonal,,"{'a': '683.4 pm', 'c': '978.9 pm'}",I4̄2m,,10.44 μB,,,,10.1016/j.jmmm.2008.02.028,True
Pr1.8La0.2CoFeO6,,271 K,249 K,Orthorhombic,Pnma,"{'a': '5.434 Å', 'b': '7.685 Å', 'c': '5.439 Å'}",Pnma,,4.3 μB,,,,10.1016/j.jmmm.2024.172408,True
Pr2CoFeO6,,269 K,,Orthorhombic,Pnma,,Pnma,,,,,,10.1016/j.jmmm.2024.172408,False
Sr0.6Ca0.4MnO3,,42 K,,,,,,,,,,,10.1016/j.jmmm.2013.11.004,True
Sr0.4Ca0.6MnO3,,42 K,,,,,,,,,,,10.1016/j.jmmm.2013.11.004,True
Sr0.0Ca1.0MnO3,,42 K,,,,,,,,,,,10.1016/j.jmmm.2013.11.004,True
Tb0.5Ho0.5,,"250, 214, 197",,,hexagonal,,,,,,,,10.1016/0304-8853(82)90079-8,True
Ni (NP1),622.4K,,,,,,,,,,,,10.1016/j.jmmm.2023.171560,True
Ni (NP2),616.6K,,,,,,,,,,,,10.1016/j.jmmm.2023.171560,True
Fe55Ni45 (MSG NiFe-1),792.6K,,,,,,,,,,,,10.1016/j.jmmm.2023.171560,True
Fe-Cr (ER 420),1014.7K,,,,,,,,,,,,10.1016/j.jmmm.2023.171560,True
BaCo1−xZnxFe6O11,595 K,,,,,,,,,32.1 emu/g,,,10.1016/0304-8853(95)00559-5,True
BaZnFe6O11,373 K,,,,,,,,,73.6 emu/g,,,10.1016/0304-8853(95)00559-5,True
Ga31Fe2+O47,273K,,,Monoclinic,,"{'a': '12.34 Å', 'b': '6.18 Å', 'c': '11.78 Å'}",C2/m,,5 μB,,,,10.1016/j.jmmm.2024.172033,False
Ga31Fe3+O47,273K,,,Monoclinic,,"{'a': '12.32 Å', 'b': '6.13 Å', 'c': '11.69 Å'}",C2/m,,5 μB,,,,10.1016/j.jmmm.2024.172033,False
Ga30Fe2+O48,273K,,,Monoclinic,,"{'a': '12.41 Å', 'b': '6.13 Å', 'c': '11.61 Å'}",C2/m,,6 μB,,,,10.1016/j.jmmm.2024.172033,False
Ga30Fe3+O48,273K,,,Monoclinic,,"{'a': '12.57 Å', 'b': '6.19 Å', 'c': '11.78 Å'}",C2/m,,6 μB,,,,10.1016/j.jmmm.2024.172033,False
GaN,273K,,,,,,,,,,,,10.1016/j.jmmm.2024.172033,True
Ni2(C6H17N3)2N3(C2O4)PF6,,40 K,,Monoclinic,,,P 21/a,,,,,Broad peak at 40 K,10.1016/j.jmmm.2004.01.005,True
FeCoNiPd,955 K,,,Face-centered cubic (fcc),fcc,{'a': '3.681 Å'},,,1.458 μB/f.u.,,,,10.1016/j.jmmm.2022.170024,True
FeCoNiPt,851 K,,,Face-centered cubic (fcc),fcc,{'a': '3.686 Å'},,,1.456 μB/f.u.,,,,10.1016/j.jmmm.2022.170024,True
"AlxCoCrFeNi (x = 0.2, 0.3)",273K,,,Body-centered cubic (bcc),bcc,,,,,,,,10.1016/j.jmmm.2022.170024,False
NiFeCoCrPd,440 K,,,,,,,,,,,,10.1016/j.jmmm.2022.170024,False
NiFeCoCrMn,38 K,,,,,,,,,,,,10.1016/j.jmmm.2022.170024,False
Ga0.937Mn0.063As,100 K,,,Zinc-blende,Cubic,{'a': '5.65 Å'},,,,,,,10.1016/j.jmmm.2004.11.447,True
Ga0.922Mn0.078As,159 K,,,Zinc-blende,Cubic,{'a': '5.65 Å'},,,,,,,10.1016/j.jmmm.2004.11.447,True
La0.5Pb0.5FeO3,,676 K,,Orthorhombic,,"{'a': '5.561', 'b': '5.559', 'c': '7.868'}",,,,,0.02 emu/g,,10.1016/j.jmmm.2018.07.037,True
La0.84Zn0.073Mn0.95O3,202 K,,,Rhombohedral,Rhombohedral,{'a': '5.4815 Å'},,,,,,,10.1016/S0304-8853(01)01045-9,True
La0.84Zn0.1Mn0.95O3,147 K,,,,,,,,,,,,10.1016/S0304-8853(01)01045-9,True
La0.84Zn0.2Mn0.95O3,139 K,,,,,,,,,,,,10.1016/S0304-8853(01)01045-9,True
La0.84Zn0.33Mn0.95O3,101 K,,,,,,,,,,,,10.1016/S0304-8853(01)01045-9,True
γ-Mn90Cu10,,465 K,,face-centred tetragonal,tetragonal,,,,,,,,10.1016/S0304-8853(97)00913-X,True
Fe57Sc43,,,θ ≈ -250 K,Amorphous,,,,,1.5 μB,,,Curie-Weiss behavior with θ ≈ -250 K,10.1016/S0304-8853(00)00753-8,True
DyGa2,,11 K,,Hexagonal,Orthohexagonal,,,,,,,,10.1016/0304-8853(91)90155-4,True
Li0.15Ni0.20Mn0.10Zn0.40Fe2.15O4,,573 K,,Spinel,Cubic,{'a': '0.8395 nm'},,,,,,,10.1016/j.jmmm.2024.171783,True
Li0.15Ni0.20Mn0.15Zn0.35Fe2.15O4,,563 K,,Spinel,Cubic,{'a': '0.8404 nm'},,,,,,,10.1016/j.jmmm.2024.171783,True
Li0.15Ni0.20Mn0.20Zn0.30Fe2.15O4,,558 K,,Spinel,Cubic,{'a': '0.8413 nm'},,,,,,,10.1016/j.jmmm.2024.171783,True
CaCu2.5Mn0.5Ti3.5Al0.5O12,,23.5 K,,Cubic,Perovskite,"{'a': '7.391 Å', 'b': '7.391 Å', 'c': '7.391 Å'}",Im-3,,,,,,10.1016/j.jmmm.2023.171404,True
CaCu2MnTi3AlO12,,18 K,,Cubic,Perovskite,"{'a': '7.391 Å', 'b': '7.391 Å', 'c': '7.391 Å'}",Im-3,,,,,,10.1016/j.jmmm.2023.171404,True
LaCu3Ti3AlO12,,11.5 K,,Cubic,Perovskite,"{'a': '7.391 Å', 'b': '7.391 Å', 'c': '7.391 Å'}",Im-3,,,,,,10.1016/j.jmmm.2023.171404,True
La2/3Cu2.5Mn0.5Ti3.5Al0.5O12,,18 K,,Cubic,Perovskite,"{'a': '7.391 Å', 'b': '7.391 Å', 'c': '7.391 Å'}",Im-3,,,,,,10.1016/j.jmmm.2023.171404,True
YCu3Ti3AlO12,,24 K,,Cubic,Perovskite,"{'a': '7.391 Å', 'b': '7.391 Å', 'c': '7.391 Å'}",Im-3,,,,,,10.1016/j.jmmm.2023.171404,True
CaCu3Sn4O12,10 K,,,Cubic,Perovskite,"{'a': '7.391 Å', 'b': '7.391 Å', 'c': '7.391 Å'}",Im-3,,,,,,10.1016/j.jmmm.2023.171404,False
CaCu3Ge4O12,13 K,,,Cubic,Perovskite,"{'a': '7.391 Å', 'b': '7.391 Å', 'c': '7.391 Å'}",Im-3,,,,,,10.1016/j.jmmm.2023.171404,False
YMn3Al4O12,,34 K,,Cubic,Perovskite,"{'a': '7.1796 Å', 'b': '7.1796 Å', 'c': '7.1796 Å'}",Im-3,,,,,,10.1016/j.jmmm.2023.171404,False
LaCu3Fe2Re2O12,710 K,,,Cubic,Perovskite,"{'a': '7.391 Å', 'b': '7.391 Å', 'c': '7.391 Å'}",Im-3,,,,,,10.1016/j.jmmm.2023.171404,False
V0.05Zn0.95O,Above 300 K,,,Hexagonal wurtzite,,"{'a': '0.3253 nm', 'c': '0.5213 nm'}",,,0.8×10^−3 μB/V-ion,,,,10.1016/j.jmmm.2008.04.025,True
V0.1Zn0.9O,Above 300 K,,,Hexagonal wurtzite,,"{'a': '0.3253 nm', 'c': '0.5213 nm'}",,,1.7×10^−3 μB/V-ion,,,,10.1016/j.jmmm.2008.04.025,True
V0.2Zn0.8O,Above 300 K,,,Hexagonal wurtzite,,"{'a': '0.3253 nm', 'c': '0.5213 nm'}",,,3×10^−3 μB/V-ion,,,,10.1016/j.jmmm.2008.04.025,True
Fe0.05Zn0.95O,Above 300 K,,,Hexagonal wurtzite,,"{'a': '0.3253 nm', 'c': '0.5213 nm'}",,,0.3 μB/Fe-ion,,,,10.1016/j.jmmm.2008.04.025,True
Fe0.1Zn0.9O,Above 300 K,,,Hexagonal wurtzite,,"{'a': '0.3253 nm', 'c': '0.5213 nm'}",,,0.2 μB/Fe-ion,,,,10.1016/j.jmmm.2008.04.025,True
Pr0.5Ca0.5Mn0.8Cr0.2O3,125 K,,,Orthorhombic,,,Pnma,"0.7 kOe at P=0, 1.1 kOe at P=9.8 kbar",,,,,10.1016/j.jmmm.2007.03.052,True
Tm2BaCuO5,,19K,,Orthorhombic,Pnma,"{'a': '1.21011 nm', 'b': '0.56275 nm', 'c': '0.70793 nm'}",Pnma,,0.503 μB and 0.23 μB,,,,10.1016/S0304-8853(99)00552-1,True
Sr2RuMnO6,,220 K,219 K,Tetragonal,I4/mcm,"{'a': '5.496 Å', 'b': '5.496 Å', 'c': '7.846 Å'}",I4/mcm,7019 Oe,0.43 μB/f.u.,,0.82 emu/g,,10.1016/j.jmmm.2023.171305,True
Sr2RuMn0.75Ir0.25O6,,155 K,107 K,Tetragonal,I4/mcm,"{'a': '5.484 Å', 'b': '5.484 Å', 'c': '7.814 Å'}",I4/mcm,8059 Oe,0.51 μB/f.u.,,0.84 emu/g,,10.1016/j.jmmm.2023.171305,True
Sr2RuMn0.5Ir0.5O6,,"54 K, 155 K",67 K,Orthorhombic,Pbnm,"{'a': '5.570 Å', 'b': '5.579 Å', 'c': '7.830 Å'}",Pbnm,6725 Oe,0.64 μB/f.u.,,0.99 emu/g,,10.1016/j.jmmm.2023.171305,True
Sr2RuMn0.25Ir0.75O6,,"29 K, 155 K",42 K,Orthorhombic,Pbnm,{'a': '5.534 Å'},Pbnm,3663 Oe,0.76 μB/f.u.,,1.04 emu/g,,10.1016/j.jmmm.2023.171305,True
NiCrGa,,,-7.1 K,Cubic C1b,Cubic,"{'a': '5.80 Å', 'b': '5.80 Å', 'c': '5.80 Å'}",F-43m,,0.32 μB/f.u. (Type-3 disorder),,,0.04 μB/f.u.,10.1016/j.jmmm.2018.10.089,True
IrMnGa,,60 K,,,,,,,,,,,10.1016/j.jmmm.2018.10.089,False
Sn1-xCrxTe,150-300 K,,,,,,,,,,,,10.1016/0304-8853(83)90123-3,True
PbTe:Gd,,,-10 K,,,,,,,,,,10.1016/j.jmmm.2009.08.025,True
NpSn3,,9.5 K,,Type I antiferromagnetic,,,,,Low value,,,,10.1016/0304-8853(94)90298-4,True
Rb2CrCl4,52.4 K,,,Orthorhombic,Side-centered orthorhombic,,Cmca,,3.718 μB,,,,10.1016/j.jmmm.2006.10.1093,False
Sr2FeVO6−δ,,256 K,,Monoclinic,,"{'a': '0.7396 nm', 'b': '0.5038 nm', 'c': '0.54259 nm'}",12/m,,,,,,10.1016/0304-8853(94)01164-8,True
Cr2GeC,0 K,,,Hexagonal,Hexagonal,"{'a': '2.981 Å', 'c': '12.044 Å'}",,,"0.02 μB/cell (in-plane), 0.05 μB/cell (out-of-plane)",,,,10.1016/j.jmmm.2020.166470,True
Cr2AlC,73 K,,,Hexagonal,Hexagonal,,,,,,,,10.1016/j.jmmm.2020.166470,False
LaCrS3,,,-540 K,Triclinic,Incommensurate layered,,,,,,,,10.1016/S0304-8853(98)01046-4,True
LaCr0.9Ti0.1S3,,,-400 K,Triclinic,Incommensurate layered,,,,,,,,10.1016/S0304-8853(98)01046-4,True
LaCr0.75Ti0.25S3,,,-260 K,Triclinic,Incommensurate layered,,,,,,,,10.1016/S0304-8853(98)01046-4,True
LaCr0.5Ti0.5S3,,,-160 K,Triclinic,Incommensurate layered,,,,,,,,10.1016/S0304-8853(98)01046-4,True
Fe0.181Ni0.789W0.03,775 K,,,,,{'a': '3.560 Å'},,,,80.4 emu/g,,,10.1016/j.jmmm.2010.07.007,True
Fe0.141Ni0.794W0.065,530 K,,,,,{'a': '3.562 Å'},,,,54.2 emu/g,,,10.1016/j.jmmm.2010.07.007,True
Fe0.118Ni0.81W0.072,515 K,,,,,{'a': '3.567 Å'},,,,50.0 emu/g,,,10.1016/j.jmmm.2010.07.007,True
Fe0.076Ni0.835W0.089,300 K,,,,,{'a': '3.573 Å'},,,,28.6 emu/g,,,10.1016/j.jmmm.2010.07.007,True
Fe0.069Ni0.826W0.105,191 K,,,,,{'a': '3.576 Å'},,,,23.0 emu/g,,,10.1016/j.jmmm.2010.07.007,True
Fe0.031Ni0.866W0.103,55 K,,,,,{'a': '3.586 Å'},,,,10.4 emu/g,,,10.1016/j.jmmm.2010.07.007,True
DyPO4,,3.4 K,,,,,,,,,,,10.1016/j.jmmm.2003.12.507,True
Fe-Pt,750 K,,,Simple cubic,Simple cubic,,,,,,,,10.1016/j.jmmm.2003.12.719,False
PrRh2,7.9 K,,,Laves phase (C15 structure),,,,0.027 T,"1.3 μB (set A), 2.6 μB (set B)",,,,10.1016/j.jmmm.2022.169100,False
Bi2Ir2O7,,,-2.05 K,Pyrochlore,3D Kagome lattice,{'a': '10.296'},Fd-3m,,0.34 μB/f.u.,0.013 μB/f.u.,,,10.1016/j.jmmm.2017.11.071,True
Bi1.8Co0.2Ir2O7,,,-7.893 K,Pyrochlore,3D Kagome lattice,{'a': '10.261'},Fd-3m,,2.595 μB/f.u.,0.56 μB/f.u.,,,10.1016/j.jmmm.2017.11.071,True
Bi1.6Co0.4Ir2O7,,,-13.54 K,Pyrochlore,3D Kagome lattice,{'a': '10.234'},Fd-3m,,3.007 μB/f.u.,0.65 μB/f.u.,,,10.1016/j.jmmm.2017.11.071,True
Bi1.4Co0.6Ir2O7,,,-27.68 K,Pyrochlore,3D Kagome lattice,{'a': '10.232'},Fd-3m,,3.429 μB/f.u.,0.69 μB/f.u.,,,10.1016/j.jmmm.2017.11.071,True
PrAg0.75Cu0.25,,10 K,,CsCl-type,Cubic,,,,,,,,10.1016/0304-8853(83)91066-1,True
K12+nAl12Si12O48,7.5 K,,-30 K,Simple cubic,,,,,1.76 μB per α cage,,,,10.1016/j.jmmm.2003.12.625,True
Ce2Fe2S5,,4.2 K,-87 K,P21',Orthorhombic,"{'a': '3.9544 Å', 'b': '16.387 Å', 'c': '11.355 Å'}",P21',,"Fe2: 2.64 μB, Fe1: 2.83 μB (HT phase); Fe2: 2.74 μB, Fe1: 2.88 μB (LT phase); Ce3+: 1.2 μB, 1.1 μB",,,,10.1016/j.jmmm.2006.10.855,True
La2Fe2S5,,4.2 K,,,,,,,,,,,10.1016/j.jmmm.2006.10.855,False
Fe78Cr2Si8B12,610 K,,,Amorphous,,,,,,74 emu/g,,,10.1016/j.jmmm.2020.166819,True
Fe66Cr2Nb4Y6B22,365 K,,,,,,,,,,,,10.1016/j.jmmm.2020.166819,False
Fe62Cr6Nb4Y6B22,285 K,,,,,,,,,,,,10.1016/j.jmmm.2020.166819,False
Fe70Gd10B12Cr8,405 K,,,,,,,,,,,,10.1016/j.jmmm.2020.166819,False
Fe66.3V13.7B12Si8,335 K,,,,,,,,,,,,10.1016/j.jmmm.2020.166819,False
Fe68.8Cr11.2Si6B14,300 K,,,,,,,,,,,,10.1016/j.jmmm.2020.166819,False
Fe70.5Cr3Si13.5B9Nb3Au1,545 K,,,,,,,,,,,,10.1016/j.jmmm.2020.166819,False
Sn31Sc1O32,6 K,,,Square Planar,2D,"{'a': '3.86 Å', 'b': '3.86 Å'}",,,0.876 μB,,,,10.1016/j.jmmm.2023.170897,False
Sn31V1O32,178 K,,,Square Planar,2D,"{'a': '3.86 Å', 'b': '3.86 Å'}",,,3.12 μB,,,,10.1016/j.jmmm.2023.170897,False
Sn31Co1O32,892 K,,,Square Planar,2D,"{'a': '3.86 Å', 'b': '3.86 Å'}",,,2.615 μB,,,,10.1016/j.jmmm.2023.170897,False
GdFe11.3Nb0.7,596 K,,,ThMn12-type,Tetragonal,"{'a': '8.5434 Å', 'c': '4.8028 Å'}",I4/mmm,,,,,,10.1016/S0304-8853(99)00427-8,True
Gd(Fe0.975Ni0.025)11.3Nb0.7,601 K,,,ThMn12-type,Tetragonal,"{'a': '8.5361 Å', 'c': '4.7939 Å'}",I4/mmm,,,,,,10.1016/S0304-8853(99)00427-8,True
Gd(Fe0.95Ni0.05)11.3Nb0.7,613 K,,,ThMn12-type,Tetragonal,"{'a': '8.5355 Å', 'c': '4.7925 Å'}",I4/mmm,,,,,,10.1016/S0304-8853(99)00427-8,True
Gd(Fe0.925Ni0.075)11.3Nb0.7,618 K,,,ThMn12-type,Tetragonal,"{'a': '8.5282 Å', 'c': '4.7850 Å'}",I4/mmm,,,,,,10.1016/S0304-8853(99)00427-8,True
Gd(Fe0.9Ni0.1)11.3Nb0.7,636 K,,,ThMn12-type,Tetragonal,"{'a': '8.5317 Å', 'c': '4.7910 Å'}",I4/mmm,,,,,,10.1016/S0304-8853(99)00427-8,True
Gd(Fe0.85Ni0.15)11.3Nb0.7,652 K,,,ThMn12-type,Tetragonal,"{'a': '8.5289 Å', 'c': '4.7936 Å'}",I4/mmm,,,,,,10.1016/S0304-8853(99)00427-8,True
Gd(Fe0.825Ni0.175)11.3Nb0.7,656 K,,,ThMn12-type,Tetragonal,"{'a': '8.5200 Å', 'c': '4.7883 Å'}",I4/mmm,,,,,,10.1016/S0304-8853(99)00427-8,True
Ba5Fe2-x2+Fe12+2x3+Ti3-xO31,633K,,,18H-type hexaferrite,Hexagonal,,,,,25.2 - 29.3 emu/g,,,10.1016/j.jmmm.2024.172175,True
Mn0.03Bi1.97Se3,,,-7.97 K,Orthorhombic,Hexagonal in ab-plane,"{'a': '4.15 Å', 'b': '4.15 Å', 'c': '28.69 Å'}",R-3m,,,,,4.52 × 10^-4 emu/mol-Oe,10.1016/j.jmmm.2018.01.096,True
Mn0.05Bi1.95Se3,,,7.64 K,Orthorhombic,Hexagonal in ab-plane,"{'a': '4.15 Å', 'b': '4.15 Å', 'c': '28.69 Å'}",R-3m,,,,,7.78 × 10^-4 emu/mol-Oe,10.1016/j.jmmm.2018.01.096,True
Mn0.1Bi1.9Se3,,,12.96 K,Orthorhombic,Hexagonal in ab-plane,"{'a': '4.15 Å', 'b': '4.15 Å', 'c': '28.69 Å'}",R-3m,2.2 kOe,,,,22.25 × 10^-4 emu/mol-Oe,10.1016/j.jmmm.2018.01.096,True
La0.8Sr0.2Co0.9Cu0.1O3-δ,225 K,,,Nearly cubic with small orthorhombic distortion,,,,,,,,,10.1016/S0304-8853(98)00345-X,True
La0.8Sr0.2Co0.6Cu0.4O3-δ,150 K,,,Nearly cubic with small orthorhombic distortion,,,,,,,,,10.1016/S0304-8853(98)00345-X,True
La0.9Fe4Sb12,,,-42K,Cubic,Cubic,,,,1.13 μB/Fe atom,,,,10.1016/j.jmmm.2005.10.130,True
GdMn0.95Hf0.05O3,,44 K,-33.3 K,Orthorhombic Perovskite,Orthorhombic,,,,,28.6 emu/g,8.6 emu/g,,10.1016/j.jmmm.2023.170661,True
GdMn0.90Hf0.10O3,,44 K,-16.7 K,Orthorhombic Perovskite,Orthorhombic,,,,,33.9 emu/g,15.6 emu/g,,10.1016/j.jmmm.2023.170661,True
GdMn0.80Hf0.20O3,,44 K,-37.8 K,Orthorhombic Perovskite,Orthorhombic,,,,,30.7 emu/g,8.9 emu/g,,10.1016/j.jmmm.2023.170661,True
Tb2Fe13.86Al3.14,475 K,,,,,,,,,,,,10.1016/S0304-8853(96)00261-2,True
AlCoCrCuFeNi,330 K,,,FCC/BCC,FCC/BCC,"{'a': '3.6152 Å (FCC), 2.8678 Å (BCC)'}",Pm-3m (BCC),"56 Oe (300 K), 90 Oe (2 K)",1.5 μB/site (150 K),"45.10 emu/g (300 K), 60.20 emu/g (2 K)","5.1% (300 K), 7.2% (2 K)",,10.1016/j.jmmm.2023.171506,True
Li0.4Co0.2Fe2.4O4,760 K,,,Cubic Spinel,Cubic,,,,,,,,10.1016/j.jmmm.2004.12.035,True
Li0.3Co0.4Fe2.3O4,753 K,,,Cubic Spinel,Cubic,,,,,,,,10.1016/j.jmmm.2004.12.035,True
Li0.2Co0.6Fe2.2O4,730 K,,,Cubic Spinel,Cubic,,,,,,,,10.1016/j.jmmm.2004.12.035,True
Li0.1Co0.8Fe2.1O4,712 K,,,Cubic Spinel,Cubic,,,,,,,,10.1016/j.jmmm.2004.12.035,True
La3Cr0.9V0.1As5,31.5 K,,65.0 K,Hexagonal,,"{'a': '8.9903 Å', 'c': '5.8907 Å'}",P 63/mcm,,2.98 μB/f.u.,1.47 μB/f.u.,,,10.1016/j.jmmm.2023.171583,True
La3Cr0.7V0.3As5,11.6 K,,52.7 K,Hexagonal,,"{'a': '8.9918 Å', 'c': '5.8874 Å'}",P 63/mcm,,2.44 μB/f.u.,0.91 μB/f.u.,,,10.1016/j.jmmm.2023.171583,True
La3Cr0.6V0.4As5,4.6 K,,9.6 K,Hexagonal,,"{'a': '8.9942 Å', 'c': '5.8834 Å'}",P 63/mcm,,2.14 μB/f.u.,,,,10.1016/j.jmmm.2023.171583,True
La3Cr0.4V0.6As5,3.5 K,,-6.0 K,Hexagonal,,"{'a': '8.9959 Å', 'c': '5.8834 Å'}",P 63/mcm,,1.96 μB/f.u.,,,,10.1016/j.jmmm.2023.171583,True
La3Cr0.2V0.8As5,,,-32.4 K,Hexagonal,,"{'a': '8.9979 Å', 'c': '5.8755 Å'}",P 63/mcm,,1.67 μB/f.u.,,,,10.1016/j.jmmm.2023.171583,True
Mn0.8Fe0.2Nb2O6,,2.4 K,-19.5 K,Orthorhombic,Pbcn,"{'a': '14.4090 Å', 'b': '5.7610 Å', 'c': '5.0798 Å'}",Pbcn,,6.1 μB,,,,10.1016/j.jmmm.2018.02.011,True
Mn0.6Fe0.4Nb2O6,,,-14.3 K,Orthorhombic,Pbcn,"{'a': '14.3792 Å', 'b': '5.7569 Å', 'c': '5.0744 Å'}",Pbcn,,6.0 μB,,,,10.1016/j.jmmm.2018.02.011,True
Mn0.5Fe0.5Nb2O6,,,-11.1 K,Orthorhombic,Pbcn,"{'a': '14.3602 Å', 'b': '5.7529 Å', 'c': '5.0704 Å'}",Pbcn,,5.9 μB,,,,10.1016/j.jmmm.2018.02.011,True
Mn0.4Fe0.6Nb2O6,,,-7.0 K,Orthorhombic,Pbcn,"{'a': '14.3380 Å', 'b': '5.7480 Å', 'c': '5.0657 Å'}",Pbcn,,5.9 μB,,,,10.1016/j.jmmm.2018.02.011,True
Mn0.2Fe0.8Nb2O6,,,-2.1 K,Orthorhombic,Pbcn,"{'a': '14.3011 Å', 'b': '5.7416 Å', 'c': '5.0582 Å'}",Pbcn,,5.8 μB,,,,10.1016/j.jmmm.2018.02.011,True
FeNb2O6,,4.3 K,8.9 K,Orthorhombic,Pbcn,"{'a': '14.2743 Å', 'b': '5.7374 Å', 'c': '5.0522 Å'}",Pbcn,,5.7 μB,,,,10.1016/j.jmmm.2018.02.011,True
Sr2CrLaO6,,285 K,,Double Perovskite,Cubic,{'a': '7.78'},Fm3m,,3.0 μB,,,,10.1016/j.jmmm.2022.169822,
Cu2Mn0.96Ga0.04BO5,80-83.1 K,,"-45.4 K (H || z), -8.9 K (H || x), -39.8 K (H || y)",Monoclinic,,,,,"5.07 μB (H || z), 4.44 μB (H || x), 5.22 μB (H || y)",,,,10.1016/j.jmmm.2023.171072,True
Cu2Mn0.89Ga0.11BO5,73.4-74.5 K,,"-50.4 K (H || z), -41.6 K (H || x), -51.2 K (H || y)",Monoclinic,,,,,"4.82 μB (H || z), 4.59 μB (H || x), 4.72 μB (H || y)",,,,10.1016/j.jmmm.2023.171072,True
Cu2Mn0.83Ga0.17BO5,53.4-53.8 K,19.0-20.5 K,"-60.2 K (H || z), -58.7 K (H || x), -69.5 K (H || y)",Monoclinic,,,,,"4.61 μB (H || z), 3.93 μB (H || x), 5.57 μB (H || y)",,,,10.1016/j.jmmm.2023.171072,True
Cu2Mn0.75Ga0.25BO5,55.9-56.4 K,17.9-19.8 K,"-94.5 K (H || z), -180.9 K (H || x), -75.7 K (H || y)",Monoclinic,,"{'a': '3.167 Å', 'b': '11.995 Å', 'c': '9.406 Å'}",,,"5.06 μB (H || z), 4.69 μB (H || x), 5.78 μB (H || y)",,,,10.1016/j.jmmm.2023.171072,True
Ti0.92Co0.08O2-δ,>800 K,,,Anatase,,,,,,,,,10.1016/j.jmmm.2008.11.035,True
Ti0.92Co0.08O2-δ,>800 K,,,Rutile,,,,,,,,,10.1016/j.jmmm.2008.11.035,True
La0.7-xGdxSr0.3MnO3,270K,,,,,,,,,,,,10.1016/j.jmmm.2004.11.337,False
NpCo2Si2,,44 ± 2 K,,Body-centered tetragonal,Simple tetragonal,"{'a': '3.886 Å', 'c': '9.649 Å'}",14/mmm,,"1.48 ± 0.20 μuB (Np), < 0.3 μuB (Co)",,,,10.1016/0304-8853(80)90491-6,True
NpCu2Si2,41 ± 2 K,,,Body-centered tetragonal,Simple tetragonal,"{'a': '3.990 Å', 'c': '9.920 Å'}",,,1.5 ± 0.2 μuB (Np),,,,10.1016/0304-8853(80)90491-6,True
