Repository: MaMMoS-project/ML-models

# ML-models
Collection of various ML models developed for the MaMMoS project

Models are organized in different folders of this repository:


- ./beyond-stoner-wolfarth:

   ML models to replace single-grain micromagnetics simulations by ML predictions for:

   -- ./beyond-stoner-wolfarth/single-grain-easy-axis-model:
      where the H and K1 vector are aligned along the z-axis of the simulation cube
      This model predicts Mr, Hc, and BHmax from a, k1, and Ms
      Current model version: v1.0

   -- ./inverse-beyond-stoner-wolfarth/single-grain-easy-axis-model:
      where the H and K1 vector are aligned along the z-axis of the simulation cube

File: compound-to-experimental-tc/data/MagneticMaterials_All.csv (part 79 of 94)
Material_Name,Curie,Neel,Curie_Weiss,Crystal_Structure,Lattice_Structure,Lattice_Parameters,Space_Group,Coercivity,Magnetic_Moment,Magnetization,Remanence,Susceptibility,DOI,Experimental
Mn0.97Fe0.03CoGe,"276 K (austenite), 355 K (martensite)",,,"Ni2In-type (austenite), TiNiSi-type (martensite)","Hexagonal (austenite), Orthorhombic (martensite)","{'a': '4.0812 Å (austenite), 5.9074 Å (martensite)', 'b': 'NA (austenite), 3.8178 Å (martensite)', 'c': '5.2890 Å (austenite), 7.0445 Å (martensite)'}","p63/mmc (austenite), pnma (martensite)",,,58 emu/g,,,10.1016/j.jmmm.2012.12.001,True
Mn0.825Fe0.175As,,140,,"MnP,AF-type",,,,,,,,,10.1016/0304-8853(88)90097-2,True
Mn1.00As0.75Sb0.25,318 K,,,NiAs-type,Hexagonal,,,,3.49 μB/f.u.,,,,10.1016/j.jmmm.2004.05.035,True
Mn1+δSb,577 - 900δ K,,,NiAs-type,Hexagonal,,,,(3.55 - 2.78δ) μB/f.u.,,,,10.1016/j.jmmm.2004.05.035,False
Fe75Ga25,920 K,,,D03,Cubic,{'a': '5.76 Å'},Fm-3m (#225),,2.45 μB,,,,10.1016/j.jmmm.2017.11.011,False
Fe71.875Ga28.125,842 K,,,D03,Cubic,{'a': '5.78 Å'},Fm-3m (#225),,2.49 μB,,,,10.1016/j.jmmm.2017.11.011,False
Fe75Ga25,1148 K,,,L12,Cubic,{'a': '3.65 Å'},Pm-3m (#221),,2.39 μB,,,,10.1016/j.jmmm.2017.11.011,False
Fe71.875Ga28.125,891 K,,,L12,Cubic,{'a': '3.66 Å'},Pm-3m (#221),,2.33 μB,,,,10.1016/j.jmmm.2017.11.011,False
UCo2Ge2,,175 K,,,,{'c': '9.868 Å'},I4/mmm,,,,,,10.1016/0304-8853(91)90636-O,
Cr + 2.7% Fe + x% V,,,,,,,,,,,,Curie-Weiss law in both paramagnetic and antiferromagnetic phase,10.1016/0304-8853(96)00259-4,True
Zn30W2O32,390 K,,,Hexagonal wurtzite,Hexagonal,{'a': '0.3249 nm'},P63mc,,1.88 μB,,,,10.1016/j.jmmm.2017.12.012,False
Ho2O2SO4,,3.43 K,,,,,,,,13% of saturation values at low temperatures,,,10.1016/0304-8853(79)90059-3,True
Eu2Cu6P5,36 K,,,Tetragonal,,"{'a': '4.0786 Å', 'c': '24.6429 Å'}",,,,,,,10.1016/j.jmmm.2020.167271,True
RbMnF4⋯H2O,,7.3 K,,,,,,,,,,"Broad maximum around 42 K, sharp peak at 7.3 K",10.1016/0304-8853(86)90896-6,True
Pr0.47□0.23Ba0.3MnO3,191 K,,,Rhombohedral,Perovskite,{'a': '5.4902 Å'},R3̄c,,,,,,10.1016/S0304-8853(01)01012-5,True
MnNi,970 K,,,L10,Tetragonal,"{'a': '3.62 Å', 'b': '3.62 Å', 'c': '3.58 Å'}",P4/mmm,,"3.1, 4.4 μB",,,,10.1016/j.jmmm.2012.12.050,False
MnPd,920 K,780 K,,L10,Tetragonal,"{'a': '3.99 Å', 'b': '3.99 Å', 'c': '3.69 Å'}",P4/mmm,,"3.8, 4.4 μB",,,,10.1016/j.jmmm.2012.12.050,False
Pd2MnSn,188 K,,,L21,Cubic,{'a': '6.32 Å'},Fm-3m,,4.2 μB,,,,10.1016/0304-8853(84)90369-X,True
Bi0.85Eu0.15FeO3,,653K,,Rhombohedral,Rhombohedral,"{'a': '0.5363 nm', 'c': '1.3737 nm'}",R3c,,,,,,10.1016/j.jmmm.2015.09.017,True
Bi0.80Eu0.20FeO3,,653K,,Pseudo-cubic,Cubic,"{'a': '0.3898 nm', 'c': '0.3898 nm'}",Pm3m,,,,,,10.1016/j.jmmm.2015.09.017,True
Cr84Re16,,311 K,,Body Centred Cubic (bcc),,{'a': '2.884 Å'},,,,,,,10.1016/j.jmmm.2021.168856,True
Cr84Re16V0,,500 K,,Body Centred Cubic (bcc),,,,,,,,,10.1016/j.jmmm.2021.168856,True
Cr84Re16V1.3,,490 K,,Body Centred Cubic (bcc),,,,,,,,,10.1016/j.jmmm.2021.168856,True
Cr84Re16V2.4,,484 K,,Body Centred Cubic (bcc),,,,,,,,,10.1016/j.jmmm.2021.168856,True
Cr84Re16V4.4,352 K,387 K,,Body Centred Cubic (bcc),,,,,,,,,10.1016/j.jmmm.2021.168856,True
Cr84Re16V5.7,325 K,337 K,,Body Centred Cubic (bcc),,,,,,,,,10.1016/j.jmmm.2021.168856,True
Cr84Re16V6.9,257 K,268 K,,Body Centred Cubic (bcc),,,,,,,,,10.1016/j.jmmm.2021.168856,True
Cr84Re16V8.5,197 K,214 K,,Body Centred Cubic (bcc),,,,,,,,,10.1016/j.jmmm.2021.168856,True
Cr84Re16V10.4,26 K,24 K,,Body Centred Cubic (bcc),,,,,,,,,10.1016/j.jmmm.2021.168856,True
Cr84Re16V10.9,25 K,,,Body Centred Cubic (bcc),,{'a': '2.927 Å'},,,,,,,10.1016/j.jmmm.2021.168856,True
Cr84Re16V12.4,23 K,,,Body Centred Cubic (bcc),,,,,,,,,10.1016/j.jmmm.2021.168856,True
Fe85B10P5,583 K,,,Amorphous,,{'a': '2.8636 Å'},,7.42 A/m,,1.483 T,,,10.1016/j.jmmm.2021.167825,True
Fe85B10P5,573 K,,,Amorphous,,{'a': '2.8628 Å'},,5.77 A/m,,1.501 T,,,10.1016/j.jmmm.2021.167825,True
Fe85B10P5,536 K,,,Amorphous,,{'a': '2.8642 Å'},,4.80 A/m,,1.507 T,,,10.1016/j.jmmm.2021.167825,True
Fe85B10P5,532 K,,,Amorphous,,{'a': '2.8590 Å'},,5.28 A/m,,1.488 T,,,10.1016/j.jmmm.2021.167825,True
Fe85B10P5,545 K,,,Amorphous,,{'a': '2.8642 Å'},,5.01 A/m,,1.482 T,,,10.1016/j.jmmm.2021.167825,True
Fe85B10P5,552 K,,,Amorphous,,{'a': '2.8634 Å'},,6.68 A/m,,1.509 T,,,10.1016/j.jmmm.2021.167825,True
Fe85B10P5,569 K,,,Amorphous,,{'a': '2.8654 Å'},,6.86 A/m,,1.504 T,,,10.1016/j.jmmm.2021.167825,True
C32H2Fe2,,,,,,,,Increases with R1,,Varies with R1 and temperature,,Varies with R1,10.1016/j.jmmm.2015.07.010,False
C32H2Fe2O2,,,,,,,,Increases with R3,,Varies with R3 and temperature,,Varies with R3,10.1016/j.jmmm.2015.07.010,False
BaTi0.91Co0.09O3,,"41 K, 48 K",,Hexagonal,P63/mmc,"{'a': '5.7283', 'c': '13.9782'}",P63/mmc,0.189,1.093,0.118,0.063,,10.1016/j.jmmm.2021.167927,True
La1-xCaxMnO3,,100-150 K,300-350 K,,,,,,,,,,10.1016/S0304-8853(98)00866-X,True
Fe2CoS,1290 K,,,Full-Heusler,Cubic,{'a': '9.780 Å'},Fd-3m (No. 227),,7.0 μB,,,,10.1016/j.jmmm.2023.171553,False
Ni2CoS,801.3 K,,,Full-Heusler,Cubic,{'a': '9.737 Å'},Fd-3m (No. 227),,4.30 μB,,,,10.1016/j.jmmm.2023.171553,False
Ge0.99Mn0.01,285 K,,,Cubic,,,,,,,,,10.1016/j.jmmm.2006.10.810,True
Ge0.97Mn0.03,285 K,,,Cubic,,,,,,,,,10.1016/j.jmmm.2006.10.810,True
UIr2Si2,,6 K,,CaBe2Ge2-type,,,P4/nmm,,0.10(1)μB/U atom,,,,10.1016/0304-8853(95)00497-1,True
MnFeNiSn,376 K,,,Inverse Heusler,Cubic,{'a': '6.027 Å'},216,,,,,,10.1016/j.jmmm.2021.168157,True
MnCoNiSn,600 K,,,Inverse Heusler,Cubic,{'a': '6.013 Å'},216,,,,,,10.1016/j.jmmm.2021.168157,True
Tb2Fe9Ga8,450K,,,Rhombohedral,Th2Zn17,"{'a': '8.7772', 'c': '12.6153'}",,,"{'Tb_6c': '-5.22', 'Fe_6c': 'NA', 'Fe_9d': '1.72', 'Fe_18f': '1.25', 'Fe_18h': '1.73'}",,,,10.1016/S0304-8853(97)01054-8,True
Tb2Fe8.5Ga8.5,455K,,,Rhombohedral,Th2Zn17,"{'a': '8.8026', 'c': '12.6521'}",,,"{'Tb_6c': '-5.0', 'Fe_6c': 'NA', 'Fe_9d': '1.6', 'Fe_18f': '1.7', 'Fe_18h': '1.9'}",,,,10.1016/S0304-8853(97)01054-8,True
LaNiO2.7,220 K,,,,,,,,,,,,10.1016/0304-8853(94)01404-3,True
CuMnAs (with 5% MnCu antisites),,465 K,,Tetragonal,Tetragonal,"{'a': '3.82 Å', 'b': '3.82 Å', 'c': '6.318 Å'}",P4/nmm (No. 129),,,,,,10.1016/j.jmmm.2018.10.145,False
CuMnAs (model IIa with 11% Vac Cu and 4% Vac Mn),,446 K,,Tetragonal,Tetragonal,"{'a': '3.82 Å', 'b': '3.82 Å', 'c': '6.318 Å'}",P4/nmm (No. 129),,,,,,10.1016/j.jmmm.2018.10.145,False
Ni2.17Mn0.83Ga,200 K,,,Cubic,,,,,,,,,10.1016/S0304-8853(01)01102-7,False
Ni2.20Mn0.80Ga,200 K,,,Cubic,,,,,,,,,10.1016/S0304-8853(01)01102-7,False
Fe0.875Zn0.125Cr2S4,158.5 K,,,Spinel,Cubic,,,,,0.046 emu/g at 5K,,,10.1016/S0304-8853(00)01358-5,True
Fe0.75Zn0.25Cr2S4,139.2 K,,,Spinel,Cubic,,,,,1.412 emu/g at 5K,,,10.1016/S0304-8853(00)01358-5,True
Fe0.5Zn0.5Cr2S4,98.0 K,,,Spinel,Cubic,,,,,0.038 emu/g at 5K,,,10.1016/S0304-8853(00)01358-5,True
Y3Fe27.4V1.6,435 K,,,Monoclinic,A2/m,"{'a': '1.0560 nm', 'b': '0.8482 nm', 'c': '0.9656 nm'}",A2/m,,"49.6 μB/f.u. (4.2 K), 38.6 μB/f.u. (RT)","147.6 A m^2/kg (4.2 K), 114.5 A m^2/kg (RT)",,,10.1016/S0304-8853(98)00287-X,True
Ce3Fe27.5V1.5,350 K,,,Monoclinic,A2/m,"{'a': '1.0553 nm', 'b': '0.8495 nm', 'c': '0.9675 nm'}",A2/m,,"50.5 μB/f.u. (4.2 K), 32.8 μB/f.u. (RT)","138.8 A m^2/kg (4.2 K), 90.1 A m^2/kg (RT)",,,10.1016/S0304-8853(98)00287-X,True
Nd3Fe27.0V2.0,455 K,,,Monoclinic,A2/m,"{'a': '1.0647 nm', 'b': '0.8574 nm', 'c': '0.9738 nm'}",A2/m,,"54.7 μB/f.u. (4.2 K), 46.8 μB/f.u. (RT)","149.5 A m^2/kg (4.2 K), 128.0 A m^2/kg (RT)",,,10.1016/S0304-8853(98)00287-X,True
Sm3Fe26.7V2.3,502 K,,,Monoclinic,A2/m,"{'a': '1.0605 nm', 'b': '0.8546 nm', 'c': '0.9708 nm'}",A2/m,,"42.7 μB/f.u. (4.2 K), 33.8 μB/f.u. (RT)","115.8 A m^2/kg (4.2 K), 91.6 A m^2/kg (RT)",,,10.1016/S0304-8853(98)00287-X,True
Gd3Fe28.4V0.6,518 K,,,Monoclinic,A2/m,"{'a': '1.0601 nm', 'b': '0.8514 nm', 'c': '0.9690 nm'}",A2/m,,"33.6 μB/f.u. (4.2 K), 34.7 μB/f.u. (RT)","89.9 A m^2/kg (4.2 K), 92.8 A m^2/kg (RT)",,,10.1016/S0304-8853(98)00287-X,True
Tb3Fe27.2V1.8,479 K,,,Monoclinic,A2/m,"{'a': '1.0556 nm', 'b': '0.8487 nm', 'c': '0.9670 nm'}",A2/m,,"23.1 μB/f.u. (4.2 K), 23.3 μB/f.u. (RT)","61.8 A m^2/kg (4.2 K), 62.3 A m^2/kg (RT)",,,10.1016/S0304-8853(98)00287-X,True
Dy3Fe27.9V1.1,437 K,,,Monoclinic,A2/m,"{'a': '1.0562 nm', 'b': '0.8485 nm', 'c': '0.9664 nm'}",A2/m,,23.8 μB/f.u. (4.2 K),63.3 A m^2/kg (4.2 K),,,10.1016/S0304-8853(98)00287-X,True
Dy3Fe27.7V1.3,449 K,,,Monoclinic,A2/m,"{'a': '1.0561 nm', 'b': '0.8478 nm', 'c': '0.9661 nm'}",A2/m,,"22.7 μB/f.u. (4.2 K), 24.7 μB/f.u. (RT)",,,,10.1016/S0304-8853(98)00287-X,True
NdRu2Ge2,10 K,18 K,,,,,,,,,,,10.1016/0304-8853(94)00547-8,True
Eu0.5Sr0.5S,,,θ1(0.5),,,,,,,,,χ1,10.1016/S0304-8853(97)00166-2,True
Eu0.25Sr0.75S,,,θ1(0.25),,,,,,,,,χ1,10.1016/S0304-8853(97)00166-2,True
Eu0.75Sr0.25S,,,θ1(0.75),,,,,,,,,χ1,10.1016/S0304-8853(97)00166-2,True
La1.98Sr0.02CoMnO6,212 K,,,Rhombohedral,Rhombohedral,"{'a': '5.484 Å', 'b': '5.484 Å', 'c': '13.308 Å'}",R3c (161),60 Oe,,0.123 μB/f.u,3.48 × 10^-4 μB/f.u,,10.1016/j.jmmm.2023.171308,True
La1.96Sr0.04CoMnO6,214 K,,,Rhombohedral,Rhombohedral,"{'a': '5.448 Å', 'b': '5.448 Å', 'c': '13.486 Å'}",R3c (161),546 Oe,,0.125 μB/f.u,4.35 × 10^-3 μB/f.u,,10.1016/j.jmmm.2023.171308,True
La1.92Sr0.08CoMnO6,215 K,,,Rhombohedral,Rhombohedral,"{'a': '5.451 Å', 'b': '5.451 Å', 'c': '13.474 Å'}",R3c (161),505 Oe,,0.105 μB/f.u,3.46 × 10^-3 μB/f.u,,10.1016/j.jmmm.2023.171308,True
(C6H5CH2NH3)2CrBr4,58 K,,,,,,,,,,,,10.1016/0304-8853(86)90899-1,True
FePd (6.25% B),467.7 K,,,Tetragonal,L10,"{'a': '2.729 Å', 'b': '2.729 Å', 'c': '3.823 Å'}",,,3.08 μB/f.u.,,,,10.1016/j.jmmm.2021.167766,False
FePd (12.5% B),425.15 K,,,Orthorhombic,L10,"{'a': '2.762 Å', 'b': '2.746 Å', 'c': '3.843 Å'}",,,2.88 μB/f.u.,,,,10.1016/j.jmmm.2021.167766,False
FePd (18.75% B),389.22 K,,,Orthorhombic,L10,"{'a': '2.761 Å', 'b': '2.789 Å', 'c': '3.903 Å'}",,,2.74 μB/f.u.,,,,10.1016/j.jmmm.2021.167766,False
FePd3,559.71 K,,,Cubic,L12,"{'a': '3.888 Å', 'b': '3.888 Å', 'c': '3.888 Å'}",,,4.30 μB/f.u.,,,,10.1016/j.jmmm.2021.167766,False
FePd3 (3.12% B),371.07 K,,,Cubic,L12,"{'a': '3.916 Å', 'b': '3.916 Å', 'c': '3.916 Å'}",,,4.18 μB/f.u.,,,,10.1016/j.jmmm.2021.167766,False
FePd3 (6.25% B),137.57 K,,,Tetragonal,L12,"{'a': '3.957 Å', 'b': '3.957 Å', 'c': '3.924 Å'}",,,4.08 μB/f.u.,,,,10.1016/j.jmmm.2021.167766,False
FePd3 (12.5% B),123.83 K,,,Cubic,L12,"{'a': '4.003 Å', 'b': '4.003 Å', 'c': '4.003 Å'}",,,4.03 μB/f.u.,,,,10.1016/j.jmmm.2021.167766,False
FePd2 (2.08% B),484.4 K,,,Tetragonal,CuZr2,"{'a': '2.775 Å', 'b': '2.775 Å', 'c': '11.341 Å'}",,,3.62 μB/f.u.,,,,10.1016/j.jmmm.2021.167766,False
FePd2 (4.16% B),884.61 K,,,Tetragonal,CuZr2,"{'a': '2.788 Å', 'b': '2.788 Å', 'c': '11.373 Å'}",,,3.55 μB/f.u.,,,,10.1016/j.jmmm.2021.167766,False
FePd2 (8.32% B),568 K,,,Tetragonal,CuZr2,"{'a': '2.805 Å', 'b': '2.805 Å', 'c': '11.517 Å'}",,,3.41 μB/f.u.,,,,10.1016/j.jmmm.2021.167766,False
Fe3Pd5,701.19 K,,,Orthorhombic,Pt5Ga3,"{'a': '7.791 Å', 'b': '7.666 Å', 'c': '3.823 Å'}",,,10.90 μB/f.u.,,,,10.1016/j.jmmm.2021.167766,False
Fe3Pd5 (6.25% B),542.57 K,,,Orthorhombic,Pt5Ga3,"{'a': '7.781 Å', 'b': '7.690 Å', 'c': '3.948 Å'}",,,10.15 μB/f.u.,,,,10.1016/j.jmmm.2021.167766,False
Fe3Pd5 (12.5% B),1035.56 K,,,Orthorhombic,Pt5Ga3,"{'a': '7.809 Å', 'b': '7.822 Å', 'c': '3.980 Å'}",,,9.22 μB/f.u.,,,,10.1016/j.jmmm.2021.167766,False
Fe3Pd5 (18.75% B),570.51 K,,,Orthorhombic,Pt5Ga3,"{'a': '8.112 Å', 'b': '7.696 Å', 'c': '4.028 Å'}",,,8.77 μB/f.u.,,,,10.1016/j.jmmm.2021.167766,False
CeRu2(Ge0.7Si0.3)2,3.7 K,10.4 K,,,,,,,,,,,10.1016/S0304-8853(00)00787-3,True
La0.5Sr1.5Co0.5Ru1.5O6,,,62.8 K,Double Perovskite,Monoclinic,"{'a': '5.5577 Å', 'b': '5.5715 Å', 'c': '7.8409 Å'}",P21/n,,3.49 μB,,,,10.1016/j.jmmm.2010.11.024,True
La0.8Sr1.2Co0.8Ru1.2O6,,,49.5 K,Double Perovskite,Monoclinic,"{'a': '5.5750 Å', 'b': '5.5733 Å', 'c': '7.8683 Å'}",P21/n,,3.44 μB,,,,10.1016/j.jmmm.2010.11.024,True
La1.0Sr1.0Co1.0Ru1.0O6,,80 K,-49.0 K,Double Perovskite,Monoclinic,"{'a': '5.5847 Å', 'b': '5.5591 Å', 'c': '7.8674 Å'}",P21/n,,3.87 μB,,,,10.1016/j.jmmm.2010.11.024,True
La1.2Sr0.8Co1.2Ru0.8O6,,,-20.8 K,Double Perovskite,Monoclinic,"{'a': '5.5626 Å', 'b': '5.5287 Å', 'c': '7.8245 Å'}",P21/n,,3.86 μB,,,,10.1016/j.jmmm.2010.11.024,True
La1.5Sr0.5Co1.5Ru0.5O6,,34 K,-24.8 K,Double Perovskite,Monoclinic,"{'a': '5.4824 Å', 'b': '5.5310 Å', 'c': '7.7697 Å'}",P21/n,,3.82 μB,,,,10.1016/j.jmmm.2010.11.024,True
Fe62.5Ni7.5Co6Zr6Cu1Nb2B15,663K,,,Amorphous,,,,,,,,χxxa > χxxb,10.1016/j.jmmm.2003.12.937,True
Co2.4Al0.6O4,,,-6 K,Spinel,Cubic,{'a': '8.089 Å'},Fd-3m,42 Oe,5.08 μB,4 emu/g,0.0031 emu/g,,10.1016/j.jmmm.2010.06.006,True
Co[Co0.9Al0.1]2O4,,21.6 K,,Spinel,Cubic,,,,,,,,10.1016/j.jmmm.2010.06.006,False
Co[Co1Al1]2O4,,29.5 K,,Spinel,Cubic,,,,,,,,10.1016/j.jmmm.2010.06.006,False
Eu0.55Sr0.45MnO3,50 K,,106 K,Orthorhombic,Pbnm,"{'a': '5.470 Å', 'b': '5.424 Å', 'c': '7.667 Å'}",Pbnm,,7.41 μB/f.u.,,,,10.1016/j.jmmm.2020.166507,True
BaNi2V2O8,,"47.4 K at 0 T, 47.8 K at 10 T",,,,,,,,,,Heisenberg-like susceptibility above 100 K,10.1016/j.jmmm.2006.10.384,True
Ba2Y1-xCuxTaO6-δ,,,"{'0.00': '+0.2 K', '0.10': '-0.28 K', '0.20': '-1.22 K', '0.30': '-2.52 K', '0.40': '-5.56 K', '0.50': '-6.85 K'}",Cubic rock-salt double perovskite,Cubic,"{'0.00': {'a': '8.422 Å', 'b': 'NA', 'c': 'NA'}, '0.10': {'a': '8.417 Å', 'b': 'NA', 'c': 'NA'}, '0.20': {'a': '8.392 Å', 'b': 'NA', 'c': 'NA'}, '0.30': {'a': '8.373 Å', 'b': 'NA', 'c': 'NA'}, '0.40': {'a': '8.342 Å', 'b': 'NA', 'c': 'NA'}, '0.50': {'a': '8.337 Å', 'b': 'NA', 'c': 'NA'}}",Fm-3m,,"{'0.00': '0.20 μB', '0.10': '0.19 μB', '0.20': '0.38 μB', '0.30': '0.57 μB', '0.40': '0.76 μB', '0.50': '0.95 μB'}",,,"{'0.00': '-151.9 μemu/mol Oe', '0.10': '-150.2 μemu/mol Oe', '0.20': '-140.4 μemu/mol Oe', '0.30': '-148.5 μemu/mol Oe', '0.40': '-112 μemu/mol Oe', '0.50': '-145 μemu/mol Oe'}",10.1016/j.jmmm.2023.170560,True
MnAu,,"8.9 K (Ising), 4.4 K (XY)",,Tetragonal,,,,,3.80 μB,,,,10.1016/j.jmmm.2012.08.031,False
Bi1.4Pb0.6Sr1.8La0.35Gd1.85Cu2Oz,,<2 K,7 K,,,,,,,,,,10.1016/S0304-8853(99)00509-0,True
Ca4Mn3O10-δ,,119 K,-575 K,Orthorhombic,Distorted layered perovskite,"{'a': '5.26000 Å', 'b': '5.26731 Å', 'c': '26.81611 Å'}",Pbca,,4.84 μB per Mn ion,,,,10.1016/j.jmmm.2017.07.032,True
Ge63Fe37,273K,,,Amorphous,,,,85 Oe at 5 K,,,Zero at Room Temperature,Spin freezing temperature of approximately 20 K,10.1016/j.jmmm.2006.11.012,True
Ge-Cr,273K,,,,,,,,,,,,10.1016/j.jmmm.2006.11.012,False
Ge-Mn,273K,,,,,,,,,,,,10.1016/j.jmmm.2006.11.012,False
Ni1-xMgxF2,,,,,,,,,,σ(T),,,10.1016/0304-8853(94)01190-7,True
Ni1-xZnxF2,,,,,,,,,,σ(T),,,10.1016/0304-8853(94)01190-7,True
Au0.7(Ni80Fe20)0.3,200K,,,,,"{'a': '4.09 Å (Au), 3.52 Å (NiFe)'}",,,,,,,10.1016/S0304-8853(99)00202-4,True
Au0.7(Ni80Fe20)0.3 (annealed),300K,,,,,"{'a': '4.09 Å (Au), 3.52 Å (NiFe)'}",,,,,,,10.1016/S0304-8853(99)00202-4,True
Y2Co7B3,310 K,,,Hexagonal,,,P6/mmm,,,,,,10.1016/S0304-8853(97)00357-0,True
Fe/EuS,16.6 K,,,,,,,,,,,,10.1016/0304-8853(95)00865-9,True
RuSr2Gd1.6Ce0.4Cu2O10,,130 K,,,,,,,,,,,10.1016/j.jmmm.2007.03.039,True
NdNiAl,,2.4 K,,,,,,,,,,,10.1016/S0304-8853(96)00381-2,True
PrNiAl,,6.5 K,,,,,,,,,,,10.1016/S0304-8853(96)00381-2,True
Dy2Ni0.87Si2.95,,,-3.9 K,Hexagonal AlB2-type,Hexagonal,"{'a': '3.959(1) Å', 'c': '4.026(1) Å'}",P6/mmm,,,,,,10.1016/j.jmmm.2020.167055,True
Er2NiSi3,,5.4 K,0.8 K,Hexagonal AlB2-type,Hexagonal,"{'a': '3.996(2) Å', 'c': '3.972(1) Å'}",P6/mmm,,,,,,10.1016/j.jmmm.2020.167055,True
Tm2Ni0.93Si2.93,,,-3.7 K,Hexagonal AlB2-type,Hexagonal,"{'a': '3.936(1) Å', 'c': '3.953(1) Å'}",P6/mmm,,,,,,10.1016/j.jmmm.2020.167055,True
FeTe2,423 K,,,Trigonal prismatic H-phase,Hexagonal,{'a': '14.23 Å'},P63/mmc,,2 μB,,,,10.1016/j.jmmm.2022.169204,False
Rh-C60 (Rhombohedral Fullerene),500 K,,,,,,,,,,,,10.1016/j.jmmm.2004.11.154,True
LaCaCoNbO6,17 K,,,,,,,,,,,,10.1016/j.jmmm.2022.169396,
LaSrCoNbO6,16 K,,,,,,,,,,,,10.1016/j.jmmm.2022.169396,
LaBaCoNbO6,10 K,,,,,,,,,,,,10.1016/j.jmmm.2022.169396,
GaNiSb,78 K,,,,,,,,,,,,10.1016/j.jmmm.2019.165942,True
TiFe2.5,422 K,,,C14,Hexagonal,"{'a': '4.784 Å', 'c': '7.801 Å'}",P63/mmc,0.026 T,,55.3 Am2/kg,,,10.1016/j.jmmm.2023.171080,True
Ti21.5Zr7Fe71.5,462 K,,,C14,Hexagonal,,P63/mmc,,,,,,10.1016/j.jmmm.2023.171080,True
Ti21.5Hf7Fe71.5,456 K,,,C14,Hexagonal,,P63/mmc,,,,,,10.1016/j.jmmm.2023.171080,True
Ho4Co3,48 K,,,Hexagonal,,,P63/m,,,,,,10.1016/j.jmmm.2024.172043,True
Ho4Co2.86Cu0.14,48 K,,53 K,Hexagonal,,,P63/m,,10.1 μB/Ho,170.1 emu/g,,,10.1016/j.jmmm.2024.172043,True
Ho4Co2.72Cu0.28,48 K,,48 K,Hexagonal,,,P63/m,,9.8 μB/Ho,187.7 emu/g,,,10.1016/j.jmmm.2024.172043,True
Ho2Cu2In,30 K,,,,,,,,,,,,10.1016/j.jmmm.2024.172043,False
La0.93Ce0.07MnO3 (LCMOar),131 K,,,Orthorhombic,,,,,4.98 μB,,,,10.1016/S0304-8853(01)00997-0,True
La0.93Ce0.07MnO3 (LCMOai),132 K,,,Orthorhombic,,,,,6.55 μB,,,,10.1016/S0304-8853(01)00997-0,True
La0.93Sr0.07MnO3 (LSMO),120 K,,,Orthorhombic,,,,,7.21 μB,,,,10.1016/S0304-8853(01)00997-0,True
ErB2C2,,"14.5 K, 13 K",,Tetragonal,P4/mbm,,P4/mbm,,,,,,10.1016/j.jmmm.2006.10.524,True
La1.0MnO3,,140 K,,,,,,,,,,,10.1016/S0304-8853(02)00014-8,True
La1.05MnO3,,140 K,,,,,,,,,,,10.1016/S0304-8853(02)00014-8,True
CsBaFe3F12,,55±2 K,,Monoclinic,,"{'a': '17.402(2) Å', 'b': '9.994(1) Å', 'c': '14.928(2) Å'}",C2/c,,,,,,10.1016/0304-8853(91)90852-2,True
AgCrO2,,21 K,,,,,,,,,,,10.1016/j.jmmm.2019.165296,
Al1Gd1Fe1,275 K,,,,,,,,,,,,10.1016/j.jmmm.2009.04.005,
Al87Gd4.3Fe8.7,,,Up to 300 K with deviation below 20 K,,,,,,7.65 μB,,,Cusp at 1.9 K,10.1016/j.jmmm.2009.04.005,
(Nd0.8Pr0.2)0.4Gd0.6Fe76.9B5.9Co2.9,643 K,,,Tetragonal,,,P42/mnm,12.8 kOe,,,51.2 emu/g,,10.1016/j.jmmm.2024.172316,True
(Nd0.8Pr0.2)1.0Fe76.9B5.9Al2.9,582 K,,,Tetragonal,,,P42/mnm,21.1 kOe,,,78.1 emu/g,,10.1016/j.jmmm.2024.172316,True
HoMn2Ge2,,7±2 K,,ThCr2Si2,,,,,,,,,10.1016/0304-8853(90)90702-R,True
CaCuFeReO6,576 K,,,Tetragonal,,"{'a': '7.5295 Å', 'b': '7.5295 Å', 'c': '7.6169 Å'}",P42/n,,"Cu1: 0.14 μB, Cu2: 0.44 μB, Fe: 4.04 μB, Re: -0.64 μB",,,,10.1016/j.jmmm.2024.172199,False
Cr/Pd(001),,311.5 K,,BCT,Body-Centered Tetragonal,"{'a': '5.45 a.u.', 'b': '5.45 a.u.', 'c': '6.28 a.u.'}",,,"Varies by layer, e.g., 1.06 μB (surface), -0.37 μB (center)",,,,10.1016/S0304-8853(97)01133-5,False
Fe2O3(1-x)Cr2O3(x) (x=0.1),,>400 K,,Corundum,Hexagonal,,R-3C,4.3 KOe,,,,,10.1016/j.jmmm.2018.10.007,True
Fe2O3(1-x)Cr2O3(x) (x=0.2),,>400 K,,Corundum,Hexagonal,,R-3C,,,,,,10.1016/j.jmmm.2018.10.007,True
Fe2O3(1-x)Cr2O3(x) (x=0.5),,>400 K,,Corundum,Hexagonal,,R-3C,,,,,,10.1016/j.jmmm.2018.10.007,True
Fe2O3(1-x)Cr2O3(x) (x=1),,>500 K,,Corundum,Hexagonal,,R-3C,,,,,,10.1016/j.jmmm.2018.10.007,True
Ni2.15Mn0.81Fe0.04Ga,375 K,,,,,,,,,,,,10.1016/j.jmmm.2003.12.778,True
Nd0.8Dy0.2Mn2Ge2,340 K,,,ThCr2Si2-type,Body-centered tetragonal,,I4/mmm,,,,,,10.1016/S0304-8853(02)00594-2,True
Nd0.7Dy0.3Mn2Ge2,340 K,,,ThCr2Si2-type,Body-centered tetragonal,,I4/mmm,,,,,,10.1016/S0304-8853(02)00594-2,True
Nd0.6Dy0.4Mn2Ge2,340 K,,,ThCr2Si2-type,Body-centered tetragonal,,I4/mmm,,,,,,10.1016/S0304-8853(02)00594-2,True
Nd0.5Dy0.5Mn2Ge2,340 K,,,ThCr2Si2-type,Body-centered tetragonal,,I4/mmm,,,,,,10.1016/S0304-8853(02)00594-2,True
Nd0.4Dy0.6Mn2Ge2,340 K,,,ThCr2Si2-type,Body-centered tetragonal,,I4/mmm,,,,,,10.1016/S0304-8853(02)00594-2,True
Nd0.2Dy0.8Mn2Ge2,,430 K,,ThCr2Si2-type,Body-centered tetragonal,,I4/mmm,,,,,,10.1016/S0304-8853(02)00594-2,True
Ni0.52Co0.48O,,290 K,,,,,,,"1.03 μB at RT, 0.92 μB at 80 K",,,,10.1016/j.jmmm.2006.11.122,True
La0.65Nd0.05Ba0.3Mn0.95Cr0.05O3,315 K,,323.53 K,Rhombohedra,,"{'a': '5.527 Å', 'b': '13.470 Å'}",R-3c,,6.12 μB,50.80 emu/g,,,10.1016/j.jmmm.2019.02.049,True
La0.65Nd0.05Ba0.3Mn0.9Cr0.1O3,300 K,,305.55 K,Rhombohedra,,"{'a': '5.528 Å', 'b': '13.456 Å'}",R-3c,,6.20 μB,43.17 emu/g,,,10.1016/j.jmmm.2019.02.049,True
La0.65Nd0.05Ba0.3Mn0.85Cr0.15O3,275 K,,281.17 K,Rhombohedra,,"{'a': '5.511 Å', 'b': '13.45 Å'}",R-3c,,6.40 μB,23.62 emu/g,,,10.1016/j.jmmm.2019.02.049,True
Ni2+xMn1-xGa (x=0.19),325 K,,,Heusler L21,Cubic,,,,,,,,10.1016/j.jmmm.2006.10.1037,True
Ca4Mn2.95W0.05O10,89 K,,,Orthorhombic,,"{'a': '5.283 Å', 'b': '5.277 Å', 'c': '26.636 Å'}",Pbca,,,,,,10.1016/j.jmmm.2023.171292,True
Ca4Mn2.9W0.1O10,82 K,,,Orthorhombic,,"{'a': '5.301 Å', 'b': '5.295 Å', 'c': '26.721 Å'}",Pbca,,,,,,10.1016/j.jmmm.2023.171292,True
FeWN2,,40 K,,Hexagonal,Hexagonal,"{'a': '2.8763 Å', 'c': '10.932 Å'}",P63/mmc,,,,,,10.1016/j.jmmm.2017.06.018,True
NdAlO3,,0.93 K,,,,,,,,,,,10.1016/0304-8853(95)01238-9,True
Cu3Mg2(OH)6Br2,,5.4 K,,Haydeeite,Kagome,,,,,,,,10.1016/j.jmmm.2023.170568,True
Y3Cu9(OH)19Cl8,,2.2 K,,,Distorted Kagome,,,,,,,,10.1016/j.jmmm.2023.170568,True
Zn1−xCoxO (x < 0.2),,,Negative Weiss temperatures,,,,,,,,,Curie-Weiss law,10.1016/j.jmmm.2003.12.792,True
La0.3Eu0.4Sr0.3MnO3,152 K,,,Orthorhombic,Orthorhombic,"{'a': '5.4559', 'b': '7.7033', 'c': '5.4632'}",Pnma,,,,,,10.1016/j.jmmm.2020.167450,True
La0.2Eu0.5Sr0.3MnO3,111 K,,,Orthorhombic,Orthorhombic,"{'a': '5.4547', 'b': '7.6905', 'c': '5.4495'}",Pnma,,,,,,10.1016/j.jmmm.2020.167450,True
La0.3Nd0.4Sr0.3MnO3,308 K,,,,,,,,,,,,10.1016/j.jmmm.2020.167450,True
Ho2OsGe2,12.9 K,39.6 K,15.0 K,Monoclinic,Sc2CoSi2,"{'a': '1.0691 nm', 'b': '1.0050 nm', 'c': '0.42618 nm'}",B2/m,,5.2 μB,89 Am^2/kg,0.7 μB,,10.1016/S0304-8853(98)00066-3,True
Bi2(Sn0.7Fe0.3)2O7-x,,,-50 K,Monoclinic,Pc,"{'a': '15.0927 Å', 'b': '15.0830 Å', 'c': '21.3150 Å'}",Pc,,,,,,10.1016/j.jmmm.2022.169530,True
Bi2(Sn0.9Cr0.1)2O7,,,180 K,,,,,,,,,,10.1016/j.jmmm.2022.169530,False
Bi2(Sn0.8Fe0.2)2O7,,,-39.2 K,,,,,,,,,,10.1016/j.jmmm.2022.169530,False
Pb2FeOsO6,280 K,,,Tetragonal,I 4/m,"{'a': '5.571 Å', 'c': '8.193 Å'}",I 4/m (No. 87),,"4.04 μB (Fe), 1.42 μB (Os)",,,,10.1016/j.jmmm.2019.165553,False
Pb1.5Na0.5FeOsO6,338 K,,,Tetragonal,P -4,"{'a': '5.553 Å', 'c': '8.057 Å'}",P -4 (No. 81),,"3.98 μB (Fe), -1.19 μB (Os)",,,,10.1016/j.jmmm.2019.165553,False
PbNaFeOsO6,480 K,,,Tetragonal,P 4/n,"{'a': '5.469 Å', 'c': '8.095 Å'}",P 4/n (No. 85),,"3.95 μB (Fe), -0.93 μB (Os)",,,,10.1016/j.jmmm.2019.165553,False
CuFe0.97Ge0.03O2,,,-147 K,Delafossite,Layered ABO2,"{'a': '3.0339 Å', 'b': '3.0339 Å', 'c': '17.1450 Å'}",R-3m,,,,,,10.1016/j.jmmm.2019.165885,True
CuFe0.95Ge0.05O2,,,-216 K,Delafossite,Layered ABO2,"{'a': '3.0330 Å', 'b': '3.0330 Å', 'c': '17.1495 Å'}",R-3m,,,,,,10.1016/j.jmmm.2019.165885,True
CuFe0.93Ge0.07O2,,,-283 K,Delafossite,Layered ABO2,"{'a': '3.0316 Å', 'b': '3.0316 Å', 'c': '17.1509 Å'}",R-3m,,,,,,10.1016/j.jmmm.2019.165885,True
CuFe0.90Ge0.10O2,,,-341 K,Delafossite,Layered ABO2,"{'a': '3.0309 Å', 'b': '3.0309 Å', 'c': '17.1441 Å'}",R-3m,,,,,,10.1016/j.jmmm.2019.165885,True
Eu0.9Y0.1MnO3,,45-50 K,,Orthorhombic,Pbnm,,Pbnm,,,,,,10.1016/j.jmmm.2005.10.165,True
Eu0.8Y0.2MnO3,,45-50 K,,Orthorhombic,Pbnm,,Pbnm,,,,,,10.1016/j.jmmm.2005.10.165,True
Eu0.7Y0.3MnO3,,45-50 K,,Orthorhombic,Pbnm,,Pbnm,,,,,,10.1016/j.jmmm.2005.10.165,True
Eu0.6Y0.4MnO3,,45-50 K,,Orthorhombic,Pbnm,,Pbnm,,,,,,10.1016/j.jmmm.2005.10.165,True
Eu0.5Y0.5MnO3,,45-50 K,,Orthorhombic,Pbnm,,Pbnm,,,,,,10.1016/j.jmmm.2005.10.165,True
Mn0.15Ge0.85,300 K,,,Cubic,,,,1900 Oe,,,,,10.1016/j.jmmm.2009.03.036,True
Mn0.23Ge0.77,300 K,,,Cubic,,,,,,,,,10.1016/j.jmmm.2009.03.036,True
Mn0.29Ge0.71,300 K,,,Cubic,,,,,1.28 μB/Mn,,,,10.1016/j.jmmm.2009.03.036,True
Yb4Ru7As6,,2.5 K,,Cubic,U4Re7Si6-type,{'a': '8.2134 Å'},Im3̄m (#229),,0.25 μB/Yb,,,,10.1016/j.jmmm.2022.169327,True
YbNi4P2,0.17 K,,,,,,,,0.05 μB/Yb,,,,10.1016/j.jmmm.2022.169327,False
CuGeO3,,14 K,,Orthorhombic,Orthorhombic,"{'a': '4.81 Å', 'b': '8.48 Å', 'c': '2.94 Å'}",Pbmm,,,,,,10.1016/S0304-8853(00)00905-7,True
Np0.5U0.5Ru2Si2,,25 K,,Tetragonal,Tetragonal,"{'a': '4.14 Å', 'b': '4.14 Å', 'c': '9.72 Å'}",I4/mmm,,,,,,10.1016/S0304-8853(00)00905-7,True
Ru1.0Fe1.0CrGe,374 K,,,L21,Cubic,,,,,,,,10.1016/j.jmmm.2006.10.720,True
Sr8CaRe3Cu4O24,440K,,,Cubic,Cubic,,,,0.95 μB per unit cell,,,,10.1016/j.jmmm.2006.09.017,False
La4Ba2Cu2O10,5K,,,,,,,,,,,,10.1016/j.jmmm.2006.09.017,False
Nd0.50Sr0.50Mn0.999Cr0.001O3,256 K,156 K,,Orthorhombic,Imma,,Imma,,,,,,10.1016/j.jmmm.2004.06.042,True
Nd0.50Sr0.50Mn0.995Cr0.005O3,246 K,165 K,,Orthorhombic,Imma,,Imma,,,,,,10.1016/j.jmmm.2004.06.042,True
Nd0.50Sr0.50Mn0.99Cr0.01O3,250 K,175 K,,Orthorhombic,Imma,,Imma,1200 Oe,2.78 μB,,1 μB/f.u.,,10.1016/j.jmmm.2004.06.042,True
Nd0.50Sr0.50Mn0.95Cr0.05O3,220 K,140 K,,Orthorhombic,Imma,,Imma,,,,,,10.1016/j.jmmm.2004.06.042,True
Nd0.50Sr0.50Mn0.90Cr0.10O3,220 K,140 K,,Orthorhombic,Imma,,Imma,,,,,,10.1016/j.jmmm.2004.06.042,True
Nd0.50Sr0.50Mn0.85Cr0.15O3,200 K,140 K,,Orthorhombic,Imma,,Imma,,,,,,10.1016/j.jmmm.2004.06.042,True
Nd0.50Sr0.50Mn0.80Cr0.20O3,200 K,150 K,,Orthorhombic,Imma,,Imma,,,,,,10.1016/j.jmmm.2004.06.042,True
Nd0.50Sr0.50Mn0.99Cr0.01O3,259 K,155 K,,Orthorhombic,Imma,,Imma,,2.55 μB,,,,10.1016/j.jmmm.2004.06.042,True
FeGe2,,263 K,,,,,,,,,,,10.1016/0304-8853(88)90295-8,True
Pr0.7Sr0.1□0.2MnO3,104 K,,,Rhombohedral,,{'a': '5.4557 Å'},,,3.7 μB per Mn atom,,,,10.1016/S0304-8853(01)00273-6,True
PrCo2Si2,,"31K, 17K, 9K",,Incommensurate antiferromagnetic,,,,,,,,,10.1016/S0304-8853(01)00468-1,True
Mn2GeS4,,90 K,-213 K,Olivine,Orthorhombic,"{'a': '12.7632 Å', 'b': '7.4336 Å', 'c': '6.0268 Å'}",Pnma,"40 Oe (powder), 0 Oe (H || a), 28 Oe (H || b), 14 Oe (H || c)",,,"0.20 emu/g (powder), 0 emu/g (H || a), 0.17 emu/g (H || b), 0.18 emu/g (H || c)","0.048 emu/mol Oe (powder), 0.043 emu/mol Oe (H || a), 0.049 emu/mol Oe (H || b), 0.050 emu/mol Oe (H || c)",10.1016/j.jmmm.2019.166164,True
BaMnO3,,59 K,,2H,Hexagonal,,P63mc,,,,,,10.1016/j.jmmm.2021.168539,True
Ba0.95Sr0.05MnO3,,231 K,,2H,Hexagonal,,P63mc,,,,,,10.1016/j.jmmm.2021.168539,True
Ba0.90Sr0.10MnO3,,262 K,,9R,Rhombohedral,,R-3m,,,,,,10.1016/j.jmmm.2021.168539,True
Ba0.875Sr0.125MnO3,,263 K,,9R,Rhombohedral,,R-3m,,,,,,10.1016/j.jmmm.2021.168539,True
Ba0.85Sr0.15MnO3,,263 K,,9R,Rhombohedral,,R-3m,,,,,,10.1016/j.jmmm.2021.168539,True
Ba0.80Sr0.20MnO3,,264 K,,Mixed 9R and 4H,Mixed Rhombohedral and Hexagonal,,,,,,,,10.1016/j.jmmm.2021.168539,True
Ba0.70Sr0.30MnO3,,264 K,,Mixed 9R and 4H,Mixed Rhombohedral and Hexagonal,,,,,,,,10.1016/j.jmmm.2021.168539,True
Ba0.60Sr0.40MnO3,,263 K,,Mixed 9R and 4H,Mixed Rhombohedral and Hexagonal,,,,,,,,10.1016/j.jmmm.2021.168539,True
Ba0.50Sr0.50MnO3,,264 K,,4H,Hexagonal,,P63/mmc,,,,,,10.1016/j.jmmm.2021.168539,True
Ba0.40Sr0.60MnO3,,266 K,,4H,Hexagonal,,P63/mmc,,,,,,10.1016/j.jmmm.2021.168539,True
FeGe2,,286 K,,,Tetragonal,,,,,,,,10.1016/0304-8853(82)90095-6,True
Ni0.50Mn0.30Ga0.20,380 K,,,,,,,,,,,,10.1016/j.jmmm.2003.12.850,True
Ni0.50Mn0.30Al0.20,360 K,292 K,,B2 + L21,,,,,,,,,10.1016/j.jmmm.2003.12.850,True
La-doped Germanene,570.30 K,,,Honeycomb,Hexagonal,{'a': '2.45 Å'},,,1.00 μB,,,,10.1016/j.jmmm.2024.172392,False
Ce-doped Germanene,436.68 K,,,Honeycomb,Hexagonal,{'a': '2.44 Å'},,,1.46 μB,,,,10.1016/j.jmmm.2024.172392,False
Pr-doped Germanene,309.94 K,,,Honeycomb,Hexagonal,{'a': '2.45 Å'},,,2.80 μB,,,,10.1016/j.jmmm.2024.172392,False
Nd-doped Germanene,337.22 K,,,Honeycomb,Hexagonal,{'a': '2.44 Å'},,,4.04 μB,,,,10.1016/j.jmmm.2024.172392,False
Pm-doped Germanene,364.50 K,,,Honeycomb,Hexagonal,{'a': '2.44 Å'},,,4.99 μB,,,,10.1016/j.jmmm.2024.172392,False
Sm-doped Germanene,545.51 K,,,Honeycomb,Hexagonal,{'a': '2.43 Å'},,,3.26 μB,,,,10.1016/j.jmmm.2024.172392,False
TbBaCo2O5.53,280 K,245 K,,Perovskite,,,,,,,,,10.1016/j.jmmm.2006.10.1079,True
Gd3SiGe2,276 K,,,,,,,,,,,,10.1016/j.jmmm.2019.165887,False
Ni0.5Zn0.5Al0.0Fe2.0O4,674 K,,,spinel cubic,,,,,,,,,10.1016/j.jmmm.2017.08.037,True
Ni0.5Zn0.5Al0.2Fe1.8O4,661 K,,,spinel cubic,,,,,,,,,10.1016/j.jmmm.2017.08.037,True
Ni0.5Zn0.5Al0.4Fe1.6O4,657 K,,,spinel cubic,,,,,,,,,10.1016/j.jmmm.2017.08.037,True
Ni0.5Zn0.5Al0.6Fe1.4O4,653 K,,,spinel cubic,,,,,,,,,10.1016/j.jmmm.2017.08.037,True
Ni0.5Zn0.5Al0.8Fe1.2O4,650 K,,,spinel cubic,,,,,,,,,10.1016/j.jmmm.2017.08.037,True
Ni0.5Zn0.5Al1.0Fe1.0O4,648 K,,,spinel cubic,,,,,,,,,10.1016/j.jmmm.2017.08.037,True
Ni0.5Zn0.5Al1.2Fe0.8O4,647 K,,,spinel cubic,,,,,,,,,10.1016/j.jmmm.2017.08.037,True
Ni0.5Zn0.5Al1.4Fe0.6O4,643 K,,,spinel cubic,,,,,,,,,10.1016/j.jmmm.2017.08.037,True
Ni0.5Zn0.5Al1.6Fe0.4O4,641 K,,,spinel cubic,,,,,,,,,10.1016/j.jmmm.2017.08.037,True
Ni0.5Zn0.5Al1.8Fe0.2O4,638 K,,,spinel cubic,,,,,,,,,10.1016/j.jmmm.2017.08.037,True
Ni0.5Zn0.5Al2.0Fe0.0O4,635 K,,,spinel cubic,,,,,,,,,10.1016/j.jmmm.2017.08.037,True
Fe/W(110),220 K,,,Pseudomorphic,Monolayer,{'a': '0.316 nm'},,,,,,,10.1016/S0304-8853(00)00374-7,True
Fe/FeF2,,78.4 K,,"Polycrystalline, partly textured Fe film with preferred (1 0 0) orientation","Epitaxial, twinned antiferromagnetic FeF2(1 1 0) layers",,,"32 Oe (intermediate state allowed), 95 Oe (intermediate state forbidden)",,,,,10.1016/j.jmmm.2009.04.046,True
α-Fe2O3,,960 K,,Rhombohedral,Hexagonal,"{'a': '5.0359 Å', 'c': '13.753 Å'}",R3c,,,,,,10.1016/j.jmmm.2019.166208,True
Pr2Fe16.5Nb0.5,312.3 K,,,Rhombohedral,Th2Zn17-type,"{'a': '8.593 Å', 'c': '12.49 Å'}",R -3 m,,,164.4 emu/g at 4 K,,,10.1016/j.jmmm.2024.171732,True
(Tm0.2Pr0.8)2Fe16.5Nb0.5,312 K,,,Rhombohedral,Th2Zn17-type,"{'a': '8.575 Å', 'c': '12.474 Å'}",R -3 m,,,156.9 emu/g at 4 K,,,10.1016/j.jmmm.2024.171732,True
(Tm0.4Pr0.6)2Fe16.5Nb0.5,314.2 K,,,Rhombohedral,Th2Zn17-type,"{'a': '8.551 Å', 'c': '12.453 Å'}",R -3 m,,,145.1 emu/g at 4 K,,,10.1016/j.jmmm.2024.171732,True
(Tm0.5Pr0.5)2Fe16.5Nb0.5,"316.2 K (R), 330.3 K (H)",,,"Rhombohedral (61.7 wt%), Hexagonal (38.3 wt%)","Th2Zn17-type (R), Th2Ni17-type (H)","{'a': '8.545 Å (R), 8.499 Å (H)', 'c': '12.451 Å (R), 8.346 Å (H)'}","R -3 m (R), P 63/mmc (H)",,,139.8 emu/g at 4 K (R),,,10.1016/j.jmmm.2024.171732,True
(Tm0.6Pr0.4)2Fe16.5Nb0.5,334.3 K,,,Hexagonal,Th2Ni17-type,"{'a': '8.492 Å', 'c': '8.346 Å'}",P 63/mmc,,,129.4 emu/g at 4 K,,,10.1016/j.jmmm.2024.171732,True
(Tm0.75Pr0.25)2Fe16.5Nb0.5,334.2 K,,,Hexagonal,Th2Ni17-type,"{'a': '8.465 Å', 'c': '8.338 Å'}",P 63/mmc,,,113.9 emu/g at 4 K,,,10.1016/j.jmmm.2024.171732,True
(Tm0.8Pr0.2)2Fe16.5Nb0.5,334.9 K,,,Hexagonal,Th2Ni17-type,"{'a': '8.461 Å', 'c': '8.336 Å'}",P 63/mmc,,,108.9 emu/g at 4 K,,,10.1016/j.jmmm.2024.171732,True
(Tm0.9Pr0.1)2Fe16.5Nb0.5,340.2 K,,,Hexagonal,Th2Ni17-type,"{'a': '8.434 Å', 'c': '8.337 Å'}",P 63/mmc,,,103.3 emu/g at 4 K,,,10.1016/j.jmmm.2024.171732,True
Tm2Fe16.5Nb0.5,346.2 K,,,Hexagonal,Th2Ni17-type,"{'a': '8.423 Å', 'c': '8.333 Å'}",P 63/mmc,,,90.9 emu/g at 4 K,,,10.1016/j.jmmm.2024.171732,True
(Er0.8Sm0.2)Fe2,547 K,,,Cubic Laves phase,Cubic,{'a': '0.7311 nm'},Fd3m,,0.67 μB/fu,,,,10.1016/j.jmmm.2023.171643,True
(Er0.6Y0.2Sm0.2)Fe2,543 K,,,Cubic Laves phase,Cubic,{'a': '0.7322 nm'},Fd3m,,0.29 μB/fu,,,,10.1016/j.jmmm.2023.171643,True
(Er0.4Y0.4Sm0.2)Fe2,538 K,,,Cubic Laves phase,Cubic,{'a': '0.7331 nm'},Fd3m,,0.61 μB/fu,,,,10.1016/j.jmmm.2023.171643,True
(Er0.2Y0.6Sm0.2)Fe2,529 K,,,Cubic Laves phase,Cubic,{'a': '0.7339 nm'},Fd3m,,1.21 μB/fu,,,,10.1016/j.jmmm.2023.171643,True
(Er0.1Y0.8Sm0.2)Fe2,517 K,,,Cubic Laves phase,Cubic,{'a': '0.7351 nm'},Fd3m,,1.86 μB/fu,,,,10.1016/j.jmmm.2023.171643,True
(Y0.8Sm0.2)Fe2,506 K,,,Cubic Laves phase,Cubic,{'a': '0.7368 nm'},Fd3m,,2.25 μB/fu,,,,10.1016/j.jmmm.2023.171643,True
Ba2CoGe2O7,,6.7 K,,Tetragonal,Noncentrosymmetric,"{'a': '8.3845 Å', 'b': '8.3845 Å', 'c': '5.5497 Å'}",P4̄21m,,2.7 μB/Co2+,,,,10.1016/j.jmmm.2024.171955,False
Ba2CuGe2O7,,3.2 K,,,,,,,,,,,10.1016/j.jmmm.2024.171955,
Fe80.5Nb7B12.5,397 K,,,,,,,,,,,,10.1016/j.jmmm.2003.12.553,True
Na8[Al6Si6O24],,48 K,,Body-centered-cubic,BCC,,,,,,,,10.1016/S0304-8853(00)01286-5,True
K8[Al6Si6O24],,70 K,-400 K,Body-centered-cubic,BCC,,,,1.74 μB/cage,,,,10.1016/S0304-8853(00)01286-5,True
K-loaded zeolite LTA,7 K,,,,,,,,,,,,10.1016/S0304-8853(00)01286-5,False
(Fe0.7Mn0.3)2As,>400 K,,,Tetragonal,Mn2As type,{'a': '3.70 Å'},P4/nmm,,,,,,10.1016/j.jmmm.2006.02.257,True
Cr2As,,393 K,,Tetragonal,,"{'a': '3.620 Å', 'c': '6.330 Å'}",,,,,,,10.1016/j.jmmm.2006.02.257,False
K2NiF4,,100 K,,Tetragonal,Layered Perovskite,"{'a': '4.01 Å', 'b': '4.01 Å', 'c': '13.1 Å'}",I4/mmm,,,,,,10.1016/0304-8853(92)90349-S,True
Mn2FeGa,,341 K,,FCC,L1_2,{'a': '3.75 Å'},,,0.08 μB/f.u.,,,,10.1016/j.jmmm.2022.169262,True
Mn2Fe0.9Co0.1Ga,,330 K,,FCC,L1_2,{'a': '3.74 Å'},,,0.07 μB/f.u.,,,,10.1016/j.jmmm.2022.169262,True
Mn2Fe0.8Co0.2Ga,,320 K,,FCC,L1_2,{'a': '3.74 Å'},,,0.06 μB/f.u.,,,,10.1016/j.jmmm.2022.169262,True
Mn2Fe0.7Co0.3Ga,,304 K,,FCC,L1_2,{'a': '3.73 Å'},,,0.10 μB/f.u.,,,,10.1016/j.jmmm.2022.169262,True
Ag@g-C3N4,,,-5.6 K,Hexagonal,2D,{'c': '0.32 nm'},,1325 Oe,,,,,10.1016/j.jmmm.2021.167941,True
Mn2.5Ni0.5BO5,,81 K,-40 K,Ludwigite,Orthorhombic,"{'a': '9.179', 'b': '12.344', 'c': '3.001'}",Pbam,,,,,,10.1016/j.jmmm.2014.04.031,True
Mn1.2Ni1.8BO5,,92 K,,Ludwigite,Orthorhombic,"{'a': '9.187', 'b': '12.322', 'c': '3.001'}",Pbam,,,,,,10.1016/j.jmmm.2014.04.031,True
Nd0.5Ca0.5Mn0.95Zn0.05O3,,149 K,,Orthorhombic,Pnma,,Pnma,,"0.85 μB/f.u. (ZFC at 5 K, 7 T)",,,,10.1016/j.jmmm.2023.170752,True
Nd0.5Ca0.5Mn0.9Zn0.1O3,,144 K,,Orthorhombic,Pnma,,Pnma,,"1.17 μB/f.u. (ZFC at 5 K, 7 T)",,,,10.1016/j.jmmm.2023.170752,True
Sm1.7(Fe0.8Co0.2)11Ti,732 K,,,ThMn12-type,Tetragonal,,I4/mmm,,,,,,10.1016/j.jmmm.2021.167866,True
Sm1.7(Fe0.8Co0.2)10GaTi,700 K,,,ThMn12-type,Tetragonal,,I4/mmm,0.5 T,,,,,10.1016/j.jmmm.2021.167866,True
CeAs,,7.3 K,,Cubic,,{'a': '5.65 Å'},Fm-3m,,,,,,10.1016/S0304-8853(10)80178-7,True
NiFe/FeMn,,513K,,,,,,,,,,,10.1016/j.jmmm.2020.167139,True
B2O3 · Fe2O3 · 4MgO,,,,,,,,,,,,,10.1016/0304-8853(80)90302-9,True
B2O3 · Fe2O3 · 4NiO,,,,,,,,,,,,,10.1016/0304-8853(80)90302-9,True
B2O3 · Fe2O3 · 4CoO,,,,,,,,,,,,,10.1016/0304-8853(80)90302-9,True
B2O3 · Fe2O3 · 4CuO,,,,,,,,,,,,,10.1016/0304-8853(80)90302-9,True
Ni80Cu20,473K,,,,,,,,,,,,10.1016/S0304-8853(02)00435-3,True
UIrSi3,,42 K,,BaNiSn3-type,,,,,,,,,10.1016/0304-8853(86)90733-X,True
DyBi5Fe2Ti3O18,,230 K,260 K,,,,,,,,,10^-5,10.1016/S0304-8853(99)00849-5,True
DyMnSi,,400 K,22 K,TiNiSi-type,Orthorhombic,"{'a': '6.969 Å', 'b': '4.068 Å', 'c': '7.960 Å'}",Pnma,,"3.2 μB (Mn), 9.1 μB (Dy)",,,,10.1016/S0304-8853(99)00512-0,True
NdMnGe,,430 K,-31 K,TiNiSi-type,Orthorhombic,"{'a': '7.278 Å', 'b': '4.272 Å', 'c': '8.236 Å'}",Pnma,,"3.73 μB (Mn), 3.30 μB (Nd)",,,,10.1016/S0304-8853(99)00512-0,True
(Mn0.75Cu0.25)66Ga34,,208 K,,Ni2In-type,Hexagonal,,,,"1.9 μB (Mn in 2(a) site), 1.0 μB (Mn in 2(d) site)",,,,10.1016/S0304-8853(00)00741-1,True
Al11Ce3,4.2 K,2 K,,,,,,,,,,,10.1016/0304-8853(79)90142-2,True
LaCr0.1Mn0.9O3,170 K,,,Orthorhombic,,,,,,,,,10.1016/S0304-8853(00)01282-8,True
LaMnAsO,,360 K,,Tetragonal,ZrCuSiAs-type,"{'a': '4.119 Å', 'b': '4.119 Å', 'c': '9.042 Å'}",P4/nmm,,,,,,10.1016/j.jmmm.2024.172127,True
LaMnAsO0.9F0.1,303.0 K,,,Tetragonal,ZrCuSiAs-type,"{'a': '4.117 Å', 'b': '4.117 Å', 'c': '9.043 Å'}",P4/nmm,200-230 Oe,0.02 μB/f.u.,,,,10.1016/j.jmmm.2024.172127,True
LaMnAsO0.85F0.15,303.6 K,,,Tetragonal,ZrCuSiAs-type,"{'a': '4.116 Å', 'b': '4.116 Å', 'c': '9.036 Å'}",P4/nmm,200-230 Oe,0.19 μB/f.u.,,,,10.1016/j.jmmm.2024.172127,True
LaMnAsO0.8F0.2,292.3 K,,,Tetragonal,ZrCuSiAs-type,"{'a': '4.114 Å', 'b': '4.114 Å', 'c': '9.034 Å'}",P4/nmm,200-230 Oe,0.39 μB/f.u.,,,,10.1016/j.jmmm.2024.172127,True
LaMnAsO0.75F0.25,312.7 K,,,Tetragonal,ZrCuSiAs-type,"{'a': '4.111 Å', 'b': '4.111 Å', 'c': '9.030 Å'}",P4/nmm,200-230 Oe,0.43 μB/f.u.,,,,10.1016/j.jmmm.2024.172127,True
Bi2SrNb2-2xFe2xO9-δ,,,Negative at x ≥ 0.007,Layered perovskite-like,Orthorhombic,"{'a': '0.55045-0.55017 nm', 'b': '0.55066-0.55037 nm', 'c': '2.5054-2.5072 nm'}",A 21am,,6.95-6.72 μB,,,Calculated using Curie-Weiss law,10.1016/j.jmmm.2017.11.003,True
75% La0.67Sr0.33MnO3 + 25% CoFe2O4,318 K,,,,,,,213.70 Oe,,41.49 emu/g,8.35 emu/g,,10.1016/j.jmmm.2020.167058,True
50% La0.67Sr0.33MnO3 + 50% CoFe2O4,336 K,,,,,,,600.07 Oe,,54.72 emu/g,15.88 emu/g,,10.1016/j.jmmm.2020.167058,True
25% La0.67Sr0.33MnO3 + 75% CoFe2O4,358 K,,,,,,,1258.78 Oe,,66.75 emu/g,26.34 emu/g,,10.1016/j.jmmm.2020.167058,True
Mn3Al,,34 K,-1304 K,β-Mn,Cubic,"{'a': '6.39 Å', 'b': '6.39 Å', 'c': '6.39 Å'}",P4132,0.13 T,0.05 μB/f.u.,1.6 Am^2/kg,,,10.1016/j.jmmm.2023.171474,True
"Mn100-xAlx (x=0.1, 0.2, 0.3)",650 K (τ phase),95 K (ε phase),,"ε (hexagonal), τ (face-centered tetragonal), DO3 (cubic)",,,,0.15–0.4 T (τ phase),,88–98 Am^2/kg (τ phase),,,10.1016/j.jmmm.2023.171474,False
Co2S2,404 K,,,Tetragonal,2D,,P4/nmm,,"0.53 μB (Co), 0.02 μB (S)",,,,10.1016/j.jmmm.2020.166813,False
CoPS3,,120 K,,,2D,,,,,,,,10.1016/j.jmmm.2020.166813,True
CrGeTe3,106 K,,,,2D,,,,,,,,10.1016/j.jmmm.2020.166813,False
Dy(PBH)2(NO3)2·NO3·1.5H2O,,<4 K,2 K,,,,,,,,,,10.1016/j.jmmm.2003.12.012,True
Er(PBH)2(NO3)2·NO3·1.5H2O,,<4 K,,Monoclinic,,,C2/c,,,,,,10.1016/j.jmmm.2003.12.012,True
TiO2:Co,400 K,,,Tetragonal,Rutile,,P42/MNM,,,,,,10.1016/j.jmmm.2013.02.010,True
Zn0.968Mn0.032O,310 K,,,Wurtzite,Hexagonal,,,195 Oe,,0.00284 emu/g,,,10.1016/j.jmmm.2010.02.044,True
Ni51.3Mn24.0Ga24.7,358K,,,"Cubic (Austenitic), Tetragonal (Martensitic)","Cubic (Austenitic), Tetragonal (Martensitic)","{'a': '2.95 Å (Tetragonal)', 'c': '2.77 Å (Tetragonal)'}",,5 Oe (Austenitic),,,,,10.1016/S0304-8853(99)00292-9,True
Nd2Cu1−xZnxO4,,,,,,,,,,,,,10.1016/0304-8853(95)00008-9,True
Gd68Cu32,140 K,,,Amorphous,,,,,"7.19 μB (Gd), 0.00086±0.00030 μB (Cu 4p)",,,Curie–Weiss law,10.1016/j.jmmm.2006.10.663,True
GaAs-AlGaAs doped with Mn,200 K,,,,,,,,,,,,10.1016/j.jmmm.2020.166621,True
NaxCoO2·yH2O,,4-5 K,,,,,,,,,,,10.1016/j.jmmm.2006.10.194,True
(La1-xYx)0.7Ca0.3MnO3,"260 K (x=0), 40 K (x=0.6)",,"135 K (x=0.3), 102 K (x=0.6)",Orthorhombic,Pnma,"{'a': '5.465 Å (x=0), 5.511 Å (x=0.6)', 'b': '5.481 Å (x=0), 5.366 Å (x=0.6)', 'c': '7.725 Å (x=0), 7.597 Å (x=0.6)'}",Pnma,,,,,,10.1016/j.jmmm.2018.08.028,True
Mn-doped ZnSnAs2,273K,,,,,,,,,,,,10.1016/j.jmmm.2011.08.042,
Ni-doped ZnO,273K,,,,,,,,,,,,10.1016/j.jmmm.2011.08.042,
Cu-doped ZnO,273K,,,,,,,,,,,,10.1016/j.jmmm.2011.08.042,
Cr-doped AlN,273K,,,,,,,,,,,,10.1016/j.jmmm.2011.08.042,
Cr-doped CdTe,273K,,,,,,,,,,,,10.1016/j.jmmm.2011.08.042,
Cr0.85Fe0.15As,,,60 K,MnP-type,Orthorhombic,"{'a': '5.6166 Å', 'b': '3.4218 Å', 'c': '6.1990 Å'}",Pnma,,2.0 μB,,,,10.1016/j.jmmm.2023.171397,True
Cr0.85Co0.15As,,,-28 K,MnP-type,Orthorhombic,"{'a': '5.5885 Å', 'b': '3.4466 Å', 'c': '6.1812 Å'}",Pnma,,1.09 μB,,,,10.1016/j.jmmm.2023.171397,True
Cr0.85Ni0.15As,,,66 K,MnP-type,Orthorhombic,"{'a': '5.5884 Å', 'b': '3.4546 Å', 'c': '6.1918 Å'}",Pnma,,0.29 μB,,,,10.1016/j.jmmm.2023.171397,True
NaFe0.25Al0.75O2,,1.65 K,,β-NaFeO2,,,,,,,,,10.1016/0304-8853(88)90191-6,True
MgMn6Sn6,290K,,370K,HfFe6Ge6-type,Hexagonal,"{'a': '5.517Å', 'c': '9.032Å'}",P6/mmm,,2.32μB at 2K,,,,10.1016/S0304-8853(99)00452-7,True
ZrMn6Sn6,,580K,497K,HfFe6Ge6-type,Hexagonal,"{'a': '5.452Å', 'c': '8.978Å'}",P6/mmm,,,,,,10.1016/S0304-8853(99)00452-7,False
SmMn6Sn6,405K,,408K,YCo6Ge6-type,Hexagonal,"{'a': '5.552Å', 'c': '9.058Å'}",P6/mmm,,,,,,10.1016/S0304-8853(99)00452-7,False
U(Ru0.995Rh0.005)2Si2,,,,,,,,,,,,measured,10.1016/0304-8853(88)90354-X,True
U(Ru0.99Rh0.01)2Si2,,,,,,,,,,,,measured,10.1016/0304-8853(88)90354-X,True
U(Ru0.97Rh0.03)2Si2,,,,,,,,,,,,measured,10.1016/0304-8853(88)90354-X,True
UBe13,,8.8 K,,,,,,,,,,,10.1016/0304-8853(92)91346-U,True
Yb3Pd4,,3.2 K,,Rhombohedral,,,,,0.6 μB per Yb3+,,,,10.1016/0304-8853(94)00325-4,True
Tb0.29(Dy1−xPrx)0.71Fe1.97,630 K,,,Cubic Laves phase,MgCu2-type,,,,,,,,10.1016/j.jmmm.2010.02.031,True
Tb0.29(Dy0.9Pr0.1)0.71Fe1.97,620 K,,,Cubic Laves phase,MgCu2-type,,,,,,,,10.1016/j.jmmm.2010.02.031,True
Tb0.29(Dy0.7Pr0.3)0.71Fe1.97,616 K,,,Cubic Laves phase,MgCu2-type,,,,,,,,10.1016/j.jmmm.2010.02.031,True
Cu2(Zn0.85Mn0.15)(Sn0.85Al0.15)Se4,5 K,,8.1 K,Stannite,Tetragonal,,I-42m,100 Oe,0.40 μB/Mn,,,,10.1016/j.jmmm.2021.168064,True
Cu2(Zn0.85Mn0.15)(Sn0.90Al0.10)Se4,,,5.8 K,Stannite,Tetragonal,,I-42m,,0.45 μB/Mn,,,,10.1016/j.jmmm.2021.168064,True
Cu2(Zn0.85Mn0.15)(Sn0.80Al0.20)Se4,,,4.9 K,Stannite,Tetragonal,,I-42m,,0.17 μB/Mn,,,,10.1016/j.jmmm.2021.168064,True
Cu2(Zn0.85Mn0.15)(Sn0.75Al0.25)Se4,,,4.8 K,Stannite,Tetragonal,,I-42m,,0.16 μB/Mn,,,,10.1016/j.jmmm.2021.168064,True
Cu2(Zn0.975Mn0.025)(Sn0.85Al0.15)Se4,,,0.9 K,Stannite,Tetragonal,,I-42m,,0.049 μB/Mn,,,,10.1016/j.jmmm.2021.168064,True
Cu2(Zn0.95Mn0.05)(Sn0.85Al0.15)Se4,,,2.2 K,Stannite,Tetragonal,,I-42m,,0.10 μB/Mn,,,,10.1016/j.jmmm.2021.168064,True
Cu2(Zn0.90Mn0.10)(Sn0.85Al0.15)Se4,,,2.8 K,Stannite,Tetragonal,,I-42m,,0.17 μB/Mn,,,,10.1016/j.jmmm.2021.168064,True
Cu2(Zn0.875Mn0.125)(Sn0.85Al0.15)Se4,,,5.2 K,Stannite,Tetragonal,,I-42m,,0.31 μB/Mn,,,,10.1016/j.jmmm.2021.168064,True
