Repository: MaMMoS-project/ML-models

# ML-models
Collection of various ML models developed for the MaMMoS project

Models are organized in different folders of this repository:


- ./beyond-stoner-wolfarth:

   ML models to replace single-grain micromagnetics simulations by ML predictions for:

   -- ./beyond-stoner-wolfarth/single-grain-easy-axis-model:
      where the H and K1 vector are aligned along the z-axis of the simulation cube
      This model predicts Mr, Hc, and BHmax from a, k1, and Ms
      Current model version: v1.0

   -- ./inverse-beyond-stoner-wolfarth/single-grain-easy-axis-model:
      where the H and K1 vector are aligned along the z-axis of the simulation cube

File: compound-to-experimental-tc/data/MagneticMaterials_All.csv (part 80 of 94)
Material_Name,Curie,Neel,Curie_Weiss,Crystal_Structure,Lattice_Structure,Lattice_Parameters,Space_Group,Coercivity,Magnetic_Moment,Magnetization,Remanence,Susceptibility,DOI,Experimental
Cu2(Zn0.85Mn0.15)(Sn0.85Al0.15)Se4,,,8.1 K,Stannite,Tetragonal,,I-42m,,0.40 μB/Mn,,,,10.1016/j.jmmm.2021.168064,True
"(Ga,Mn)As",190-200 K,,,,,,,,,,,,10.1016/j.jmmm.2021.168064,False
"(Ba,K)(Zn,Mn)2As2",~230 K,,,,,,,,,,,,10.1016/j.jmmm.2021.168064,False
"Ba(Zn,Co)2As2",53 K,,,,,,,,,,,,10.1016/j.jmmm.2021.168064,False
GdFe2Hx,"340-440 K (amorphous), 400-480 K (γ), 110 K (δ)",,,"amorphous, C15-type γ, δ",,,,,2.8 μB/GdFe2Hx,,,,10.1016/0304-8853(94)01021-8,True
AgF2,,163 K,,Orthorhombic,2D puckered planes,,Pbca,,,,,,10.1016/j.jmmm.2022.169432,False
La2Ni0.6Mn1.4O6,150-180 K,,,Perovskite,Pseudo cubic,"{'a': '5.522 Å', 'b': '5.522 Å', 'c': '7.868 Å'}",,,,,,,10.1016/j.jmmm.2021.168203,True
La2Ni0.57Mn1.43O6,150-180 K,,,Perovskite,Pseudo cubic,"{'a': '5.358 Å', 'b': '5.358 Å', 'c': '7.956 Å'}",,,,,,,10.1016/j.jmmm.2021.168203,True
Mn4FeGe3,330.84 K,,341.44 K,Hexagonal,P6_3/mcm,"{'a': '7.167 Å', 'b': '7.167 Å', 'c': '5.001 Å'}",193,25 Oe,,72 emu/g,,,10.1016/j.jmmm.2023.171309,True
Mn5Ge2.9Fe0.1,295.4 K,,,,,,,,,,,,10.1016/j.jmmm.2023.171309,False
Mn4.75Co0.25Ge3,271.72 K,,,,,,,,,,,,10.1016/j.jmmm.2023.171309,False
CsCoBr3,,28.3 K,,,,,,,,,,,10.1016/j.jmmm.2006.10.307,True
Bi0.8Pr0.2FeO3,1103 K,643 K,,"Rhombohedral (R3c), Orthorhombic (Pbam)","Rhombohedral, Orthorhombic","{'a': '5.5703 (R3c), 5.4726 (Pbam)', 'b': 'NA (R3c), 11.1968 (Pbam)', 'c': '13.8000 (R3c), 7.7903 (Pbam)'}","R3c, Pbam","1027.29 Oe (1 h), 2000.20 Oe (2 h), 5392.90 Oe (3 h)","0.0055 μB (1 h), 0.0097 μB (2 h), 0.0147 μB (3 h)","0.1022 emu/g (1 h), 0.1818 emu/g (2 h), 0.2759 emu/g (3 h)","0.0080 emu/g (1 h), 0.0253 emu/g (2 h), 0.1060 emu/g (3 h)",,10.1016/j.jmmm.2020.167412,True
Ni50.6Mn36.3Sn13.1,313 K,,,L21-type,bcc,{'a': '0.597 nm'},Fm-3m,118 Oe,,"33.6 emu/g at 4 K, 43.2 emu/g at 250 K",,,10.1016/j.jmmm.2015.10.005,True
Ni50.4Mn36.3Sn13.3,312 K,,,L21-type,bcc,{'a': '0.5968 nm'},Fm-3m,200 Oe,,"58.2 emu/g at 4 K, NA at 250 K",,,10.1016/j.jmmm.2015.10.005,True
La0.83Sr0.17CoO3,120 K,,,,,,,,,,,,10.1016/j.jmmm.2006.10.691,True
La0.70Sr0.30CoO3,235 K,,,,,,,,,,,,10.1016/j.jmmm.2006.10.691,True
Cr3Fe,167.2 K,,,,,,,,,,,Field-dependent AC susceptibility,10.1016/j.jmmm.2003.12.438,True
Ge96Fe4,>>350K,,,Amorphous,,,,,,2.34 emu/cm3,,,10.1016/j.jmmm.2006.01.133,True
Ge87.9Fe12.1,>>350K,,,Amorphous,,,,,,1.15 emu/cm3,,,10.1016/j.jmmm.2006.01.133,True
Ge85.5Fe14.5,>>350K,,,Amorphous,,,,,,2.25 emu/cm3,,,10.1016/j.jmmm.2006.01.133,True
Ge84Fe16,>>350K,,,Amorphous,,,,"250 Oe at 5K, 0 Oe at 300K",,1.60 emu/cm3,,,10.1016/j.jmmm.2006.01.133,True
Ge80Fe20,>>350K,,,Amorphous,,,,,,0.95 emu/cm3,,,10.1016/j.jmmm.2006.01.133,True
Ge64.1Fe35.9,>>350K,,,Amorphous,,,,,,1.23 emu/cm3,,,10.1016/j.jmmm.2006.01.133,True
Ni-50:Sn-50,,565K,,,,,,,,,,,10.1016/j.jmmm.2015.12.058,True
LaMn0.5Co0.5-xFexO3 (x=0.1),230 K,,,Orthorhombic,Perovskite,,Pbnm,,,,,,10.1016/S0304-8853(02)01494-4,True
LaMn0.5Co0.5-xFexO3 (x=0.2),230 K,,,Orthorhombic,Perovskite,,Pbnm,,,,,,10.1016/S0304-8853(02)01494-4,True
LaMn0.5Co0.5-xFexO3 (x=0.3),230 K,,,Orthorhombic,Perovskite,,Pbnm,,,,,,10.1016/S0304-8853(02)01494-4,True
LaMn0.5Co0.5-xFexO3 (x=0.4),230 K,,,Orthorhombic,Perovskite,,Pbnm,,,,,,10.1016/S0304-8853(02)01494-4,True
U2Rh3Si5,,25 K,,,,,,,,,,,10.1016/0304-8853(93)90477-J,True
BaHo2F8,,1.76K,,,,,,,,,,,10.1016/0304-8853(92)90569-A,True
Dy/Zr,,178 K,,,,,,,,,,,10.1016/0304-8853(93)91171-3,True
Fe47.8Rh52.2,320 K,,,,,,,,,,,,10.1016/0304-8853(94)90278-X,True
Gd0.703Y0.297,208 K,220 K,,,,,,,,,,,10.1016/0304-8853(82)90241-4,True
Gd0.689Y0.311,172 K,206 K,,,,,,,,,,,10.1016/0304-8853(82)90241-4,True
YCr0.8Mn0.2O3,,130 K,-186 K,Orthorhombic,Pnma,,Pnma,,,,,-2.98 x 10^-3 emu/g Oe,10.1016/j.jmmm.2017.01.078,True
YCr0.7Mn0.3O3,,130 K,,Orthorhombic,Pnma,,Pnma,,,,,-4.75 x 10^-3 emu/g Oe,10.1016/j.jmmm.2017.01.078,True
YCr0.6Mn0.4O3,,130 K,,Orthorhombic,Pnma,,Pnma,,,,,-3.24 x 10^-3 emu/g Oe,10.1016/j.jmmm.2017.01.078,True
U(Ge1−ySny)2,"60 K for y=0.1, 25 K for y=0.6",,,Single phase,,,,,,,,,10.1016/j.jmmm.2003.11.112,True
(Y1−xUx)Ge2,,,,"DyGe1.9 for x ≤ 0.7, ZrGa2 for x ≥ 0.9",,,,,,,,,10.1016/j.jmmm.2003.11.112,True
CaBaCo3.96Mn0.04O7,58 K,,,Orthorhombic,,,Pbn21,,,,,,10.1016/j.jmmm.2024.171991,True
CaBaCo3.92Mn0.08O7,57 K,,,Orthorhombic,,,Pbn21,,,,,,10.1016/j.jmmm.2024.171991,True
CaBaCo3.92Ni0.08O7,42 K,"62 K, 82 K",,Orthorhombic,,,Pbn21,,,,,,10.1016/j.jmmm.2024.171991,True
Cr+1.9at%Fe,,275 K,,,,,,,,,,,10.1016/j.jmmm.2003.12.1140,True
Cr70Fe30 (9.4 nm thin film),121.85±0.1 K,,,,,,,,,,,,10.1016/S0304-8853(00)00767-8,True
γ-MnCu (90% Mn),,470 K,,,,,,,,,,,10.1016/0304-8853(83)90183-X,True
PtMn,,1145 K,,,,,,,,,,,10.1016/j.jmmm.2023.170594,False
Na2.67K1.33Pb0.67Co15.33Te6O36,,49 K,"57.72 K (H//c), -24.85 K (H⊥c)",Hexagonal,P63/m,"{'a': '9.3463 Å', 'b': '9.3463 Å', 'c': '9.0438 Å'}",P63/m,2.9 T,1.51 μB,,1.39 μB,,10.1016/j.jmmm.2024.172412,True
Ni50.0Mn35.5In14.5,"185 K (as-spun), 206-210 K (annealed)",,,"Cubic L21 (as-spun and annealed up to 1098 K), Orthorhombic (annealed at 1123 K)",,,,,,,,,10.1016/j.jmmm.2012.02.083,True
La0.8Bi0.2MnO3,240K,,,Perovskite,,,,,,,,,10.1016/j.jmmm.2007.03.171,True
Fe2CoAl,830 K,,,,,,,,,,,,10.1016/j.jmmm.2024.171928,False
Fe58Mn2Co18Nb6B16,598 K,,,,,,,,,,,,10.1016/j.jmmm.2024.171928,False
Fe70B5Cu5Si3Al5Ga2P10,588 K,,,,,,,,,,,,10.1016/j.jmmm.2024.171928,False
Fe56Co14B6Cu4Si3Al5Ga2P10,578 K,,,,,,,,,,,,10.1016/j.jmmm.2024.171928,False
(LaFe11.4Si1.6)5.5B19Nb4,500 K,,,,,,,,,,,,10.1016/j.jmmm.2024.171928,False
Zn0.61Co0.39O,273K,,,Wurtzite,Hexagonal,,P63mc,10-40 Oe,,,,,10.1016/j.jmmm.2019.165461,True
Ni80Mn20,270 K,,,FCC,,{'a': '3.572 Å'},,,,,,,10.1016/j.jmmm.2013.04.016,True
Ni75Mn25,100 K,100 K,,FCC,,{'a': '3.572 Å'},,,,,,,10.1016/j.jmmm.2013.04.016,True
Ni70Mn30,,29 K,,FCC,,{'a': '3.670 Å'},,,,,,,10.1016/j.jmmm.2013.04.016,True
Ni65Mn35,,40 K,,FCC,,{'a': '3.670 Å'},,,,,,,10.1016/j.jmmm.2013.04.016,True
Ni63Mn37,,237 K,,FCC,,{'a': '3.670 Å'},,,,,,,10.1016/j.jmmm.2013.04.016,True
La0.92Sr0.08MnO3,231 K,179 K,,Orthorhombic,Pseudocubic,"{'a': '3.910 Å', 'b': '3.988 Å', 'c': '3.923 Å'}",,,,,,,10.1016/j.jmmm.2022.170300,True
La0.92Sr0.08MnO3,218 K,163 K,,Orthorhombic,Pseudocubic,"{'a': '3.894 Å', 'b': '3.917 Å', 'c': '3.926 Å'}",,,,,,,10.1016/j.jmmm.2022.170300,True
La0.92Sr0.08MnO3,194 K,,,Orthorhombic,Pseudocubic,"{'a': '3.825 Å', 'b': '3.994 Å', 'c': '3.905 Å'}",,,,,,,10.1016/j.jmmm.2022.170300,True
CeAgBi2,,6.1,22.6,Tetragonal,Tetragonal,,P4/nmm,,2.25,,,,10.1016/S0304-8853(02)01476-2,True
PrAgBi2,,,-3,Tetragonal,Tetragonal,,P4/nmm,,3.56,,,,10.1016/S0304-8853(02)01476-2,True
NdAgBi2,,3.9,-25.1,Tetragonal,Tetragonal,"{'a': '4.51', 'c': '10.3'}",P4/nmm,,3.63,,,,10.1016/S0304-8853(02)01476-2,True
SmAgBi2,,8.0,,Tetragonal,Tetragonal,"{'a': '4.44', 'c': '10.32'}",P4/nmm,,,,,,10.1016/S0304-8853(02)01476-2,True
GdAgBi2,,,-52,Tetragonal,Tetragonal,,P4/nmm,,7.64,,,,10.1016/S0304-8853(02)01476-2,True
CrIAs,833 K,,,2D,Planar,,,,,,,,10.1016/j.jmmm.2020.167157,False
GeFe2O4,,265 K,,Cubic Spinel,,,,,,,,,10.1016/S0304-8853(98)00102-4,True
UAs0.75Se0.25,,126 K,,Triple-k structure,Cubic,,,,,,,,10.1016/S0304-8853(97)90020-2,True
Re2O2SO4,,1.5-8.2 K,,,,,,,,,,,10.1016/0304-8853(78)90026-4,True
Gd1−xLaxMn2Ge2,,420-430 K,,ThCr2Si2-type,Tetragonal,,I4/mmm,,,,,,10.1016/S0304-8853(00)00142-6,True
Ni44Co6Mn37In13,419.5 K,,,"Tetragonal (Martensite), FCC (Austenite)","Tetragonal (Martensite), Cubic (Austenite)","{'a': '3.9493 Å (Martensite), 6.0215 Å (Austenite)', 'b': '3.9493 Å (Martensite)', 'c': '6.7942 Å (Martensite)'}","I4/mmm (Martensite), Fm-3m (Austenite)",,,66.4 Am^2/kg (at 5 T),,,10.1016/j.jmmm.2022.170034,True
Nb1.02Fe1.98,,2.8 K,,C14 Laves phase,,,,,,,,,10.1016/j.jmmm.2006.10.1019,True
Pr2Ir2O7,,,1.7 K,Pyrochlore,Cubic,{'a': '10.3940 Å'},Fd-3m,,2.69 μB,,,ln T dependence below 1.7 K,10.1016/j.jmmm.2006.10.354,True
ErCo4Ge2,,2.6 K,,,,,,,,,,,10.1016/j.jmmm.2021.167987,
Er2Sn2O7,,,-14 K,Pyrochlore,Cubic,{'a': '10.352 Å'},Fd-3m,,3.45 μB,4.2 μB/Er at 5 T,,χ⊥/χ|| ≈ 16 at 10 K,10.1016/j.jmmm.2014.02.086,True
Cr0.99Fe0.01,,300 K,,Cubic,Cubic,{'a': '2.89 Å'},,,,,,,10.1016/j.jmmm.2018.09.035,True
Cu3(CO3)2(OH)2,,1.86 K,,,,,,,,,,,10.1016/j.jmmm.2003.12.1300,True
AgCrS2,673 K,42 K,90 K,Rhombohedral,Noncentrosymmetric,"{'a': '3.4976 Å', 'b': '3.4976 Å', 'c': '20.536 Å'}",R3m,,,,,,10.1016/j.jmmm.2015.12.039,True
CrSBr,,132 K,,,,,,,,,,,10.1016/j.jmmm.2024.172282,True
Ba2CoTeO6,,12 K,,,,,,,,,,,10.1016/j.jmmm.2024.172282,True
SrTi0.95Co0.05O3,,,-2.8 K,Cubic,Pm3m,{'a': '3.9009 Å'},Pm3m,,2.67 μB,,,0.28×10^−4 emu/mol,10.1016/j.jmmm.2005.11.020,True
SrTi0.85Co0.15O3,,,-3.2 K,Cubic,Pm3m,{'a': '3.8987 Å'},Pm3m,,2.78 μB,,,1.47×10^−4 emu/mol,10.1016/j.jmmm.2005.11.020,True
SrTi0.65Co0.35O3,,14.9 K,-3.4 K,Cubic,Pm3m,{'a': '3.8884 Å'},Pm3m,,2.93 μB,,,2.70×10^−4 emu/mol,10.1016/j.jmmm.2005.11.020,True
SrTi0.5Co0.5O3,,26.1 K,-21.5 K,Cubic,Pm3m,{'a': '3.8869 Å'},Pm3m,,2.48 μB,,,5.73×10^−4 emu/mol,10.1016/j.jmmm.2005.11.020,True
Ag3CrS4,270.8 K,,,Simple Cubic,SC,{'a': '6.048 Å'},P4-3m (215),,1.116 μB,,,,10.1016/j.jmmm.2020.167482,False
Ag3CrSe4,317.2 K,,,Simple Cubic,SC,{'a': '6.257 Å'},P4-3m (215),,1.216 μB,,,,10.1016/j.jmmm.2020.167482,False
Ag3CrTe4,297.0 K,,,Simple Cubic,SC,{'a': '6.533 Å'},P4-3m (215),,1.423 μB,,,,10.1016/j.jmmm.2020.167482,False
Zn0.95Mn0.05Te,2 K,,,,,,,,,,,,10.1016/j.jmmm.2003.12.1182,True
Y2Fe16Ga1,442 K,,,Th2Ni17-type,,,,,0.98 μB,,,,10.1016/S0304-8853(98)00539-3,True
Y2Fe15Ga2,503 K,,,Th2Ni17-type,,,,,0.96 μB,,,,10.1016/S0304-8853(98)00539-3,True
Y2Fe14Ga3,537 K,,,Th2Ni17-type,,,,,0.93 μB,,,,10.1016/S0304-8853(98)00539-3,True
Y2Fe13Ga4,539 K,,,Th2Zn17-type,,,,,0.89 μB,,,,10.1016/S0304-8853(98)00539-3,True
Y2Fe12Ga5,494 K,,,Th2Zn17-type,,,,,0.86 μB,,,,10.1016/S0304-8853(98)00539-3,True
Y2Fe11Ga6,399 K,,,Th2Zn17-type,,,,,0.82 μB,,,,10.1016/S0304-8853(98)00539-3,True
Y2Fe10Ga7,349 K,,,Th2Zn17-type,,,,,0.76 μB,,,,10.1016/S0304-8853(98)00539-3,True
Y2Fe9Ga8,372 K,,,Th2Zn17-type,,,,,0.74 μB,,,,10.1016/S0304-8853(98)00539-3,True
Co0.8Mn0.2Fe2O4,400 K,,,Cubic spinel,Face-centered cubic (fcc),,Fd3m,1 kOe,,,,,10.1016/j.jmmm.2022.169840,True
Fe65Ni28Mn7,160 K,,,,,,,,,,,,10.1016/0304-8853(80)90531-4,True
Fe35Er65,40 K,,43 K,Amorphous,,,,,8.4 μB,,,,10.1016/j.jmmm.2023.171381,True
Fe35Dy65,45 K,,52 K,Amorphous,,,,,9.7 μB,,,,10.1016/j.jmmm.2023.171381,True
Fe35Gd65,273 K,,283 K,Amorphous,,,,,7.05 μB,,,,10.1016/j.jmmm.2023.171381,True
DyNiGa2,,46 K,,,,,,,,,,,10.1016/j.jmmm.2023.171381,False
MgFeBO4,,,-278 K,Monoclinic,,,,,,,,,10.1016/j.jmmm.2015.05.006,True
Mg0.5Co0.5FeBO4,,,-317 K,Monoclinic,,,,,,,,,10.1016/j.jmmm.2015.05.006,True
Fe1.91V0.09BO4,,130 K,,,,,,,,,,,10.1016/j.jmmm.2015.05.006,False
MgVBO4,,6 K,-50 K,,,,,,,,,,10.1016/j.jmmm.2015.05.006,False
MgCrBO4,,6.5 K,-20 K,,,,,,,,,,10.1016/j.jmmm.2015.05.006,False
NiScBO4,,6 K,-16 K,,,,,,,,,,10.1016/j.jmmm.2015.05.006,False
MnScBO4,,2.7 K,-60 K,,,,,,,,,,10.1016/j.jmmm.2015.05.006,False
MgTiBO4,,,-73 K,,,,,,,,,,10.1016/j.jmmm.2015.05.006,False
Ni0.81Fe0.19O,,500 K,,Rock salt,FCC,,,37 Oe,,,,,10.1016/j.jmmm.2004.09.065,True
Cr2S3−xSex,,,,,,,,,,,,,10.1016/S0304-8853(10)80050-2,True
La0.7Sr0.3-xNaxMnO3,305K (for x=0.2),,,,,,,,,,,,10.1016/j.jmmm.2007.03.077,False
SmNi4Ga,17 K,,,Hexagonal,CaCu5 type,"{'a': '4.965 Å', 'c': '4.046 Å'}",P6/mmm,1.5 T,,,,,10.1016/j.jmmm.2006.12.023,True
TbNi4Ga,19 K,,,Hexagonal,CaCu5 type,"{'a': '4.948 Å', 'c': '4.043 Å'}",P6/mmm,2 kOe,,,,,10.1016/j.jmmm.2006.12.023,True
URh2Ge1.98Sn0.02,,13.3 K,,,Tetragonal,,,,,,,,10.1016/j.jmmm.2003.12.1267,True
Nd0.6Ca0.35Sr0.05MnO3,160 K,,,Perovskite,Orthorhombic,,,,,,,,10.1016/S0304-8853(99)00332-7,True
Nd0.6Ca0.4(Mn0.96Cr0.04)O3,160 K,,,Perovskite,Orthorhombic,,,,3.6 μB per formula unit,,,,10.1016/S0304-8853(99)00332-7,True
Nd0.6Ca0.3Sr0.1MnO3,175 K,,,Perovskite,Orthorhombic,,,,,,,,10.1016/S0304-8853(99)00332-7,True
AlSr2YCu2Ox,,16 K,+14 K,Perovskite-like 1212-type,Tetragonal,"{'a': '0.3838 nm', 'c': '1.1259 nm'}",P4/mmm,,1.5 BM,,,,10.1016/S0304-8853(98)00160-7,True
AlSr2LaCu2Ox,,,-14 K,Perovskite-like 1212-type,Tetragonal,"{'a': '0.3902 nm', 'c': '1.1316 nm'}",P4/mmm,,1.3 BM,,,,10.1016/S0304-8853(98)00160-7,True
AlSr2CeCu2Ox,,,-8 K,Perovskite-like 1212-type,Tetragonal,"{'a': '0.3880 nm', 'c': '1.1275 nm'}",P4/mmm,,1.2 BM,,,,10.1016/S0304-8853(98)00160-7,True
AlSr2PrCu2Ox,,,-18 K,Perovskite-like 1212-type,Tetragonal,"{'a': '0.3895 nm', 'c': '1.1223 nm'}",P4/mmm,,3.3 BM,,,,10.1016/S0304-8853(98)00160-7,True
AlSr2NdCu2Ox,,,-4.5 K,Perovskite-like 1212-type,Tetragonal,"{'a': '0.3895 nm', 'c': '1.1223 nm'}",P4/mmm,,1.5 BM,,,,10.1016/S0304-8853(98)00160-7,True
AlSr2EuCu2Ox,,,-245 K,Perovskite-like 1212-type,Tetragonal,"{'a': '0.3870 nm', 'c': '1.1171 nm'}",P4/mmm,,4.8 BM,,,,10.1016/S0304-8853(98)00160-7,True
AlSr2GdCu2Ox,,,-1 K,Perovskite-like 1212-type,Tetragonal,"{'a': '0.3884 nm', 'c': '1.1229 nm'}",P4/mmm,,7.8 BM,,,,10.1016/S0304-8853(98)00160-7,True
AlSr2TbCu2Ox,,,-10 K,Perovskite-like 1212-type,Tetragonal,"{'a': '0.3873 nm', 'c': '1.1117 nm'}",P4/mmm,,9.4 BM,,,,10.1016/S0304-8853(98)00160-7,True
AlSr2DyCu2Ox,,,-4 K,Perovskite-like 1212-type,Tetragonal,"{'a': '0.3839 nm', 'c': '1.1233 nm'}",P4/mmm,,10.2 BM,,,,10.1016/S0304-8853(98)00160-7,True
AlSr2HoCu2Ox,,,-6 K,Perovskite-like 1212-type,Tetragonal,"{'a': '0.3838 nm', 'c': '1.1220 nm'}",P4/mmm,,10.3 BM,,,,10.1016/S0304-8853(98)00160-7,True
AlSr2ErCu2Ox,,,-11 K,Perovskite-like 1212-type,Tetragonal,"{'a': '0.3835 nm', 'c': '1.1201 nm'}",P4/mmm,,6.4 BM,,,,10.1016/S0304-8853(98)00160-7,True
AlSr2TmCu2Ox,,,-6 K,Perovskite-like 1212-type,Tetragonal,"{'a': '0.3805 nm', 'c': '1.1263 nm'}",P4/mmm,,7.5 BM,,,,10.1016/S0304-8853(98)00160-7,True
AlSr2YbCu2Ox,,,-30 K,Perovskite-like 1212-type,Tetragonal,"{'a': '0.3790 nm', 'c': '1.1380 nm'}",P4/mmm,,4.7 BM,,,,10.1016/S0304-8853(98)00160-7,True
AlSr2LuCu2Ox,,22 K,+4 K,Perovskite-like 1212-type,Tetragonal,"{'a': '0.3779 nm', 'c': '1.1334 nm'}",P4/mmm,,1.7 BM,,,,10.1016/S0304-8853(98)00160-7,True
R2CuO4,,270 K,,Perovskite-like,,,,,,,,,10.1016/S0304-8853(98)00160-7,False
Sm0.997Gd0.003Al2,127 K,,,Cubic Laves phase,Cubic,"{'a': '7.943 Å', 'b': '7.943 Å', 'c': '7.943 Å'}",Fd3̄m,6.2 T at 12 K,,Zero at 108 K,,,10.1016/j.jmmm.2007.02.175,True
Sm0.987Gd0.013Al2,127 K,,,Cubic Laves phase,Cubic,"{'a': '7.943 Å', 'b': '7.943 Å', 'c': '7.943 Å'}",Fd3̄m,,,Zero at 81 K,,,10.1016/j.jmmm.2007.02.175,True
Sm0.968Gd0.032Al2,127 K,,,Cubic Laves phase,Cubic,"{'a': '7.943 Å', 'b': '7.943 Å', 'c': '7.943 Å'}",Fd3̄m,,,Zero at 50 K,,,10.1016/j.jmmm.2007.02.175,True
U2(Ru0.65Rh0.35)3Si5,,10 K,,,,,,,,,,,10.1016/0304-8853(94)00608-3,True
CeAl0.9Si1.1,11 K,,6.91 K,tetragonal α-ThSi2-type,,,,,2.52 μB,,,,10.1016/j.jmmm.2003.11.358,True
PrAl0.9Si1.1,17 K,,26.37 K,tetragonal α-ThSi2-type,,,,,3.31 μB,,,,10.1016/j.jmmm.2003.11.358,True
GdAl0.9Si1.1,,30.5 K,-142.43 K,tetragonal α-ThSi2-type,,,,,8.10 μB,,,,10.1016/j.jmmm.2003.11.358,True
CeAlSi,7.1 K,,,tetragonal α-ThSi2-type,,,,,,,,,10.1016/j.jmmm.2003.11.358,False
Fe75Nb1.5Si15.5B7Au1,658K,,,Amorphous,,{'a': '0.2840 nm'},,,,"147 emu/g (as-cast), 160 emu/g (annealed)",,,10.1016/j.jmmm.2006.11.088,True
Fe73.5Nb3Si15.5B7Au1,618K,,,Amorphous,,{'a': '0.2842 nm'},,,,"134 emu/g (as-cast), 142 emu/g (annealed)",,,10.1016/j.jmmm.2006.11.088,True
Fe72Nb4.5Si15.5B7Au1,580K,,,Amorphous,,{'a': '0.2845 nm'},,,,"112 emu/g (as-cast), 139 emu/g (annealed)",,,10.1016/j.jmmm.2006.11.088,True
ErB12,,6.6 K,,Cubic,fcc,{'a': '7.48403 Å'},Fm3m,,,,,,10.1016/j.jmmm.2008.01.012,True
TmB12,,3.3 K,,Cubic,fcc,{'a': '7.47587 Å'},Fm3m,,,,,,10.1016/j.jmmm.2008.01.012,True
(U0.50Dy0.50)Ni2B2C,,,-5 K,BCT LuNi2B2C-type,Tetragonal,"{'a': '352.3 pm', 'c': '1051.0 pm'}",I4/mmm,,7.7 μB,,,,10.1016/S0304-8853(99)00617-4,True
UNi2B2C,,218 K,-280 K,BCT LuNi2B2C-type,Tetragonal,"{'a': '351.3 pm', 'c': '1054.0 pm'}",I4/mmm,,3.31 μB,,,,10.1016/S0304-8853(99)00617-4,False
Cu70Fe15Mn15,,100 K,,FCC,FCC,,,,,,,,10.1016/j.jmmm.2004.11.275,True
Cr2TeP,583 K,,,Monolayer,Honeycomb,{'a': '4.50 Å'},,,,,,,10.1016/j.jmmm.2024.172314,False
Cr2TeAs,608 K,,,Monolayer,Honeycomb,{'a': '4.54 Å'},,,,,,,10.1016/j.jmmm.2024.172314,False
Cr2TeSb,597 K,,,Monolayer,Honeycomb,{'a': '4.65 Å'},,,,,,,10.1016/j.jmmm.2024.172314,False
Fe2Si,780 K,,,,,,,,,,,,10.1016/j.jmmm.2024.172314,False
MnAsS4,740 K,,,,,,,,,,,,10.1016/j.jmmm.2024.172314,False
Mn2AsP,557 K,,,,,,,,,,,,10.1016/j.jmmm.2024.172314,False
Mn(COOCH3)2·4H2O,3.19 K,,,Layered (a–b) plane structure,,,,,,,,,10.1016/S0304-8853(00)00982-3,True
CsCrF5,,,-118 K,Orthorhombic,Pnma,"{'a': '10.70 Å', 'b': '5.611 Å', 'c': '7.936 Å'}",62,,3.1 μB,,,,10.1016/j.jmmm.2017.03.048,True
RbCrF5,5.7 K,,-103 K,Orthorhombic,Pmc21,"{'a': '5.515 Å', 'b': '7.653 Å', 'c': '10.181 Å'}",26,1100 Oe,3.1 μB,,0.03 μB/Cr,,10.1016/j.jmmm.2017.03.048,True
KCrF5,5.0 K,,-98 K,Orthorhombic,,"{'a': '5.425 Å', 'b': '7.427 Å', 'c': '9.824 Å'}",,400 Oe,3.2 μB,,0.05 μB/Cr,,10.1016/j.jmmm.2017.03.048,True
Mn/Ag(001),,570 K,,Body Centered Tetragonal (bct),Tetragonal,"{'a': '2.89 Å', 'b': '2.89 Å', 'c': '3.40 Å'}",,,3.72 μB,,,,10.1016/j.jmmm.2016.06.001,False
MnGe,170 K,,,Cubic,,{'a': '4.79 Å'},P213,,2.1 μB,,,,10.1016/0304-8853(78)90164-6,True
FeCoSi,45 K,,,Cubic,,{'a': '4.48 Å'},P213,,0.8 μB,,,,10.1016/0304-8853(78)90164-6,True
CuCr0.98Co0.02O2,,,-143.26 K,Delafossite,Trigonal,"{'a': '2.972 Å', 'c': '17.109 Å'}",R-3m,,,,,,10.1016/j.jmmm.2012.10.037,True
CuCr0.96Co0.04O2,,,-204.68 K,Delafossite,Trigonal,"{'a': '2.970 Å', 'c': '17.105 Å'}",R-3m,,,,,,10.1016/j.jmmm.2012.10.037,True
CuCr0.94Co0.06O2,,,-215.21 K,Delafossite,Trigonal,"{'a': '2.967 Å', 'c': '17.101 Å'}",R-3m,4000 Oe,,,0.288 Am^2/Kg,,10.1016/j.jmmm.2012.10.037,True
Cu(AlCo)O2,80 K,,,,,,,,,,,,10.1016/j.jmmm.2012.10.037,
alpha-CoV2O6,,14 K,,Monoclinic,,"{'a': '9.256 Å', 'b': '3.508 Å', 'c': '6.626 Å'}",C 2/m,,4.3 μB,,,,10.1016/j.jmmm.2023.171430,True
Sm,,12.7 K,,,,,,,,,,,10.1016/0304-8853(92)91427-U,True
GdMn0.95Zr0.05O3,,24.6 K,,Orthorhombic,,"{'a': '5.31389 Å', 'b': '5.86305 Å', 'c': '7.43245 Å'}",Pbnm,,,,12.3 emu/g,,10.1016/j.jmmm.2022.169146,True
GdMn0.90Zr0.10O3,,29.7 K,,Orthorhombic,,"{'a': '5.31648 Å', 'b': '5.87443 Å', 'c': '7.42388 Å'}",Pbnm,,,,17.3 emu/g,,10.1016/j.jmmm.2022.169146,True
GdMn0.80Zr0.20O3,,29.6 K,,Orthorhombic,,"{'a': '5.31804 Å', 'b': '5.86578 Å', 'c': '7.42644 Å'}",Pbnm,,,,5.8 emu/g,,10.1016/j.jmmm.2022.169146,True
Gd0.0Ca1.0MnO3,140 K,,,Perovskite,Orthorhombic,"{'a': '5.293 Å', 'b': '5.284 Å', 'c': '7.390 Å'}",,50 mT,,0.9 μB,,,10.1016/j.jmmm.2018.08.002,True
Gd0.1Ca0.9MnO3,120 K,,,Perovskite,Orthorhombic,"{'a': '5.311 Å', 'b': '5.341 Å', 'c': '7.379 Å'}",,120 mT,,4.8 μB,,,10.1016/j.jmmm.2018.08.002,True
Gd0.2Ca0.8MnO3,160 K,,,Perovskite,Orthorhombic,"{'a': '5.319 Å', 'b': '5.367 Å', 'c': '7.386 Å'}",,20 mT,,3.8 μB,,,10.1016/j.jmmm.2018.08.002,True
Gd0.3Ca0.7MnO3,150 K,,,Perovskite,Orthorhombic,"{'a': '5.341 Å', 'b': '5.379 Å', 'c': '7.396 Å'}",,,,4.6 μB,,,10.1016/j.jmmm.2018.08.002,True
Gd0.4Ca0.6MnO3,140 K,,,Perovskite,Orthorhombic,"{'a': '5.345 Å', 'b': '5.446 Å', 'c': '7.400 Å'}",,,,4.3 μB,,,10.1016/j.jmmm.2018.08.002,True
Gd0.5Ca0.5MnO3,125 K,,,Perovskite,Orthorhombic,"{'a': '5.411 Å', 'b': '5.456 Å', 'c': '7.417 Å'}",,50 mT,,1.12 μB,,,10.1016/j.jmmm.2018.08.002,True
Gd0.7Ca0.3MnO3,85 K,,,Perovskite,Orthorhombic,"{'a': '5.372 Å', 'b': '5.503 Å', 'c': '7.455 Å'}",,250 mT,,3.9 μB,,,10.1016/j.jmmm.2018.08.002,True
Gd0.8Ca0.2MnO3,85 K,,,Perovskite,Orthorhombic,"{'a': '5.377 Å', 'b': '5.872 Å', 'c': '7.531 Å'}",,350 mT,,4 μB,,,10.1016/j.jmmm.2018.08.002,True
Gd0.9Ca0.1MnO3,82 K,,,Perovskite,Orthorhombic,"{'a': '5.391 Å', 'b': '5.88 Å', 'c': '7.558 Å'}",,120 mT,,4 μB,,,10.1016/j.jmmm.2018.08.002,True
Ce:GaN,300 K,,,Wurtzite,Hexagonal,,,,"1.074 μB per Ce atom (1 atom doped), 1.005 μB per Ce atom (2 atoms doped)","34.9 emu/cm³ (3×10¹⁴ cm⁻² dose), 48 emu/cm³ (2×10¹⁵ cm⁻² dose)",,,10.1016/j.jmmm.2014.09.041,True
CeGa₂,,10 K,,,,,,,,,,,10.1016/j.jmmm.2014.09.041,False
Cr0.9Ti0.1_5S6,248 K,130.1 K,,Hexagonal,NiAs-like,,,,,,,,10.1016/j.jmmm.2003.11.302,True
Cr0.7Ti0.3_5S6,150 K,56.3 K,,Hexagonal,NiAs-like,,,,,,,,10.1016/j.jmmm.2003.11.302,True
Cr0.5Ti0.5_5S6,70 K,,,Hexagonal,NiAs-like,,,,,,,,10.1016/j.jmmm.2003.11.302,True
Ga0.95Fe0.05N,100 K,,,Wurtzite,Hexagonal,,,,,,,,10.1016/j.jmmm.2009.09.028,False
DyBaSrCu3O7,,1.2 K,,,,,,,,,,,10.1016/0304-8853(95)01167-6,True
ErBaSrCu3O7,,0.6 K,,,,,,,,,,,10.1016/0304-8853(95)01167-6,True
NdBaSrCu3O7,,0.6 K,,,,,,,,,,,10.1016/0304-8853(95)01167-6,True
SmBaSrCu3O7,,0.6 K,,,,,,,,,,,10.1016/0304-8853(95)01167-6,True
FeNbF6,,60 K,,Triclinic,,"{'a': '7.7930 Å', 'b': '7.7398 Å', 'c': '7.7435 Å'}",P1,,4.4 μB,,,,10.1016/0304-8853(88)90064-9,True
MgGd0.05Fe1.95O4,642 K,,644 K,Cubic Spinel,Spinel,{'a': '8.394'},,"64 Oe (300 K), 249 Oe (100 K)","0.56 μB (300 K), 0.87 μB (100 K)","15.28 emu/g (300 K), 23.61 emu/g (100 K)","1.85 emu/g (300 K), 4.35 emu/g (100 K)",,10.1016/j.jmmm.2017.12.053,True
K2MnCl4·2H2O,,3.05 K,,,Tetragonal,,,,,,,,10.1016/0304-8853(87)90178-8,True
Fe0.95Co0.05Ge,274.2 K,,,B20-type,Cubic,,,,,,,,10.1016/j.jmmm.2024.172044,True
Fe0.90Co0.10Ge,269.4 K,,,B20-type,Cubic,,,,,,,,10.1016/j.jmmm.2024.172044,True
TbAg2In,,8.6 K,,Heusler alloy (L21),,,,,5.6 μB at T = 1.6K,,,,10.1016/0304-8853(92)91027-Q,True
BaVSe3,41.2 K,,17.6 K,Hexagonal,,"{'a': '7.00067 Å', 'b': '7.00067 Å', 'c': '5.86133 Å'}",p63/mmc,,1.74 μB,,,,10.1016/j.jmmm.2024.172110,True
BaVSe3:BaSe3,40.8 K,,,,,,,,,,,,10.1016/j.jmmm.2024.172110,True
Fe64Ni12Cr4(SiB)20,600 K,,,Amorphous,,,,,1.39 μB,,,,10.1016/j.jmmm.2020.167660,True
Fe51Ni25Cr4(SiB)20,575 K,,,Amorphous,,,,,1.33 μB,,,,10.1016/j.jmmm.2020.167660,True
Fe78Cr2Si8B12,610 K,,,,,,,,,,,,10.1016/j.jmmm.2020.167660,False
Gd(Ni0.84Fe0.16)2,309 K,,,,,,,,,,,,10.1016/j.jmmm.2020.167660,False
Fe69Gd11Cr8B12,413 K,,,,,,,,,,,,10.1016/j.jmmm.2020.167660,False
MnPd,,780 K,,AuCu-I type tetragonal,Tetragonal,"{'a': '0.4068 nm', 'c': '0.3584 nm'}",,,3.9 μB,,,,10.1016/S0304-8853(01)00643-6,True
MnNi,,800–1000 K,,AuCu-I type,,,,,,,,,10.1016/S0304-8853(01)00643-6,False
Ni0.23Fe2.77O4,850 K,,,Spinel,Cubic,{'a': '8.34 Å'},Fd-3m,,,,,,10.1016/j.jmmm.2023.170477,False
Ce(Fe0.95Al0.05)2,,100 K,,Cubic Laves phase,,,,,,,,,10.1016/0304-8853(87)90395-7,True
Co0.7Ni0.3,,360 K,,,,,,,,450 emu/cm^3,,,10.1016/j.jmmm.2019.165814,True
GdBa2Cu3O7-x,,2.33 K,,,,,,,,,,,10.1016/0304-8853(87)90265-4,True
Li(Ni0.8Mn0.1Co0.1)O2,,,"5.47 K (REF), 12.47 K (N811 4.3 V), -63.46 K (N811 4.7 V)",Trigonal,Layered,,R-3m,,"2.33 μB (REF), 2.11 μB (N811 4.3 V), 2.07 μB (N811 4.7 V)",,"14.11 emu⋅mol−1 (REF), 51.59 emu⋅mol−1 (N811 4.3 V), 133.53 emu⋅mol−1 (N811 4.7 V)",,10.1016/j.jmmm.2022.170107,True
La4Ba2Cu2O10,5 K,,,,,,,,,,,,10.1016/j.jmmm.2012.02.067,False
DyCoSn,,10 K,,Orthorhombic,TiNiSi type,,,0.26 T,,,,,10.1016/0304-8853(94)90208-9,True
Co/Fe50Mn50,,415 K,,Polycrystalline,(111) texture,,,39 Oe,,,,,10.1016/j.jmmm.2006.06.011,True
Co/Fe50Mn50,,415 K,,Polycrystalline,(111) texture,,,35 Oe,,,,,10.1016/j.jmmm.2006.06.011,True
Co/Fe50Mn50,,415 K,,Polycrystalline,(111) texture,,,,,,,,10.1016/j.jmmm.2006.06.011,True
La0.50MM0.50Fe10.2Co1.0Si1.8,300 K,,,NaZn13-type,Cubic,{'a': '11.442 Å'},,,,,,,10.1016/j.jmmm.2024.171727,True
La0.55MM0.55Fe10.2Co1.0Si1.8,294 K,,,NaZn13-type,Cubic,{'a': '11.443 Å'},,,,,,,10.1016/j.jmmm.2024.171727,True
La0.60MM0.60Fe10.2Co1.0Si1.8,290 K,,,NaZn13-type,Cubic,{'a': '11.445 Å'},,,,,,,10.1016/j.jmmm.2024.171727,True
La0.65MM0.65Fe10.2Co1.0Si1.8,292 K,,,NaZn13-type,Cubic,{'a': '11.449 Å'},,,,,,,10.1016/j.jmmm.2024.171727,True
La0.70MM0.70Fe10.2Co1.0Si1.8,285 K,,,NaZn13-type,Cubic,{'a': '11.450 Å'},,,,,,,10.1016/j.jmmm.2024.171727,True
La1.0Fe10.2Co1.0Si1.8,312 K,,,NaZn13-type,Cubic,,,,,,,,10.1016/j.jmmm.2024.171727,True
LaFe13-xSix (x = 1.5),198 K,,,,,,,,2.08 μB/Fe,,,,10.1016/j.jmmm.2024.171727,False
LaFe13-xSix (x = 2.5),262 K,,,,,,,,1.85 μB/Fe,,,,10.1016/j.jmmm.2024.171727,False
MnPtAl,,300 K,,,,,,,,,,,10.1016/0304-8853(95)01033-5,True
Sm0.275Gd0.275Sr0.45MnO3,58.8 K,,,Orthorhombic,Pbnm,"{'a': '5.413 Å (15 K), 5.497 Å (300 K)', 'b': '5.409 Å (15 K), 5.423 Å (300 K)', 'c': '7.646 Å (15 K), 7.671 Å (300 K)'}",Pbnm,,8.12 μB/f.u.,,,,10.1016/j.jmmm.2020.167413,True
Sm0.165Gd0.385Sr0.45MnO3,70.5 K,,,Orthorhombic,Pbnm,"{'a': '5.411 Å (15 K), 5.430 Å (300 K)', 'b': '5.407 Å (15 K), 5.429 Å (300 K)', 'c': '7.650 Å (15 K), 7.659 Å (300 K)'}",Pbnm,,8.0 μB/f.u.,,,,10.1016/j.jmmm.2020.167413,True
La0.66(Ca/Pb)0.33MnO3,290 K,,,,,,,,,,,,10.1016/j.jmmm.2020.167413,False
Y3Fe5O12 (YIG),560 K,,,Garnet,Cubic,"{'a': '12.376 Å', 'b': '12.376 Å', 'c': '12.376 Å'}",Ia-3d,,,,,,10.1016/j.jmmm.2020.167042,True
Ni47Mn41In12,,292 K,,"Cubic (austenitic), Tetragonal/Orthorhombic/Monoclinic (martensitic)",,,,"37 Oe (100 K), 67 Oe (60 K)",,,,,10.1016/j.jmmm.2014.10.152,True
Ni45Mn44In11,300 K,,,"Cubic (austenitic), Tetragonal/Orthorhombic/Monoclinic (martensitic)",,,,"161 Oe (100 K), 52 Oe (320 K)",,,,,10.1016/j.jmmm.2014.10.152,True
YFe4.5Al7.5,105 K,,,ThMn12,,,,,,,,,10.1016/0304-8853(86)90533-0,True
YFe5.5Al6.5,225 K,,,ThMn12,,,,,,,,,10.1016/0304-8853(86)90533-0,True
γ-Fe2WO6,,"282 K, 228 K",-300.08 K,Tri-α-PbO2,Orthorhombic,"{'a': '4.575 Å', 'b': '16.747 Å', 'c': '4.965 Å'}",Pbcn,,1.22 μβ per Fe ion,,,,10.1016/j.jmmm.2018.07.046,True
α-Fe2WO6,,"240-260 K, 200-220 K, 20 K",,Orthorhombic Columbite,,,Pbcn,,,,,,10.1016/j.jmmm.2018.07.046,False
β-Fe2WO6,,260 K,,Monoclinic,,,,,,,,,10.1016/j.jmmm.2018.07.046,False
Tb0.0025Gd0.9975Al2,170 K,,,,,,,,,,,,10.1016/0304-8853(82)90225-6,True
Tb0.02Gd0.98Al2,170 K,,,,,,,,,,,,10.1016/0304-8853(82)90225-6,True
Tb0.05Gd0.95Al2,170 K,,,,,,,,,,,,10.1016/0304-8853(82)90225-6,True
ZnMnO,273K,,,,,,,,,,,,10.1016/j.jmmm.2006.08.042,False
Ba3ZnIr2O9,,,30 K,,,,,,0.26 μB,,,,10.1016/j.jmmm.2016.10.014,True
VSe2,359 K,,,Trigonal prismatic,2H,{'a': '3.32 Å'},,,1.00 μB,,,,10.1016/j.jmmm.2023.170683,False
VSe2 (V'Se defective),307 K,,,Trigonal prismatic,2H,{'a': '9.90 Å'},,,,,,,10.1016/j.jmmm.2023.170683,False
VSe2 (D-V'Se defective),215 K,,,Trigonal prismatic,2H,{'a': '9.73 Å'},,,,,,,10.1016/j.jmmm.2023.170683,False
Er3Co2Ge4,,10 K,-8 K,Monoclinic,,,B2/m,,,,,,10.1016/j.jmmm.2006.10.539,True
Gd5Ge2Si2H0.1,297 K,,,,,,,,,,,,10.1016/j.jmmm.2004.01.054,True
Gd5Ge2Si2H1.2,,45 K,,,,,,,,,,,10.1016/j.jmmm.2004.01.054,True
Gd5Ge2Si2H2.5,,45 K,,,,,,,,,,,10.1016/j.jmmm.2004.01.054,True
EuH2,25 K,,,,,,,,,,,,10.1016/j.jmmm.2003.12.562,True
Mn2.6Ge,,310 K,,,,,,,,,,,10.1016/0304-8853(83)90158-0,True
Ce1.75Y0.25Ir3Ge5,,3.5 K,,Orthorhombic,U2Co3Si5,,Ibam,,,,,,10.1016/j.jmmm.2022.169361,True
Pr0.5Sr0.5Mn0.95Cr0.05O3,240 K,100 K,,I4/mcm,Tetragonal,"{'a': '5.4077 Å', 'c': '7.7944 Å'}",I4/mcm,,3.3 μB,,,,10.1016/S0304-8853(99)00362-5,True
Pr0.5Sr0.5Mn0.95Al0.05O3,,185 K,,Fmmm,Orthorhombic,"{'a': '7.5198 Å', 'c': '7.8257 Å'}",Fmmm,,3.45 μB,,,,10.1016/S0304-8853(99)00362-5,True
Pr0.5Ca0.5Mn0.95Al0.05O3,,95 K,,Pnma,Orthorhombic,"{'a': '5.4007 Å', 'b': '7.6104 Å', 'c': '5.3955 Å'}",Pnma,,"1.35 μB (Mn3+), 1.88 μB (Mn4+)",,,,10.1016/S0304-8853(99)00362-5,True
Nd2CoMnO6,180 K,,,Monoclinic,P21/n,"{'a': '5.4130 Å', 'b': '5.5120 Å', 'c': '7.6714 Å'}",P21/n,,,,,,10.1016/j.jmmm.2014.07.017,True
EuSe,,4.6 K,,Cubic,Face-centered cubic,"{'a': '6.20 Å', 'b': '6.20 Å', 'c': '6.20 Å'}",Fm-3m,,7.0 μB,,,,10.1016/j.jmmm.2015.12.054,True
TiO2-δ,273K,,,,,,,,,,,,10.1016/j.jmmm.2017.07.086,True
Sr2MnRuO6,,195 K,104.3 K,Tetragonal,,"{'a': '5.4633 Å', 'c': '7.9419 Å'}",I4/mcm (#140),3.19 KOe,6.17 μB,0.29 μB/f.u.,0.02 μB/f.u.,,10.1016/j.jmmm.2024.172258,True
Nd0.95MnO2.95,69 K,,25 K,Orthorhombic,Perovskite,"{'a': '5.6576', 'b': '7.5856', 'c': '5.3982'}",Pnma,0.14 T,,,38 emu/g,,10.1016/j.jmmm.2015.09.056,True
Nd0.85Ca0.10MnO2.94,90 K,,97 K,Orthorhombic,Perovskite,"{'a': '5.6470', 'b': '7.6004', 'c': '5.4095'}",Pnma,,,,,,10.1016/j.jmmm.2015.09.056,True
Nd0.75Ca0.20MnO2.93,110 K,,130 K,Orthorhombic,Perovskite,"{'a': '5.5339', 'b': '7.6381', 'c': '5.4101'}",Pnma,,,,,,10.1016/j.jmmm.2015.09.056,True
Gd0.7Sr0.3MnO3,,45.1 K,,Orthorhombically distorted perovskite,Orthorhombic,"{'a': '5.44986 Å', 'b': '5.41962 Å', 'c': '7.64801 Å'}",pbnm,,,,,,10.1016/j.jmmm.2018.09.062,True
Gd0.7Sr0.3Mn0.85Ti0.15O3,,43.2 K,,Orthorhombically distorted perovskite,Orthorhombic,"{'a': '5.43543 Å', 'b': '5.50245 Å', 'c': '7.67248 Å'}",pbnm,,,,,,10.1016/j.jmmm.2018.09.062,True
GdFe,Output:,,,Amorphous,Face Centered Cubic (FCC),,,,"Fe: 1.92 μB, Gd: 7.63 μB",,,,10.1016/j.jmmm.2024.171824,False
Mn3Pd20P6,110K,,,Cubic,Face-centered cubic,{'a': '11.9563'},Fm-3m,Very weak,"4.24(8)μB (Mn1), 2.88(8)μB (Mn2)","24 emu/g at 10K, 14 emu/g at 50K",,,10.1016/j.jmmm.2006.05.016,True
Mn3Ni20P6,,240K,,Cubic,Face-centered cubic,{'a': '11.0820'},Fm-3m,,"3.3μB/Mn at 10K, 0.36μB/Mn at 30K",37 emu/g at 10K,,,10.1016/j.jmmm.2006.05.016,True
MnIrSi,,460K,,,,,,,,,,,10.1016/j.jmmm.2006.05.016,
BaHo2F8,,0.31 K,,,,,,,,,,,10.1016/0304-8853(94)01291-1,True
BaEr2F8,,0.31 K,,,,,,,,,,,10.1016/0304-8853(94)01291-1,True
Zn0.8Cr0.2Te,300 K,,,,,,,,,,,,10.1016/j.jmmm.2003.12.323,True
Sr2FeMoO5.97,422 K,,,Double Perovskite,Cubic,,,,,13.73 A m^2 kg^-1,,,10.1016/j.jmmm.2019.166386,True
Sr2FeMoO5.94,428 K,,,Double Perovskite,Cubic,,,,,17.36 A m^2 kg^-1,,,10.1016/j.jmmm.2019.166386,True
Sr2FeMoO5.94,437 K,,,Double Perovskite,Cubic,,,,,22.91 A m^2 kg^-1,,,10.1016/j.jmmm.2019.166386,True
C10H10Cl4N2Re,,9.2 K,,Monoclinic,Base-Centered,"{'a': '14.207 Å', 'b': '7.245 Å', 'c': '7.210 Å'}",C 2/m,,3.00 μB,,,,10.1016/j.jmmm.2005.03.080,True
Zn2-xCuxBa1Fe16O27,,,,W-type hexagonal,,,,,,,,,10.1016/S0304-8853(00)00034-2,True
Na2MgFeF7,,,-2.1 K,orthorhombic,,,,,,,,,10.1016/0304-8853(91)90170-F,True
UPt2Si2,,31 K,,CaBe2Ge2,Tetragonal,"{'a': '4.186 Å', 'b': '4.186 Å', 'c': '9.630 Å'}",P 4/nmm,,,,,,10.1016/j.jmmm.2010.02.054,True
Mn2Ni1.6Sn0.4,303K,163K,,Cubic,Cubic,{'a': '5.9888'},F4̄3m,119 Oe,,32 emu/g,,,10.1016/j.jmmm.2024.172270,True
Mn2Ni1.6Sn0.4,320K,215K,,Cubic,Cubic,{'a': '5.9898'},F4̄3m,128 Oe,,40 emu/g,,,10.1016/j.jmmm.2024.172270,True
Mn2Ni1.6Sn0.4,310K,,,Cubic,Cubic,{'a': '5.9835'},F4̄3m,421 Oe,,28 emu/g,,,10.1016/j.jmmm.2024.172270,True
GdN/NbN,25 K,,,FCC NaCl-type,,{'a': '0.5 nm'},,,,,,,10.1016/S0304-8853(99)00318-2,True
CuCr0.99Sn0.01O2,,26 K,−148 K,Delafossite,Hexagonal,"{'a': '2.9758 Å', 'b': '2.9758 Å', 'c': '17.1004 Å'}",,,,,,,10.1016/j.jmmm.2022.169653,True
CuCr0.98Sn0.02O2,,26 K,−215 K,Delafossite,Hexagonal,"{'a': '2.9763 Å', 'b': '2.9763 Å', 'c': '17.0704 Å'}",,,,,,,10.1016/j.jmmm.2022.169653,True
CuCr0.97Sn0.03O2,,26 K,−203 K,Delafossite,Hexagonal,"{'a': '2.9769 Å', 'b': '2.9769 Å', 'c': '17.1008 Å'}",,,,,,,10.1016/j.jmmm.2022.169653,True
CuCr0.96Sn0.04O2,,26 K,−240 K,Delafossite,Hexagonal,"{'a': '2.9772 Å', 'b': '2.9772 Å', 'c': '17.0982 Å'}",,,,,,,10.1016/j.jmmm.2022.169653,True
CuCr0.95Sn0.05O2,,26 K,−199 K,Delafossite,Hexagonal,"{'a': '2.9772 Å', 'b': '2.9772 Å', 'c': '17.0961 Å'}",,,,,,,10.1016/j.jmmm.2022.169653,True
Emim[FeCl4],,3.8 K,-2.5 K,,Polycrystalline,,,,4.3 μB/Fe ion,,,4.03 emuK/molOe,10.1016/j.jmmm.2010.11.016,True
YFe9Co2Ti,721 K,,,ThMn12-type,Body centered tetragonal,,I4/mmm,,21.0 μB/u.f.,,,,10.1016/j.jmmm.2006.10.646,True
Ba2CaIrO6,,55 K,,Cubic,Face-centered cubic (FCC),"{'a': '8.429 Å', 'b': '8.429 Å', 'c': '8.429 Å'}",Fm-3m (225),,1.1 μB,,,,10.1016/j.jmmm.2018.10.139,False
PrCoO3,65 K,,,Pseudocubic,Orthorhombic,"{'a': '0.379 nm', 'b': '0.379 nm', 'c': '0.379 nm'}",Pbnm,±0.5 T,0.2 Bohr magnetons per unit cell,,,,10.1016/j.jmmm.2017.11.127,True
CaMn0.5Ru0.5O3,150-210 K,,,Perovskite,,,,,,,,,10.1016/j.jmmm.2006.10.261,True
Fe80Ga20/Mn,,"87 K, 25 K",,Heusler alloy phase,D03-ordered grain phase,,,Low (specific value not provided),,,High (specific value not provided),,10.1016/j.jmmm.2019.01.045,True
La0.7Ca0.3MnO2.89F0.6,269 K,,,Perovskite,Orthorhombic,"{'a': '5.468 Å', 'b': '5.451 Å', 'c': '7.745 Å'}",Pbnm,,,,,,10.1016/j.jmmm.2014.05.010,True
Zn0.24Co0.76O0.901,,293 K,,Cubic,Face-centered cubic,,,"480.8 Oe at 300 K, 938.6 Oe at 5 K",,9.5 emu/cm^3 at 300 K,,,10.1016/j.jmmm.2018.10.101,True
Zn0.20Co0.80O0.939,,293 K,,Cubic,Face-centered cubic,,,,,,,,10.1016/j.jmmm.2018.10.101,True
Zn0.18Co0.82O0.962,,293 K,,Cubic,Face-centered cubic,,,,,,,,10.1016/j.jmmm.2018.10.101,True
CoO0.982,,293 K,,Cubic,Face-centered cubic,,,,,,,,10.1016/j.jmmm.2018.10.101,True
TbGe0.9Si0.1,,60 K,,,,,,,,,,,10.1016/0304-8853(86)90729-8,True
TbGe0.8Si0.2,,60 K,,,,,,,,,,,10.1016/0304-8853(86)90729-8,True
TbGe0.7Si0.3,,60 K,,,,,,,,,,,10.1016/0304-8853(86)90729-8,True
TbGe0.6Si0.4,,60 K,,,,,,,,,,,10.1016/0304-8853(86)90729-8,True
VSe2,273K,,,,,,,,,,,,10.1016/j.jmmm.2022.169952,True
MnSex,273K,,,,,,,,,,,,10.1016/j.jmmm.2022.169952,True
U2(Ni0.7Pd0.3)2Sn,,,,,,,,,,,,,10.1016/S0304-8853(97)00286-2,True
Er3Ge4,,7.3 K,,Orthorhombic,Primitive,,Cmcm,,"7.32 μB/Er (Er1), 6.37 μB/Er (Er2)",,,,10.1016/S0304-8853(96)00750-0,True
La0.18Pr0.40Ca0.42MnO3,"{'FCC': '111 K', 'FCW': '116 K'}",141 K,,Orthorhombic,Pnma,"{'a': '0.543 nm', 'b': '0.762 nm', 'c': '0.5419 nm'}",Pnma,785 Oe,,18 emu/cm^3,75 emu/cm^3,,10.1016/j.jmmm.2015.06.075,True
La0.18Pr0.40Ca0.42MnO3,"{'FCC': '67 K', 'FCW': '113 K'}",148 K,,Orthorhombic,Pnma,"{'a': '0.543 nm', 'b': '0.762 nm', 'c': '0.5419 nm'}",Pnma,537 Oe,,35 emu/cm^3,324 emu/cm^3,,10.1016/j.jmmm.2015.06.075,True
La0.18Pr0.40Ca0.42MnO3,"{'FCC': '79 K', 'FCW': '121 K'}",159 K,,Orthorhombic,Pnma,"{'a': '0.543 nm', 'b': '0.762 nm', 'c': '0.5419 nm'}",Pnma,527 Oe,,40 emu/cm^3,560 emu/cm^3,,10.1016/j.jmmm.2015.06.075,True
La0.18Pr0.40Ca0.42MnO3,"{'FCC': '90 K', 'FCW': '125 K'}",183 K,,Orthorhombic,Pnma,"{'a': '0.543 nm', 'b': '0.762 nm', 'c': '0.5419 nm'}",Pnma,522 Oe,,89 emu/cm^3,791 emu/cm^3,,10.1016/j.jmmm.2015.06.075,True
Fe3O4/CoO,,,,BCC,BCC,,,,,,,,10.1016/j.jmmm.2003.12.432,False
TmNiSn,,2.4 K,-1.1 K,Orthorhombic,TiNiSi-type,"{'a': '6.9877 Å', 'b': '4.4174 Å', 'c': '7.6201 Å'}",Pnma (no. 62),,5.3 μB,,,,10.1016/j.jmmm.2019.03.064,True
Tm39Ho16Co20Al25,,4.0 K,,,,,,,,,,,10.1016/j.jmmm.2019.03.064,False
N(C2H5)4FeCl4,1.8 K,2.9 K,,,,,,,,,,,10.1016/0304-8853(83)90800-4,True
Fe/Cr/Fe,,700 K,,,,,,,,,,,10.1016/j.jmmm.2003.12.1339,True
U2Pt2Sn,,15 K,,Tetragonal,U3Si2-type,"{'a': '770.918 pm', 'b': '770.918 pm', 'c': '741.192 pm'}",P42/mnm,,1.16 μB/U,0.76 μB/U at 56 T,,,10.1016/S0304-8853(99)00370-4,True
Dy0.95La0.05Mn2,,38 K,,C14 Laves phase,,,,,,,,,10.1016/0304-8853(94)01486-8,True
Dy0.75La0.25Mn2,,38 K,,C14 Laves phase,,,,,,,,,10.1016/0304-8853(94)01486-8,True
AmO2,,8.5 K,,Cubic,Fluorite-type,{'a': '5.311 Å'},Fm3m,,4.62 - 5.04 μB,,,,10.1016/j.jmmm.2015.08.020,False
AmO2,,8.5 K,,Orthorhombic,Cotunnite PbCl2-type,"{'a': '6.228 Å', 'b': '3.454 Å', 'c': '6.654 Å'}",Pnma,,4.62 - 5.04 μB,,,,10.1016/j.jmmm.2015.08.020,False
Y3 Zn27 O27 - Ga25 N27,155.04 K,,,Wurtzite,Hexagonal,,,,1.26 μB,,,,10.1016/j.jmmm.2023.171566,False
Y2 Ga25 N27 - Zn27 O27,286.82 K,,,Wurtzite,Hexagonal,,,,1.45 μB,,,,10.1016/j.jmmm.2023.171566,False
Gd1.98Co0.02O3,,,-13.83 K,Cubic,Bixbyite,"{'a': '10.8314', 'b': '10.8314', 'c': '10.8314'}",,,,,,,10.1016/j.jmmm.2015.11.093,True
Gd1.96Co0.04O3,,,-14.10 K,Cubic,Bixbyite,"{'a': '10.8304', 'b': '10.8304', 'c': '10.8304'}",,,,,,,10.1016/j.jmmm.2015.11.093,True
Gd1.94Co0.06O3,,,-14.25 K,Cubic,Bixbyite,"{'a': '10.8288', 'b': '10.8288', 'c': '10.8288'}",,,,,,,10.1016/j.jmmm.2015.11.093,True
ErFe2Si2,,2.6 K,,,,,,,,,,,10.1016/j.jmmm.2024.172156,True
LaFe11.0Co0.8Si1.2,278 K,,,Cubic,NaZn13-type,{'a': '11.49 Å'},Fm3c,,,,,,10.1016/j.jmmm.2014.07.053,True
AgCrS2,,42 K,,Rhombohedral,,,R3m,,1.2 μB per Cr ion at 46 T,,,,10.1016/j.jmmm.2019.165409,True
Mn-doped GaP,273K,,,,,,,,,,,,10.1016/j.jmmm.2009.07.025,False
Cu-doped GaP,273K,,,,,,,,,,,,10.1016/j.jmmm.2009.07.025,False
αUSe2,,13 K,,,,,,,,,,,10.1016/0304-8853(94)00600-8,True
βUSe2,14 K,,,,,,,,,,,,10.1016/0304-8853(94)00600-8,True
Y1.8Bi1.2Fe3.5Ga1.5O12,382 K,,,Garnet,Cubic,"{'a': '12.42953', 'b': '12.42966', 'c': '12.42966'}",Ia-3d,,0.66 μB/f.u.,,,,10.1016/j.jmmm.2023.171030,True
Y3[Fe2-xGax](Fe3-yGay)O12 (x + y = 1.5),348 K,,,Garnet,,,,,,4.98 emu/g,,,10.1016/j.jmmm.2023.171030,False
La0.5Ca0.5Mn0.98Ti0.02O3,180 K,,,Orthorhombic,Pnma,,62,,,,,,10.1016/j.jmmm.2018.05.057,True
Ba4Mn3O10,,78 K,500 K,Orthorhombic,,,,,,,,,10.1016/j.jmmm.2006.10.615,True
p-NPNN,0.61 K,,,,,,,,,,,,10.1016/0304-8853(94)00532-X,True
Cr-2.7%Fe,,312 K,,bcc,,,,,"3.03 μB (paramagnetic), 1.515 μB (below TN)",,,,10.1016/S0304-8853(98)00100-0,True
CdCr1.9In0.1S4,70.3 K,,,,,,,,,,,,10.1016/S0304-8853(00)00769-1,True
GdAg0.425Zn0.575,72 K,72 K,,,,,,,,,,,10.1016/0304-8853(81)90110-4,True
GdAg0.31Zn0.69,123 K,,,,,,,,,,,,10.1016/0304-8853(81)90110-4,True
Er5Ni2Sb,,18 K,6.9 K,Tetragonal,Mo5B2Si-type,"{'a': '7.514 Å', 'b': '7.514 Å', 'c': '13.263 Å'}",I4/mcm (No. 140),,9.8 μB,,,,10.1016/j.jmmm.2024.171914,True
Ho5Ni2Sb,,25 K,18.6 K,Tetragonal,Mo5B2Si-type,"{'a': '7.566 Å', 'b': '7.566 Å', 'c': '13.288 Å'}",I4/mcm (No. 140),,10.4 μB,,,,10.1016/j.jmmm.2024.171914,True
ErCoNi,23 K,,,,,,,,,,,,10.1016/j.jmmm.2024.171914,False
Y6Mn23H26,,180 K,,,,,,,,,,,10.1016/0304-8853(81)90149-9,True
CaCu2.9Ti3.9Fe1.1O12,,23.7 K,-55 K,Cubic,Im 3̄,{'a': '7.365574 Å'},Im 3̄,,,,,,10.1016/j.jmmm.2022.170026,True
CaCu2.7Ti3.7Fe1.3O12,,22.1 K,-60 K,Cubic,Im 3̄,{'a': '7.38322 Å'},Im 3̄,,,,,,10.1016/j.jmmm.2022.170026,True
CaCu2.7Ti3.7Fe1.3O12 (57Fe),,21.4 K,-40 K,Cubic,Im 3̄,{'a': '7.39776 Å'},Im 3̄,,,,,,10.1016/j.jmmm.2022.170026,True
CaCu3Fe4O12,,210 K,,,,,,,,,,,10.1016/j.jmmm.2022.170026,False
La0.8Sr0.2MnO3 (LSMO-PC),340 K,,,Rhombohedral,Rhombohedral,"{'a': '5.53431 Å', 'b': '5.53431 Å', 'c': '13.37643 Å'}",R-3c,,,60.82 emu/g,,,10.1016/j.jmmm.2023.171225,True
La0.8Sr0.2MnO3 (LSMO-AC),290 K,,312 K,Rhombohedral,Rhombohedral,"{'a': '5.52598 Å', 'b': '5.52598 Å', 'c': '13.37262 Å'}",R-3c,,,56.60 emu/g,,,10.1016/j.jmmm.2023.171225,True
La0.75K0.2Mn1.05O3,332 K,,,,,,,,,,,,10.1016/j.jmmm.2023.171225,False
Nd0.50□0.17Sr0.33MnO3,,266 K,,,,,,,,,,,10.1016/j.jmmm.2023.171225,False
LaFe11.83Si1.17,174.8K,,,NaZn13-type,,,,,,,,,10.1016/j.jmmm.2008.02.128,True
EuO (Europium Oxide),69 K,,,Cubic,Face-centered cubic,{'a': '5.144 Å'},Fm-3m,,,,,,10.1016/j.jmmm.2015.01.080,True
YIG (Yttrium Iron Garnet),560 K,,,Cubic,Garnet,{'a': '12.376 Å'},Ia-3d,,,,,,10.1016/j.jmmm.2015.01.080,True
BiFeO3 (Bismuth Ferrite),,643 K,,Rhombohedral,Perovskite,"{'a': '5.58 Å', 'c': '13.90 Å'}",R3c,,,,,,10.1016/j.jmmm.2015.01.080,True
CeMg,,20 K,,CsCl-type,Cubic to Tetragonal,,,,1.86 μB,,,,10.1016/j.jmmm.2024.172296,False
La0.5Sr0.5Co0.99V0.01O3,225 K,,234 K,Rhombohedral,R3-c,"{'a': '5.4303 Å', 'b': '5.4303 Å', 'c': '13.2560 Å'}",R3-c,,1.68 μB,37.41 emu/g,,,10.1016/j.jmmm.2021.167851,True
La0.5Sr0.5Co0.98V0.02O3,227 K,,236 K,Rhombohedral,R3-c,"{'a': '5.4329 Å', 'b': '5.4329 Å', 'c': '13.2610 Å'}",R3-c,,1.97 μB,44.7 emu/g,,,10.1016/j.jmmm.2021.167851,True
La0.5Sr0.5Co0.9V0.1O3,229 K,,238 K,Rhombohedral,R3-c,"{'a': '5.4326 Å', 'b': '5.4326 Å', 'c': '13.2924 Å'}",R3-c,724 Oe,1.96 μB,44.7 emu/g,16.7 emu/g,,10.1016/j.jmmm.2021.167851,True
La0.8Sr0.2Co1-xVxO3 (x = 0.2),170 K,,,,,,,,,,,,10.1016/j.jmmm.2021.167851,False
La0.67Ca0.33Mn1-xVxO3 (x = 0.5),287.5 K,,,,,,,,,,,,10.1016/j.jmmm.2021.167851,False
YbPd3,,0.18 K,,,,,,,,,,,10.1016/0304-8853(87)90688-3,True
YbPt3,,"0.18 K (polycrystals), 0.30 K (single crystals)",,,,,,,,,,,10.1016/0304-8853(87)90688-3,True
Yb3Pt5,,0.95 K,,,,,,,,,,,10.1016/0304-8853(87)90688-3,True
LaNi3,,50 K,,,,,,,0.03 μB,,,,10.1016/0304-8853(94)01072-2,True
HoFe10.3Co0.7Ti,593 K,,,Tetragonal,ThMn12,,I4/mmm,,,,,,10.1016/j.jmmm.2012.05.034,True
La0.5Sr0.5MnO2.88,314 K,205 K,,Tetragonal,Perovskite,"{'a': '5.4351 Å', 'c': '7.7541 Å'}",I 4/mcm,740 Oe,0.74 μB,,,,10.1016/j.jmmm.2009.01.015,True
Ni80Fe20 (Permalloy),850 K,,,Face-centered cubic,Cubic,"{'a': '3.54 Å', 'b': '3.54 Å', 'c': '3.54 Å'}",Fm-3m,48.2 Oe,,,,,10.1016/j.jmmm.2017.02.038,True
RuSr2Nd0.9Y0.2Ce0.9Cu2O10-δ,,56 K,,,,"{'a': '3.84478 Å', 'c': '28.5014 Å'}",I4/mmm,,,,,,10.1016/j.jmmm.2006.10.875,True
Ga1-xMnxAs,173 K,,,Zinc-blende,Cubic,,,,,,,,10.1016/j.jmmm.2005.10.020,True
Ni-doped ZnO,350 K,,,,,,,,,,,,10.1016/j.jmmm.2019.01.059,False
Co-doped ZnO,350 K,,,,,,,80 Oersted,,,,,10.1016/j.jmmm.2019.01.059,False
Cu-doped ZnO,350 K,,,,,,,,,,,,10.1016/j.jmmm.2019.01.059,False
CeAl2Ga2,,9 K,,Tetragonal,,,,,,,,,10.1016/0304-8853(88)90142-4,True
UCu4.5Pd0.5,,9 K,,,,,,,,,,,10.1016/j.jmmm.2003.12.776,True
