Repository: MaMMoS-project/ML-models

# ML-models
Collection of various ML models developed for the MaMMoS project

Models are organized in different folders of this repository:


- ./beyond-stoner-wolfarth:

   ML models to replace single-grain micromagnetics simulations by ML predictions for:

   -- ./beyond-stoner-wolfarth/single-grain-easy-axis-model:
      where the H and K1 vector are aligned along the z-axis of the simulation cube
      This model predicts Mr, Hc, and BHmax from a, k1, and Ms
      Current model version: v1.0

   -- ./inverse-beyond-stoner-wolfarth/single-grain-easy-axis-model:
      where the H and K1 vector are aligned along the z-axis of the simulation cube

File: compound-to-experimental-tc/data/MagneticMaterials_All.csv (part 81 of 94)
Material_Name,Curie,Neel,Curie_Weiss,Crystal_Structure,Lattice_Structure,Lattice_Parameters,Space_Group,Coercivity,Magnetic_Moment,Magnetization,Remanence,Susceptibility,DOI,Experimental
CeCu5.7Au0.3,,0 K,,,,,,,,,,,10.1016/j.jmmm.2003.12.776,False
FeAl0.73Mn0.27,,,-164 K,B2(CsCl),Cubic,{'a': '2.9 Å'},,,4.77 μB/f.u.,,,"11 kOe g/emu (85 K), 25 kOe g/emu (300 K)",10.1016/S0304-8853(97)01127-X,True
FeAl0.71Mn0.29,,,-166 K,B2(CsCl),Cubic,{'a': '2.9 Å'},,,5.50 μB/f.u.,,,"12.5 kOe g/emu (85 K), 23 kOe g/emu (300 K)",10.1016/S0304-8853(97)01127-X,True
FeAl0.69Mn0.31,,,-144 K,B2(CsCl),Cubic,{'a': '2.9 Å'},,,5.58 μB/f.u.,,,"10.5 kOe g/emu (85 K), 23 kOe g/emu (300 K)",10.1016/S0304-8853(97)01127-X,True
FeAl0.65Mn0.35,163 K,,,B2(CsCl),Cubic,{'a': '2.9 Å'},,,,,,,10.1016/S0304-8853(97)01127-X,True
FeAl0.5Mn0.5,164 K,,,B2(CsCl),Cubic,{'a': '2.9 Å'},,,,,,,10.1016/S0304-8853(97)01127-X,True
HoTi2Ga4,,,Above 150 K,,,,,,,,,Curie-Weiss temperature dependence above 150 K,10.1016/0304-8853(93)90495-N,True
ErTi2Ga4,,,Above 150 K,,,,,,,,,Curie-Weiss temperature dependence above 150 K,10.1016/0304-8853(93)90495-N,True
DyTi2Ga4,,,Above 150 K,,,,,,,,,Curie-Weiss temperature dependence above 150 K,10.1016/0304-8853(93)90495-N,True
GaAs:Mn (X Mn = 0.67),273K,,,Hexagonal (MnAs clusters),,,,480 G,,"700 G (RT), 280 G (77 K)",,,10.1016/j.jmmm.2005.11.014,True
UPdSiH1.0,,46 K,,Hexagonal ZrBeSi,,,,6.8 T at 4.2 K,,,,,10.1016/j.jmmm.2003.12.560,True
UNiSiH1.0,60 K,98 K,,Hexagonal ZrBeSi,,,,11.8 T at 4.2 K,,,,,10.1016/j.jmmm.2003.12.560,True
UPdSi,,31 K,,,,,,4 T and 7 T,,,,,10.1016/j.jmmm.2003.12.560,False
La1.75Ca0.25CoMnO6,"182 K, 140 K",,187 K,Orthorhombic,Pnma,"{'a': '5.4580 Å', 'b': '7.7246 Å', 'c': '5.4950 Å'}",Pnma,11.3 kOe,7.2 μB/f.u.,4.0 μB/f.u.,2.0 μB/f.u.,,10.1016/j.jmmm.2022.169402,True
La1.25Ca0.75CoMnO6,"150 K, 163 K",,118 K,Orthorhombic,Pnma,"{'a': '5.4153 Å', 'b': '7.6587 Å', 'c': '5.4405 Å'}",Pnma,6.3 kOe,7.3 μB/f.u.,1.9 μB/f.u.,0.2 μB/f.u.,,10.1016/j.jmmm.2022.169402,True
SrMn0.5Ir0.5O3,110 K,,,Perovskite,Cubic,"{'a': '3.905 Å', 'b': '3.905 Å', 'c': '3.878 Å'}",,0.348 T,0.4 μB/f.u.,,,,10.1016/j.jmmm.2021.168330,True
SmN,30 K,15 K,,Rock-salt,Cubic,"{'a': '5.161 Å (FM), 5.12 Å (AFM I), 10.2 Å (AFM III)'}",,,"5.00 μB (FM), 0.03 μB (AFM I), 0.39 μB (AFM III)",,,,10.1016/j.jmmm.2017.10.019,False
Sm1Fe10.5Mo1.5,455K,,,ThMn12,Tetragonal,"{'a': '8.571 Å', 'c': '4.788 Å'}",,0.343 T,,75.5 Am^2/kg,40 Am^2/kg,,10.1016/j.jmmm.2023.171484,True
Sm1Fe9.5Co1Mo1.5,514K,,,ThMn12,Tetragonal,"{'a': '8.565 Å', 'c': '4.787 Å'}",,0.278 T,,81.9 Am^2/kg,46 Am^2/kg,,10.1016/j.jmmm.2023.171484,True
Sm1Fe8.5Co2Mo1.5,595K,,,ThMn12,Tetragonal,"{'a': '8.562 Å', 'c': '4.785 Å'}",,0.164 T,,89.9 Am^2/kg,50 Am^2/kg,,10.1016/j.jmmm.2023.171484,True
Sm8Fe75Co7Mo10,568K,,,,,,,,,1.2 T,,,10.1016/j.jmmm.2023.171484,False
(C6H11NH3)CuCl3,,2.18 K,,,,,,96 Oe,,,,,10.1016/0304-8853(80)90885-9,True
Zn0.0Mg1.5Mn0.5FeO4,,503 K,,Spinel,Cubic,{'a': '0.8431 nm'},,,2.25 μB,68 emu/g,,,10.1016/j.jmmm.2004.02.017,True
Zn0.1Mg1.4Mn0.5FeO4,,473 K,,Spinel,Cubic,,,,2.61 μB,78 emu/g,,,10.1016/j.jmmm.2004.02.017,True
Zn0.2Mg1.3Mn0.5FeO4,,423 K,,Spinel,Cubic,,,,2.75 μB,80 emu/g,,,10.1016/j.jmmm.2004.02.017,True
Zn0.3Mg1.2Mn0.5FeO4,,373 K,,Spinel,Cubic,,,,2.89 μB,82 emu/g,,,10.1016/j.jmmm.2004.02.017,True
Zn0.4Mg1.1Mn0.5FeO4,,333 K,,Spinel,Cubic,,,,2.82 μB,79 emu/g,,,10.1016/j.jmmm.2004.02.017,True
K2FeCl5·D2O,,14.01 K,,Orthorhombic,,,Pnma,,,,,,10.1016/S0304-8853(00)00976-8,True
K2Fe0.95In0.05Cl5·D2O,,13 K,,Orthorhombic,,,Pnma,,,,,,10.1016/S0304-8853(00)00976-8,True
0.9BiFeO3-0.1BaTi0.95(Yb0.5Nb0.5)0.05O3,,273K,,Tetragonal,Distorted Perovskite,"{'a': '3.967 Å', 'b': '3.967 Å', 'c': '3.970 Å'}",P4mm,2.434 kOe,,1.454 emu/g,0.266 emu/g,,10.1016/j.jmmm.2016.05.088,True
0.8BiFeO3-0.2BaTi0.95(Yb0.5Nb0.5)0.05O3,,273K,,Tetragonal,Distorted Perovskite,"{'a': '3.990 Å', 'b': '3.990 Å', 'c': '4.004 Å'}",P4mm,4.349 kOe,,2.381 emu/g,0.89 emu/g,,10.1016/j.jmmm.2016.05.088,True
0.7BiFeO3-0.3BaTi0.95(Yb0.5Nb0.5)0.05O3,,273K,,Tetragonal,Distorted Perovskite,"{'a': '3.993 Å', 'b': '3.993 Å', 'c': '4.005 Å'}",P4mm,2.566 kOe,,2.011 emu/g,0.594 emu/g,,10.1016/j.jmmm.2016.05.088,True
CoO/Co,,290 K,,Polycrystalline,Hexagonal,,,"Varies with thickness, e.g., 9.93 kA/m for 10 nm, 14.23 kA/m for 100 nm",,"Varies with thickness, e.g., 0.00011 for 10 nm, 0.00023 for 100 nm","Varies with thickness, e.g., 3.02 kA/m for 10 nm, 12.0 kA/m for 100 nm",,10.1016/j.jmmm.2022.170179,True
Nd0.66Ba0.34MnO3,150 K,,,Cubic perovskite,,,,,,,,,10.1016/S0304-8853(97)00466-6,True
α-Fe2O3/Ag,,261 K,,Polycrystalline,,,,Varies with temperature and oxide layer thickness,362 μB per grain,20 emu/cc (bulk),,,10.1016/S0304-8853(98)00183-8,True
N-doped TiO2-x,273K,,,,,,,,,,,,10.1016/j.jmmm.2012.04.029,True
NiO:Co (1:1 weight ratio),,590 K,,,,,,"297 Oe (before annealing), 344 Oe (after annealing)",,,,,10.1016/S0304-8853(00)00422-4,True
NiO:Co (2:3 weight ratio),,590 K,,,,,,"302 Oe (before annealing), 330 Oe (after annealing)",,,,,10.1016/S0304-8853(00)00422-4,True
NiO:Co (3:7 weight ratio),,590 K,,,,,,"280 Oe (before annealing), 309 Oe (after annealing)",,,,,10.1016/S0304-8853(00)00422-4,True
Cr1.9792Mn0.0208AlC,4 K,,,Hexagonal,Nanolaminated layered,"{'a': '2.8615 Å', 'c': '12.816 Å'}",P63/mmc,1-10 mT,,,10^-3 emu/g,,10.1016/j.jmmm.2019.165642,True
Cr1.9622Mn0.0378AlC,4 K,,,Hexagonal,Nanolaminated layered,"{'a': '2.8598 Å', 'c': '12.816 Å'}",P63/mmc,1-10 mT,,,10^-3 emu/g,,10.1016/j.jmmm.2019.165642,True
Cr1.9266Mn0.0734AlC,4 K,,,Hexagonal,Nanolaminated layered,"{'a': '2.8580 Å', 'c': '12.817 Å'}",P63/mmc,1-10 mT,,,10^-3 emu/g,,10.1016/j.jmmm.2019.165642,True
Ni1.25MnSb,570K,,,C1b-type,Cubic,,,,3.971 μB,,,,10.1016/j.jmmm.2004.11.267,False
Ni1.5MnSb,470K,,,C1b-type,Cubic,,,,3.976 μB,,,,10.1016/j.jmmm.2004.11.267,False
Ni1.75MnSb,405K,,,C1b-type,Cubic,,,,3.956 μB,,,,10.1016/j.jmmm.2004.11.267,False
Nd0.85Sr0.15MnO3,122 K,,138 K,Orthorhombic,Pnma,"{'a': '5.5516 Å', 'b': '7.6605 Å', 'c': '5.4411 Å'}",Pnma,,6.1 μB,,,,10.1016/j.jmmm.2024.172355,True
Nd0.85Ba0.15MnO3,107 K,,126 K,Orthorhombic,Pnma,"{'a': '5.5218 Å', 'b': '7.7410 Å', 'c': '5.4831 Å'}",Pnma,,8.5 μB,,,,10.1016/j.jmmm.2024.172355,True
Zn15NdO16,273K,,,,,"{'a': 0.3333, 'c': 0.534}",,,3.31786,,,,10.1016/j.jmmm.2018.04.049,False
Zn14NdO16,273K,,,,,"{'a': 0.3249, 'c': 0.5205}",,,4.00003,,,,10.1016/j.jmmm.2018.04.049,False
Zn14Nd2O16,273K,,,,,"{'a': 0.3249, 'c': 0.5205}",,,5.33254,,,,10.1016/j.jmmm.2018.04.049,False
Fe (Iron),1043 K,,,BCC,Cubic,{'a': '2.866 Å'},Im-3m,,2.22 μB,,,,10.1016/j.jmmm.2020.167220,False
Cr (Chromium),,311 K,,BCC,Cubic,{'a': '2.884 Å'},Im-3m,,0.6 μB,,,,10.1016/j.jmmm.2020.167220,False
Y3Fe5O12 (YIG),560 K,,,Garnet,Cubic,"{'a': '12.376 Å', 'b': '12.376 Å', 'c': '12.376 Å'}",Ia-3d,,,140 emu/g,,,10.1016/j.jmmm.2022.170103,True
Cu0.1Mn0.9Cr2S4,386 K,,,,,,,,,,,,10.1016/0304-8853(92)90145-E,True
Cu0.2Mn0.8Cr2S4,398 K,,,,,,,,,,,,10.1016/0304-8853(92)90145-E,True
CrRhAs,,165 K,,,,,,,,,,,10.1016/S0304-8853(10)80058-7,True
CrRuAs,164 K,,,,,,,,,,,,10.1016/S0304-8853(10)80058-7,True
NdMnSi2,40 K,,,Orthorhombic,,,Cmcm,,"2.25μB (Mn), 1.80μB (Nd)",,,,10.1016/0304-8853(90)90143-E,True
TbMn0.5Fe0.5O3,,333 K,146 K,Orthorhombic,Pnma,"{'a': '5.5919', 'b': '7.5897', 'c': '5.3161'}",Pnma,,,,,,10.1016/j.jmmm.2018.03.019,True
DyMn0.5Fe0.5O3,,327 K,152 K,Orthorhombic,Pnma,"{'a': '5.6155', 'b': '7.5396', 'c': '5.2979'}",Pnma,,,,,,10.1016/j.jmmm.2018.03.019,True
HoMn0.5Fe0.5O3,,347 K,123 K,Orthorhombic,Pnma,"{'a': '5.6005', 'b': '7.5727', 'c': '5.2756'}",Pnma,,,,,,10.1016/j.jmmm.2018.03.019,True
Ca2Al2SiO7:Ni0.0,,,-52.8 K,Amorphous,,,,698.2 Oe,,10.9 x10^-5 emu/g,84.9 x10^-5 emu/g,3.68 x10^-5 emu/Oe.mol,10.1016/j.jmmm.2021.168859,True
Ca2Al2SiO7:Ni0.5,,,-11.1 K,Amorphous,,,,281.1 Oe,,69.4 x10^-5 emu/g,88.1 x10^-5 emu/g,2.29 x10^-4 emu/Oe.mol,10.1016/j.jmmm.2021.168859,True
Ca2Al2SiO7:Ni3.0,,,-26.8 K,Amorphous,,,,161.9 Oe,,62.8 x10^-5 emu/g,54.2 x10^-5 emu/g,1.58 x10^-4 emu/Oe.mol,10.1016/j.jmmm.2021.168859,True
(C6H11NH3)CuBr3,7.43 K,,,,,,,,,,,,10.1016/j.jmmm.2009.01.024,False
La1.9Y0.1CoMnO6,200 K,,210 K,Monoclinic,Monoclinic,"{'a': '5.4961 Å', 'b': '5.4975 Å', 'c': '7.7869 Å'}",P21/n,0.6906 T,4.54001 μB,19.84 emu/g,11.25 emu/g,,10.1016/j.jmmm.2022.169311,True
La1.8Y0.2CoMnO6,185 K,,208 K,Monoclinic,Monoclinic,"{'a': '5.5039 Å', 'b': '5.4876 Å', 'c': '7.7586 Å'}",P21/n,0.6981 T,3.15032 μB,44.59 emu/g,25.37 emu/g,,10.1016/j.jmmm.2022.169311,True
La1.7Y0.3CoMnO6,184 K,,204 K,Monoclinic,Monoclinic,"{'a': '5.4866 Å', 'b': '5.4875 Å', 'c': '7.7694 Å'}",P21/n,0.7841 T,3.12815 μB,52.38 emu/g,30.63 emu/g,,10.1016/j.jmmm.2022.169311,True
HoFe2Si2,,2.2 K,,ThCr2Si2-type,Laves phase,"{'a': '3.9018 Å', 'c': '9.9222 Å'}",I4/mmm,,,"80.5 Am^2/kg under 2 T, 108.5 Am^2/kg under 5 T",,,10.1016/j.jmmm.2024.172410,True
TmFe2Si2,,<2 K,,ThCr2Si2-type,Laves phase,"{'a': '3.8828 Å', 'c': '9.8915 Å'}",I4/mmm,,,,,,10.1016/j.jmmm.2024.172410,True
Dy0.7Ho0.3Ni2B2C,,8.5 K,,,,,,,,,,,10.1016/j.jmmm.2024.172410,False
Ho0.4Er0.6Ni,,20 K,,,,,,,,,,,10.1016/j.jmmm.2024.172410,False
Ho8Er4Co7,,18 K,,,,,,,,,,,10.1016/j.jmmm.2024.172410,False
Tm0.6Ho0.4Ga,,"19.8 K, 27 K",,,,,,,,,,,10.1016/j.jmmm.2024.172410,False
HoOCl,,<2 K,,,,,,,,,,,10.1016/j.jmmm.2024.172410,False
GdCoC,,"7.6 K, 10.9 K, 14.8 K",,,,,,,,,,,10.1016/j.jmmm.2024.172410,False
Gd2CuTiO6,,<1.8 K,,,,,,,,,,,10.1016/j.jmmm.2024.172410,False
Na0.3CoPc,,,-2.2 K,Monoclinic,,,P21/a,,,,,,10.1016/S0304-8853(98)00576-9,True
Na0.8CoPc,,,-9.2 K,Monoclinic,,,P21/a,,,,,,10.1016/S0304-8853(98)00576-9,True
Na1.7CoPc,,,-40.7 K,Monoclinic,,,P21/a,82 Oe,,0.195 emu/g,0.023 emu/g,,10.1016/S0304-8853(98)00576-9,True
KMnFeF6,,148 K,,,kagomé-like,,,,,,,θ/TN ∼ 3,10.1016/0304-8853(96)00009-1,True
KCoFeF6,,110 K,,,kagomé-like,,,,,,,θ/TN ∼ 3,10.1016/0304-8853(96)00009-1,True
CuCl2·DMSO,,5 K,,,,,,,,,,,10.1016/0304-8853(92)90382-X,True
Mn18Y82,,,-3.2 K,Amorphous,,,,,2.46 μB,2.75 emu/g,,0.34 x 10^-5 emu/g,10.1016/S0304-8853(99)00107-9,True
Mn28Y72,,,-5.2 K,Amorphous,,,,,2.18 μB,2.66 emu/g,,0.430 x 10^-5 emu/g,10.1016/S0304-8853(99)00107-9,True
Mn37Y63,,,-6.9 K,Amorphous,,,,,1.84 μB,2.38 emu/g,,0.537 x 10^-5 emu/g,10.1016/S0304-8853(99)00107-9,True
Mn48Y52,,,-8.2 K,Amorphous,,,,,1.50 μB,1.90 emu/g,,0.664 x 10^-5 emu/g,10.1016/S0304-8853(99)00107-9,True
Mn57Y43,,,-11.2 K,Amorphous,,,,,1.25 μB,,,0.708 x 10^-5 emu/g,10.1016/S0304-8853(99)00107-9,True
Mn53Y47,,,-9.2 K,Amorphous,,,,,1.33 μB,1.46 emu/g,,0.670 x 10^-5 emu/g,10.1016/S0304-8853(99)00107-9,True
Mn76Y24,,,-13.6 K,Amorphous,,,,,0.788 μB,0.784 emu/g,,0.800 x 10^-5 emu/g,10.1016/S0304-8853(99)00107-9,True
Mn2Y,,100 K,,Laves phase,,,,,,,,,10.1016/S0304-8853(99)00107-9,False
Mn12Y,,120 K,,,,,,,,,,,10.1016/S0304-8853(99)00107-9,False
Mn23Y6,500 K,,,,,,,,,,,,10.1016/S0304-8853(99)00107-9,False
La0.9Ca0.1Mn2Ge2,315K,,220K,ThCr2Si2-type,Tetragonal,"{'a': '4.195', 'c': '10.980'}",I4/mmm,,1.4 μB/Mn,,,,10.1016/S0304-8853(98)00147-4,True
La0.8Ca0.2Mn2Ge2,312K,440K,230K,ThCr2Si2-type,Tetragonal,"{'a': '4.191', 'c': '10.979'}",I4/mmm,,1.3 μB/Mn,,,,10.1016/S0304-8853(98)00147-4,True
La0.7Ca0.3Mn2Ge2,309K,,190K,ThCr2Si2-type,Tetragonal,"{'a': '4.188', 'c': '10.968'}",I4/mmm,,1.3 μB/Mn,,,,10.1016/S0304-8853(98)00147-4,True
La0.6Ca0.4Mn2Ge2,280K,,180K,ThCr2Si2-type,Tetragonal,"{'a': '4.186', 'c': '10.957'}",I4/mmm,,1.2 μB/Mn,,,,10.1016/S0304-8853(98)00147-4,True
La0.5Ca0.5Mn2Ge2,235K,510K,160K,ThCr2Si2-type,Tetragonal,"{'a': '4.179', 'c': '10.926'}",I4/mmm,,1.0 μB/Mn,,,,10.1016/S0304-8853(98)00147-4,True
La0.4Ca0.6Mn2Ge2,175K,,100K,ThCr2Si2-type,Tetragonal,"{'a': '4.175', 'c': '10.915'}",I4/mmm,,0.9 μB/Mn,,,,10.1016/S0304-8853(98)00147-4,True
La0.3Ca0.7Mn2Ge2,80K,570K,0K,ThCr2Si2-type,Tetragonal,"{'a': '4.169', 'c': '10.898'}",I4/mmm,,0.4 μB/Mn,,,,10.1016/S0304-8853(98)00147-4,True
La0.2Ca0.8Mn2Ge2,,,-120K,ThCr2Si2-type,Tetragonal,"{'a': '4.164', 'c': '10.899'}",I4/mmm,,0.2 μB/Mn,,,,10.1016/S0304-8853(98)00147-4,True
La0.1Ca0.9Mn2Ge2,,,-200K,ThCr2Si2-type,Tetragonal,"{'a': '4.161', 'c': '10.887'}",I4/mmm,,0.1 μB/Mn,,,,10.1016/S0304-8853(98)00147-4,True
CaMn2Ge2,,670K,-250K,ThCr2Si2-type,Tetragonal,"{'a': '4.160', 'c': '10.866'}",I4/mmm,,0 μB/Mn,,,,10.1016/S0304-8853(98)00147-4,True
Mn56Bi44,635.6K,,,Hexagonal,NiAs-type,"{'a': '4.290 Å', 'b': '4.290 Å', 'c': '6.126 Å'}",P63/mmc,,,,,,10.1016/j.jmmm.2022.169478,True
Mn58Bi42,635.6K,,,Hexagonal,NiAs-type,"{'a': '4.290 Å', 'b': '4.290 Å', 'c': '6.126 Å'}",P63/mmc,,,,,,10.1016/j.jmmm.2022.169478,True
Mn60Bi40,635.6K,,,Hexagonal,NiAs-type,"{'a': '4.290 Å', 'b': '4.290 Å', 'c': '6.126 Å'}",P63/mmc,,,,,,10.1016/j.jmmm.2022.169478,True
Mn63Bi37,635.6K,,,Hexagonal,NiAs-type,"{'a': '4.290 Å', 'b': '4.290 Å', 'c': '6.126 Å'}",P63/mmc,7.4 kOe,,19 emu/g,,,10.1016/j.jmmm.2022.169478,True
Bi2CuMnO6,340 K,,,,,,,,,,,,10.1016/j.jmmm.2006.10.688,
SrCoO3-δ,200 K,,,Perovskite,Cubic,,,,,,,,10.1016/j.jmmm.2019.165926,True
Tb0.9Dy0.1MnO3,,7 K,-41.00 K,Orthorhombic,Pnma,"{'a': '5.846 Å', 'b': '7.408 Å', 'c': '5.300 Å'}",Pnma,,10.16 μB,,,,10.1016/j.jmmm.2015.10.120,True
Tb0.8Dy0.2MnO3,,7 K,-34.70 K,Orthorhombic,Pnma,"{'a': '5.845 Å', 'b': '7.407 Å', 'c': '5.299 Å'}",Pnma,,10.00 μB,,,,10.1016/j.jmmm.2015.10.120,True
Tb0.7Dy0.3MnO3,,6 K,-34.13 K,Orthorhombic,Pnma,"{'a': '5.844 Å', 'b': '7.401 Å', 'c': '5.295 Å'}",Pnma,,10.63 μB,,,,10.1016/j.jmmm.2015.10.120,True
Tb0.6Dy0.4MnO3,,6 K,-32.72 K,Orthorhombic,Pnma,"{'a': '5.843 Å', 'b': '7.399 Å', 'c': '5.293 Å'}",Pnma,,10.11 μB,,,,10.1016/j.jmmm.2015.10.120,True
Fe49Rh51,680 K,,,Cubic,Cubic,,,,,1180 kA/m,,,10.1016/j.jmmm.2020.167269,True
Fe49Rh51,680 K,,,Cubic,Cubic,,,,,1350 kA/m,,,10.1016/j.jmmm.2020.167269,True
Fe49Rh51,670 K,,,Cubic,Cubic,,,,,1180 kA/m,,,10.1016/j.jmmm.2020.167269,True
Bi0.82Sm0.08Fe0.9Ti0.1O3,,566K,,Rhombohedral,R3c,,R3c,,,,75.4 emu/mol,,10.1016/j.jmmm.2020.166928,True
(Fe12Co1)79Mo8Cu1B12,375K,,,Amorphous,,,,,,,,,10.1016/j.jmmm.2006.02.181,True
(Fe9Co1)79Mo8Cu1B12,410K,,,Amorphous,,,,,,,,,10.1016/j.jmmm.2006.02.181,True
Gd1.97Mn0.03O3,,,-16.434 ± 0.428 K,Cubic-bixbyite,Cubic,{'a': '10.81302(20) Å'},Ia3̄,,7.68 ± 0.01 μB,,,0.018 ± 1.294.10^-4 emu/Oe-mol,10.1016/j.jmmm.2023.171371,True
Gd1.9Mn0.1O3,,<3 K,-12.110 ± 0.501 K,Cubic-bixbyite,Cubic,{'a': '10.81251(21) Å'},Ia3̄,,7.79 ± 0.01 μB,98.17 emu/g,,0.033 ± 2.143.10^-4 emu/Oe-mol,10.1016/j.jmmm.2023.171371,True
Tb2O3,,8 K,,,,,,,,,,,10.1016/j.jmmm.2023.171371,False
Tb2FeMnO6,,<4 K,,,,,,,,,,,10.1016/j.jmmm.2023.171371,False
Dy2FeMnO6,,<4 K,,,,,,,,,,,10.1016/j.jmmm.2023.171371,False
TmFe0.7Mn0.3O3,,11 K,,,,,,,,,,,10.1016/j.jmmm.2023.171371,False
Sr2GdNbO6,,2 K,,,,,,,,,,,10.1016/j.jmmm.2023.171371,False
YBa2Cu3O6.1,,410 K,,,,,,,,,,,10.1016/0304-8853(94)01437-X,True
YBa2Cu3O6.18,,368 K,,,,,,,,,,,10.1016/0304-8853(94)01437-X,True
Cr-doped AlP,>600 K,,,,,,,,,,,,10.1016/j.jmmm.2015.01.054,False
EuRhAl4Si2,,"11.7 K, 10.4 K",10 K,Tetragonal,Tetragonal,,,,7/3 μB/Eu,,,,10.1016/j.jmmm.2023.171016,True
V0.95Ti0.05)2O3,,19 K,,,,,,,0.31 μB,,,,10.1016/j.jmmm.2003.12.1003,True
V0.90Ti0.10)2O3,,23 K,,,,,,,0.32 μB,,,,10.1016/j.jmmm.2003.12.1003,True
V0.80Ti0.20)2O3,,39 K,,,,,,,0.31 μB,,,,10.1016/j.jmmm.2003.12.1003,True
V0.70Ti0.30)2O3,,80 K,,,,,,,0.45 μB,,,,10.1016/j.jmmm.2003.12.1003,True
V0.60Ti0.40)2O3,,90 K,,,,,,,0.65 μB,,,,10.1016/j.jmmm.2003.12.1003,True
2H-VS2,278 K,,,Hexagonal,Honeycomb,"{'a': '3.191 Å', 'b': '3.191 Å'}",,,"0.978 μB (V atom), -0.044 μB (S atom)",,,,10.1016/j.jmmm.2023.171521,False
Ni43Mn46Sn10.5Al0.5,280 K,,,Cubic Heusler L21-type,,,,,,50 emu/g,,,10.1016/j.jmmm.2010.09.015,True
Ni43Mn46Sn10Al1,290 K,,,Cubic Heusler L21-type with martensite phase,,,,,,40 emu/g,,,10.1016/j.jmmm.2010.09.015,True
Cr-doped In2O3,273K,,,,,,,,,,,,10.1016/j.jmmm.2016.02.019,False
UAu2Sn,,13 K,,Hexagonal,,,,,,,,,10.1016/0304-8853(94)00610-5,True
Y(Mn0.94Fe0.06)2,,13.5 K,,Cubic Laves phase,Diamond-like,,,,,,,,10.1016/S0304-8853(98)00642-8,True
U0.6Ce0.4Pd2Al3,,5 K,,,,,,,,,,,10.1016/0304-8853(94)90338-7,True
Ni(OH)2,,25.8 K,,,,,,,,,,,10.1016/S0304-8853(96)00327-7,True
Gd2CuIn3,,19.6 K,-33.6 K,Hexagonal AlB2-type,Hexagonal,"{'a': '4.738 Å', 'c': '3.684 Å'}",P6/mmm,,8.2 μB/Gd3+,,,,10.1016/j.jmmm.2006.07.004,True
Gd2CuGa3,,20 K,-3 K,,,"{'a': '4.3580 Å', 'c': '7.423 Å'}",,,7.94 μB/Gd3+,,,,10.1016/j.jmmm.2006.07.004,False
Gd2CuGe3,,12 K,-18 K,,,"{'a': '4.079 Å', 'c': '4.089 Å'}",,,8 μB/Gd3+,,,,10.1016/j.jmmm.2006.07.004,False
Gd2PdGe3,,10 K,-6 K,,,"{'a': '4.2146 Å', 'c': '4.049 Å'}",,,8 μB/Gd3+,,,,10.1016/j.jmmm.2006.07.004,False
La2-xBaxCuO4,,0,,,,,,,,,,,10.1016/S0304-8853(00)00337-1,False
YBa2Cu3O6+x,,0,,,,,,,,,,,10.1016/S0304-8853(00)00337-1,False
La0.6Nd0.4Mn2Si2,300 K,230 K,,,,,,,,,,,10.1016/j.jmmm.2015.06.026,True
Fe2.975V0.025Ga4,,42 K,,Monoclinic,C2/m,"{'a': '10.1061 Å', 'b': '7.6701 Å', 'c': '7.8812 Å'}",C2/m,,,,,,10.1016/j.jmmm.2022.169964,True
Fe2.95V0.05Ga4,,57 K,,Monoclinic,C2/m,"{'a': '10.1122 Å', 'b': '7.6724 Å', 'c': '7.8887 Å'}",C2/m,,,,,,10.1016/j.jmmm.2022.169964,True
Fe2.925V0.075Ga4,,48 K,,Monoclinic,C2/m,"{'a': '10.1174 Å', 'b': '7.6764 Å', 'c': '7.8932 Å'}",C2/m,,,,,,10.1016/j.jmmm.2022.169964,True
Fe2.9V0.1Ga4,,13 K,,Monoclinic,C2/m,"{'a': '10.1235 Å', 'b': '7.6817 Å', 'c': '7.8984 Å'}",C2/m,,,,,,10.1016/j.jmmm.2022.169964,True
VPO4,,15 K,,,,,,,,,,Broad peak at ~140 K,10.1016/S0304-8853(97)00975-X,True
β-CrPO4,,22 K,,,,,,,,,,"Broad peak at ~43 K, small cusp at ~22 K",10.1016/S0304-8853(97)00975-X,True
BiEuO3,,,-344.86 K,Cubic,Fluorite,"{'a': '5.4925 Å', 'b': '5.4925 Å', 'c': '5.4925 Å'}",Fm3m,,,,,Van Vleck paramagnetism,10.1016/j.jmmm.2014.01.075,True
YBa2Cu2.94Co0.06Oy,,,,,,,,,,,,Observed,10.1016/S0304-8853(10)80238-0,True
YBa2Cu2.8Co0.2Oy,,,,,,,,,,,,Observed,10.1016/S0304-8853(10)80238-0,True
YBa2Cu2.7Co0.3Oy,,,,,,,,,,,,Observed,10.1016/S0304-8853(10)80238-0,True
HoErFe17,328K,,,Th2Ni17,Hexagonal,"{'a': '8.414', 'c': '8.283'}",,,,,,,10.1016/S0304-8853(98)00014-6,True
HoErFe16Ga,432K,,,Th2Ni17,Hexagonal,"{'a': '8.474', 'c': '8.317'}",,,,,,,10.1016/S0304-8853(98)00014-6,True
HoErFe15Ga2,486K,,,Th2Ni17,Hexagonal,"{'a': '8.511', 'c': '8.328'}",,,,,,,10.1016/S0304-8853(98)00014-6,True
HoErFe14Ga3,520K,,,Th2Ni17,Hexagonal,"{'a': '8.539', 'c': '8.349'}",,,,,,,10.1016/S0304-8853(98)00014-6,True
HoErFe13Ga4,535K,,,Th2Ni17,Hexagonal,"{'a': '8.541', 'c': '8.364'}",,,,,,,10.1016/S0304-8853(98)00014-6,True
HoErFe12Ga5,467K,,,Th2Zn17,Rhombohedral,"{'a': '8.593', 'c': '12.539'}",,,,,,,10.1016/S0304-8853(98)00014-6,True
HoErFe11Ga6,395K,,,Th2Zn17,Rhombohedral,"{'a': '8.642', 'c': '12.531'}",,,,,,,10.1016/S0304-8853(98)00014-6,True
HoErFe10Ga7,383K,,,Th2Zn17,Rhombohedral,"{'a': '8.692', 'c': '12.550'}",,,,,,,10.1016/S0304-8853(98)00014-6,True
YNi5,,,330 K,Hexagonal,CaCu5-type,,,,,,,Broad maximum at 250 K,10.1016/S0304-8853(97)00265-5,True
Y(Ni0.7Co0.3)5,15 K,,,Hexagonal,CaCu5-type,,,,,,,,10.1016/S0304-8853(97)00265-5,True
Y(Ni0.6Co0.4)5,273K,,,Hexagonal,CaCu5-type,,,,,,,,10.1016/S0304-8853(97)00265-5,True
p-NPNN,0.67 K,,,,,,,,,,,,10.1016/0304-8853(94)00743-8,True
Fe-Ni,> 400 K,,,Cubic,Pm-3m,{'a': '3.587 Å'},Pm-3m,110 Oe at 100 K,2.72 μB/f.u.,,,,10.1016/j.jmmm.2016.06.087,True
Sm2Fe17-xAlxNy,754K,,,,,,,,,,,,10.1016/S0304-8853(00)00084-6,True
Sm2Fe17-xGaxNy,754K,,,,,,,,,,,,10.1016/S0304-8853(00)00084-6,True
Sm2Fe17-xSixNy,754K,,,,,,,,,,,,10.1016/S0304-8853(00)00084-6,True
Sm2Fe17-xAlxCy,678K,,,,,,,,,,,,10.1016/S0304-8853(00)00084-6,True
Sm2Fe17-xGaxCy,678K,,,,,,,,,,,,10.1016/S0304-8853(00)00084-6,True
Sm2Fe17-xSixCy,678K,,,,,,,,,,,,10.1016/S0304-8853(00)00084-6,True
Sm2Fe15Ga2C1.8,631K,,,,,,,,,,,,10.1016/S0304-8853(00)00084-6,True
Fe3.2 wt% Si,1196 K,,,,,,,28.2 A/m,,1.12 × 10^6 A/m,,,10.1016/j.jmmm.2019.165552,True
Fe2.9 wt% Si,1150 K,,,,,,,50.56 A/m,,1.15 × 10^6 A/m,,,10.1016/j.jmmm.2019.165552,True
Fe3.2 wt% Si,1010 K,,,,,,,8.14 A/m,,1.35 × 10^6 A/m,,,10.1016/j.jmmm.2019.165552,True
La0.90Y0.10FeO3,725 K,,726.30 K,Orthorhombic,Perovskite,"{'a': '5.5673 Å', 'b': '7.8349 Å', 'c': '5.5333 Å'}",Pnma,112 Oe,9.29 μB,1.17 emu/g,0.080 emu/g,,10.1016/j.jmmm.2019.03.056,True
La0.80Y0.20FeO3,720 K,,721.17 K,Orthorhombic,Perovskite,"{'a': '5.5727 Å', 'b': '7.8157 Å', 'c': '5.5162 Å'}",Pnma,104 Oe,8.98 μB,1.88 emu/g,0.132 emu/g,,10.1016/j.jmmm.2019.03.056,True
La0.70Y0.30FeO3,712 K,,712.15 K,Orthorhombic,Perovskite,"{'a': '5.5866 Å', 'b': '7.8283 Å', 'c': '5.5055 Å'}",Pnma,95.8 Oe,8.42 μB,2.68 emu/g,0.178 emu/g,,10.1016/j.jmmm.2019.03.056,True
α-Fe2O3,,955 K,,Corundum,Rhombohedral,,,,,,,,10.1016/S0304-8853(03)00457-8,True
Zn0.99Nd0.01O,>300 K,,-0.19 K,Hexagonal wurtzite,Hexagonal,"{'a': '3.249 Å', 'c': '5.206 Å'}",P63mc,55.36 Oe,0.02142 emu/g,0.01756 emu/g,0.00154 emu/g,2.064 × 10^-6 emu/g.Oe,10.1016/j.jmmm.2024.171728,True
Zn0.97Nd0.03O,>300 K,,-0.09 K,Hexagonal wurtzite,Hexagonal,"{'a': '3.248 Å', 'c': '5.205 Å'}",P63mc,51.83 Oe,0.02853 emu/g,0.01254 emu/g,0.00088 emu/g,5.70 × 10^-6 emu/g.Oe,10.1016/j.jmmm.2024.171728,True
Zn0.95Nd0.05O,>300 K,,-0.27 K,Hexagonal wurtzite,Hexagonal,"{'a': '3.247 Å', 'c': '5.204 Å'}",P63mc,54.05 Oe,0.10140 emu/g,0.00881 emu/g,0.00071 emu/g,11.08 × 10^-6 emu/g.Oe,10.1016/j.jmmm.2024.171728,True
Zn0.97Nd0.03O (cited from G. Vijayaprasath et al. 2015),300 K,,,Hexagonal wurtzite,Hexagonal,,,,0.069 emu/g,,,,10.1016/j.jmmm.2024.171728,True
La0.90Ca0.10MnO3,180 K,,,Orthorhombic,Orthorhombic,"{'a': '5.47 Å', 'b': '5.48 Å', 'c': '7.74 Å'}",,,3.8 μB,,,,10.1016/S0304-8853(98)00254-6,True
La0.38Ca0.62MnO3,,270 K,,Cubic,Cubic,{'a': '7.63 Å'},,,0.2 μB,,,,10.1016/S0304-8853(98)00254-6,True
Al65Cu20Fe15,900 K,,,Icosahedral,Face-centered,,,,6.4 emu/g,,,,10.1016/j.jmmm.2005.08.021,True
Mn0.5Al0.5Ni,375 K,313 K,123 K,Mixed B2+L21,,,,0.05 T,4.87 μB/Mn,,,,10.1016/j.jmmm.2009.06.020,True
Mn0.6Al0.4Ni,284 K,181 K,108 K,B2,,,,0.05 T,4.85 μB/Mn,,,,10.1016/j.jmmm.2009.06.020,True
Mn0.8Al0.2Ni,121 K,80 K,50 K,,,,,0.11 T,4.94 μB/Mn,,,,10.1016/j.jmmm.2009.06.020,True
Mn0.9Al0.1Ni,59 K,26 K,-3 K,,,,,0.11 T,4.90 μB/Mn,,,,10.1016/j.jmmm.2009.06.020,True
MnNi,,1073 K,,,,,,,4 μB/Mn,,,,10.1016/j.jmmm.2009.06.020,False
DyPtSn,,9.5 K,,Fe2P (ZrNiAl)-type,Hexagonal,,,,7.1 μB,,,,10.1016/0304-8853(95)00556-0,True
HoPtSn,,9.5 K,,Fe2P (ZrNiAl)-type,Hexagonal,,,,8.0 μB,,,,10.1016/0304-8853(95)00556-0,True
ErPtSn,,3.5 K,,Fe2P (ZrNiAl)-type,Hexagonal,,,,,,,,10.1016/0304-8853(95)00556-0,True
Mn6Ni16Si7,,205 K,,Mn6Cu16Si7 type,,,Fm3m,,2.7 μB,,,,10.1016/0304-8853(91)90619-L,True
Mn3Cr3Ni16Si7,,165 K,,Mn6Cu16Si7 type,,,Fm3m,,1.8 μB,,,,10.1016/0304-8853(91)90619-L,True
Sn0.98Fe0.02S,300 K,,,Orthorhombic,Polycrystalline,"{'a': '3.98 Å', 'b': '4.32 Å', 'c': '11.19 Å'}",,210 Gauss,,69 x 10^-4 emu/gm,18 x 10^-5 emu/gm,,10.1016/j.jmmm.2018.03.022,True
Sn0.96Fe0.04S,300 K,,,Orthorhombic,Polycrystalline,"{'a': '3.98 Å', 'b': '4.33 Å', 'c': '11.19 Å'}",,240 Gauss,,59 x 10^-4 emu/gm,28 x 10^-5 emu/gm,,10.1016/j.jmmm.2018.03.022,True
Sn0.94Fe0.06S,300 K,,,Orthorhombic,Polycrystalline,"{'a': '3.96 Å', 'b': '4.32 Å', 'c': '11.18 Å'}",,219 Gauss,,49 x 10^-4 emu/gm,27 x 10^-5 emu/gm,,10.1016/j.jmmm.2018.03.022,True
Sn0.92Fe0.08S,300 K,,,Orthorhombic,Polycrystalline,"{'a': '3.97 Å', 'b': '4.31 Å', 'c': '11.18 Å'}",,339 Gauss,,62 x 10^-4 emu/gm,50 x 10^-5 emu/gm,,10.1016/j.jmmm.2018.03.022,True
Sn0.90Fe0.10S,300 K,,,Orthorhombic,Polycrystalline,"{'a': '3.96 Å', 'b': '4.32 Å', 'c': '11.19 Å'}",,371 Gauss,,76 x 10^-4 emu/gm,59 x 10^-5 emu/gm,,10.1016/j.jmmm.2018.03.022,True
Na5Fe(SiO3)4,,6 K,17.7 °C,Crystalline,,,,,5.4 μB,,,,10.1016/S0304-8853(98)00209-1,True
SiO2–Na2O–0.046Fe2O3 (Glass),,,4.1 °C,Amorphous,,,,,5.6 μB,,,,10.1016/S0304-8853(98)00209-1,True
SiO2–Na2O–0.046Fe2O3 (Crystalline),,,17.7 °C,Crystalline,,,,,5.4 μB,,,,10.1016/S0304-8853(98)00209-1,True
NdInCu2,,2.0 K,,,,,,,,,,,10.1016/0304-8853(92)90652-5,True
SmInCu2,,3.7 K,,,,,,,,,,,10.1016/0304-8853(92)90652-5,True
Mn0.5Ru0.5Co2O4,,,"-1320 K (θ1), 112 K (θ2)",Spinel,,,,,,,,,10.1016/j.jmmm.2010.09.025,False
Nd2NiO4,"130 K, 68 K, 45 K",330 K,,Orthorhombic to Tetragonal,,,Bmab to P42/ncm,,,,,,10.1016/0304-8853(92)90422-K,True
Ni(OH)2,9.5 K,,44 K,Triangular lattice,2D Ising ferromagnetic nanocluster,{'a': '0.308 nm'},,,3.25 μB,,,1.30 emu K/mol,10.1016/S0304-8853(98)00222-4,True
Ca0.93Y0.07MnO3,111 K,,,Orthorhombic,O phase,,,,,,,,10.1016/S0304-8853(00)01025-8,True
Ca0.85Y0.15MnO3,116 K,,,Orthorhombic,O phase,,,,,,,,10.1016/S0304-8853(00)01025-8,True
Li0.5+0.5*0.55-0.5*0.1Fe2.5-1.5*0.55-0.5*0.1Ti0.55Zn0.1O4,617K,,,Spinel,Mixed Spinel,,,418.2 A/m,,,63.8 mT,,10.1016/j.jmmm.2006.02.214,True
Li0.5+0.5*0.55-0.5*0.4Fe2.5-1.5*0.55-0.5*0.4Ti0.55Zn0.4O4,449K,,,Spinel,Mixed Spinel,,,144.5 A/m,,,66.0 mT,,10.1016/j.jmmm.2006.02.214,True
Cu-doped TiO2,273K,,,,,,,,,,,,10.1016/j.jmmm.2007.04.015,True
(La0.9Tb0.1)2/3Ca1/3MnO3,165 K,,,Perovskite,,,,,,,,,10.1016/S0304-8853(98)00544-7,True
(La0.95Tb0.05)2/3Ca1/3MnO3,230 K,,,Perovskite,,,,,,,,,10.1016/S0304-8853(98)00544-7,True
FeCoZrGe0.75As0.25,401.83 K,,,,,{'a': '6.059 Å'},,,1.250 μB,,,,10.1016/j.jmmm.2015.08.123,False
FeCoZrGe0.5As0.5,543.78 K,,,,,{'a': '6.063 Å'},,,1.500 μB,,,,10.1016/j.jmmm.2015.08.123,False
FeCoZrGe0.25As0.75,686.92 K,,,,,{'a': '6.068 Å'},,,1.750 μB,,,,10.1016/j.jmmm.2015.08.123,False
FeCoZr0.75Nb0.25Ge,381.32 K,,,,,{'a': '6.031 Å'},,,1.250 μB,,,,10.1016/j.jmmm.2015.08.123,False
FeCoZr0.5Nb0.5Ge,495.90 K,,,,,{'a': '6.008 Å'},,,1.500 μB,,,,10.1016/j.jmmm.2015.08.123,False
FeCoZr0.25Nb0.75Ge,612.62 K,,,,,{'a': '5.986 Å'},,,1.750 μB,,,,10.1016/j.jmmm.2015.08.123,False
Cu(pz)2(ClO4)2,,4.21 K,,Monoclinic,Square lattice,"{'a': '13.9276 Å', 'b': '9.7438 Å', 'c': '9.7871 Å'}",,,0.47 μB,,,,10.1016/j.jmmm.2016.11.047,True
U0.9Th0.1Cu5Al,,,-32 K,Tetragonal,,,,,2.36 μB,,,7.4 x 10^-4 cm^3/U mol,10.1016/S0304-8853(97)00248-5,True
U0.8Th0.2Cu5Al,,,-27 K,Tetragonal,,,,,2.41 μB,,,6.8 x 10^-4 cm^3/U mol,10.1016/S0304-8853(97)00248-5,True
U0.7Th0.3Cu5Al,,,-119 K,Tetragonal,,,,,2.23 μB,,,8.0 x 10^-4 cm^3/U mol,10.1016/S0304-8853(97)00248-5,True
U2(Ru0.65Rh0.35)3Si5,,9.5 K,,Monoclinic,,,,,0.63 μB,,,,10.1016/0304-8853(94)90077-9,True
Gd(0001),293 K,,,Hexagonal Close-Packed (HCP),Hexagonal,,,,7 μB,,,,10.1016/S0304-8853(97)01140-2,True
Na2TiCl4,,13.0 ± 0.5 K,,Orthorhombic,,,,,0.89 ± 0.05 μB at 1.8 K,,,|J|/kB = 58 ± 5 K,10.1016/0304-8853(94)01189-3,True
Co0.03Cr1.97O3,,301 K,-72 K,Rhombohedral,,"{'a': '4.961 Å', 'b': '13.601 Å'}",R3̄c,9 Oe,,,2.64 emu/g,,10.1016/j.jmmm.2022.170247,True
Co0.05Cr1.95O3,,301 K,-53.2 K,Rhombohedral,,"{'a': '4.960 Å', 'b': '13.600 Å'}",R3̄c,25 Oe,,,7.75 emu/g,,10.1016/j.jmmm.2022.170247,True
Co0.07Cr1.93O3,,301 K,-64.3 K,Rhombohedral,,"{'a': '4.959 Å', 'b': '13.599 Å'}",R3̄c,24 Oe,,,6.54 emu/g,,10.1016/j.jmmm.2022.170247,True
Co0.10Cr1.90O3,,301 K,-NA,Rhombohedral,,"{'a': '4.958 Å', 'b': '13.596 Å'}",R3̄c,28 Oe,,,16.90 emu/g,,10.1016/j.jmmm.2022.170247,True
Mn0.03Cr1.97O3,,290 K,-21 K,Rhombohedral,,"{'a': '4.964 Å', 'b': '13.605 Å'}",R3̄c,32 Oe,,,1.07 emu/g,,10.1016/j.jmmm.2022.170247,True
Mn0.05Cr1.95O3,,300 K,-9.05 K,Rhombohedral,,"{'a': '4.964 Å', 'b': '13.607 Å'}",R3̄c,18 Oe,,,5.67 emu/g,,10.1016/j.jmmm.2022.170247,True
Mn0.07Cr1.93O3,,298 K,-51 K,Rhombohedral,,"{'a': '4.965 Å', 'b': '13.609 Å'}",R3̄c,10 Oe,,,1.05 emu/g,,10.1016/j.jmmm.2022.170247,True
Mn0.10Cr1.90O3,,303 K,-73 K,Rhombohedral,,"{'a': '4.967 Å', 'b': '13.611 Å'}",R3̄c,18 Oe,,,5.84 emu/g,,10.1016/j.jmmm.2022.170247,True
(Co0.5Fe0.5)78-xCrxSi8B14,825-24x K,,,Amorphous,,,,,,,,,10.1016/j.jmmm.2011.11.052,True
(Co0.5Fe0.5)74Cr4Si8B14,729 K,,,Amorphous,,,,,,,,,10.1016/j.jmmm.2011.11.052,True
(Co0.5Fe0.5)68Cr10Si8B14,585 K,,,Amorphous,,,,,,,,,10.1016/j.jmmm.2011.11.052,True
Ni52-Mn6-Fe10-Co5-Ga27,450 K,,,Non-modulated 2M,,,,,,39.2 emu/g,,,10.1016/j.jmmm.2006.10.1118,True
Ni52-Mn16-x-Fe15-Ga27,414 K,,,10M and 14M,,,,,,,,,10.1016/j.jmmm.2006.10.1118,True
Pr0.5Sr0.3Ca0.2MnO3,225 K,,,Cubic Perovskite,Cubic,,,,,,,,10.1016/j.jmmm.2017.06.012,True
Nd2Fe15Al2,500 K,,,,,,,,,,,,10.1016/j.jmmm.2005.04.013,False
Nd37Fe58Al5,500 K,,,,,,,,,,,,10.1016/j.jmmm.2005.04.013,False
CuCr2O4,130 K,155 K,,Tetragonal,Orthorhombic,,Fddd,,0.93 μB/f.u.,0.67 μB/f.u.,,,10.1016/j.jmmm.2020.166683,True
Cu0.9Ni0.1Cr2O4,130 K,,,Tetragonal,Orthorhombic,,Fddd,,"1.23 μB (Cr_AF), 0.46 μB (Cr_F)",,,,10.1016/j.jmmm.2020.166683,True
VCl2,230 K,,,Tetragonal,Planar,"{'a': '6.46 Å', 'b': '6.46 Å'}",P4/mbm,,,,,,10.1016/j.jmmm.2024.172262,False
Tb/Co,"1388 K (Co), 220 K (Tb)",,,,,"{'a': '2 Å (Co), 3 Å (Tb)'}",,,,,,,10.1016/S0304-8853(98)00265-0,True
UCo2Zn20,,,-65 K,Cubic,,{'a': '14.192 Å'},Fd-3m (No. 227),,3.4 μB,,,0.037 emu/mol,10.1016/j.jmmm.2006.10.505,True
URh2Zn20,,,-48 K,Cubic,,{'a': '14.179 Å'},Fd-3m (No. 227),,2.8 μB,,,0.028 emu/mol,10.1016/j.jmmm.2006.10.505,True
UIr2Zn20,2.1 K,,-123 K,Cubic,,{'a': '14.178 Å'},Fd-3m (No. 227),,3.55 μB,0.2 μB at 2 K,,,10.1016/j.jmmm.2006.10.505,True
FeOOH·nH2O,,190 K,,,,,,1 kOe at 5 K,,,,,10.1016/j.jmmm.2003.12.1303,True
(Gd0.2La0.2Nd0.2Sm0.2Y0.2)MnO3,61 K,,,Orthorhombic,Perovskite,"{'a': '5.7249 Å', 'b': '7.5173 Å', 'c': '26.7742 Å'}",Pbnm,0.050 kOe,,29.878 emu/g,1.1716 emu/g,,10.1016/j.jmmm.2024.172010,True
Ca2Co2O5,,240 K,,,,,,,,,,,10.1016/j.jmmm.2023.171457,False
La0.7Sr0.15Ca0.15MnO3,341 K,,,Orthorhombic,Perovskite,"{'a': '5.452825 Å', 'b': '5.481524 Å', 'c': '7.725017 Å'}",Pbnm,,,,,,10.1016/j.jmmm.2021.169006,True
La0.65Bi0.05Sr0.15Ca0.15MnO3,321 K,,,Orthorhombic,Perovskite,"{'a': '5.45888 Å', 'b': '5.49172 Å', 'c': '7.70613 Å'}",Pbnm,,,,,,10.1016/j.jmmm.2021.169006,True
La0.60Bi0.10Sr0.15Ca0.15MnO3,291 K,,,Orthorhombic,Perovskite,"{'a': '5.46550 Å', 'b': '5.49077 Å', 'c': '7.71276 Å'}",Pbnm,,,,,,10.1016/j.jmmm.2021.169006,True
La0.55Bi0.15Sr0.15Ca0.15MnO3,251 K,,,Orthorhombic,Perovskite,"{'a': '5.46805 Å', 'b': '5.49729 Å', 'c': '7.71662 Å'}",Pbnm,,,,,,10.1016/j.jmmm.2021.169006,True
La0.8Na0.2Mn0.094Bi0.06O3,310 K,,,,,,,,,,,,10.1016/j.jmmm.2021.169006,False
Bi0.85Nd0.15Fe0.98Mn0.02O3,,640K,,Rhombohedral,,"{'a': '5.5735 Å', 'b': '5.5735 Å', 'c': '13.7958 Å'}",R3c,,,,0.115 emu/g,,10.1016/j.jmmm.2019.165779,True
6H-SiC,over 300 K,50 K,,Hexagonal,,,,,1 × 10^3 μB,1 × 10^-3 emu/g,,,10.1016/j.jmmm.2019.01.018,True
Ba3CoFeRuO9,,,62 K,Hexagonal,6H,"{'a': '5.7004 Å', 'b': '5.7004 Å', 'c': '13.9955 Å'}",P63/mmc,3.22 kOe,5.46 μB/F.U.,0.96 μB/F.U. at 70 kOe and 3 K,,,10.1016/j.jmmm.2023.170372,True
Fe2V0.75Ru0.25Si,265 K,,,Heusler,Cubic,{'a': '5.63 Å'},,,1.52 μB/f.u.,1.58 μB/f.u.,,,10.1016/j.jmmm.2019.165908,True
Fe2V0.5Ru0.5Si,570 K,,,Heusler,Cubic,{'a': '5.67 Å'},,,2.32 μB/f.u.,2.48 μB/f.u.,,,10.1016/j.jmmm.2019.165908,True
Fe2V0.25Ru0.75Si,736 K,,,Heusler,Cubic,{'a': '5.71 Å'},,,3.46 μB/f.u.,3.39 μB/f.u.,,,10.1016/j.jmmm.2019.165908,True
Fe2RuSi,767 K,,,Heusler,Cubic,{'a': '5.75 Å'},,,4.64 μB/f.u.,4.85 μB/f.u.,,,10.1016/j.jmmm.2019.165908,True
Sr8Fe8O23,,76 K,,Tetragonal,,"{'a': '10.940(2) Å', 'b': '10.940(2) Å', 'c': '7.705(4) Å'}",I/4mmm,,,,,,10.1016/j.jmmm.2019.165265,False
SrFeO2.85,,70 K,,,,,,,,,,,10.1016/j.jmmm.2019.165265,False
SrFeO2.81,,60 K,,,,,,,,,,,10.1016/j.jmmm.2019.165265,False
Sr4Fe4O11,,232 K,,Orthorhombic,,,,,,,,,10.1016/j.jmmm.2019.165265,False
SrFeO3-δ (0.15 ≤ δ ≤ 0.19),,64 K,-42.95 K,Tetragonal,,"{'a': '10.940(2) Å', 'b': '10.940(2) Å', 'c': '7.705(4) Å'}",I/4mmm,220 Oe,6.09 μB/Fe,,,,10.1016/j.jmmm.2019.165265,True
Cr0.95Ti0.05AlGe,62.8 K,,,TiSi2-type,Orthorhombic,,,,0.245 μB/f.u.,,,,10.1016/j.jmmm.2019.165677,True
Cr0.95V0.05AlGe,77.0 K,,,TiSi2-type,Orthorhombic,,,,0.362 μB/f.u.,,,,10.1016/j.jmmm.2019.165677,True
Cr0.95Mn0.05AlGe,166.5 K,,,TiSi2-type,Orthorhombic,,,,0.631 μB/f.u.,,,,10.1016/j.jmmm.2019.165677,True
Cr0.95Fe0.05AlGe,115.6 K,,,TiSi2-type,Orthorhombic,,,,0.507 μB/f.u.,,,,10.1016/j.jmmm.2019.165677,True
Cr0.95Ni0.05AlGe,133.0 K,,,TiSi2-type,Orthorhombic,,,,0.602 μB/f.u.,,,,10.1016/j.jmmm.2019.165677,True
Cr0.95Cu0.05AlGe,108.0 K,,,TiSi2-type,Orthorhombic,,,,0.533 μB/f.u.,,,,10.1016/j.jmmm.2019.165677,True
Rb2CrCl4,52.2 K,,,,,,,,,,,,10.1016/0304-8853(86)90205-2,True
YbSnPd2,,220 mK,,,,,,,1.7 μB,,,,10.1016/j.jmmm.2003.11.086,True
MnCl3/SbAs,81 K,,,Triangular lattice,Hexagonal,"{'a': '3.87 Å', 'b': '3.87 Å'}",,,4.04 μB,,,,10.1016/j.jmmm.2024.171939,False
MnCl3/SbAs,201 K,,,Hexagonal honeycomb lattice,Hexagonal,"{'a': '3.87 Å', 'b': '3.87 Å'}",,,4.17 μB,,,,10.1016/j.jmmm.2024.171939,False
DyPc2,,2.1 K,-7.04 K,,,,,485 Oe (300 Oe/s),,,,14.59 emu K/mol at 300 K,10.1016/j.jmmm.2021.168162,True
Dy:Y = 3:7,,2.1 K,-19.95 K,,,,,551 Oe (300 Oe/s),,,,3.94 emu K/mol at 300 K,10.1016/j.jmmm.2021.168162,True
Dy:Y = 1:9,,2.1 K,-1.83 K,,,,,747 Oe (300 Oe/s),,,,2.05 emu K/mol at 300 K,10.1016/j.jmmm.2021.168162,True
Fe6Ni74B18Si2,82.78 K,,,,,,,,,,,,10.1016/S0304-8853(97)01100-1,True
Cr:GaN,"400 K (experimentally), 600 K (theoretically)",,,Wurtzite,Hexagonal,"{'a': '3.208 Å', 'c': '5.033 Å'}",,,2.94 μB per Cr atom,,,,10.1016/j.jmmm.2014.06.006,False
"(2Mn, Ga) co-doped LiNbO3",304.9 K,,,Perovskite,Hexagonal,"{'a': '10.54', 'b': '5.26', 'c': '14.17'}",,,12.40 μB,,,,10.1016/j.jmmm.2019.166380,False
FeIn1.2Cr0.8S4,,145 K,,Cubic Spinel,Cubic,{'a': '10.07 Å'},Fd-3m,,,,,,10.1016/j.jmmm.2024.172317,True
FeIn1.4Cr0.6S4,,150 K,,Cubic Spinel,Cubic,{'a': '10.03 Å'},Fd-3m,,,,,,10.1016/j.jmmm.2024.172317,True
FeIn1.8Cr0.2S4,,159 K,,Cubic Spinel,Cubic,{'a': '10.02 Å'},Fd-3m,,,,,,10.1016/j.jmmm.2024.172317,True
FeIn2Cr0S4,,170 K,,Cubic Spinel,Cubic,{'a': '9.99 Å'},Fd-3m,,,,,,10.1016/j.jmmm.2024.172317,True
Co2Ru0.5Mn0.5O4,,160 K,,Spinel,,,,,,,,,10.1016/j.jmmm.2003.12.1051,True
Co2Ru0.3Mn0.7O4,,160 K,,Spinel,,,,,,,,,10.1016/j.jmmm.2003.12.1051,True
La(Fe0.92Co0.08)11.4Si1.6,300 K,,,Cubic,NaZn13-type,,,< 5 mT,,,,,10.1016/j.jmmm.2003.08.028,True
"(Ga,Mn)As",110 K,,,Zincblende,Cubic,{'a': '0.598 nm'},,,,,,Curie-Weiss,10.1016/S0304-8853(99)00444-8,True
"(Ga,Mn)As",110 K,,,Zincblende,Cubic,{'a': '0.598 nm'},,,,,,Curie-Weiss,10.1016/S0304-8853(99)00444-8,True
Ti0.125Sr0.875O,385.49 K,,,Cubic rock salt,Cubic,{'a': '10.26 Å'},225-Fm3m,,2.00276 μB,,,,10.1016/j.jmmm.2020.166829,False
Cu0.125Sr0.875O,203.01 K,,,Cubic rock salt,Cubic,{'a': '10.26 Å'},225-Fm3m,,0.99455 μB,,,,10.1016/j.jmmm.2020.166829,False
Mn2SiS4,,83.5 K,,Olivine,Orthorhombic,,Pnma,,,,,Enhanced under small magnetic field along a- and c-axes near TN,10.1016/j.jmmm.2006.10.443,True
(0.95)YMnO3/0.05ZnFe2O4,,39.8 K,,Composite,,,,,,0.074 emu/g,,,10.1016/j.jmmm.2017.11.017,True
(0.90)YMnO3/0.10ZnFe2O4,,42.32 K,,Composite,,,,,,0.084 emu/g,,,10.1016/j.jmmm.2017.11.017,True
(0.85)YMnO3/0.15ZnFe2O4,,45.63 K,,Composite,,,,,,0.116 emu/g,,,10.1016/j.jmmm.2017.11.017,True
TlCo2Se1.3S0.7,95 K,,83 K,Tetragonal,Layered,"{'a': '3.8087 Å', 'c': '13.387 Å'}",I4/mmm,,0.41 μB/Co at 10 K,,,,10.1016/j.jmmm.2005.03.082,True
TlCo2Se1.2S0.8,95 K,,105 K,Tetragonal,Layered,"{'a': '3.8014 Å', 'c': '13.335 Å'}",I4/mmm,,0.50 μB/Co at 10 K,,,,10.1016/j.jmmm.2005.03.082,True
TlCo2Se1.0S1.0,100 K,,105 K,Tetragonal,Layered,"{'a': '3.7883 Å', 'c': '13.267 Å'}",I4/mmm,,0.55 μB/Co at 10 K,,,,10.1016/j.jmmm.2005.03.082,True
TlCo2Se0.7S1.3,120 K,,140 K,Tetragonal,Layered,"{'a': '3.7744 Å', 'c': '13.188 Å'}",I4/mmm,,0.58 μB/Co at 10 K,,,,10.1016/j.jmmm.2005.03.082,True
TlCo2Se0.5S1.5,130 K,,144 K,Tetragonal,Layered,"{'a': '3.7634 Å', 'c': '13.115 Å'}",I4/mmm,,0.58 μB/Co at 10 K,,,,10.1016/j.jmmm.2005.03.082,True
TlCo2Se0.25S1.75,135 K,,151 K,Tetragonal,Layered,"{'a': '3.7522 Å', 'c': '13.033 Å'}",I4/mmm,,0.53 μB/Co at 10 K,,,,10.1016/j.jmmm.2005.03.082,True
Gd_xY_1-xBa_2Cu_3O_7-δ,,2.24 K,,"Orthorhombic (superconducting), Tetragonal (insulating)",,,,,,,,,10.1016/S0304-8853(01)00957-X,True
GdBa_2CuO_7-δ,,2.24 K,,"Orthorhombic (superconducting), Tetragonal (insulating)",,,,,,,,,10.1016/S0304-8853(01)00957-X,True
Co0.152Mn0.848Fe0Cl2·2H2O,,13.60 K,0.1 K,,,,,,,,,,10.1016/j.jmmm.2003.12.1347,True
Co0.535Mn0.465Fe0Cl2·2H2O,,8.12 K,-5.5 K,,,,,,,,,,10.1016/j.jmmm.2003.12.1347,True
Y3Fe5O12 (YIG),560 K,,,Garnet,Cubic,"{'a': '12.376 Å', 'b': '12.376 Å', 'c': '12.376 Å'}",Ia-3d,,,,,,10.1016/j.jmmm.2022.170120,True
V(2-MePTCE)2,244 K,,,,,,,Nearly zero,,4080 emu-G/mol,,,10.1016/j.jmmm.2019.165953,True
V(3-MePTCE)2,200 K,,,,,,,Nearly zero,,6260 emu-G/mol,,,10.1016/j.jmmm.2019.165953,True
V(4-MePTCE)2,182 K,,,,,,,Nearly zero,,5420 emu-G/mol,,,10.1016/j.jmmm.2019.165953,True
"V(2,6-Me2PTCE)2",241 K,,,,,,,Nearly zero,,3750 emu-G/mol,,,10.1016/j.jmmm.2019.165953,True
"V(2,4,6-Me3PTCE)2",209 K,,,,,,,Nearly zero,,5130 emu-G/mol,,,10.1016/j.jmmm.2019.165953,True
V(Me5PTCE)2,159 K,,,,,,,Nearly zero,,4290 emu-G/mol,,,10.1016/j.jmmm.2019.165953,True
FeRh0.82Pd0.18,,340-420 K,,BCC,,,,,,,,,10.1016/S0304-8853(97)00953-0,True
FeRh0.24Pt0.76,,340-420 K,,BCT,,,,,,,,,10.1016/S0304-8853(97)00953-0,True
BaTi0.98Fe0.02O3-δ,680 K,640 K,,Tetragonal,,,,,,,,,10.1016/j.jmmm.2024.171927,True
Nd6Fe12Al2,,285 K,,Tetragonal,I4/mcm,"{'a': '8.1138 Å', 'c': '23.093 Å'}",I4/mcm,,"3.2 μB/Nd atom, 2.1 μB/Fe atom",,,,10.1016/S0304-8853(02)01316-1,True
Tm2Ga2Mg,,6.8 K,,Mo2FeB2-type,Tetragonal,"{'a': '7.300 Å', 'c': '4.199 Å'}",P4/mbm,0.8 T,,,,,10.1016/j.jmmm.2023.171536,True
Er2Ga2Mg,,11.7 K,,Mo2FeB2-type,Tetragonal,"{'a': '7.315 Å', 'c': '4.231 Å'}",P4/mbm,1.6 T,,,,,10.1016/j.jmmm.2023.171536,True
Ho2Ga2Mg,,18.4 K,,Mo2FeB2-type,Tetragonal,"{'a': '7.350 Å', 'c': '4.252 Å'}",P4/mbm,3.0 T,,,,,10.1016/j.jmmm.2023.171536,True
CeCu0.75Al3.25,,3.5 K,,Tetragonal,BaNiSn3-type,"{'a': '4.263', 'c': '10.729'}",,,,,,,10.1016/j.jmmm.2013.04.043,True
FeGa,1043 K,,,Body-centered cubic,Cubic,{'a': '2.87 Å'},Im-3m,,2.2 μB,1700 emu/cm³,,,10.1016/j.jmmm.2024.172330,True
NFO (NiFe2O4),858 K,,,Cubic spinel,Cubic,{'a': '8.34 Å'},Fd-3m,,2.3 μB,,,,10.1016/j.jmmm.2024.172330,True
CFO (CoFe2O4),793 K,,,Cubic spinel,Cubic,{'a': '8.39 Å'},Fd-3m,,3.8 μB,,,,10.1016/j.jmmm.2024.172330,True
GdSi2,,39 K,,Hexagonal,AlB2 type,"{'a': '7.33 a.u.', 'c': '7.88 a.u.'}",,,"7.16 μB (Gd), 0.00 μB (Si)",,,,10.1016/j.jmmm.2006.02.033,False
GdSi2,,39 K,,Tetragonal,ThSi2 type,"{'a': '7.75 a.u.', 'c': '25.72 a.u.'}",,,"7.14 μB (Gd), -0.01 μB (Si)",,,,10.1016/j.jmmm.2006.02.033,False
GdSi2,,39 K,,Orthorhombic,GdSi2 type,"{'a': '7.73 a.u.', 'b': '7.58 a.u.', 'c': '25.4 a.u.'}",,,"7.14 μB (Gd), -0.01 μB (Si)",,,,10.1016/j.jmmm.2006.02.033,False
Bi2Ni(SeO3)4·2H2O,,2.5 K,-13 K,triclinic,,"{'a': '6.7831 Å', 'b': '6.9579 Å', 'c': '7.9462 Å'}",P 1 ̄,,2.34 μB,,,,10.1016/j.jmmm.2022.169078,True
Bi2Ni(SeO3)4,,,-21 K,trigonal,,"{'a': '8.5464 Å', 'b': '8.5464 Å', 'c': '39.4787 Å'}",R 3 ̄ c,,2.11 μB,,,,10.1016/j.jmmm.2022.169078,True
Bi2O3-ZnO-Fe2O3,450 K,,,,,,,,,17 emu/gr,,,10.1016/0304-8853(86)90594-9,True
[Mn3(HCOO)6](C2H5OH),,8.5 K,,,,,,,,,,,10.1016/j.jmmm.2013.07.018,True
Nd(OH)3,,0.04 K,,,Hexagonal,,,,,,,Measured parallel and perpendicular to hexagonal c-axis,10.1016/0304-8853(92)91045-U,True
Co66.94Fe3.83Ni1.44B11.51Si14.59Mo1.69,613K,,,Amorphous,,,,,,,,,10.1016/j.jmmm.2017.11.057,True
Rh2Mn1+xSn1-x,"{'x=0': 431, 'x=0.1': 384.2, 'x=0.2': 362.7, 'x=0.3': 289.7, 'x=0.4",,,"{'x=0 to x=0.4': 'Cubic L21-type', 'x=0.5 to x=0.6': 'Cubic B2-type'}",Cubic,"{'a': {'x=0': 6.222, 'x=0.1 to x=0.4': 6.21552, 'x=0.5 to x=0.6': 'NA'}}","{'x=0 to x=0.4': 'Fm-3m', 'x=0.5 to x=0.6': 'NA'}",,"{'x=0': 4.27, 'x=0.1': 'NA', 'x=0.2': 'NA', 'x=0.3': 'NA', 'x=0.4': 'NA', 'x=0.5': 3.11, 'x=0.6': 0}",,,,10.1016/j.jmmm.2023.171675,True
Ni2Mn1+xSn1-x,341.7K,,,Cubic L21-type,Cubic,,,,,,,,10.1016/j.jmmm.2023.171675,False
Ga0.828Mn0.172As,172 K,,,,,,,,,,,,10.1016/j.jmmm.2009.03.037,
In0.91Mn0.09As,90 K,,,,,,,,,,,,10.1016/j.jmmm.2009.03.037,
Pt/NiO,,523 K,,Polycrystalline,Cubic,,,0.3 kOe at 10 K,,,,,10.1016/j.jmmm.2018.11.101,True
(Fe0.9Nb0.1)76B24,423.35 K,,,Amorphous,,,,,,,,,10.1016/0304-8853(90)90770-Q,True
Cu(0 0 1)/Ni(4.0)/Cu(2.0)/Co(1.8),"258 K (Ni), 262 K (Co)",,,,,,,,,,,,10.1016/S0304-8853(98)01161-5,True
Cu(0 0 1)/Ni(4.0)/Cu(2.0)/Co(2.2),"259 K (Ni), >270 K (Co)",,,,,,,,,,,,10.1016/S0304-8853(98)01161-5,True
Cu(0 0 1)/Ni(4.3)/Cu(2.8)/Co(2.0),"308 K (Ni), 340 K (Co)",,,,,,,,,,,,10.1016/S0304-8853(98)01161-5,True
Cu(0 0 1)/Ni(4.8)/Cu(2.8)/Co(2.8),"312 K (Ni), >450 K (Co)",,,,,,,,,,,,10.1016/S0304-8853(98)01161-5,True
Er2Cu2O5,,25 K,,,,,,,,,,,10.1016/S0304-8853(10)80195-7,True
