Repository: MaMMoS-project/ML-models

# ML-models
Collection of various ML models developed for the MaMMoS project

Models are organized in different folders of this repository:


- ./beyond-stoner-wolfarth:

   ML models to replace single-grain micromagnetics simulations by ML predictions for:

   -- ./beyond-stoner-wolfarth/single-grain-easy-axis-model:
      where the H and K1 vector are aligned along the z-axis of the simulation cube
      This model predicts Mr, Hc, and BHmax from a, k1, and Ms
      Current model version: v1.0

   -- ./inverse-beyond-stoner-wolfarth/single-grain-easy-axis-model:
      where the H and K1 vector are aligned along the z-axis of the simulation cube

File: compound-to-experimental-tc/data/MagneticMaterials_All.csv (part 82 of 94)
Material_Name,Curie,Neel,Curie_Weiss,Crystal_Structure,Lattice_Structure,Lattice_Parameters,Space_Group,Coercivity,Magnetic_Moment,Magnetization,Remanence,Susceptibility,DOI,Experimental
La0.85Pb0.15Mn1-yTiyO3,"276 K (y=0), 208 K (y=0.05), 158 K (y=0.1), 124 K (y=0.15)",,,Rhombohedral,Rhombohedral,"{'a': '5.533(2) Å (y=0), 5.523(6) Å (y=0.05), 5.526(2) Å (y=0.1), 5.528(2) Å (y=0.15)', 'c': '13.374(4) Å (y=0), 13.350(9) Å (y=0.05), 13.371(2) Å (y=0.1), 13.397(3) Å (y=0.15)'}",,,"3.84 μB (y=0), 3.88 μB (y=0.05), 3.74 μB (y=0.1), 3.34 μB (y=0.15)",,,,10.1016/S0304-8853(00)00024-X,True
La0.6Pb0.4Mn1-yTiyO3,"340 K (y=0), 180 K (y=0.1), 125 K (y=0.2), 93 K (y=0.3), 70 K (y=0.4)",,,"Rhombohedral (y≤0.2), Orthorhombic (y≥0.3)","Rhombohedral (y≤0.2), Orthorhombic (y≥0.3)","{'a': '5.513(4) Å (y=0), 5.535(2) Å (y=0.1), 5.541(3) Å (y=0.2), 5.52(2) Å (y=0.3), 5.53(1) Å (y=0.4)', 'b': 'NA (y≤0.2), 5.55(2) Å (y=0.3), 5.56(2) Å (y=0.4)', 'c': '13.375(3) Å (y=0), 13.434(3) Å (y=0.1), 13.496(3) Å (y=0.2), 7.83(7) Å (y=0.3), 7.86(6) Å (y=0.4)'}",,86 mT at 2 K to 2.5 mT at 23 K (y=0.4),"3.52 μB (y=0), 3.50 μB (y=0.1), 3.14 μB (y=0.2), 2.86 μB (y=0.3), 2.70 μB (y=0.4)",,,,10.1016/S0304-8853(00)00024-X,True
Ir17Mn83,,690 K,,,,,,"{'32 nm Cu': '8.78 kA/m', '10 nm Cu': '7.48 kA/m', '4 nm Cu': '5.45 kA/m', '2 nm Cu': '7.23 kA/m'}",,,,,10.1016/j.jmmm.2019.165859,True
β-EuP3,,10 K,,,,,,,7 μB,,,,10.1016/0304-8853(88)90267-3,True
γ-Fe2O3,950 K,,,spinel,,{'a': '0.81-0.82 nm'},,,,,,,10.1016/j.jmmm.2014.01.071,True
Ce(Fe0.93Ru0.07)2,165 K,110 K,,,,,,,,,,,10.1016/j.jmmm.2008.03.038,True
Ca0.98Bi0.02Mn7O12,,"90 K, 45 K",,Trigonal,Rhombohedral,"{'a': '10.456', 'b': '10.456', 'c': '6.346'}",R-3,854 Oe,0.0186 μB per Mn ion,,1.162 emu/g,0.0033 emu/g.Oe,10.1016/j.jmmm.2019.166086,True
Ca0.95Bi0.05Mn7O12,,"90 K, 45 K",,Trigonal,Rhombohedral,"{'a': '10.468', 'b': '10.468', 'c': '6.319'}",R-3,1869 Oe,0.0386 μB per Mn ion,,2.429 emu/g,0.0085 emu/g.Oe,10.1016/j.jmmm.2019.166086,True
Ca0.90Bi0.10Mn7O12,,"90 K, 45 K",,Trigonal,Rhombohedral,"{'a': '10.467', 'b': '10.467', 'c': '6.350'}",R-3,2658 Oe,0.1574 μB per Mn ion,,9.721 emu/g,0.0401 emu/g.Oe,10.1016/j.jmmm.2019.166086,True
Ni78Mn22,270 K,,,,,,,"140 Oe at 4.2 K, decreasing to 0 Oe at 40 K",,,,,10.1016/0304-8853(82)90002-6,True
Fe5(PO4)2(PO4H)2(H2O)4,,12.7 K,,,,,,,11.89 to 13.53 μB/f.u.,,,,10.1016/S0304-8853(96)00634-8,True
Mn5(PO4)2(PO4H)2(H2O)4,,6.0 K,,,,,,,11.89 to 13.53 μB/f.u.,,,,10.1016/S0304-8853(96)00634-8,True
"La(Fe,Si,Mn)13Hz",287.5 K,,,,,"{'a': '11.58 Å', 'b': '11.59 Å', 'c': '11.61 Å'}",,,,,,,10.1016/j.jmmm.2024.171721,True
"La(Fe,Si,Mn)13Hz",301.0 K,,,,,"{'a': '11.53 Å', 'b': '11.54 Å', 'c': '11.57 Å'}",,,,,,,10.1016/j.jmmm.2024.171721,True
"La(Fe,Si,Mn)13Hz",314.3 K,,,,,"{'a': '11.56 Å', 'b': '11.59 Å', 'c': '11.60 Å'}",,,,,,,10.1016/j.jmmm.2024.171721,True
Gd0.696Y0.304,215 K,205 K,,,,,,,,,,,10.1016/0304-8853(94)00762-4,True
La0.95Nd0.05CrO3,,271 K,,Orthorhombic,Perovskite,,Pbnm,,,,,,10.1016/j.jmmm.2005.06.011,True
La0.9Nd0.1CrO3,,271 K,,Orthorhombic,Perovskite,,Pbnm,,,,,,10.1016/j.jmmm.2005.06.011,True
La0.8Nd0.2CrO3,,271 K,,Orthorhombic,Perovskite,,Pbnm,,,,,,10.1016/j.jmmm.2005.06.011,True
La0.75Nd0.25CrO3,,271 K,,Orthorhombic,Perovskite,"{'a': '5.4923', 'b': '5.471', 'c': '7.731'}",Pbnm,,2.87,,,,10.1016/j.jmmm.2005.06.011,True
Co71Fe0Cr7Si8B14,515 K,,,"HCP-Co, (CoCr)2Si",,,,,,,,,10.1016/j.jmmm.2006.04.036,True
Co69Fe2Cr7Si8B14,560 K,,,"HCP-Co, (CoFeCr)2Si",,,,,,,,,10.1016/j.jmmm.2006.04.036,True
Co67.8Fe3.2Cr7Si8B14,595 K,,,"HCP-Co, (CoFeCr)2Si",,,,,,,,,10.1016/j.jmmm.2006.04.036,True
Co67Fe4Cr7Si8B14,555 K,,,"HCP-Co, (CoFeCr)2Si",,,,,,,,,10.1016/j.jmmm.2006.04.036,True
Co65Fe6Cr7Si8B14,515 K,,,"HCP-Co, (CoFeCr)2Si",,,,,,,,,10.1016/j.jmmm.2006.04.036,True
Co63Fe8Cr7Si8B14,555 K,,,"HCP-Co, (CoFeCr)2Si, (CoFeCr)3Si",,,,,,,,,10.1016/j.jmmm.2006.04.036,True
Co59Fe12Cr7Si8B14,665 K,,,α-(CoFeCr),,,,,,,,,10.1016/j.jmmm.2006.04.036,True
CePdSi3,,5.2 K,,,,,,,,,,,10.1016/j.jmmm.2006.10.055,True
CePtSi3,,6.0 K,,,,,,,,,,,10.1016/j.jmmm.2006.10.055,True
BaCa12Sr12Fe4O8,,475 K,,Trigonal,,,,,3.77 μB,,,,10.1016/0304-8853(86)90746-8,True
CoIn2S4,273K,,,Hexagonal,Layered 2D,"{'a': '3.847 Å', 'b': '3.847 Å', 'c': '25.68 Å'}",P63mc,,,,,,10.1016/j.jmmm.2023.171376,False
NiIn2S4,273K,,,Hexagonal,Layered 2D,,P63mc,,,,,,10.1016/j.jmmm.2023.171376,False
La0.85Bi0.05Ba0.1MnO3,219 K,,246 K,Orthorhombic,Pnma,"{'a': '5.48162 Å', 'b': '7.7485 Å', 'c': '5.53098 Å'}",Pnma,0.02438 T,3.04 μB/f.u.,,20.99 emu/g,,10.1016/j.jmmm.2024.171731,True
La0.8Bi0.1Ba0.1MnO3,233 K,,256 K,Orthorhombic,Pnma,"{'a': '5.48913 Å', 'b': '7.75622 Å', 'c': '5.52397 Å'}",Pnma,0.01349 T,3.36 μB/f.u.,,10.45 emu/g,,10.1016/j.jmmm.2024.171731,True
FeGa0.1Cr1.9S4,,180 K,,Cubic Inverse Spinel,Cubic,{'a': '10.007 Å'},,,"Fe2+: 3.45 μB, Cr3+: -2.89 μB",,,,10.1016/j.jmmm.2006.02.137,True
FeGa0.3Cr1.7S4,,188 K,,Cubic Inverse Spinel,Cubic,{'a': '9.996 Å'},,,,,,,10.1016/j.jmmm.2006.02.137,True
Y3Fe5O12 (YIG),560 K,,,Cubic,Garnet,"{'a': '12.376 Å', 'b': '12.376 Å', 'c': '12.376 Å'}",Ia-3d,,5.0 μB,,,,10.1016/j.jmmm.2015.09.049,True
UPt0.9Sn1.1,28 K,,,Fe2P-type,,,,,,,,,10.1016/0304-8853(91)90269-G,True
URhSn,17 K,52 K,,,,,,,,,,,10.1016/0304-8853(91)90269-G,True
Tm2PdSi3,,1.8 K,"{'Theta_a': '-15.6 K', 'Theta_c': '19.1 K'}",Hexagonal,AlB2-derived,,P6/mmm,,7.5 μB,,,,10.1016/j.jmmm.2005.07.016,True
α-CoMoO4,,13 K,-5 K,Monoclinic,C-type,"{'a': '9.71 Å', 'b': '8.93 Å', 'c': '7.72 Å'}",C2/m,,3.01 μB per Co at 6 T,,,,10.1016/j.jmmm.2024.172214,True
β-CoMoO4,,10 K,-18 K,Monoclinic,M-type,"{'a': '10.21 Å', 'b': '9.25 Å', 'c': '7.02 Å'}",C2/m,,1.65 μB per Co at 6 T,,,,10.1016/j.jmmm.2024.172214,True
α-NiMoO4,,18 K,+20 K,Monoclinic,C-type,,,,,,,,10.1016/j.jmmm.2024.172214,False
α-FeMoO4,,35 K,+40 K,Monoclinic,C-type,,,,,,,,10.1016/j.jmmm.2024.172214,False
α-MnMoO4,,11 K,-32 K,Monoclinic,M-type,,,,0.77 μB per Mn at 5 T,,,,10.1016/j.jmmm.2024.172214,False
GdVO4,,3 K,,,,,,,,,,,10.1016/j.jmmm.2022.169941,False
GdVO4,,2.3 K,,,,,,,,,,,10.1016/j.jmmm.2022.169941,False
Cs2NaHoCl6,,1.5 mK,,,,,,,,,,Measured,10.1016/0304-8853(83)90662-5,True
Ni49.8Mn45.1Sn5.1,330 K,,,Core/Shell,Cubic,,,,,,,,10.1016/j.jmmm.2019.166265,True
Gd94.5Y5.5,280 K,,,HCP,Hexagonal,,,,,,,,10.1016/S0304-8853(98)00392-8,True
Gd92.5Y7.5,275 K,,,HCP,Hexagonal,,,,,,,,10.1016/S0304-8853(98)00392-8,True
Gd89.8Y10.2,265 K,,,HCP,Hexagonal,,,,,,,,10.1016/S0304-8853(98)00392-8,True
Gd88Y12,260 K,,,HCP,Hexagonal,,,,,,,,10.1016/S0304-8853(98)00392-8,True
Gd60Y40,95 K,197 K,,HCP,Hexagonal,,,,,,,,10.1016/S0304-8853(98)00392-8,False
UOs2,,41.2 K,,MgCu2 (Laves phase),Cubic,,,,,,,,10.1016/0304-8853(92)90990-6,True
TiO2:Co,100-1000 K,,,Anatase,Tetragonal,,,,,,,,10.1016/j.jmmm.2006.10.792,False
TiO2:Cr,100-1000 K,,,Anatase,Tetragonal,,,,,,,,10.1016/j.jmmm.2006.10.792,False
CoTiSn,135 K,,176 K,Cubic,Semi-Heusler,{'a': '5.997 Å'},,,0.35 μB,,,,10.1016/S0304-8853(98)00125-5,True
Ru0.9Sr2YCu2O7.8,150 K,,,,,,,,,,,,10.1016/j.jmmm.2003.11.387,True
Ru0.9Sr2YCu2O7.9,150 K,,,,,,,,,,,,10.1016/j.jmmm.2003.11.387,True
Ru0.9Sr2ErCu2O7.8,170 K,,,,,,,,,,,,10.1016/j.jmmm.2003.11.387,True
Fe70.5Cr3Si13.5B9Nb3Au1,545 K,,,Amorphous,,,,,,,,,10.1016/j.jmmm.2005.10.125,True
Fe68.5Cr5Si13.5B9Nb3Au1,491 K,,,Amorphous,,,,,,,,,10.1016/j.jmmm.2005.10.125,True
BaFeO3−y,,160 K,220 K,,,,,,,,,,10.1016/0304-8853(92)91627-6,True
ZnCr2−xInxSe4,,20 K,50 K,,,,,,,,,,10.1016/0304-8853(92)91053-V,True
RuSr2Eu1.5Ce0.5Cu2O10-δ,,180 K,,,,,,,,,,,10.1016/j.jmmm.2008.02.108,True
Nd1.2Sr1.8Mn2O7,270 K,,,Tetragonal,Sr3Ti2O7-type,,I4/mmm,,,Non-zero net spontaneous magnetization,,,10.1016/S0304-8853(98)00286-8,True
Nd1.0Sr2.0Mn2O7,,"130 K, 30 K",,Tetragonal,Sr3Ti2O7-type,,I4/mmm,,,Linear increase with applied field,,,10.1016/S0304-8853(98)00286-8,True
Bi2AlFeO6,,280 K,,Rhombohedral,,,R 3,,4.1-4.2 μB,,,,10.1016/j.jmmm.2021.168984,False
Zn0.99Cr0.01O,>300 K,,,,,,,,,,,,10.1016/j.jmmm.2016.12.041,
Zn0.7Mn0.3In2Te4,,,-22 K,Chalcopyrite,,,I 4̄ 2 m,,,,,,10.1016/S0304-8853(00)00841-6,True
Zn0.3Mn0.7In2Te4,,,-38 K,Chalcopyrite,,,I 4̄ 2 m,,,,,,10.1016/S0304-8853(00)00841-6,True
Zn0.1Mn0.9In2Te4,,,-75 K,Chalcopyrite,,,I 4̄ 2 m,,,,,,10.1016/S0304-8853(00)00841-6,True
Ba2PrRu0.9Ir0.1O6,,130K,,Double Perovskite,Monoclinic and Cubic,,P21/n,,,,,,10.1016/j.jmmm.2006.10.540,True
UPd5,,35 K,,Hexagonal,,,,,,,,,10.1016/0304-8853(87)90558-0,True
Ho6Fe22Co1,580 K,405 K,576.1 K,Cubic,Th6Mn23-type,{'a': '12.0447 Å'},Fm-3m (No. 225),,,,,,10.1016/j.jmmm.2024.172029,True
Ho6Fe21Co2,622 K,448 K,612.9 K,Cubic,Th6Mn23-type,{'a': '12.0401 Å'},Fm-3m (No. 225),,,,,,10.1016/j.jmmm.2024.172029,True
Ho6Fe20Co3,654 K,506 K,651.0 K,Cubic,Th6Mn23-type,{'a': '12.0332 Å'},Fm-3m (No. 225),,,,,,10.1016/j.jmmm.2024.172029,True
Gd6(Mn1-xFex)23 (x ≤ 0.2),176 K (for x = 0.2),,,,,,,,,,,,10.1016/j.jmmm.2024.172029,False
Ce1.01Pt3Si,,2.2 K,,,,,,,,,,,10.1016/j.jmmm.2006.10.517,True
CePt2.97Si,,4.0 K,,,,,,,,,,,10.1016/j.jmmm.2006.10.517,True
CePt3.03Si0.97,3.0 K,,,,,,,,,,,,10.1016/j.jmmm.2006.10.517,True
Mn3Ni2Si,,215 K,,fcc cubic,,,,,0.57 μB at 78 K,,,,10.1016/0304-8853(90)90701-Q,True
Mn60Ga20C20,257 K,,,Cubic antiperovskite,fcc,,Pm-3 m,,,,,,10.1016/j.jmmm.2023.171505,True
Mn60Ga20C19B1,270 K,,,Cubic antiperovskite,fcc,,Pm-3 m,,,,,,10.1016/j.jmmm.2023.171505,True
Mn60Ga20C18B2,270 K,,,Cubic antiperovskite,fcc,,Pm-3 m,,,,,,10.1016/j.jmmm.2023.171505,True
Mn60Ga20C17B3,270 K,,,Cubic antiperovskite,fcc,,Pm-3 m,,,,,,10.1016/j.jmmm.2023.171505,True
Mn60Ga20C16B4,315 K,,,Cubic antiperovskite,fcc,,Pm-3 m,,,,,,10.1016/j.jmmm.2023.171505,True
Mn60Ga20C15B5,315 K,,,Cubic antiperovskite,fcc,,Pm-3 m,,,,,,10.1016/j.jmmm.2023.171505,True
UOS,,55 K,,,,,,,2μB,,,,10.1016/0304-8853(95)90012-8,True
Co/Pt,470 K,,,,,,,,1.30 μB,,,,10.1016/j.jmmm.2023.170680,True
Ni1.88Co0.12MnGa,1138 K,,,L21,Cubic,{'a': '11.047'},,,4.21 μB,,,,10.1016/j.jmmm.2023.170419,False
Ni1.76Co0.24MnGa,1148 K,,,L21,Cubic,{'a': '11.032'},,,4.34 μB,,,,10.1016/j.jmmm.2023.170419,False
Ni2Mn0.85Ga0.15,741 K,,,L21,Cubic,{'a': '11.074'},,,4.76 μB,,,,10.1016/j.jmmm.2023.170419,False
Ni2Mn0.74Ga0.26,691 K,,,L21,Cubic,{'a': '11.084'},,,5.27 μB,,,,10.1016/j.jmmm.2023.170419,False
Ni2Mn0.65Ga0.35,664 K,,,L21,Cubic,{'a': '11.091'},,,5.69 μB,,,,10.1016/j.jmmm.2023.170419,False
Ni2Mn0.5Ga0.5,623 K,,,L21,Cubic,{'a': '11.101'},,,6.39 μB,,,,10.1016/j.jmmm.2023.170419,False
Ni1.88Co0.12Mn0.85Ga0.15,1375 K,,,L21,Cubic,{'a': '11.062'},,,4.90 μB,,,,10.1016/j.jmmm.2023.170419,False
Ni1.74Co0.26Mn0.85Ga0.15,1465 K,,,L21,Cubic,{'a': '11.066'},,,5.41 μB,,,,10.1016/j.jmmm.2023.170419,False
Ni1.65Co0.35Mn0.85Ga0.15,1538 K,,,L21,Cubic,{'a': '11.073'},,,5.82 μB,,,,10.1016/j.jmmm.2023.170419,False
Ni1.5Co0.5Mn0.85Ga0.15,1653 K,,,L21,Cubic,{'a': '11.082'},,,6.52 μB,,,,10.1016/j.jmmm.2023.170419,False
Ni1.76Co0.24Mn0.85Ga0.15,1389 K,,,L21,Cubic,{'a': '11.042'},,,5.03 μB,,,,10.1016/j.jmmm.2023.170419,False
Ni1.74Co0.26Mn0.85Ga0.15,1477 K,,,L21,Cubic,{'a': '11.048'},,,5.54 μB,,,,10.1016/j.jmmm.2023.170419,False
Ni1.65Co0.35Mn0.85Ga0.15,1549 K,,,L21,Cubic,{'a': '11.054'},,,5.95 μB,,,,10.1016/j.jmmm.2023.170419,False
Ni1.5Co0.5Mn0.85Ga0.15,1662 K,,,L21,Cubic,{'a': '11.063'},,,6.63 μB,,,,10.1016/j.jmmm.2023.170419,False
NpRhGe,,21.5 K,-61 K,Orthorhombic,TiNiSi-type,"{'a': '6.897 Å', 'b': '4.363 Å', 'c': '7.493 Å'}",,,2.23 μB,,,600×10^−6 emu/mole,10.1016/j.jmmm.2003.11.390,True
PuRhGe,15 K,,,Orthorhombic,TiNiSi-type,"{'a': '6.971 Å', 'b': '4.401 Å', 'c': '7.442 Å'}",,,,,,,10.1016/j.jmmm.2003.11.390,True
Mn0.9Ni1.1Ge,,200 K,,Hexagonal and Orthorhombic,Hexagonal and Orthorhombic,"{'a': '4.08 Å (hexagonal), 6.02 Å (orthorhombic)', 'b': 'NA (hexagonal), 3.75 Å (orthorhombic)', 'c': '5.40 Å (hexagonal), 7.07 Å (orthorhombic)'}","P63/mmc (hexagonal), Pnma (orthorhombic)",,,,,,10.1016/j.jmmm.2018.05.077,True
NdNi0.6Cu0.4,35 K,,,FeB-type orthorhombic,,,,,,,,,10.1016/0304-8853(95)01062-9,True
NdNi0.5Cu0.5,35 K,,,FeB-type orthorhombic,,,,,,,,,10.1016/0304-8853(95)01062-9,True
NdNi0.4Cu0.6,35 K,,,FeB-type orthorhombic,,,,,,,,,10.1016/0304-8853(95)01062-9,True
NdNi0.3Cu0.7,35 K,,,FeB-type orthorhombic,,,,,,,,,10.1016/0304-8853(95)01062-9,True
PrSr2Fe3O9-δ,,190K,,Hexagonal,,,R-3c,2.5 kOe,0.03 μB/Fe,,235 emu/mol,,10.1016/S0304-8853(98)00383-7,True
LaSr2Fe3O9-δ,,200K,,,,,,,,,,,10.1016/S0304-8853(98)00383-7,False
Pt0.96Fe0.04/Co,130 K,,,,,,,,,"490 emu/cm^3 at 5 K, 408 emu/cm^3 at 300 K",,,10.1016/j.jmmm.2010.09.048,True
Pt0.983Fe0.017/Co,40 K,,,,,,,,,"450 emu/cm^3 at 5 K, 358 emu/cm^3 at 300 K",,,10.1016/j.jmmm.2010.09.048,True
Pd2FeNi,504 K,,,Tetragonal,Tetragonal,"{'a': '3.863 Å', 'c': '7.318 Å'}",139,,8.775 μB/f.u.,0.936 T,,,10.1016/j.jmmm.2024.172442,False
Pd2FePt,463 K,,,Tetragonal,Tetragonal,"{'a': '3.909 Å', 'c': '7.793 Å'}",119,,8.088 μB/f.u.,0.811 T,,,10.1016/j.jmmm.2024.172442,False
Ni53.5Fe19.5Ga27,330 K,,,,,,,,,,,,10.1016/j.jmmm.2006.10.1050,True
Mn50Ga50,570-770 K,,,L10,Tetragonal,"{'a': '3.9 Å', 'b': '3.9 Å', 'c': '7.420 Å'}",,,,838 kA/m,,,10.1016/j.jmmm.2019.165308,True
Mn53.5Ga46.5,570-770 K,,,L10,Tetragonal,"{'a': '3.9 Å', 'b': '3.9 Å', 'c': '7.420 Å'}",,,,,,,10.1016/j.jmmm.2019.165308,True
Mn56.25Ga43.75,570-770 K,,,L10,Tetragonal,"{'a': '3.9 Å', 'b': '3.9 Å'}",,,,,,,10.1016/j.jmmm.2019.165308,True
Mn62.5Ga37.5,570-770 K,,,L10,Tetragonal,"{'a': '3.9 Å', 'b': '3.9 Å'}",,,,,,,10.1016/j.jmmm.2019.165308,True
Mn68.75Ga31.25,570-770 K,,,D022,Tetragonal,"{'a': '3.9 Å', 'b': '3.9 Å'}",,,,,,,10.1016/j.jmmm.2019.165308,True
Mn75Ga25,570-770 K,,,D022,Tetragonal,"{'a': '3.9 Å', 'b': '3.9 Å', 'c': '7.096 Å'}",,,,,,,10.1016/j.jmmm.2019.165308,True
"Sm3(Fe,V)29Nx",740 K,,,,,,,,,"151 A m2/kg at 4.2 K, 128 A m2/kg at 300 K",,,10.1016/S0304-8853(96)00054-6,True
U4Cu4P7,,146 K,,Tetragonal,,,,,"1.1 μB (U(1)), 2.2 μB (U(2))",,,,10.1016/0304-8853(94)90678-5,True
Mn2-xCo1+xAl,417 ± 16 K,,,B2,fcc-like,{'a': '5.85 ± 0.02 Å'},,,,690 kA/m at 10 K,,,10.1016/j.jmmm.2020.167404,True
TbFe3.5Al8.5,,105 K,,Tetragonal,,,,0.5 T,,"4.8 μB/f.u. at 5K (FC), 0 at 110K (FC)","5.0 μB/f.u. (along [100]), 3.7 μB/f.u. (along [110])","0.031 μB/T f.u. (along [100]), 0.053 μB/T f.u. (along [110])",10.1016/S0304-8853(03)00539-0,True
Fe1.5Ir0.5Zr,280 K,,,C15,Cubic,,,,,,,,10.1016/S0304-8853(00)00035-4,True
Fe1.0Ir1.0Zr,,,30 K,C15,Cubic,,,,3.8 μB per Fe atom,,,,10.1016/S0304-8853(00)00035-4,True
α-Fe2O3,,950 K,,Hexagonal,Corundum,"{'a': '5.036 Å', 'c': '13.749 Å'}",R-3c,,,,,,10.1016/j.jmmm.2018.11.126,True
Mn69.4Fe26.0Cu4.6,,493K,,"FCC (parent phase), FCT (martensitic phase)","FCC, FCT","{'a': '0.3645 nm (FCC), 0.3667 nm (FCT)', 'c': '0.3638 nm (FCT)'}",,,,,,,10.1016/j.jmmm.2016.01.041,True
Ce2Ni3Ge0.95Si0.05,,"4.8 K, 4.4 K",-58.01 K,Orthorhombic,U2Co3Si5-type,,Ibam,,2.50 μB,,,,10.1016/j.jmmm.2018.06.054,True
Ce2Ni3Ge0.90Si0.10,,"4.6 K, 4.4 K",-63.12 K,Orthorhombic,U2Co3Si5-type,,Ibam,,2.52 μB,,,,10.1016/j.jmmm.2018.06.054,True
Ce2Ni3Ge0.85Si0.15,,4.3 K,-67.90 K,Orthorhombic,U2Co3Si5-type,,Ibam,,2.52 μB,,,,10.1016/j.jmmm.2018.06.054,True
Ce2Ni3Ge0.80Si0.20,,,-72.21 K,Orthorhombic,U2Co3Si5-type,,Ibam,,2.58 μB,,,,10.1016/j.jmmm.2018.06.054,True
Ce2Ni3Ge0.60Si0.40,,,-94.16 K,Orthorhombic,U2Co3Si5-type,,Ibam,,2.61 μB,,,,10.1016/j.jmmm.2018.06.054,True
Ce2Ni3Ge0.40Si0.60,,,-110.32 K,Orthorhombic,U2Co3Si5-type,,Ibam,,2.61 μB,,,,10.1016/j.jmmm.2018.06.054,True
Ce2Ni3Ge0.20Si0.80,,,-123.08 K,Orthorhombic,U2Co3Si5-type,,Ibam,,2.60 μB,,,,10.1016/j.jmmm.2018.06.054,True
Cr0.6Te,237K,,,,,,,,3.51,,,,10.1016/j.jmmm.2021.168154,False
Cr2Te3,"160, 180",130K,,Hexagonal,,"{'a': '6.814', 'c': '12.073'}",,,"calc.: 3.03, 3.96; exp.: 2–2.7",,,,10.1016/j.jmmm.2021.168154,False
Cu3Dy(SeO3)2O2Cl,,38 K,27.4 K,Orthorhombic,Pmmn,"{'a': '6.3134 Å', 'b': '9.4675 Å', 'c': '6.9852 Å'}",Pmmn,,,7.01 μB/f.u,0.5 μB/f.u,,10.1016/j.jmmm.2024.171918,True
Cu3Sm(SeO3)2O2Cl,,35 K,,,,,,,,,,,10.1016/j.jmmm.2024.171918,False
Cu3Yb(SeO3)2O2Cl,,36.7 K,,,,,,,,,,,10.1016/j.jmmm.2024.171918,False
Cu3La(SeO3)2O2Cl,,31.2 K,,,,,,,,,,,10.1016/j.jmmm.2024.171918,False
Cu3Lu(SeO3)2O2Cl,,38 K,,,,,,,,,,,10.1016/j.jmmm.2024.171918,False
Cu3Eu(SeO3)2O2Cl,,36 K,,,,,,,,,,,10.1016/j.jmmm.2024.171918,False
Cu3Er(SeO3)2O2Cl,,35 K,,,,,,,,,,,10.1016/j.jmmm.2024.171918,False
Cu3Ho(SeO3)2O2Cl,,37 K,,,,,,,,,,,10.1016/j.jmmm.2024.171918,False
(Mn0.6Fe0.4)(Ni0.5Co0.5)Si,290.31 K,,,Orthorhombic (Martensite) and Hexagonal (Austenite),Orthorhombic and Hexagonal,"{'a': '5.899 Å (Orthorhombic), 4.332 Å (Hexagonal)', 'b': '4.002 Å (Orthorhombic), 4.332 Å (Hexagonal)', 'c': '6.961 Å (Orthorhombic), 5.467 Å (Hexagonal)'}","Pnma (Orthorhombic), P63/mmc (Hexagonal)",,1.83 μB/f.u.,71.92 emu/g,,,10.1016/j.jmmm.2023.171473,True
Fe70Co0B5Cu5Si3Al5Ga2P10,568 K,,,Amorphous,,,,,,,,,10.1016/S0304-8853(02)00843-0,True
Fe56Co14B6Cu4Si3Al5Ga2P10,554 K,,,Amorphous,,,,,,,,,10.1016/S0304-8853(02)00843-0,True
Fe43Co26B8Cu3Si3Al5Ga2P10,526 K,,,Amorphous,,,,,,,,,10.1016/S0304-8853(02)00843-0,True
Fe29Co40B9Cu2Si3Al5Ga2P10,463 K,,,Amorphous,,,,,,,,,10.1016/S0304-8853(02)00843-0,True
Fe17Co52B10Cu1Si3Al5Ga2P10,373 K,,,Amorphous,,,,,,,,,10.1016/S0304-8853(02)00843-0,True
Fe5Co63B12Cu0Si3Al5Ga2P10,328 K,,,Amorphous,,,,,,,,,10.1016/S0304-8853(02)00843-0,True
Cr75(Fe0.64Mn0.36)25,,210 K,,BCC,,,,,,,,,10.1016/S0304-8853(99)00396-0,True
Cr75(Fe0.72Mn0.28)25,,150 K,,BCC,,,,,,,,,10.1016/S0304-8853(99)00396-0,True
HoPd2Si2,,21 K,,ThCr2Si2 type,body-centered tetragonal,,,,,,,,10.1016/0304-8853(85)90118-0,True
Bi0.28Gd0.02Ca0.7MnO3,,,118 K,Orthorhombic,Pnma,,Pnma,,5.09 μB,,,,10.1016/j.jmmm.2009.07.054,True
Bi0.25Gd0.05Ca0.7MnO3,,,123 K,Orthorhombic,Pnma,,Pnma,,5.16 μB,,,,10.1016/j.jmmm.2009.07.054,True
Bi0.2Gd0.1Ca0.7MnO3,,,80 K,Orthorhombic,Pnma,,Pnma,,6.06 μB,,,,10.1016/j.jmmm.2009.07.054,True
Bi0.0Gd0.3Ca0.7MnO3,,237 K,82 K,Orthorhombic,Pnma,,Pnma,,6.65 μB,,,,10.1016/j.jmmm.2009.07.054,True
UCoNiSi2,,115 K,,ThCr2Si2-type,,,,,,,,,10.1016/0304-8853(92)90680-M,True
UNiCuSi2,,"162 K, 122 K, 102 K",,ThCr2Si2-type,,,,,,,,,10.1016/0304-8853(92)90680-M,True
NpB2,116 K,,,Hexagonal,Hexagonal,"{'a': '3.165 Å', 'b': '3.165 Å', 'c': '3.975 Å'}",P6/mmm,,1.082 μB (Np 5f),,,,10.1016/j.jmmm.2023.171452,False
Pr3Al,,10 K,,,,,,,,,,,10.1016/0304-8853(92)90065-V,True
α-LiMnFeF6,,158 K,,Trigonal,,,,,,,,,10.1016/0304-8853(84)90101-X,True
GdFe0.85Mn0.15O3,,550-555 K,,Orthorhombic,Orthorhombic,"{'a': 5.3367, 'b': 5.621, 'c': 7.63}",Pbnm,,,,,,10.1016/j.jmmm.2023.170498,True
TbMn2D3,,299K,,Fd3m,,,,,,,,,10.1016/j.jmmm.2003.11.231,True
ErMn2D2,,214K,,P63/mmc,,,,,,,,,10.1016/j.jmmm.2003.11.231,True
La0.83Sr0.17CoO3,120 K,,,,,,,,,,,,10.1016/j.jmmm.2006.10.239,True
La0.70Sr0.30CoO3,235 K,,,,,,,,,,,,10.1016/j.jmmm.2006.10.239,True
Ce2Fe17(F),90 K,210 K,,Rhombohedral,Th2Zn17-type,,,,1.8 μB,,,,10.1016/j.jmmm.2003.11.197,True
Ce2Fe17(HS),,215 K,,Rhombohedral,Th2Zn17-type,,,,,,,,10.1016/j.jmmm.2003.11.197,True
Ni2(H2O)2PM·2H2O,,3K,,,,,,,,,,,10.1016/j.jmmm.2006.10.455,True
Fe2CoAl,830 K,,,A2-disordered cubic Heusler,bcc,{'a': '5.739 Å'},I m 3 - m,259 Oe (at 5 K),4.5 μB/f.u. (at 5 K),127.6 emu/g (at 5 K),9.2 emu/g (at 5 K),,10.1016/j.jmmm.2021.168449,True
Mn0.75Cr0.25CoGe,322 K,,,,,,,,,,,,10.1016/j.jmmm.2021.168449,False
MnCo0.75Zr0.25Ge,274 K,,,,,,,,,,,,10.1016/j.jmmm.2021.168449,False
Mn0.75Al0.25CoGe,286 K,,,,,,,,,,,,10.1016/j.jmmm.2021.168449,False
Co2Cr0.25Mn0.75Al,720 K,,,,,,,,,,,,10.1016/j.jmmm.2021.168449,False
Co(6)/Mn(5),,3.2 K,,"HCP Co, α-Mn",Polycrystalline,"{'a': '2.5070 Å (Co), 8.9121 Å (Mn)', 'c': '4.0699 Å (Co)'}",,,,434 emu/g,72 emu/g,,10.1016/S0304-8853(03)00354-8,True
Co(6)/Mn(10),,3.2 K,,"HCP Co, α-Mn",Polycrystalline,"{'a': '2.5070 Å (Co), 8.9121 Å (Mn)', 'c': '4.0699 Å (Co)'}",,,,,,,10.1016/S0304-8853(03)00354-8,True
Co(6)/Mn(25),,3.2 K,,"HCP Co, α-Mn",Polycrystalline,"{'a': '2.5070 Å (Co), 8.9121 Å (Mn)', 'c': '4.0699 Å (Co)'}",,,,,,,10.1016/S0304-8853(03)00354-8,True
Ni(20)/Mn(4),,5-20 K,,"FCC Ni, α-Mn",Polycrystalline,"{'a': '3.524 Å (Ni), 8.9121 Å (Mn)'}",,,,497 emu/g,,,10.1016/S0304-8853(03)00354-8,True
Nd0.7Ba0.3Mn0.95Ti0.05O3,100 K,,148 K,Orthorhombic,Body-centered,"{'a': '5.5178 Å', 'b': '7.7784 Å', 'c': '5.5005 Å'}",Imma,551.44 Oe @ 5 K,3.06 μB/f.u. @ 5 K,,17.62 emu/g @ 5 K,,10.1016/j.jmmm.2018.08.062,True
Nd0.7Ba0.3Mn0.85Ti0.15O3,50 K,,96 K,Orthorhombic,Body-centered,"{'a': '5.5292 Å', 'b': '7.7804 Å', 'c': '5.5064 Å'}",Imma,868.66 Oe @ 5 K,1.84 μB/f.u. @ 5 K,,8.57 emu/g @ 5 K,,10.1016/j.jmmm.2018.08.062,True
Nd0.7Ba0.3Mn0.75Ti0.25O3,42 K,,92 K,Orthorhombic,Body-centered,"{'a': '5.5339 Å', 'b': '7.8149 Å', 'c': '5.5152 Å'}",Imma,744.41 Oe @ 5 K,1.28 μB/f.u. @ 5 K,,3.08 emu/g @ 5 K,,10.1016/j.jmmm.2018.08.062,True
Mn-doped ZnO,973K,,,,,,,,,,,,10.1016/j.jmmm.2019.02.071,False
La0.333Ca0.667MnO3,,168 K,,Pnma,Perovskite,,Pnma,,,,,,10.1016/j.jmmm.2005.10.175,False
YBa2(Cu0.97Fe0.03)3O6+y,,400-430 K,,,,,,,,,,Curie-Weiss susceptibility with anomaly at 400-430 K,10.1016/0304-8853(92)90948-N,True
YBa2(Cu0.91Fe0.09)3O6+y,,400-430 K,,,,,,,,,,Curie-Weiss susceptibility with anomaly at 400-430 K,10.1016/0304-8853(92)90948-N,True
YBa2(Cu0.85Fe0.15)3O6+y,,400-430 K,,,,,,,,,,Curie-Weiss susceptibility with anomaly at 400-430 K,10.1016/0304-8853(92)90948-N,True
"Li1.1Zn1-xCrxAs (x = 0.03, 0.05, 0.10, 0.15)",218 K,,,,,,,,,,,,10.1016/j.jmmm.2022.169417,True
Ni54.3Mn31.9Sn13.8,319 K,,,Heusler,Cubic,,,,,,,,10.1016/j.jmmm.2021.168805,True
NdNiO3/NdMnO3,,"80 K (Mn3+), 20 K (Nd3+)",,Pseudocubic,Pseudocubic,"{'a': '3.83 Å (NNO), 3.91 Å (NMO)'}",,,,,,,10.1016/j.jmmm.2019.01.042,True
LaFeO3/LaCrO3,,"280 K (LaFeO3), 750 K (LaCrO3)",,,,,,,,,,,10.1016/j.jmmm.2019.01.042,False
Ba0.95Sr0.05TiO3–BiFe0.9Gd0.1O3,,643 K,,Rhombohedral,Perovskite,"{'a': '5.55 Å', 'c': '13.70 Å'}",,,,1.474×10^3 A/m,0.106×10^3 A/m,,10.1016/j.jmmm.2015.10.083,True
Ba0.95Sr0.05TiO3–BiFe0.9Gd0.1O3,,643 K,,Rhombohedral,Perovskite,"{'a': '5.58 Å', 'c': '13.60 Å'}",,,,1.122×10^3 A/m,0.081×10^3 A/m,,10.1016/j.jmmm.2015.10.083,True
Ba0.95Sr0.05TiO3–BiFe0.9Gd0.1O3,,643 K,,Rhombohedral,Perovskite,"{'a': '5.59 Å', 'c': '13.57 Å'}",,,,1.663×10^3 A/m,0.086×10^3 A/m,,10.1016/j.jmmm.2015.10.083,True
Ba0.95Sr0.05TiO3–BiFe0.9Gd0.1O3,,643 K,,Rhombohedral,Perovskite,"{'a': '5.60 Å', 'c': '13.79 Å'}",,,,2.429×10^3 A/m,0.565×10^3 A/m,,10.1016/j.jmmm.2015.10.083,True
Ba0.95Sr0.05TiO3–BiFe0.9Gd0.1O3,,643 K,,Cubic,Perovskite,{'a': '3.95 Å'},,,,1.893×10^3 A/m,0.501×10^3 A/m,,10.1016/j.jmmm.2015.10.083,True
Ba0.95Sr0.05TiO3–BiFe0.9Gd0.1O3,,643 K,,Cubic,Perovskite,{'a': '3.94 Å'},,,,0.916×10^3 A/m,0.014×10^3 A/m,,10.1016/j.jmmm.2015.10.083,True
Ba0.95Sr0.05TiO3–BiFe0.9Gd0.1O3,,643 K,,Cubic,Perovskite,{'a': '3.91 Å'},,,,0.901×10^3 A/m,0.007×10^3 A/m,,10.1016/j.jmmm.2015.10.083,True
Fe0.62Mn0.38TiO3,,33 K,,,,,,,,,,,10.1016/0304-8853(92)91475-9,True
FeCr2O4,101 K,,,Cubic,Fd-3m,"{'a': '8.3922 Å', 'b': '8.3922 Å', 'c': '8.3922 Å'}",Fd-3m,10.5 kOe,4.90 μB,,,,10.1016/j.jmmm.2019.166253,True
CuCr2O4,129 K,,,Tetragonal,I41/amd,"{'a': '6.0327 Å', 'b': '6.0327 Å', 'c': '7.7958 Å'}",I41/amd,3.8 kOe,1.73 μB,,,,10.1016/j.jmmm.2019.166253,True
Cr2Si2Te6,33 K,,,,,,,,2.73 μB,,,,10.1016/0304-8853(91)90121-P,True
Cu64Mn9Al27,160 K,,4.5 K,Cu3Al-type,Cubic,{'a': '2.986 Å'},,,1100-1140 μB,,,,10.1016/S0304-8853(99)00357-1,True
Ni0.65Zn0.375Fe1.95-xInxTi0.025O4,,,,spinel,cubic,{'a': 'varies with indium concentration'},,,,varies with indium concentration,,,10.1016/j.jmmm.2004.10.093,True
FeIn0.1Cr1.9S4,,173 K,,Spinel,Cubic,{'a': '10.03 Å'},Fd3m,,,1.40 μB,,,10.1016/j.jmmm.2006.02.058,True
FeIn0.3Cr1.7S4,,160 K,,Mixed Spinel,Cubic,{'a': '10.09 Å'},Fd3m,,,1.26 μB,,,10.1016/j.jmmm.2006.02.058,True
FeGaxCr2-xS4 (x=0.1),,180 K,,,,,,,,,,,10.1016/j.jmmm.2006.02.058,False
FeGaxCr2-xS4 (x=0.3),,188 K,,,,,,,,,,,10.1016/j.jmmm.2006.02.058,False
Sm2CrMnO6,50 K,,2 K,Monoclinic,,"{'a': '5.631 Å', 'b': '5.831 Å', 'c': '7.991 Å'}",P121/n1,4155 Oe at 2 K,,,6.492 emu/g at 2 K,,10.1016/j.jmmm.2019.03.094,True
Pr0.5Sr0.3K0.2MnO3,290 K,,,Orthorhombic,,,Pnma,,,,,,10.1016/j.jmmm.2012.06.004,True
La0.8Ag0.1Na0.1MnO3,320 K,,,,,,,,,,,,10.1016/j.jmmm.2012.06.004,False
Ni2+xMn1−xGa,"375 K for 0 < x < 0.18, 1030 K for 0.27 < x < 0.36",,,Cubic,,,,,,,,,10.1016/j.jmmm.2004.11.393,False
Mn[Fe(CN)5NO]5H2O,<3 K,,-0.3 K,Face-centred cubic,FCC,,,,5.43 μB,,,,10.1016/j.jmmm.2003.12.626,True
Fe[Fe(CN)5NO]5H2O,<3 K,,-1.8 K,Face-centred cubic,FCC,,,,2.96 μB,,,,10.1016/j.jmmm.2003.12.626,True
Co[Fe(CN)5NO]5H2O,<3 K,,-1.7 K,Face-centred cubic,FCC,,,,2.26 μB,,,,10.1016/j.jmmm.2003.12.626,True
Ni[Fe(CN)5NO]5H2O,,,-1.0 K,Face-centred cubic,FCC,,,,,,,,10.1016/j.jmmm.2003.12.626,True
Cu[Fe(CN)5NO]5H2O,,,-1.7 K,Face-centred cubic with tetragonal distortion,FCC,,,,,,,,10.1016/j.jmmm.2003.12.626,True
Dy2RuIn,,15.6 K,,Pt2ZnCd type,bcc,,P4/mmm,,,,,,10.1016/j.jmmm.2023.171406,True
Ho2RuIn,3.0 K,,,Pt2ZnCd type,bcc,,P4/mmm,,,,,,10.1016/j.jmmm.2023.171406,True
Er2RuIn,,6.4 K,,Pt2ZnCd type,bcc,"{'a': '344.87 pm', 'c': '751.07 pm'}",P4/mmm,,,,,,10.1016/j.jmmm.2023.171406,True
Tm2RuIn,,3.2 K,,Pt2ZnCd type,bcc,,P4/mmm,,,,,,10.1016/j.jmmm.2023.171406,True
Er0.9Y0.1Cr2Si2,,<2 K,,,,,,,,,,,10.1016/j.jmmm.2023.171406,False
Er6Ni2.25Al0.75,,9.9 K,,,,,,,,,,,10.1016/j.jmmm.2023.171406,False
Er0.7Tm0.3Al2,,12.6 K,,,,,,,,,,,10.1016/j.jmmm.2023.171406,False
Tm0.85Ho0.15Ga,,17.6 K,,,,,,,,,,,10.1016/j.jmmm.2023.171406,False
Cr-0.3 at.% W,,305.0 K,,,,,,,,,,,10.1016/0304-8853(75)90160-2,True
Ni45Co5Mn33Al17,312 K,,,"B2, L10",,,,< 50 Oe,,,,,10.1016/j.jmmm.2023.171576,True
Ni44Co6Mn33Al17,321 K,,,"B2, L10",,,,< 50 Oe,,,,,10.1016/j.jmmm.2023.171576,True
Ni43Co7Mn33Al17,330 K,,,"B2, L10",,,,< 50 Oe,,,,,10.1016/j.jmmm.2023.171576,True
Ni42Co8Mn33Al17,334 K,,,"B2, L10",,,,< 50 Oe,,,,,10.1016/j.jmmm.2023.171576,True
Ni41Co9Mn33Al17,382 K,,,"B2, L10",,,,< 50 Oe,,,,,10.1016/j.jmmm.2023.171576,True
Ni44Co6Mn34Al16,388 K,,,"B2, L10",,,,< 50 Oe,,,,,10.1016/j.jmmm.2023.171576,True
Ni43Co7Mn34Al16,386 K,,,"B2, L10",,,,< 50 Oe,,,,,10.1016/j.jmmm.2023.171576,True
Ni42.5Co7.5Mn34Al16,384 K,,,"B2, L10",,,,< 50 Oe,,,,,10.1016/j.jmmm.2023.171576,True
Ni42Co8Mn34Al16,368 K,,,"B2, L10",,,,< 50 Oe,,,,,10.1016/j.jmmm.2023.171576,True
Ni41.5Co8.5Mn34Al16,390 K,,,"B2, L10",,,,< 50 Oe,,,,,10.1016/j.jmmm.2023.171576,True
Ni41Co9Mn34Al16,380 K,,,"B2, L10",,,,< 50 Oe,,,,,10.1016/j.jmmm.2023.171576,True
Ni40.5Co9.5Mn34Al16,346 K,,,"B2, L10",,,,< 50 Oe,,,,,10.1016/j.jmmm.2023.171576,True
Ni40Co10Mn34Al16,418 K,,,"B2, L10",,,,< 50 Oe,,,,,10.1016/j.jmmm.2023.171576,True
Co85(Al70Zr30)15,830 K,,,Amorphous,,,,0.3 kA/m,,,,,10.1016/j.jmmm.2023.171186,True
Sm12Co81Ti7,"363 K (20 nm), >400 K (40 nm)",,,Amorphous,,,,50 kA/m,,,,,10.1016/j.jmmm.2023.171186,True
La0.7Tb0.3MnO3,150 K,,,Orthorhombic,Perovskite,,Pbnm,,,,,,10.1016/j.jmmm.2010.08.045,True
Fe0.40Zn0.60F2,,31 K,,Body-centered tetragonal,Tetragonal,"{'a': '4.7 Å', 'b': '4.7 Å', 'c': '3.2 Å'}",,,,,,,10.1016/j.jmmm.2006.10.558,True
Ni2CrBO5,,140 K,-73 K,orthorhombic,,"{'a': '9.2002 Å', 'b': '12.1086 Å', 'c': '2.98345 Å'}",Pbam (55),2.7 kOe,5.37 μB,,9.4 × 10^-3 μB/f.u.,,10.1016/j.jmmm.2024.172298,True
Cu2CrBO5,,120 K,,,,,,,,,,,10.1016/j.jmmm.2024.172298,False
CrBO3,,15 K,,,,,,,,,,,10.1016/j.jmmm.2024.172298,False
Cr3BO6,,4.5 K,,,,,,,,,,,10.1016/j.jmmm.2024.172298,False
U(Rh0.625Ru0.375)2Si2,,174 K,,,,,,,2 μB/U,,,,10.1016/0304-8853(92)91411-L,True
U(Rh0.4Ru0.6)2Si2,,101 K,,,,,,,2 μB/U,,,,10.1016/0304-8853(92)91411-L,True
U(Rh0.35Ru0.65)2Si2,,44 K,,,,,,,,,,,10.1016/0304-8853(92)91411-L,True
Sr2Cu(Re0.69Ca0.31)O5.9,440 K,,,Cubic,Primitive cubic,{'a': '8.04 Å'},Pm-3m,,Suppressed,,,,10.1016/j.jmmm.2006.09.013,True
Sr2Cu(Re0.69Ca0.31)O5.8,440 K,,,Cubic,Primitive cubic,{'a': '8.04 Å'},Pm-3m,,Suppressed,,,,10.1016/j.jmmm.2006.09.013,True
Sr2Cu(Re0.69Ca0.31)O5.7,,,-38 K,Cubic,Primitive cubic,{'a': '8.09 Å'},Pm-3m,,,,,,10.1016/j.jmmm.2006.09.013,True
Sr2Cu(Re0.69Ca0.31)O5.6,,,-33 K,Cubic,Primitive cubic,{'a': '8.09 Å'},Pm-3m,,,,,,10.1016/j.jmmm.2006.09.013,True
Sr2Cu(Re0.69Ca0.31)O5.5,,,-31 K,Cubic,Primitive cubic,{'a': '8.09 Å'},Pm-3m,,,,,,10.1016/j.jmmm.2006.09.013,True
Sr2Cu(Re0.69Ca0.31)O5.4,,,-18 K,Cubic,Primitive cubic,{'a': '8.09 Å'},Pm-3m,,,,,,10.1016/j.jmmm.2006.09.013,True
La4Ba2Cu2O10,5 K,,,,,,,,,,,,10.1016/j.jmmm.2006.09.013,False
Dy2Ti1.9V0.1O7,,,0.96 K,Pyrochlore,,,Fd-3m,,14.25 μB,10.51 μB,,,10.1016/j.jmmm.2015.04.024,True
Dy2Ti1.8V0.2O7,,,1.28 K,Pyrochlore,,,Fd-3m,,14.40 μB,10.90 μB,,,10.1016/j.jmmm.2015.04.024,True
Dy2Ti1.7V0.3O7,,,1.54 K,Pyrochlore,,,Fd-3m,,14.29 μB,10.90 μB,,,10.1016/j.jmmm.2015.04.024,True
Dy2Ti1.6V0.4O7,,,2.32 K,Pyrochlore,,,Fd-3m,,14.47 μB,10.91 μB,,,10.1016/j.jmmm.2015.04.024,True
Dy2Ti1.5V0.5O7,,,3.66 K,Pyrochlore,,,Fd-3m,,14.57 μB,11.26 μB,,,10.1016/j.jmmm.2015.04.024,True
TlCu0.988Mg0.012Cl3,,2.5 K,,,,,,,,,,,10.1016/j.jmmm.2006.10.390,True
KCu0.973Mg0.027Cl3,,1.8 K (at P > 7.4 kbar),,,,,,,,,,,10.1016/j.jmmm.2006.10.390,True
LnCu3Mn4O12,373-433 K,,,Cubic,Perovskite-like,,,,,,,,10.1016/0304-8853(80)90307-8,True
Ni0.9Cd0.1Fe2O4,823 K,,,Cubic Spinel,Cubic,,,,2.8 μB,"69.1 emu/g (room temperature), 69.1 emu/g (20 K)",,,10.1016/j.jmmm.2012.02.023,True
Ni0.8Cd0.2Fe2O4,733 K,,,Cubic Spinel,Cubic,,,,3.6 μB,"73.7 emu/g (room temperature), 85.5 emu/g (20 K)",,,10.1016/j.jmmm.2012.02.023,True
Ni0.7Cd0.3Fe2O4,643 K,,,Cubic Spinel,Cubic,,,,4.4 μB,"76.5 emu/g (room temperature), 95.5 emu/g (20 K)",,,10.1016/j.jmmm.2012.02.023,True
Ni0.6Cd0.4Fe2O4,563 K,,,Cubic Spinel,Cubic,,,,5.2 μB,"71.2 emu/g (room temperature), 103.2 emu/g (20 K)",,,10.1016/j.jmmm.2012.02.023,True
Ni0.5Cd0.5Fe2O4,475 K,,,Cubic Spinel,Cubic,,,,6.0 μB,"54.4 emu/g (room temperature), 102.7 emu/g (20 K)",,,10.1016/j.jmmm.2012.02.023,True
Ni0.4Cd0.6Fe2O4,372 K,,,Cubic Spinel,Cubic,,,,6.8 μB,"39.3 emu/g (room temperature), 93.4 emu/g (20 K)",,,10.1016/j.jmmm.2012.02.023,True
Ni0.3Cd0.7Fe2O4,272 K,,,Cubic Spinel,Cubic,,,,7.6 μB,"10.2 emu/g (room temperature), 63.2 emu/g (20 K)",,,10.1016/j.jmmm.2012.02.023,True
Ni0.2Cd0.8Fe2O4,172 K,,,Cubic Spinel,Cubic,,,,8.4 μB,"0.0 emu/g (room temperature), 32.8 emu/g (20 K)",,,10.1016/j.jmmm.2012.02.023,True
U(Ru0.98Rh0.02)2Si2,,8.3 K,,Tetragonal,,,,,,,,,10.1016/j.jmmm.2006.10.024,True
Eu3OIn,185 K,,,Cubic,Inverse Perovskite,"{'a': '5.128 Å', 'b': '5.128 Å', 'c': '5.128 Å'}",Pm-3m,,7.57 μB,,,9.88 x 10^-3 emu mol^-1 at 50 K,10.1016/j.jmmm.2014.12.063,True
Ba2ErRuO6,,40 K,,Cubic,Fm-3m,{'a': '8.2670 Å'},Fm-3m,,6.0 μB,,,,10.1016/j.jmmm.2022.169657,False
Sr2DyRuO6,,38 K,,,,,,,,,,,10.1016/j.jmmm.2022.169657,True
CoRh2S4,,418 K,,,,,,,(3.0±0.8)μB/Co atom,,,,10.1016/0304-8853(87)90418-5,True
PrNi2Sb2,,6.5 K,-3.5 K,Tetragonal,CaBe2Ge2-type,"{'a': '4.36 Å', 'c': '9.97 Å'}",P4/nmm,,1.99 μB,,,,10.1016/S0304-8853(01)00944-1,True
PrNi1.8Sb2,,6.24 K,,,,,,,,,,,10.1016/S0304-8853(01)00944-1,True
CoO/Ni80Fe20,630 K,290 K,,Polycrystalline,,,,,,,,,10.1016/S0304-8853(99)00129-8,True
TmCu2Si2,,3.6 K,,ThCr2Si2 type,Body centered tetragonal,,,,5.10(5) μB,,,,10.1016/0304-8853(88)90035-2,True
Pb(Ni0.980Co0.020)2V2O8,,4.3 K,,Tetragonal,,,I41cd,,,,,,10.1016/S0304-8853(00)01055-6,True
Goethite,,358 K,,,,,,,3.80 μB per iron atom,,,,10.1016/0304-8853(92)91758-L,True
YbNi2Ge2,,,"{'Theta_c': '-47.5 K', 'Theta_ab': '18.5 K', 'Theta_ave': '2.0 K'}",ThCr2Si2-type tetragonal,Tetragonal,,I4/mmm,,3.51 μB,,,"{'chi_c': 'NA', 'chi_ab': 'NA'}",10.1016/S0304-8853(99)00486-2,True
CeNi2Ge2,,,"{'Theta_c': '-42.9 K', 'Theta_ab': '-208.1 K', 'Theta_ave': '-118.7 K'}",ThCr2Si2-type tetragonal,Tetragonal,,I4/mmm,,2.79 μB,,,"{'chi_c': 'NA', 'chi_ab': 'NA'}",10.1016/S0304-8853(99)00486-2,True
NdNi2Ge2,,"16.0 K, 2.6 K","{'Theta_c': '-4.8 K', 'Theta_ab': '-23.0 K', 'Theta_ave': '-11.4 K'}",ThCr2Si2-type tetragonal,Tetragonal,,I4/mmm,,3.87 μB,,,"{'chi_c': 'NA', 'chi_ab': 'NA'}",10.1016/S0304-8853(99)00486-2,True
SmNi2Ge2,,"17.9 K, 11.8 K, 5.5 K",,ThCr2Si2-type tetragonal,Tetragonal,,I4/mmm,,,,,"{'chi_c': 'NA', 'chi_ab': 'NA'}",10.1016/S0304-8853(99)00486-2,True
EuNi2Ge2,,"30.8 K, 13.4 K",{'Theta_ave': '-9.7 K'},ThCr2Si2-type tetragonal,Tetragonal,,I4/mmm,,7.69 μB,,,"{'chi_c': 'NA', 'chi_ab': 'NA'}",10.1016/S0304-8853(99)00486-2,True
DyNi2Ge2,,"7.9 K, 2.7 K","{'Theta_c': '7.0 K', 'Theta_ab': '-21.5 K', 'Theta_ave': '-9.9 K'}",ThCr2Si2-type tetragonal,Tetragonal,,I4/mmm,,10.98 μB,,,"{'chi_c': 'NA', 'chi_ab': 'NA'}",10.1016/S0304-8853(99)00486-2,True
ErNi2Ge2,,2.6 K,"{'Theta_c': '-19.8 K', 'Theta_ab': '5.1 K', 'Theta_ave': '-1.5 K'}",ThCr2Si2-type tetragonal,Tetragonal,,I4/mmm,,9.3 μB,,,"{'chi_c': 'NA', 'chi_ab': 'NA'}",10.1016/S0304-8853(99)00486-2,True
Ni50Mn28Al22,370 K,,,L21,bcc,,,,,,,,10.1016/j.jmmm.2023.171110,False
Ni50Mn22Al28,270 K,310 K,,L21,bcc,,,,,,,,10.1016/j.jmmm.2023.171110,False
Pd2TiIn,,110 K,,Heusler L21,,,,,4.9 μB,,,,10.1016/0304-8853(93)90194-7,True
Fe76P11SiC8B5,593K,,,Amorphous,,,,90 A/m,,,,,10.1016/j.jmmm.2007.03.180,True
C9H16N4O2,,330 mK,,,,"{'a': '9.723 Å', 'b': '10.013 Å', 'c': '13.411 Å'}",P212121,0.7 kOe,,,,,10.1016/S0304-8853(97)00065-6,True
ErPdSn,,5.2 K,,,,,,2 kOe,9.0(1) μB,,,,10.1016/0304-8853(94)00788-8,True
Mn1.8Ru1.2Ga,325 K,,,Inverse Heusler (XA),Cubic,"{'a': '6.011 Å', 'b': '6.011 Å', 'c': '6.011 Å'}",F-43m,60 Oe,0.6 μB/f.u. at 3 K,,,,10.1016/j.jmmm.2021.167956,True
Mn1.5Ru1.5Ga,325 K,,,Inverse Heusler (XA),Cubic,"{'a': '6.013 Å', 'b': '6.013 Å', 'c': '6.013 Å'}",F-43m,960 Oe,0.01 μB/f.u. at 3 K,,,,10.1016/j.jmmm.2021.167956,True
Ru2MnGa,,15 K,,L21,Cubic,,,,,,,,10.1016/j.jmmm.2021.167956,False
La0.7Ba0.2Ca0.1Mn0.9Ru0.1O3,240 K,,,Epitaxial,c-axis oriented,,,,,,,,10.1016/j.jmmm.2003.12.1373,True
Mn-doped InAs,<172 K,,,,,,,,,,,,10.1016/j.jmmm.2011.06.067,
Mn-doped ZnO,273K,,,,,,,,,,,,10.1016/j.jmmm.2011.06.067,
Fe-doped ZnO,273K,,,,,,,,,,,,10.1016/j.jmmm.2011.06.067,
Co-doped ZnO,273K,,,,,,,,,,,,10.1016/j.jmmm.2011.06.067,
Ni-doped ZnO,273K,,,,,,,,,,,,10.1016/j.jmmm.2011.06.067,
Pr2RuO5,10 K,,,Orthorhombic,,"{'a': '10.701 Å', 'b': '3.805 Å', 'c': '11.310 Å'}",Pnma,,,,,,10.1016/S0304-8853(00)00908-2,True
Nd2RuO5,21 K,,,Orthorhombic,,,Pnma,,,,,,10.1016/S0304-8853(00)00908-2,True
Nd2Ni3Si5,,9.5 K,,,,,,,,,,,10.1016/0304-8853(94)00737-3,True
Tl2Ba2CuO6+δ,,20 K,,,,,,,0.1 μB,,,,10.1016/S0304-8853(02)01086-7,True
Gd1.7Sr0.3NiMnO6,126.15 K,,,Monoclinic,,,P 21/n,0.00342 Oe,,,28.9 emu/g,,10.1016/j.jmmm.2023.170549,True
Gd1.5Sr0.5NiMnO6,127.13 K,,,Monoclinic,,,P 21/n,0.0035 Oe,,,27.5 emu/g,,10.1016/j.jmmm.2023.170549,True
Sr0.9Sn0.1TiO3,200 K,,,,,,,,,,,,10.1016/j.jmmm.2023.170549,False
RCu3Mn4O12,50 K,,,,,,,,,,,,10.1016/j.jmmm.2023.170549,False
Eu0.85La0.15S,,,,,,,,,,,,,10.1016/0304-8853(87)90298-8,True
Y3Fe5O12 (Yttrium Iron Garnet),560 K,,,Garnet,Cubic,"{'a': '12.376 Å', 'b': '12.376 Å', 'c': '12.376 Å'}",Ia-3d,,,,,,10.1016/j.jmmm.2023.171673,True
TbPt2Si2,,40 K,,CePt2Si2-type,Primitive tetragonal,,,,,,,,10.1016/0304-8853(85)90084-8,True
UPt2Si2,,40 K,,CePt2Si2-type,Primitive tetragonal,,,,,,,,10.1016/0304-8853(85)90084-8,True
DyPt2Si2,< 4 K,,,CePt2Si2-type,Primitive tetragonal,,,,,,,,10.1016/0304-8853(85)90084-8,True
HoPt2Si2,< 4 K,,,CePt2Si2-type,Primitive tetragonal,,,,,,,,10.1016/0304-8853(85)90084-8,True
ErPt2Si2,< 4 K,,,CePt2Si2-type,Primitive tetragonal,,,,,,,,10.1016/0304-8853(85)90084-8,True
TmPt2Si2,< 4 K,,,CePt2Si2-type,Primitive tetragonal,,,,,,,,10.1016/0304-8853(85)90084-8,True
Fe3O4/NiO,,60 K,,Composite,,,,1685 Oe,,,,,10.1016/j.jmmm.2023.171306,True
Fe3O4 (Solid),858 K,,,Inverse Spinel,Cubic,"{'a': '8.396 Å', 'b': '8.396 Å', 'c': '8.396 Å'}",Fd-3m,0 Oe,,,,,10.1016/j.jmmm.2023.171306,False
Fe3O4 (Hollow),858 K,,,Inverse Spinel,Cubic,"{'a': '8.396 Å', 'b': '8.396 Å', 'c': '8.396 Å'}",Fd-3m,133 Oe,,,,,10.1016/j.jmmm.2023.171306,False
Mg2.2Co0.8TeO6,,,-22.95 K,Trigonal,Corundum,"{'a': '8.6037', 'b': '8.6037', 'c': '10.3563'}",R-3 (no. 148),,,,,,10.1016/j.jmmm.2023.170802,True
Mg2.2Co0.8TeO6,,,-157.07 K,Trigonal,Corundum,"{'a': '8.6037', 'b': '8.6037', 'c': '10.3563'}",R-3 (no. 148),,,,,,10.1016/j.jmmm.2023.170802,True
Mg1.4Co1.6TeO6,,21.5 K,-30.7 K,Trigonal,Corundum,,,,5.08 μB,,,,10.1016/j.jmmm.2023.170802,True
Mg0.6Co2.4TeO6,,36.5 K,-52.61 K,Trigonal,Corundum,,,,5.32 μB,,,,10.1016/j.jmmm.2023.170802,True
Mn3-xCdxTeO6,,6-11 K,,,,,,,,,,,10.1016/j.jmmm.2023.170802,False
La0.88MnO3,270 K,,,Rhombohedral,,{'a': '5.475 Å'},,,,,,,10.1016/S0304-8853(99)00742-8,True
Y3Fe5O12 (YIG),560 K,,,Garnet,Cubic,"{'a': '12.376 Å', 'b': '12.376 Å', 'c': '12.376 Å'}",Ia-3d,,,1750 G,,,10.1016/j.jmmm.2018.06.077,True
CoCr2O4-δ,106 K,,,Cubic,Spinel,"{'a': '8.33011 Å', 'b': '8.33011 Å', 'c': '8.33011 Å'}",Fd-3m,"6000 Oe at 5 K, 4500 Oe at 35 K, 50 Oe at 180 K",,,,,10.1016/j.jmmm.2024.172131,True
GdCu2Sn2,,11K,,CaBe2Ge2-type,Primitive tetragonal,,,,,,,,10.1016/0304-8853(93)90209-K,True
GdNi2Sn2,,7K,,CaBe2Ge2-type,Primitive tetragonal,,,,,,,,10.1016/0304-8853(93)90209-K,True
LaFe4Al8,,135 K,,Tetragonal,I4/mmm,"{'a': '0.8855 nm', 'c': '0.50542 nm'}",I4/mmm,,2.0 μB/Fe,,,,10.1016/S0304-8853(98)00075-4,True
Nd2Fe16Cr,374 K,,,Th2Zn17-type,Hexagonal,"{'a': '8.598 Å', 'b': '8.598 Å', 'c': '12.568 Å'}",R-3m,,,,,,10.1016/S0304-8853(02)00038-0,True
Nd2Fe15.1Cr1.9,356 K,,,Th2Zn17-type,Hexagonal,"{'a': '8.614 Å', 'b': '8.614 Å', 'c': '12.559 Å'}",R-3m,,,,,,10.1016/S0304-8853(02)00038-0,True
K2FeF5,,,,,,,,,,,,,10.1016/0304-8853(80)90883-5,True
Rb2FeF5,,,,,,,,,,,,,10.1016/0304-8853(80)90883-5,True
N2H6FeF5,,,,,,,,,,,,,10.1016/0304-8853(80)90883-5,True
NiCl2-4SC(NH2)2,,1.2 K,,Tetragonal,Body-centred tetragonal,,I 4,,,,,,10.1016/j.jmmm.2020.167390,True
Nd0.8Ca0.2MnO3,125 K,,,,,,,,,,,,10.1016/j.jmmm.2017.07.073,True
Nd0.6Ca0.4MnO3,,150 K,,,,,,,,,,,10.1016/j.jmmm.2017.07.073,True
LiGdF4,,,"{'H_parallel_c': 0, 'H_parallel_a': -1.4}",Scheelite-type,Tetragonal,"{'a': 5.219, 'c': 10.97}",I 41/a (C4h6),,,,,"{'H_parallel_c': 'NA', 'H_parallel_a': 'NA'}",10.1016/j.jmmm.2023.171600,True
Bi0.96Eu0.04FeO3,,643 K,,Rhombohedral,R3c,"{'a': '5.568', 'b': '5.568', 'c': '13.80'}",R3c,730 Oe,,0.149 emu/g,0.034 emu/g,9.5 × 10^−6 emu/g Oe,10.1016/j.jmmm.2023.171268,True
Mn5Ge2,,110 K,,,,,,,,,,,10.1016/0304-8853(88)90193-X,True
CsCrF4,,,-145 K,Triangular spin tube,,,,,,,,,10.1016/j.jmmm.2012.04.014,False
TbSi1.67,,16 K,,Orthorhombic,,"{'a': '4.058 Å', 'b': '3.971 Å', 'c': '13.396 Å'}",Imma,,,,,,10.1016/0304-8853(89)90102-9,True
TbSi1.67-δ,,39 K,,Hexagonal,,"{'a': '3.842 Å', 'c': '4.140 Å'}",P6/mmm,,,,,,10.1016/0304-8853(89)90102-9,True
Pr0.925Na0.075MnO3,106 K,80 K,,,,,,,,,,,10.1016/j.jmmm.2003.12.127,True
(AlCrFeNiMn)O,400 K,,,RockSalt,Cubic,{'a': '4.20 Å'},,150 Oe,0.34 μB per cation,164 emu/cm³,,,10.1016/j.jmmm.2021.168271,True
(MgCoNiCuZn)O,,100-150 K,,RockSalt,Cubic,,,,,,,,10.1016/j.jmmm.2021.168271,False
Zn0.95Cr0.05O,,,"-212 K (500°C), -208 K (600°C)",Wurtzite Hexagonal,Hexagonal,"{'a': '3.2502 Å (400°C), 3.2501 Å (450°C), 3.2487 Å (500°C), 3.2475 Å (600°C)', 'c': '5.2114 Å (400°C), 5.2091 Å (450°C), 5.2076 Å (500°C), 5.2052 Å (600°C)'}",,,"2.5 μB (500°C), 2.4 μB (600°C)",,,,10.1016/j.jmmm.2015.04.057,True
Dy2Ba4Cu7O15,,1.25 K,,,,,,,,,,,10.1016/0304-8853(92)90376-Y,True
Co80Dy20,700 K,,,,,,,Divergence at ~250 K,,,,,10.1016/j.jmmm.2021.167883,True
Co83Dy17,1030 K,,,,,,,,,,,,10.1016/j.jmmm.2021.167883,False
Ce1−xLaxB6,,2.3 K,,Cubic,,{'a': '4.14 Å'},Pm-3m,,,,,,10.1016/0304-8853(83)90302-5,True
Ce1−yYyB6,,2.3 K,,Cubic,,{'a': '4.14 Å'},Pm-3m,,,,,,10.1016/0304-8853(83)90302-5,True
Co-g-C3N4,54 K,,,Heptazine-based two-dimensional sheet-like structure,Honeycomb,,,1300 Oe at 2 K,2.3 emu/g at 2 K,,,,10.1016/j.jmmm.2022.170259,True
Co-g-C3N4,17 K,,,Heptazine-based two-dimensional sheet-like structure,Honeycomb,,,532 Oe at 2 K,,,,,10.1016/j.jmmm.2022.170259,True
U3Cu4Si4,,130(2) K,46 K,Orthorhombic,Immm,"{'a': '0.3966(1) nm', 'b': '0.4028(1) nm', 'c': '2.3879(5) nm'}",Immm,1.5 T,1.20(4) μB,0.9 μB/mol at 5 T,,,10.1016/S0304-8853(98)00358-8,True
η-Yb2S3,,,-38 K,Orthorhombic,,"{'a': '10.9559 Å', 'b': '7.6482 Å', 'c': '23.1716 Å'}",,,4.67 μB/Yb,1.1 μB/Yb at 7 T,,,10.1016/j.jmmm.2018.12.100,True
ε-Yb2S3,,,-35 K,Hexagonal,,"{'a': '6.7484 Å', 'b': '6.7484 Å', 'c': '18.2188 Å'}",,,4.76 μB/Yb,0.65 μB/Yb at 7 T,,,10.1016/j.jmmm.2018.12.100,True
YbS,,,-46 K,Cubic,,"{'a': '11.2726 Å', 'b': '11.2726 Å', 'c': '11.2726 Å'}",,,2.58 μB/Yb,0.35 μB/Yb at 7 T,,,10.1016/j.jmmm.2018.12.100,True
CHA2CuBr4,3.98 K,,,,,,,,,,,,10.1016/0304-8853(92)90360-Z,True
CPA2CuCl4,4.8 K,,,,,,,,,,,,10.1016/0304-8853(92)90360-Z,True
Co0.844V0.156,850 K,,,Cu3Au-type,,,,,0.67 μB,,,,10.1016/0304-8853(80)90243-7,True
Co0.784V0.216,850 K,,,Cu3Au-type,,,,,0.16 μB,,,,10.1016/0304-8853(80)90243-7,True
