Repository: MaMMoS-project/ML-models

# ML-models
Collection of various ML models developed for the MaMMoS project

Models are organized in different folders of this repository:


- ./beyond-stoner-wolfarth:

   ML models to replace single-grain micromagnetics simulations by ML predictions for:

   -- ./beyond-stoner-wolfarth/single-grain-easy-axis-model:
      where the H and K1 vector are aligned along the z-axis of the simulation cube
      This model predicts Mr, Hc, and BHmax from a, k1, and Ms
      Current model version: v1.0

   -- ./inverse-beyond-stoner-wolfarth/single-grain-easy-axis-model:
      where the H and K1 vector are aligned along the z-axis of the simulation cube

File: compound-to-experimental-tc/data/MagneticMaterials_All.csv (part 83 of 94)
Material_Name,Curie,Neel,Curie_Weiss,Crystal_Structure,Lattice_Structure,Lattice_Parameters,Space_Group,Coercivity,Magnetic_Moment,Magnetization,Remanence,Susceptibility,DOI,Experimental
Co/Cu/Ni/Cu(001),190 K,,,,,,,,,,,,10.1016/S0304-8853(00)00757-5,True
SmCo6.7Ti0.3,993K,,,TbCu7-type,Hexagonal,"{'a': '4.895 Å', 'c': '4.052 Å'}",,"0.1 T (as-cast), 0.24 T (annealed), 1.9 T (ball-milled)",,"76 J/T kg (as-cast), 86 J/T kg (annealed), 78 J/T kg (ball-milled)","17.8 J/T kg (annealed), 50.3 J/T kg (ball-milled)",,10.1016/S0304-8853(01)00451-6,True
SmCo6.5Ti0.5,993K,,,TbCu7-type,Hexagonal,"{'a': '4.876 Å', 'c': '4.086 Å'}",,"0.1 T (as-cast), 0.24 T (annealed), 2.1 T (ball-milled)",,"70 J/T kg (as-cast), 76 J/T kg (annealed), 72 J/T kg (ball-milled)","27.2 J/T kg (annealed), 46.3 J/T kg (ball-milled)",,10.1016/S0304-8853(01)00451-6,True
SmCo6.4Ti0.6,993K,,,TbCu7-type,Hexagonal,"{'a': '4.872 Å', 'c': '4.102 Å'}",,"0.1 T (as-cast), 0.24 T (annealed), 1.9 T (ball-milled)",,"69 J/T kg (as-cast), 70 J/T kg (annealed), 71 J/T kg (ball-milled)","19.0 J/T kg (annealed), 46.3 J/T kg (ball-milled)",,10.1016/S0304-8853(01)00451-6,True
URh3B,,9.5 K,,,,,,,,,,,10.1016/0304-8853(87)90556-7,True
Ni2.01Mn1.58Sn0.41,290 K,,,Orthorhombic,M-phase,,51,,0.816 μB/f.u.,,,,10.1016/j.jmmm.2021.168345,True
Ni1.89Mn1.62Sn0.49,300 K,,,Cubic,A-phase,,225,,1.57 μB/f.u.,,,,10.1016/j.jmmm.2021.168345,True
Ni2.10Mn1.37Sn0.53,294 K,,,Mixed (dominant Orthorhombic),M-phase,,51,,1.56 μB/f.u.,,,,10.1016/j.jmmm.2021.168345,True
Ni2.01Mn1.42Sn0.57,327 K,,,Cubic,A-phase,,225,,2.21 μB/f.u.,,,,10.1016/j.jmmm.2021.168345,True
HoCo3H4.3,,200 K,,,,,,,,,,,10.1016/0304-8853(92)90097-8,True
ErCo3H4.2,,200 K,,,,,,,,,,,10.1016/0304-8853(92)90097-8,True
CeRh0.4Ir0.6In5,,,0.3 ± 0.1 K at P = 0.47 GPa,Tetragonal,,,,,,,,,10.1016/j.jmmm.2006.10.224,True
CeRh0.3Ir0.7In5,,,0.2 ± 0.1 K,Tetragonal,,,,,,,,,10.1016/j.jmmm.2006.10.224,True
α-Fe2O3,,948-963 K,,Corundum,Rhombohedral,,,,,,,,10.1016/S0304-8853(03)00625-5,False
Dy0.9Gd0.1B2C2,,17.5 K,,Tetragonal,,,,,,,,,10.1016/j.jmmm.2003.11.248,True
U0.92Y0.08CoAl,14 K,,,,,,,,,,,,10.1016/S0304-8853(98)00902-0,True
CsNiCr,90 K,,,,,,,,,,,,10.1016/j.jmmm.2007.03.038,True
NiCr2/3,60 K,,,,,,,,,,,,10.1016/j.jmmm.2007.03.038,True
Pd/Fe/Pd,,,,,,,,"variable, Hc(x) ∝ x^(-2.3)",9.2 μB per Fe atom,M_sA = 1.1 × 10^(-4) emu/cm^2,,,10.1016/j.jmmm.2010.03.030,True
"(La,Y)0.75Ca0.25MnO3",130K,,160K,Perovskite,,,,,,,,,10.1016/S0304-8853(97)01101-3,True
"(La,Y)0.7Ca0.3MnO3",60K,,120K,Perovskite,,,,,,,,,10.1016/S0304-8853(97)01101-3,True
GdMnO3+δ,,41.6-42.10 K,,Orthorhombic,Perovskite,"{'a': '0.5866-0.5874 nm', 'b': '0.7431-0.7437 nm', 'c': '0.5318-0.5320 nm'}",Pnma,,5.47-5.80 μB/f.u. at 2 K and 7 T,,,,10.1016/j.jmmm.2023.171221,True
La0.6Sr0.3Mn1.05Fe0.05O3,320 K,,,Rhombohedral,Perovskite,{'a': '7.757 Å'},R3̄c,,,,,,10.1016/j.jmmm.2014.06.009,True
La0.6Sr0.3Mn1.0Fe0.1O3,250 K,,,Rhombohedral,Perovskite,{'a': '7.760 Å'},R3̄c,,,,,,10.1016/j.jmmm.2014.06.009,True
La0.6Sr0.3Mn0.95Fe0.15O3,180 K,,,Rhombohedral,Perovskite,{'a': '7.762 Å'},R3̄c,,,,,,10.1016/j.jmmm.2014.06.009,True
Eu0.85La0.15Fe2As2,,16 K,"-22.82 K (H ∥ ab), -22.20 K (H ∥ c)",ThCr2Si2-type,,{'c': '12.03 Å'},,,"7.93 μB (H ∥ ab), 7.72 μB (H ∥ c)",,,"7.86 emu/K Oe mol (H ∥ ab), 7.45 emu/K Oe mol (H ∥ c)",10.1016/j.jmmm.2009.07.043,True
UAs0.5Se0.5,165 K,,,,,,,,,,,,10.1016/S0304-8853(01)00226-8,True
HgCr2O4,,,-32 K,Cubic,Pyrochlore,{'a': '8.6609 Å'},Fd-3m,,1.5 μB,,,,10.1016/j.jmmm.2006.10.436,True
β-Mn0.81Ru0.19,,137K,,Cubic,P4132,,,,,,,,10.1016/j.jmmm.2006.10.480,True
La2Co0.8Fe0.2MnO6,208 K,,217 K,Monoclinic,P21/n,,P21/n,8289.27 Oe,5.43 μB/f.u.,38.87 emu/g,21.20 emu/g,,10.1016/j.jmmm.2023.171347,True
La2Co0.5Fe0.5MnO6,"80, 206 K",,199 K,Monoclinic,P21/n,,P21/n,8289.27 Oe,5.49 μB/f.u.,35.60 emu/g,13.94 emu/g,,10.1016/j.jmmm.2023.171347,True
La2Co0.2Fe0.8MnO6,69 K,,93 K,Monoclinic,P21/n,,P21/n,3639.19 Oe,7.83 μB/f.u.,22.89 emu/g,2.66 emu/g,,10.1016/j.jmmm.2023.171347,True
Gd0.7Ca0.3MnO3,,,-17.73 K,Orthorhombic,Pnma,,Pnma,2.2 kOe,936 emu/mol,,,1.89×10^−2 emu/g,10.1016/j.jmmm.2012.09.057,True
Gd0.7Ca0.3Mn0.95Cr0.05O3,,,-18.11 K,Orthorhombic,Pnma,,Pnma,,1212 emu/mol,,,,10.1016/j.jmmm.2012.09.057,True
Gd0.7Ca0.3Mn0.9Cr0.1O3,,,-17.36 K,Orthorhombic,Pnma,,Pnma,,1699 emu/mol,,,,10.1016/j.jmmm.2012.09.057,True
Gd0.7Ca0.3Mn0.8Cr0.2O3,,,-16.01 K,Orthorhombic,Pnma,,Pnma,1.4 kOe,1516 emu/mol,,,6.44×10^−2 emu/g,10.1016/j.jmmm.2012.09.057,True
Lu(Co0.91Al0.09)2,48 K,,,C15 Laves phase,Cubic,{'a': '7.150 Å'},,,0.7 μB at x = 0.09,,,,10.1016/j.jmmm.2024.171821,True
Y(Co1-xAlx)2,130 K at x = 0.15,,,,,,,,,,,,10.1016/j.jmmm.2024.171821,False
La0.67Ca0.33Mn1−xRuxO3,"264.34 K (x=0), 264.3 K (x=0.01), 261.35 K (x=0.03), 254.04 K (x=0.05), 249.55 K (x=0.07), 245.06 K (x=0.085)",,,Orthorhombic,Pnma,"{'a': '5.4624 Å (x=0), 5.4624 Å (x=0.01), 5.4659 Å (x=0.03), 5.4708 Å (x=0.05), 5.4727 Å (x=0.07), 5.4759 Å (x=0.085)', 'b': '5.4763 Å (x=0), 5.4763 Å (x=0.01), 5.4778 Å (x=0.03), 5.4806 Å (x=0.05), 5.4797 Å (x=0.07), 5.4808 Å (x=0.085)', 'c': '7.7201 Å (x=0), 7.7164 Å (x=0.01), 7.7231 Å (x=0.03), 7.7294 Å (x=0.05), 7.7321 Å (x=0.07), 7.7359 Å (x=0.085)'}",Pnma,,"3.55 μB (x=0), 3 μB (x=0.085)",,,,10.1016/S0304-8853(02)01171-X,True
Magnetite (Fe3O4),858 K,,,Inverse Spinel,Cubic,{'a': '8.396 Å'},Fd-3m,,4.1 μB,,,,10.1016/j.jmmm.2023.171123,True
La0.80Ag0.15MnO3+δ,320.5 K,,,Rhombohedral,,,R-3c,,3.28 μB,,,,10.1016/j.jmmm.2023.171253,True
La0.80Ag0.15MnO3+δ,242.5 K,,,Rhombohedral,,,R-3c,,3.72 μB,,,,10.1016/j.jmmm.2023.171253,True
Fe2+xV1−xAl,,,,,,,,,"3.7 μB per unit formula for Fe3Al cluster, 5000 μB per individual nanocluster",,M0 decreases with the rate of d ln M0 / d P = -0.047 GPa^-1,"increases with increasing pressure, obeys Curie–Weiss law",10.1016/j.jmmm.2006.10.254,True
Fe2VAl0.95,Output:,,,,,,,,,,,,10.1016/j.jmmm.2006.10.254,True
CoMoO4,,68 K,-125 K,Wolframite,,,,,5.4 μB,,,,10.1016/0304-8853(95)00516-1,True
NiMoO4,,83 K,-145 K,Wolframite,,,,,3.7 μB,,,,10.1016/0304-8853(95)00516-1,True
La0.3Ce0.4Ca0.3MnO3,47 K,,,Orthorhombically distorted perovskite,,,,,,,,,10.1016/j.jmmm.2012.05.028,True
La0.2Ce0.5Ca0.3MnO3,46 K,,,Orthorhombically distorted perovskite,,,,,,,,,10.1016/j.jmmm.2012.05.028,True
La0.1Ce0.6Ca0.3MnO3,41 K,,,Orthorhombically distorted perovskite,,,,,,,,,10.1016/j.jmmm.2012.05.028,True
Ce0.7Ca0.3MnO3,42 K,,,Orthorhombically distorted perovskite,,,,,,,,,10.1016/j.jmmm.2012.05.028,True
CeCu,,3.72 K,,,,,,,,,,,10.1016/0304-8853(94)90198-8,True
NdCu,,10 K,,,,,,,,,,,10.1016/0304-8853(94)90198-8,True
PrCu,,13 K,,,,,,,,,,,10.1016/0304-8853(94)90198-8,True
TmNi5,4.5 K,,,Hexagonal,,,,,,,,,10.1016/0304-8853(85)90182-9,True
Mn1.3Fe0.65P0.5Si0.5,270 K,,,Hexagonal,Hexagonal,"{'a': '610 pm', 'c': '344 pm'}",P6̄2m,,,130 Am^2/kg,,,10.1016/j.jmmm.2015.08.045,True
YFe4Si2,,76K,,Tetragonal,Orthorhombic,"{'a': '7.1792', 'b': '7.1792', 'c': '3.7767'}","P42/mnm (HT), Pnnm (LT)",,,,,,10.1016/j.jmmm.2012.05.058,True
Mn0.52Si0.48,300K,,,B20,Polycrystalline,{'a': '4.56 Å'},,0.65 kOe,1.1 μB/Mn,400 emu/cm³,,,10.1016/j.jmmm.2017.01.022,True
Mn0.53Si0.47,300K,,,B20,Polycrystalline,{'a': '4.56 Å'},,,,,,,10.1016/j.jmmm.2017.01.022,True
Mn0.54Si0.46,300K,,,B20,Polycrystalline,{'a': '4.56 Å'},,,,,,,10.1016/j.jmmm.2017.01.022,True
BaCoF4,,"19 K, 41 K",,,,,,,,,,,10.1016/j.jmmm.2019.165782,False
0.9BiFeO3-0.1BaTiO3,255 K,,190 K,Rhombohedral,,{'a': '5.637 Å'},,250 Oe,,,0.120 emu/g,,10.1016/S0304-8853(98)00167-X,True
0.8BiFeO3-0.2BaTiO3,271 K,,185 K,Rhombohedral,,{'a': '5.648 Å'},,250 Oe,,,0.125 emu/g,,10.1016/S0304-8853(98)00167-X,True
0.75BiFeO3-0.25BaTiO3,257 K,,220 K,Rhombohedral,,{'a': '5.663 Å'},,200 Oe,,,0.010 emu/g,,10.1016/S0304-8853(98)00167-X,True
0.7BiFeO3-0.3BaTiO3,267 K,,226 K,Rhombohedral,,{'a': '5.659 Å'},,200 Oe,,,0.040 emu/g,,10.1016/S0304-8853(98)00167-X,True
0.6BiFeO3-0.4BaTiO3,270 K,,210 K,Cubic,,{'a': '5.657 Å'},,100 Oe,,,0.006 emu/g,,10.1016/S0304-8853(98)00167-X,True
Fe/Au,1057 K,,,BCC,,,,,,,,,10.1016/S0304-8853(00)01111-2,False
Fe2/Au,582 K,,,BCC,,,,,,,,,10.1016/S0304-8853(00)01111-2,False
Mn0.9Mg0.1V2O4,,50 K,,Cubic to Tetragonal,Pyrochlore,,,,,,,,10.1016/j.jmmm.2023.171601,True
Mn0.85Mg0.15V2O4,,49 K,,Cubic to Tetragonal,Pyrochlore,,,,,,,,10.1016/j.jmmm.2023.171601,True
LuCrO3,,147 K,,Orthorhombic,Perovskite,"{'a': '5.256 Å', 'b': '5.519 Å', 'c': '7.611 Å'}",Pnma,,,,,,10.1016/0304-8853(84)90322-6,True
URh2Si2,,25 K,,Tetragonal,Body-Centered Tetragonal,"{'a': '4.125 Å', 'b': '4.125 Å', 'c': '9.584 Å'}",I4/mmm,,0.4 μB/U,,,,10.1016/S0304-8853(10)80014-9,True
U(Ru0.5Rh0.5)2Si2,,20 K,,Tetragonal,Body-Centered Tetragonal,"{'a': '4.124 Å', 'b': '4.124 Å', 'c': '9.583 Å'}",I4/mmm,,0.2 μB/U,,,,10.1016/S0304-8853(10)80014-9,True
Ni0.95Ge0.05,600 K,,,Face-centered cubic,Cubic,{'a': '0.3526 nm'},,3050 Oe,,439 emu/cm^3,,,10.1016/j.jmmm.2020.167722,True
Ni0.91Ge0.09,500 K,,,Face-centered cubic,Cubic,{'a': '0.3537 nm'},,3172 Oe,,288 emu/cm^3,,,10.1016/j.jmmm.2020.167722,True
Ni0.86Ge0.14,474 K,,,Face-centered cubic,Cubic,{'a': '0.3541 nm'},,3250 Oe,,323 emu/cm^3,,,10.1016/j.jmmm.2020.167722,True
Zn0.75Cr0.25Te,300 K,,,zinc-blende,,,,,3.92 μB/Cr,,,,10.1016/j.jmmm.2003.12.460,False
Zn0.8Cr0.2Te,300 K,,,,,,,,2.6 μB/Cr,,,,10.1016/j.jmmm.2003.12.460,True
Eu0.9Ca0.1CrO3,,,-394 K,Orthorhombic,Perovskite,,Pbnm,,6.45 μB,,,,10.1016/j.jmmm.2015.07.075,True
Eu0.7Ca0.3CrO3,,,-321 K,Orthorhombic,Perovskite,,Pbnm,,5.19 μB,,,,10.1016/j.jmmm.2015.07.075,True
Eu-Sr,150 K,,,,,,,,,,,,10.1016/0304-8853(93)90699-3,True
Eu-Sr,18 K,,,,,,,,,,,,10.1016/0304-8853(93)90699-3,True
Gd(Ni0.96Fe0.04)2,123K,,,Cubic,Cubic,{'a': '7.2002'},Fd -3 m,,6.4,,,,10.1016/j.jmmm.2017.10.022,True
Gd(Ni0.92Fe0.08)2,188K,,,Cubic,Cubic,{'a': '7.2099'},Fd -3 m,,6.4,,,,10.1016/j.jmmm.2017.10.022,True
Gd(Ni0.88Fe0.12)2,230K,,,Cubic,Cubic,{'a': '7.2242'},Fd -3 m,,6.3,,,,10.1016/j.jmmm.2017.10.022,True
Gd(Ni0.84Fe0.16)2,309K,,,Cubic,Cubic,{'a': '7.2329'},Fd -3 m,,6.3,,,,10.1016/j.jmmm.2017.10.022,True
Zn0.96Mn0.04O,,,609.5±23 K,Wurtzite,Hexagonal,"{'a': '3.248', 'c': '5.204'}",P63mc,,,,,,10.1016/j.jmmm.2013.07.029,True
Zn0.92Mn0.08O,,,393.0±10 K,Wurtzite,Hexagonal,"{'a': '3.248', 'c': '5.205'}",P63mc,,,,,,10.1016/j.jmmm.2013.07.029,True
Zn0.90Mn0.10O,,,181.3±34 K,Wurtzite,Hexagonal,"{'a': '3.246', 'c': '5.204'}",P63mc,,,,,,10.1016/j.jmmm.2013.07.029,True
Pb2VO(PO4)2,,3.7 K,,,,,,,,,,,10.1016/j.jmmm.2014.05.011,True
(CuCl)LaNb2O,,3.7 K,,,,,,,,,,,10.1016/j.jmmm.2014.05.011,True
Li2VOGeO4,,3.7 K,,,,,,,,,,,10.1016/j.jmmm.2014.05.011,True
SrZnVO(PO4)2,,3.7 K,,,,,,,,,,,10.1016/j.jmmm.2014.05.011,True
BaCdVO(PO4)2,,3.7 K,,,,,,,,,,,10.1016/j.jmmm.2014.05.011,True
Ga0.954Mn0.046As,130 K,,,,,,,,,,,,10.1016/j.jmmm.2003.12.961,True
Gd2Zn17,,9.3K,,,,,,,1.6 μB/Gd at 8T,,,,10.1016/S0304-8853(99)00158-4,False
GdCu5.1In6.9,,13.4K,,,,,,,4 μB/Gd at 40T,,,,10.1016/S0304-8853(99)00158-4,False
Zn0.1Ni0.9Fe2O4,724 K,,840 K,Mixed Spinel,Cubic,"{'a': '8.38 Å', 'b': '8.38 Å', 'c': '8.38 Å'}",Fd-3m,,,,,,10.1016/j.jmmm.2010.05.030,True
Zn0.3Ni0.7Fe2O4,630 K,,710 K,Mixed Spinel,Cubic,"{'a': '8.46 Å', 'b': '8.46 Å', 'c': '8.46 Å'}",Fd-3m,,,,,,10.1016/j.jmmm.2010.05.030,True
La0.55Ba0.45MnO3,350 K,,,Cubic,Cubic,{'a': '3.908'},,,,,,,10.1016/S0304-8853(99)00529-6,True
Nd0.55Ba0.45MnO3,120 K,,,Cubic,Cubic,{'a': '3.891'},,,2.8 μB per formula unit at 5 K,,,,10.1016/S0304-8853(99)00529-6,True
Nd0.55Ba0.45MnO2.65,,136 K,,Tetragonal,Tetragonal,"{'a': '3.946', 'c': '7.750'}",,,0.2 μB per formula unit,,,,10.1016/S0304-8853(99)00529-6,True
Gd0.55Ba0.45MnO2.65,,160 K,,Tetragonal,Tetragonal,"{'a': '3.933', 'c': '7.696'}",,,1.2 μB per formula unit,,,,10.1016/S0304-8853(99)00529-6,True
YBaMn2O5+δ,,166 K,,Tetragonal,Tetragonal,,,,,,,,10.1016/S0304-8853(99)00529-6,False
(Ga0.97Nd0.03)(Fe0.99Mn0.01)O3,219.1 K,,,Orthorhombic,,"{'a': '8.73528 Å', 'b': '9.38534 Å', 'c': '5.07810 Å'}",Pc21n,5.15 kOe,,17.1 emu/g at 30 kOe,9.34 emu/g,,10.1016/j.jmmm.2021.168121,True
(Ga0.97Nd0.03)(Fe0.98Mn0.02)O3,202.1 K,,,Orthorhombic,,"{'a': '8.71691 Å', 'b': '9.36040 Å', 'c': '5.06814 Å'}",Pc21n,4.44 kOe,,15.9 emu/g at 30 kOe,8.47 emu/g,,10.1016/j.jmmm.2021.168121,True
(Ga0.97Nd0.03)(Fe0.97Mn0.03)O3,197.3 K,,,Orthorhombic,,"{'a': '8.72177 Å', 'b': '9.36962 Å', 'c': '5.07265 Å'}",Pc21n,4.48 kOe,,15.5 emu/g at 30 kOe,8.16 emu/g,,10.1016/j.jmmm.2021.168121,True
ZnO-C,> 400 K,,,Thin films,,,,,3 μB per carbon atom,,,,10.1016/j.jmmm.2021.167963,False
TmAg,,9.5 K,,CsCl-type,Cubic,,,,,,,,10.1016/0304-8853(82)90044-0,True
U2Ni2SnD1.8,,87 K,,Tetragonal,Mo2FeB2,"{'a': '7.435 Å', 'c': '3.762 Å'}",P4/mbm,,0.8 μB,,,,10.1016/j.jmmm.2006.10.157,True
Bi0.95Gd0.05Fe0.95Ti0.05O3,,583K,,Rhombohedral,R3c,"{'a': '5.612 Å', 'c': '13.703 Å'}",R3c,,,0.096 emu/g,,,10.1016/j.jmmm.2016.03.085,True
Bi0.90Gd0.10Fe0.90Ti0.10O3,,623K,,Orthorhombic,Pbnm,"{'a': '5.602 Å', 'b': '5.599 Å', 'c': '7.926 Å'}",Pbnm,,,0.217 emu/g,,,10.1016/j.jmmm.2016.03.085,True
Bi0.85Gd0.15Fe0.85Ti0.15O3,,623K,,Orthorhombic,Pbnm,"{'a': '5.564 Å', 'b': '5.589 Å', 'c': '7.9 Å'}",Pbnm,,,0.207 emu/g,,,10.1016/j.jmmm.2016.03.085,True
Bi0.80Gd0.20Fe0.80Ti0.20O3,,603K,,Cubic,Pm3̄m,{'a': '3.943 Å'},Pm3̄m,,,0.276 emu/g,,,10.1016/j.jmmm.2016.03.085,True
Nd/Y,,27.86 K,,,,,,,,,,,10.1016/0304-8853(94)00809-4,True
Y3Fe5O12 (YIG),560 K,,,Garnet,Cubic,"{'a': '12.376 Å', 'b': '12.376 Å', 'c': '12.376 Å'}",Ia-3d,,,,,,10.1016/j.jmmm.2017.04.051,True
Fe74.5C7.0Si3.3B5.5P8.7Co1.0,637 K,,,Amorphous,,,,8.26 A/m,,1.1 T,,5482,10.1016/j.jmmm.2014.04.028,True
Fe73.5C7.0Si3.3B5.5P8.7Co2.0,647 K,,,Amorphous,,,,7.27 A/m,,1.07 T,,6823,10.1016/j.jmmm.2014.04.028,True
Fe72.5C7.0Si3.3B5.5P8.7Co3.0,647 K,,,Amorphous,,,,4.81 A/m,,1.04 T,,7567,10.1016/j.jmmm.2014.04.028,True
Fe71.5C7.0Si3.3B5.5P8.7Co4.0,647 K,,,Amorphous,,,,6.77 A/m,,1.01 T,,7029,10.1016/j.jmmm.2014.04.028,True
Fe74.5C7.0Si3.3B5.5P8.7Ni1.0,630 K,,,Amorphous,,,,8.48 A/m,,1.11 T,,2473,10.1016/j.jmmm.2014.04.028,True
Fe73.5C7.0Si3.3B5.5P8.7Ni2.0,632 K,,,Amorphous,,,,9.79 A/m,,0.99 T,,2781,10.1016/j.jmmm.2014.04.028,True
Fe72.5C7.0Si3.3B5.5P8.7Ni3.0,634 K,,,Amorphous,,,,8.87 A/m,,0.85 T,,3216,10.1016/j.jmmm.2014.04.028,True
Fe71.5C7.0Si3.3B5.5P8.7Ni4.0,632 K,,,Amorphous,,,,9.65 A/m,,0.66 T,,3386,10.1016/j.jmmm.2014.04.028,True
(C12H14NH3)2Fe0.1Cd0.9Cl4,,,-120 K,,,,,,5.05 μB,,,,10.1016/S0304-8853(99)00546-6,True
(C12H14NH3)2Fe0.15Cd0.85Cl4,,,-120 K,,,,,,5.05 μB,,,,10.1016/S0304-8853(99)00546-6,True
(C12H14NH3)2Fe0.2Cd0.8Cl4,,,-120 K,,,,,,5.05 μB,,,,10.1016/S0304-8853(99)00546-6,True
(C12H14NH3)2Fe0.4Cd0.6Cl4,,,-120 K,,,,,,5.05 μB,,,,10.1016/S0304-8853(99)00546-6,True
(C12H14NH3)2Fe0.6Cd0.4Cl4,,,-120 K,,,,,,5.05 μB,,,,10.1016/S0304-8853(99)00546-6,True
(C12H14NH3)2Fe0.8Cd0.2Cl4,,,-120 K,,,,,,5.05 μB,,,,10.1016/S0304-8853(99)00546-6,True
(C12H14NH3)2FeCl4,,,-120 K,,,,,,5.05 μB,,,,10.1016/S0304-8853(99)00546-6,True
PrFe0.9Ni0.1O3,,,-262 K,Orthorhombic,,,,,,,,,10.1016/j.jmmm.2010.03.024,True
PrFe0.8Ni0.2O3,,,-150 K,Orthorhombic,,,,,,,,,10.1016/j.jmmm.2010.03.024,True
UCo2Ge2,,175 K,-350 K,ThCr2Si2-type,Tetragonal,"{'a': '400.8 pm', 'c': '987.2 pm'}",I4/mmm,,4.5 μB,,,,10.1016/S0304-8853(03)00624-3,True
U(Co0.75Cu0.25)2Ge2,,133 K,-81 K,ThCr2Si2-type,Tetragonal,"{'a': '402.6 pm', 'c': '990.8 pm'}",I4/mmm,,3.2 μB,,,,10.1016/S0304-8853(03)00624-3,True
U(Co0.5Cu0.5)2Ge2,105 K,85 K,35 K,ThCr2Si2-type,Tetragonal,"{'a': '403.5 pm', 'c': '998.4 pm'}",I4/mmm,,3.2 μB,,,,10.1016/S0304-8853(03)00624-3,True
U(Co0.4Cu0.6)2Ge2,104 K,82 K,90 K,ThCr2Si2-type,Tetragonal,"{'a': '404.2 pm', 'c': '1002.7 pm'}",I4/mmm,,2.7 μB,,,,10.1016/S0304-8853(03)00624-3,True
U(Co0.3Cu0.7)2Ge2,104 K,,96 K,ThCr2Si2-type,Tetragonal,"{'a': '404.6 pm', 'c': '1006.2 pm'}",I4/mmm,,2.8 μB,,,,10.1016/S0304-8853(03)00624-3,True
U(Co0.25Cu0.75)2Ge2,107 K,,93 K,ThCr2Si2-type,Tetragonal,"{'a': '405.1 pm', 'c': '1009.1 pm'}",I4/mmm,,2.8 μB,,,,10.1016/S0304-8853(03)00624-3,True
La4Ba2Cu2O10,5.0 K,,,Tetragonal,,,,,,,,,10.1016/0304-8853(94)90363-8,True
EuBaCo2O5.654,300 K,150 K,,,,,,,,,,,10.1016/j.jmmm.2003.11.228,False
EuBaCo2O5.05,,360 K,,,,,,,,,,,10.1016/j.jmmm.2003.11.228,False
Tb3NbO7,,"2.0 K, 3.2 K",,Orthorhombic,,"{'a': '7.4660 Å', 'b': '10.5517 Å', 'c': '7.5023 Å'}",C2221 (No. 20),,"Tb1: 7.31 μB, Tb2: 7.60 μB at 1.8 K; Tb2: 6.68 μB at 2.5 K",,,,10.1016/j.jmmm.2024.172106,True
Cr+0.16at%Pt,,321 K,,,,,,,,,,,10.1016/S0304-8853(00)01159-8,True
La0.8Tb0.2Mn2Si2,,4.2 K,,ThCr2Si2-type,Tetragonal,,,,,,,,10.1016/j.jmmm.2018.01.040,True
La0.8Y0.2)2/3Ca1/3MnO3,88.8 K,,,Perovskite,Distorted Perovskite,,,,,,,,10.1016/j.jmmm.2004.03.017,True
La0.85Y0.15)2/3Ca1/3MnO3,127.3 K,,,Perovskite,Distorted Perovskite,,,,,,,,10.1016/j.jmmm.2004.03.017,True
Co2(OH)(PO4),,70 K,-63.5 K,Three-dimensional framework,,"{'a': '8.043(1) Å', 'b': '8.380(1) Å', 'c': '5.953(1) Å'}",,,,,,3.59 cm^3 K/mol,10.1016/j.jmmm.2003.11.331,True
Co1Cu1(OH)(PO4),,60 K,-73.40 K,Three-dimensional framework,,"{'a': '8.129(5) Å', 'b': '8.275(4) Å', 'c': '5.922(5) Å'}",,,,,,4.073 cm^3 K/mol,10.1016/j.jmmm.2003.11.331,True
Cu2(OH)(PO4),,100 K,,Three-dimensional framework,,"{'a': '8.063(4) Å', 'b': '8.386(4) Å', 'c': '5.884(3) Å'}",,,,,,,10.1016/j.jmmm.2003.11.331,True
Cu1−xMgxGeO3,,,,,,,,,,,,,10.1016/S0304-8853(00)00925-2,True
CuIn0.9Ce0.02Co0.08Te2,783 K,,,Body centered tetragonal,,"{'a': '6.193', 'c': '12.411'}",I4̄2d,,,0.5776 emu/g,,0.0025 emu/g•KOe,10.1016/j.jmmm.2020.166506,True
CuIn0.9Co0.1Te2,980 K,,,Chalcopyrite,,,,,,0.2185 emu/g,,,10.1016/j.jmmm.2020.166506,True
CrMnS2I2,312 K,,,Distorted orthorhombic,Orthorhombic,"{'a': '7.348 Å', 'b': '9.152 Å'}",Pmmn,,7.498 μB,,,,10.1016/j.jmmm.2023.171074,False
AgFeS2,,1423.981 K,,Chalcopyrite,Tetragonal,"{'a': '5.6581 Å', 'c': '10.4219 Å'}",I-42d,,3.0912 μB (Fe),,,,10.1016/j.jmmm.2019.165730,False
Fe/NiO,,450 K,,,,,,,,,,,10.1016/j.jmmm.2011.07.042,True
Ag,,560 pK,,,,,,,,,,,10.1016/0304-8853(92)90416-L,True
Sr2MoWO6,1685 K,,,Cubic,Fm-3m,{'a': '8.074'},Fm-3m,,-2.06 μB,,,,10.1016/j.jmmm.2015.09.057,False
Sr2MoReO6,2005 K,,,Cubic,Fm-3m,{'a': '8.027'},Fm-3m,,0.04 μB,,,,10.1016/j.jmmm.2015.09.057,False
Sr2MoOsO6,1507 K,,,Cubic,Fm-3m,{'a': '8.012'},Fm-3m,,0.09 μB,,,,10.1016/j.jmmm.2015.09.057,False
Ti0.97Co0.03O2,400 K,,,Anatase,Tetragonal,,,,1.25 μB/Co,,,,10.1016/j.jmmm.2003.12.782,True
Zn0.94Fe0.05Cu0.01O,550 K,,,Wurtzite,Hexagonal,,,20 Oe,0.75 μB/Fe,,,,10.1016/j.jmmm.2003.12.782,True
HoFe0.4Cr0.6O3,,360K,,Orthorhombic,Perovskite,"{'a': '5.2551', 'b': '5.5401', 'c': '7.556'}",Pbnm,,"1.12 (RT), 3.13 (6K) μB",,,,10.1016/j.jmmm.2016.05.083,True
GdVO4,,3.4 K,-8 K,Zircon-type,Tetragonal,"{'a': '7.2093 Å', 'b': '6.3432 Å'}",I41/amd,,,,,,10.1016/j.jmmm.2021.167953,True
GdV0.1Cr0.9O4,,20.0 K,8 K,Zircon-type,Tetragonal,"{'a': '7.1980 Å', 'b': '6.3121 Å'}",I41/amd,,,,,,10.1016/j.jmmm.2021.167953,True
GdV0.3Cr0.7O4,,18.1 K,4 K,Zircon-type,Tetragonal,"{'a': '7.1994 Å', 'b': '6.3207 Å'}",I41/amd,,,,,,10.1016/j.jmmm.2021.167953,True
GdV0.5Cr0.5O4,,17.3 K,9 K,Zircon-type,Tetragonal,"{'a': '7.2024 Å', 'b': '6.3289 Å'}",I41/amd,,,,,,10.1016/j.jmmm.2021.167953,True
GdV0.7Cr0.3O4,,14.5 K,5 K,Zircon-type,Tetragonal,"{'a': '7.2044 Å', 'b': '6.3354 Å'}",I41/amd,,,,,,10.1016/j.jmmm.2021.167953,True
GdV0.9Cr0.1O4,,4 K,10 K,Zircon-type,Tetragonal,"{'a': '7.2085 Å', 'b': '6.3426 Å'}",I41/amd,,,,,,10.1016/j.jmmm.2021.167953,True
Gd1-xYxCrO4 (x=0.1),,21.8 K,25 K,Zircon-type,Tetragonal,"{'a': '7.1883 Å', 'b': '6.3049 Å'}",I41/amd,,,,,,10.1016/j.jmmm.2021.167953,True
Gd1-xYxCrO4 (x=0.3),,20.3 K,20 K,Zircon-type,Tetragonal,"{'a': '7.1708 Å', 'b': '6.2925 Å'}",I41/amd,,,,,,10.1016/j.jmmm.2021.167953,True
Gd1-xYxCrO4 (x=0.5),,17.7 K,27 K,Zircon-type,Tetragonal,"{'a': '7.1540 Å', 'b': '6.2807 Å'}",I41/amd,,,,,,10.1016/j.jmmm.2021.167953,True
Gd1-xYxCrO4 (x=0.7),,15.5 K,18 K,Zircon-type,Tetragonal,"{'a': '7.1365 Å', 'b': '6.2697 Å'}",I41/amd,,,,,,10.1016/j.jmmm.2021.167953,True
Dy50Ag50,,56 K,-44.56 K,CsCl-type cubic,Cubic,{'a': '3.6133 Å'},Pm-3m,,11.36 μB,,,,10.1016/j.jmmm.2013.10.007,True
Dy49.7Al0.3Ag50,,,-14.66 K,CsCl-type cubic,Cubic,{'a': '3.6217 Å'},Pm-3m,,11.72 μB,,,,10.1016/j.jmmm.2013.10.007,True
Dy48.8Al1.2Ag50,,,-21.56 K,CsCl-type cubic,Cubic,{'a': '3.6204 Å'},Pm-3m,,11.84 μB,,,,10.1016/j.jmmm.2013.10.007,True
Dy48.2Al1.8Ag50,,,-32.92 K,CsCl-type cubic,Cubic,{'a': '3.6221 Å'},Pm-3m,,11.47 μB,,,,10.1016/j.jmmm.2013.10.007,True
Li0.649Fe1.598Ti0.5Zn0.2Mn0.051Bi0.002O4,556K,,,Cubic Spinel,Cubic,,,,,32.7 emu/g,,,10.1016/j.jmmm.2018.02.032,True
Li0.649Fe1.598Ti0.5Zn0.2Mn0.051Bi0.002O4,553K,,,Cubic Spinel,Cubic,,,,,33.2 emu/g,,,10.1016/j.jmmm.2018.02.032,True
Li0.649Fe1.598Ti0.5Zn0.2Mn0.051Bi0.002O4,550K,,,Cubic Spinel,Cubic,,,,,34.1 emu/g,,,10.1016/j.jmmm.2018.02.032,True
CaCu3Fe2Ru2O12,348 K,,,AA′3B4O12-type perovskite,Cubic,{'a': '7.4095 Å'},Im3̄,,,,,,10.1016/j.jmmm.2023.171366,True
CaCu3Cr2Sb2O12,170 K,,,Perovskite,,,,,,,,,10.1016/j.jmmm.2023.171366,False
CaCu3Co2Re2O12,20 K,28 K,,Perovskite,,,,,,,,,10.1016/j.jmmm.2023.171366,False
Ba2SbFeS5,,13 K,-67.65 K,Isostructural,,,,,,,,,10.1016/j.jmmm.2014.02.024,True
Ba2BiFeS5,,35 K,-64.67 K,Isostructural,,,,,,,,,10.1016/j.jmmm.2014.02.024,True
Mn2FeSi (annealed),,45 K,,Cubic,,{'a': '0.5674 nm'},,,,,,,10.1016/j.jmmm.2023.170914,True
Co/Pt,400 K,,,,,,,,,580 kA/m,,,10.1016/j.jmmm.2019.165372,False
EuS/PbS,18.5 K,,,Superlattice,,,,,,,,,10.1016/j.jmmm.2006.10.748,True
Forsterite-Fayalite,,,60 K,,,,,,,,,Curie-Weiss law above 60 K,10.1016/0304-8853(91)90237-5,True
BaCuO2,,15 K,,bcc,,,,,"S=3 (Cu6O12), S=9 (Cu18O24)",,,,10.1016/j.jmmm.2012.01.023,True
BaCuOx,,11.97 K,,,,,,,,,,,10.1016/j.jmmm.2012.01.023,True
KBaGd(BO3)2,,,-1.19 K,Hexagonal,Triangular,"{'a': '5.4722 Å', 'c': '17.9569 Å'}",R3-m,,8.06 μB,7.32 μB/Gd,,,10.1016/j.jmmm.2018.10.037,True
KBaTb(BO3)2,,,-8.94 K,Hexagonal,Triangular,"{'a': '5.4610 Å', 'c': '17.8637 Å'}",R3-m,,9.52 μB,,,,10.1016/j.jmmm.2018.10.037,True
KBaDy(BO3)2,,,-7.78 K,Hexagonal,Triangular,"{'a': '5.4531 Å', 'c': '17.820 Å'}",R3-m,,10.82 μB,6.56 μB/Dy,,,10.1016/j.jmmm.2018.10.037,True
KBaHo(BO3)2,,,-9.79 K,Hexagonal,Triangular,"{'a': '5.4437 Å', 'c': '17.7322 Å'}",R3-m,,10.35 μB,6.00 μB/Ho,,,10.1016/j.jmmm.2018.10.037,True
KBaTm(BO3)2,,,-26.86 K,Hexagonal,Triangular,"{'a': '5.4236 Å', 'c': '17.6050 Å'}",R3-m,,7.31 μB,,,,10.1016/j.jmmm.2018.10.037,True
KBaYb(BO3)2,,,-135.86 K,Hexagonal,Triangular,"{'a': '5.4159 Å', 'c': '17.5629 Å'}",R3-m,,5.00 μB,1.78 μB/Yb,,,10.1016/j.jmmm.2018.10.037,True
Sr2Cu3O4Cl2,,39.6 K,,Lamellar,Tetragonal,,,,,,,,10.1016/S0304-8853(00)01327-5,True
Y6Mn23H17.4,,230 K,,,,,,,,,,,10.1016/0304-8853(90)90692-J,True
Y6Mn23H22.0,,180 K,,,,,,,,,,,10.1016/0304-8853(90)90692-J,True
Y6Mn23H24.9,,180 K,,,,,,,,,,,10.1016/0304-8853(90)90692-J,True
Y6Mn23H28.8,200 K,180 K,,,,,,,,,,,10.1016/0304-8853(90)90692-J,True
Y6Mn23H32.4,200 K,180 K,,,,,,,,,,,10.1016/0304-8853(90)90692-J,True
VPt3,,210 K,,,,,,,,,,,10.1016/0304-8853(92)91663-E,True
ErB12,,6.7 K,,Face-centered cubic (fcc),Cubic,,,,,,,,10.1016/j.jmmm.2021.168796,True
Ho0.8Lu0.2B12,,5.7 K,,Face-centered cubic (fcc),Cubic,,,,,,,,10.1016/j.jmmm.2021.168796,False
Ho0.5Lu0.5B12,,3.4 K,,Face-centered cubic (fcc),Cubic,,,,,,,,10.1016/j.jmmm.2021.168796,False
Co0.82Fe2.18O4,793 K,,,Inverse Spinel,Cubic,,,,,,,,10.1016/j.jmmm.2013.06.031,True
Co0.59Fe2.41O4,793 K,,,Inverse Spinel,Cubic,,,,,,,,10.1016/j.jmmm.2013.06.031,True
Co0.38Fe2.62O4,793 K,,,Inverse Spinel,Cubic,,,,,,,,10.1016/j.jmmm.2013.06.031,True
Cr71Fe12Mn13,40±5 K,∼500 K,,,,,,,0.031±0.006 μB/atom,,,,10.1016/S0304-8853(01)01335-X,True
Cr73Fe14Mn11,35±5 K,∼380 K,,,,,,,0.035±0.006 μB/atom,,,,10.1016/S0304-8853(01)01335-X,True
Cr75Fe16Mn9,55±5 K,195±5 K,,,,,,,0.087±0.008 μB/atom,,,,10.1016/S0304-8853(01)01335-X,True
Cr77Fe18Mn7,68±15 K,,,,,,,,0.144±0.012 μB/atom,,,,10.1016/S0304-8853(01)01335-X,True
Cr79Fe20Mn5,90±15 K,,,,,,,,0.213±0.011 μB/atom,,,,10.1016/S0304-8853(01)01335-X,True
Cr69Fe10Mn9,125±15 K,,,,,,,,0.237±0.007 μB/atom,,,,10.1016/S0304-8853(01)01335-X,True
Cr72Fe13Mn9,103±5 K,,,,,,,,0.188±0.009 μB/atom,,,,10.1016/S0304-8853(01)01335-X,True
Cr75Fe16Mn9,55±5 K,195±5 K,,,,,,,0.087±0.008 μB/atom,,,,10.1016/S0304-8853(01)01335-X,True
Cr78Fe13Mn9,30±5 K,270±5 K,,,,,,,0.036±0.005 μB/atom,,,,10.1016/S0304-8853(01)01335-X,True
Cr81Fe10Mn9,30±5 K,∼430 K,,,,,,,0.013±0.002 μB/atom,,,,10.1016/S0304-8853(01)01335-X,True
Tb2ReC2,,96 K,,,,,,,,,,,10.1016/0304-8853(95)00315-0,True
Er2ReC2,,18 K,,,,,,,,,,,10.1016/0304-8853(95)00315-0,True
La0.7Ca0.165Sr0.135MnO3,"309 K, 320 K",,,Orthorhombic to Rhombohedral,Pbnm to R3̄c,,Pbnm to R3̄c,,,,,,10.1016/j.jmmm.2006.10.964,True
Eu0.57Ca0.43Fe2As2,,12 K,,Tetragonal,Orthorhombic,,,,,,,,10.1016/j.jmmm.2018.02.079,True
Eu0.73Ca0.27(Fe0.87Co0.13)2As2,,11 K,,Tetragonal,Orthorhombic,,,,,,,,10.1016/j.jmmm.2018.02.079,True
NdInCu2,,2 K,,,,,,,,,,,10.1016/S0304-8853(10)80167-2,True
Pd90Fe10,246 K,,,FCC,,,,,3.7 μB,,,,10.1016/S0304-8853(01)00147-0,True
Pd80Rh10Fe10,190 K,,,FCC,,,,,3.7 μB,,,,10.1016/S0304-8853(01)00147-0,True
Pd70Rh20Fe10,140 K,,,FCC,,,,,3.7 μB,,,,10.1016/S0304-8853(01)00147-0,True
Gd0.70Y0.30,70 K,,,,,,,,6.2 μB,,,,10.1016/0304-8853(83)90105-1,True
TbMn2Si1.9Ge0.1,"49 K, 57 K",496 K,,ThCr2Si2-type,Body-centered symmetry,,I4/mmm,,,,,,10.1016/j.jmmm.2023.171654,True
TbMn2Si1.8Ge0.2,"48 K, 55 K",,,ThCr2Si2-type,Body-centered symmetry,,I4/mmm,,,,,,10.1016/j.jmmm.2023.171654,True
Fe1.85Mn1.15Si,182.9 K,,,D03,FCC,,,,2.39 μB,1.66 μB,,,10.1016/S0304-8853(99)00285-1,True
Fe1.70Mn1.30Si,159.6 K,,,D03,FCC,,,,1.96 μB,1.79 μB,,,10.1016/S0304-8853(99)00285-1,True
Fe1.50Mn1.50Si,138 K,,,D03,FCC,,,,1.59 μB,1.46 μB,,,10.1016/S0304-8853(99)00285-1,True
Fe-doped ITO,300 K,,,,,,,"140 Oe (1×10−1 Pa), 295 Oe (1×10−2 Pa), 255 Oe (1×10−3 Pa)",,,,,10.1016/j.jmmm.2006.10.781,True
(CH2)10(NH3)2FeCl4,,93 K,,,,,,,,,,,10.1016/0304-8853(87)90194-6,True
RuO2,,300 K,,Rutile,Tetragonal,"{'a': '4.49 Å', 'b': '4.49 Å', 'c': '3.11 Å'}",P42/mnm,,,,,,10.1016/j.jmmm.2024.172398,True
Ho2(Ti0.8Ge0.2)2O7,,,"0.654 ± 0.032 K (2–20 K), −7.698 ± 0.214 K (100–300 K)",Cubic,Pyrochlore,{'a': '10.0965(3) Å'},Fd-3m,,4.14 ± 0.12 μB/f.u,7.06 μB/Ho3+,,,10.1016/j.jmmm.2022.169694,True
Ho2(Ti0.6Ge0.4)2O7,,,"0.567 ± 0.012 K (2–20 K), −9.980 ± 0.145 K (100–300 K)",Cubic,Pyrochlore,{'a': '10.0551(3) Å'},Fd-3m,,3.43 ± 0.10 μB/f.u,5.11 μB/Ho3+,,,10.1016/j.jmmm.2022.169694,True
Co96Mn4,1388 K,150 K,,FCC and HCP,,,,,,,,,10.1016/S0304-8853(03)00178-1,True
La0.7Pb0.3(Mn0.9Fe0.1)O3,215 K,,,Rhombohedral,,"{'a': '5.521 Å', 'c': '13.399 Å'}",R-3c,,2.74 μB,,,,10.1016/S0304-8853(01)00077-4,True
La0.7Pb0.3(Mn0.9Co0.1)O3,240 K,,,Rhombohedral,,"{'a': '5.524 Å', 'c': '13.376 Å'}",R-3c,,2.96 μB,,,,10.1016/S0304-8853(01)00077-4,True
La0.7Pb0.3(Mn0.9Ni0.1)O3,265 K,,,Rhombohedral,,"{'a': '5.512 Å', 'c': '13.370 Å'}",R-3c,,3.10 μB,,,,10.1016/S0304-8853(01)00077-4,True
Ni2Mn1+uSb1-u,350 K,,,L21,,{'a': '5.98'},,,1.22 μB/Mn,,,,10.1016/j.jmmm.2008.11.043,True
Ni2Mn1+vIn1-v,324 K,,,B2,,{'a': '3.01'},,,4.00 μB/Mn,,,,10.1016/j.jmmm.2008.11.043,True
Ce7Pd3,,5.4 K,,Th7Fe3 type,Hexagonal,,,,,,,,10.1016/S0304-8853(98)00236-4,True
GdAuAl4Ge2,,"17.8 K, 15.6 K, 13.8 K",2.3 K,Rhombohedral,,,R-3m,,7.93 μB/F.U.,,,,10.1016/j.jmmm.2022.170006,True
TbAuAl4Ge2,,"13.9 K, 9.8 K",18.0 K,Rhombohedral,,,R-3m,,9.89 μB/F.U.,8.31 μB/F.U.,,,10.1016/j.jmmm.2022.170006,True
Cu2CdB2O6,,9.8K,,,,,,,,,,,10.1016/j.jmmm.2006.10.393,True
La0.95Al0.05FeO3,,800 K,595 K,Orthorhombic,,"{'a': '5.5387 Å', 'b': '5.5424 Å', 'c': '7.8462 Å'}",Pbnm,70 Oe,15.23 BM,3.93 emu/g,0.14 emu/g,0.26 emu/g mole,10.1016/j.jmmm.2012.02.036,True
La0.9Al0.1FeO3,,840 K,641 K,Orthorhombic,,"{'a': '5.5288 Å', 'b': '5.5394 Å', 'c': '7.8292 Å'}",Pbnm,70 Oe,20.21 BM,4.62 emu/g,0.20 emu/g,0.47 emu/g mole,10.1016/j.jmmm.2012.02.036,True
La0.85Al0.15FeO3,,808 K,773 K,Orthorhombic,,"{'a': '5.5246 Å', 'b': '5.5244 Å', 'c': '7.8069 Å'}",Pbnm,80 Oe,16.38 BM,4.69 emu/g,0.34 emu/g,0.58 emu/g mole,10.1016/j.jmmm.2012.02.036,True
La0.8Al0.2FeO3,,800 K,664 K,Orthorhombic,,"{'a': '5.5129 Å', 'b': '5.5274 Å', 'c': '7.8026 Å'}",Pbnm,60 Oe,17.15 BM,6.07 emu/g,0.41 emu/g,0.68 emu/g mole,10.1016/j.jmmm.2012.02.036,True
DyAl,,4.2 K,,,,,,,"7.3 μB, 10.1 μB",,,,10.1016/0304-8853(82)90028-2,True
La0.95Ag0.05MnO3,115 K,,,Rhombohedral,Hexagonal,"{'a': '5.5256 Å', 'b': '5.5256 Å', 'c': '13.3793 Å'}",R3c,,,,,,10.1016/j.jmmm.2009.11.029,True
La0.75Ag0.25MnO3,287 K,,,Rhombohedral,Hexagonal,"{'a': '5.5196 Å', 'b': '5.5196 Å', 'c': '13.3682 Å'}",R3c,,,,,,10.1016/j.jmmm.2009.11.029,True
Fe(OH)3,,85 K,,Amorphous,,,,,,,,,10.1016/0304-8853(88)90213-2,True
NpOS,,4.2 K,,Tetragonal,PbFCl-type,,,,0.82 μB,,,,10.1016/0304-8853(89)90100-5,True
NpOSe,,11 K,,Tetragonal,PbFCl-type,,,,1.64 μB,,,,10.1016/0304-8853(89)90100-5,True
UNi2B2C,,218 K,,Body-centred tetragonal,Tetragonal,,I4/mmm,,,,,,10.1016/S0304-8853(02)00172-5,True
CaFe11Ir0.5Co0.5O19,687 K,,,Hexagonal,Magnetoplumbite,"{'a': '5.6952 Å', 'c': '22.8135 Å'}",P63/mmc,512 Oe,11.38 μB/FU,69.8 emu/g,,,10.1016/j.jmmm.2007.03.192,True
CaFe10IrCoO19,628 K,,,Hexagonal,Magnetoplumbite,"{'a': '5.8239 Å', 'c': '22.9256 Å'}",P63/mmc,2320 Oe,5.03 μB/FU,40.3 emu/g,,,10.1016/j.jmmm.2007.03.192,True
Ba2CoTaO6,747 K,,,Cubic,Cubic,"{'a': '8.03 Å', 'b': '8.03 Å', 'c': '8.03 Å'}",Fm3m (225),,4 μB,,,,10.1016/j.jmmm.2024.172183,False
(Ni0.23Mn0.02Cu0.25Zn0.5)O(Fe2O3)0.98,134K,,,,,,,,,,,,10.1016/S0304-8853(03)00214-2,True
(Ni0.21Mn0.04Cu0.25Zn0.5)O(Fe2O3)0.98,122K,,,,,,,,,,,,10.1016/S0304-8853(03)00214-2,True
(Ni0.19Mn0.06Cu0.25Zn0.5)O(Fe2O3)0.98,109,,,,,,,,,,,,10.1016/S0304-8853(03)00214-2,True
(Ni0.17Mn0.08Cu0.25Zn0.5)O(Fe2O3)0.98,97K,,,,,,,,,,,,10.1016/S0304-8853(03)00214-2,True
(Ni0.15Mn0.10Cu0.25Zn0.5)O(Fe2O3)0.98,86K,,,,,,,,,,,,10.1016/S0304-8853(03)00214-2,True
Al-1at%Fe,833 K,,,BCC,,{'a': '2.911 Å'},,34 Oe,1.3485 μB/Fe atom,,0.13 emu/g,,10.1016/j.jmmm.2006.06.026,True
Ba2Co2Cl2(C2O4)3·4H2O,,15.4 K,-54.98 K,Monoclinic,C2/c,"{'a': '22.62446 Å', 'b': '8.21069 Å', 'c': '9.72115 Å'}",C2/c,,2.52 μB/Co2+,,,4.2716*10^-4 emu/mol‧Oe,10.1016/j.jmmm.2022.169475,True
Na2Co2(C2O4)3(H2O)2,,9 K,,,,,,,,,,,10.1016/j.jmmm.2022.169475,False
AlMnSi,100 K,,,Icosahedral,,,,,,,,,10.1016/S0304-8853(97)01161-X,False
(U1−xTbx)Co2Ge2,,,"{'x=0': '-350±50 K', 'x=0.25': '-15±5 K', 'x=0.50': '-50±15 K', 'x=0.75': '-12±5 K', 'x=1': '-80±5 K'}",ThCr2Si2-type,,,,,"{'x=0': '4.5 μB', 'x=0.25': '5.9 μB', 'x=0.50': '7.3 μB', 'x=0.75': '8.5 μB', 'x=1': '12.0 μB'}",,,,10.1016/0304-8853(94)00499-4,True
NpAs2,18 K,52 K,,,,,,,1.88 μB,,,,10.1016/0304-8853(82)90207-4,True
TbD1.98,,"35 K, 27 K",,,,,,,5.8 μB/Tb3+ at 10 K,,,,10.1016/0304-8853(79)90151-3,True
TbD2.00,,"35 K, 27 K",,,,,,,5.8 μB/Tb3+ at 10 K,,,,10.1016/0304-8853(79)90151-3,True
EuFe0.5Co0.5O3,,300 K,,Orthorhombic,Pnma,"{'a': '5.488(4) Å', 'b': '7.577(5) Å', 'c': '5.315(3) Å'}",Pnma,"4.2 kOe (at 10 K), 6.5 kOe (at 100 K)",0.019 μB/f.u.,0.13 μB/f.u. (at 50 kOe),"0.01 μB/f.u. (at 10 K), 0.013 μB/f.u. (at 100 K)",,10.1016/j.jmmm.2019.165558,True
DyFe0.5Co0.5O3,,300 K,,Orthorhombic,Pnma,"{'a': '5.505(6) Å', 'b': '7.504(6) Å', 'c': '5.239(4) Å'}",Pnma,"520 Oe (at 100 K), 320 Oe (at 80 K)",2 μB/f.u. (at 10 K),,0.011 μB/f.u. (at 100 K),,10.1016/j.jmmm.2019.165558,True
LaFe0.5Co0.5O3,,370 K,,Orthorhombic,Pbnm,,Pbnm,,,,,,10.1016/j.jmmm.2019.165558,False
SmFe0.5Co0.5O3,,310 K,,,,,,,,,,,10.1016/j.jmmm.2019.165558,False
TbFe0.5Co0.5O3,,254 K,,,,,,,,,,,10.1016/j.jmmm.2019.165558,False
TmFe0.5Co0.5O3,,249 K,,,,,,,,,,,10.1016/j.jmmm.2019.165558,False
HoNiC2,,4 K,,Orthorhombic,,,Amm2,,,,,,10.1016/0304-8853(94)00306-8,True
α-Fe2O3,,500 K,,Rhombohedral,Hexagonal,"{'a': '5.035 Å', 'b': '5.035 Å', 'c': '13.748 Å'}",R-3c,,,,,,10.1016/0304-8853(80)90713-1,True
Tm2BaNiO5,,,,,,,,,,,,,10.1016/0304-8853(95)00066-6,True
Dy2BaNiO5,,,,,,,,,,,,,10.1016/0304-8853(95)00066-6,True
Tb2BaNiO5,,,,,,,,,,,,,10.1016/0304-8853(95)00066-6,True
Gd2BaNiO5,,,,,,,,,,,,,10.1016/0304-8853(95)00066-6,True
Pr2BaNiO5,,,,,,,,,,,,,10.1016/0304-8853(95)00066-6,True
Np2PdGa3,50-100 K,,,,,,,,,,,,10.1016/j.jmmm.2014.07.028,
Np2PtGa3,26 K,,,,,,,,,,,,10.1016/j.jmmm.2014.07.028,
CoAl2S4,435 K,,,Hexagonal,,"{'a': '3.58 Å', 'b': '3.58 Å'}",P-3m-1 (No. 164),,1 μB per Co atom,,,,10.1016/j.jmmm.2024.172077,False
La1-yMnO3,up to 260 K,,,,,,,,,,,,10.1016/j.jmmm.2006.10.764,False
Co3Ge2O5(OH)4,,5.2 K,6.1 K,Triclinic,,"{'a': '5.4566 Å', 'b': '5.4463 Å', 'c': '22.2437 Å'}",P1,100 Oe,2.43 μB/Co2+,,,1.02325 × 10^-5 μB/(Oe),10.1016/j.jmmm.2023.171262,True
α-Ni(OH)2,16 K,,35 K,,,,,,3.13 μB/Me2+,1.08 μB/Me2+,,,10.1016/j.jmmm.2023.171262,False
Ni3Si2O5(OH)4,23.7 K,,38 K,,,,,,3.48 μB/Me2+,1.97 μB/Me2+,,,10.1016/j.jmmm.2023.171262,False
α-Co(OH)2,108 K,,118 K,,,,,,,,,,10.1016/j.jmmm.2023.171262,False
β-Co(OH)2,,10.4 K,10.3 K,,,,,,,,,,10.1016/j.jmmm.2023.171262,False
Co2(NO3)(OH)3,,6.7 K,,,,,,,,2.80 μB/Me2+,,,10.1016/j.jmmm.2023.171262,False
TmMn6Sn5.85Ga0.15,,350K,,HfFe6Ge6-type,Hexagonal,"{'a': '5.482 Å', 'c': '8.948 Å'}",P6/mmm,,2.2 μB per Mn,"6.3 μB/f.u. at 50K, 9 μB/f.u. at 185K",,,10.1016/j.jmmm.2003.11.191,True
Nd-Ce-Fe-B,585 K,,,Tetragonal,,,,12.71 kOe,,,13.39 kGs,,10.1016/j.jmmm.2022.169034,True
Ba2SrMnNb2O9,,,-4.15 K,Trigonal,,"{'a': '5.7729 Å', 'c': '7.0725 Å'}",P -3 m 1,,5.94 μB,,,,10.1016/j.jmmm.2020.166990,True
Sr3MnNb2O9,,,-6.74 K,Monoclinic,,"{'a': '9.8283 Å', 'b': '5.6105 Å', 'c': '17.0435 Å'}",P 21/c,,6.09 μB,,,,10.1016/j.jmmm.2020.166990,True
CoCrVAl,,,-143 K,LiMgPdSn type,fcc,"{'a': '5.84 Å', 'b': '5.84 Å', 'c': '5.84 Å'}",F-43m (#216),,0.012 μB/f.u. at 2 K,,,χ0 = 1.49(2) × 10^−7 μB Oe^−1 f.u.^−1,10.1016/j.jmmm.2024.172041,True
CoCrVGa,,,-23 K,LiMgPdSn type,fcc,"{'a': '5.84 Å', 'b': '5.84 Å', 'c': '5.84 Å'}",F-43m (#216),,0.0035 μB/f.u. at 2 K,,,χ0 = 1.347(2) × 10^−7 μB Oe^−1 f.u.^−1,10.1016/j.jmmm.2024.172041,True
Co:LiNbO3,~540 K,,,,,,,,,,,,10.1016/j.jmmm.2016.01.010,False
UD3,10 K,,,,,,,,1.45 μB,,,,10.1016/j.jmmm.2014.01.003,
Co(PhPO3)·H2O,,,-76.5 K,Layered,Hexagonal,,,,4.93 μB per molecule,,,,10.1016/j.jmmm.2006.09.002,False
Ce5Rh3,,4.5 K,-45 K,,,,,,0.72 μB,,,0.64 emu K/mol,10.1016/0304-8853(92)90063-T,True
Ce5Rh3,,2.6 K,-45 K,,,,,,0.72 μB,,,0.64 emu K/mol,10.1016/0304-8853(92)90063-T,True
LaSr2Mn1.8Cr0.2O7,178 K,140 K,,Layered Perovskite,Tetragonal,,I4/mmm,,,,,,10.1016/j.jmmm.2017.03.037,True
K0.98Co2Se2,80 K,,,ThCr2Si2-type,Body-centered tetragonal,"{'a': '3.8832 Å', 'c': '13.5941 Å'}",I4/mmm,,0.73 μB/Co,,,,10.1016/j.jmmm.2019.165473,True
K0.85Co2Se2,67 K,,,ThCr2Si2-type,Body-centered tetragonal,"{'a': '3.8520 Å', 'c': '13.7520 Å'}",I4/mmm,,0.65 μB/Co,,,,10.1016/j.jmmm.2019.165473,True
K0.78Co2Se2,56 K,,,ThCr2Si2-type,Body-centered tetragonal,"{'a': '3.8233 Å', 'c': '13.8601 Å'}",I4/mmm,,0.46 μB/Co,,,,10.1016/j.jmmm.2019.165473,True
K0.69Co2Se2,52 K,,,ThCr2Si2-type,Body-centered tetragonal,"{'a': '3.8117 Å', 'c': '13.9145 Å'}",I4/mmm,,0.32 μB/Co,,,,10.1016/j.jmmm.2019.165473,True
La0.08Ca1.92MnO4,120 K,110 K,,Tetragonal,I41/acd,"{'a': '5.2172', 'c': '24.0580'}",I41/acd,,0.2 μB,,,,10.1016/j.jmmm.2004.06.035,True
Pr0.08Ca1.92MnO4,120 K,110 K,,Tetragonal,I41/acd,"{'a': '5.2169', 'c': '24.0487'}",I41/acd,,,,,,10.1016/j.jmmm.2004.06.035,True
Ho0.08Ca1.92MnO4,120 K,110 K,,Tetragonal,I41/acd,"{'a': '5.2162', 'c': '23.9890'}",I41/acd,,0.6 μB,,,,10.1016/j.jmmm.2004.06.035,True
Y0.08Ca1.92MnO4,120 K,110 K,,Tetragonal,I41/acd,"{'a': '5.2089', 'c': '24.0281'}",I41/acd,,,,,,10.1016/j.jmmm.2004.06.035,True
Ca2MnO4,,115 K,,Body-centered tetragonal,I41/acd and Aba2,"{'a': '5.18684', 'c': '24.1228'}",I41/acd and Aba2,,,,,,10.1016/j.jmmm.2004.06.035,True
α-CaCr2O4,,42.45 K,,Pmmn,Pseudo hexagonal,"{'a': '11.060 Å', 'b': '5.832 Å', 'c': '5.061 Å'}",Pmmn,,,,,,10.1016/j.jmmm.2012.10.047,True
α-SrCr2O4,,42.55 K,,Pmmn,Pseudo hexagonal,"{'a': '11.632 Å', 'b': '5.879 Å', 'c': '5.113 Å'}",Pmmn,,,,,,10.1016/j.jmmm.2012.10.047,True
α-BaCr2O4,,39.05 K,,Pmmn,Pseudo hexagonal,"{'a': '12.285 Å', 'b': '5.925 Å', 'c': '5.149 Å'}",Pmmn,,,,,,10.1016/j.jmmm.2012.10.047,True
AgCrO2,,21 K,,Delafossite,,,,,,,,,10.1016/j.jmmm.2012.10.047,False
NdNiGe2,20 K,,,CeNiSi2 type,,,,,2.53 μB per formula unit at 4.2 K,,,,10.1016/0304-8853(94)90031-0,True
Gd in Ir,39 K,,,,,,,,Enhanced,,,,10.1016/0304-8853(80)90511-9,True
Gd in Rh,35 K,,,,,,,,,,,,10.1016/0304-8853(80)90511-9,True
Gd in Pt,12 K,,,,,,,,,,,,10.1016/0304-8853(80)90511-9,True
F2PNNNO,,12.4 K,,,,,,,,,,,10.1016/j.jmmm.2006.10.392,True
La1-xCdxMnO3,"258 K (x=0), lower with increasing x",,,Rhombohedral,,,R-3c,,,,,,10.1016/S0304-8853(02)01343-4,True
SrFe12O19/α-Fe2O3,753-762 K,,,Hexagonal,Hexagonal,"{'a': '5.87-5.90 Å', 'c': '22.81-23.17 Å'}",,209-5200 Oe,,264 emu/cc,,,10.1016/j.jmmm.2023.171549,True
Ag2MnGeSe4,64 K,,,wurtz-stannite,,,,,,,,,10.1016/0304-8853(90)90724-5,True
Mn2CdTeO6,,11 K,,Corundum-related A3TeO6,Rhombohedral,"{'a': '8.9583(1) Å', 'c': '10.7999(2) Å'}",R -3,,,,,,10.1016/j.jmmm.2011.12.027,True
Mn1.5Cd1.5TeO6,,6 K,θ∼−48 K,Corundum-related A3TeO6,Rhombohedral,"{'a': '9.0024(1) Å', 'c': '10.8593(2) Å'}",R -3,,"1.6(2) μB–2.9(2) μB (Mn1), 0.5(2) μB–2.1(2) μB (Mn2)",,,,10.1016/j.jmmm.2011.12.027,True
Ti0.2V0.8O3,,42 K,,Corundum-type,Hexagonal,,,,,,,,10.1016/0304-8853(80)91145-2,True
Co_xNi_1-x,"1388 K for Co, 633 K for Ni",,,,FCC,,,,,,,,10.1016/j.jmmm.2003.11.218,False
ε-Fe2O3,,"850 K, 480 K",,Orthorhombic,Orthorhombic,"{'a': '5.094 Å', 'b': '8.794 Å', 'c': '9.483 Å'}",Pna21,"High at room temperature, reduces below 150 K",0.24 μB per Fe atom at 5 K,"16.4 emu/g at 7 T, 5 K",,,10.1016/j.jmmm.2022.170240,True
α-Fe2O3,,955 K,,Rhombohedral,Rhombohedral,,R-3c,,,,,,10.1016/j.jmmm.2022.170240,False
Gd5Si2Ge1.94Fe0.06,310 K,,,,,,,,,,,,10.1016/j.jmmm.2024.172178,False
La(Fe0.92Co0.08)11.9Si1.1,279 K,,,,,,,,,,,,10.1016/j.jmmm.2024.172178,False
Eu0.54Sr0.46S,5 K,,,,,,,,,,,,10.1016/0304-8853(86)90539-1,True
MnIr,,"1080 K (40.2% Ir), 1145 K (50.1% Ir)",,L10-type,,,,,,,,,10.1016/j.jmmm.2003.11.277,True
MnNi,,1070 K,,L10-type,,,,,,,,,10.1016/j.jmmm.2003.11.277,False
MnPd,,810 K,,L10-type,,,,,,,,,10.1016/j.jmmm.2003.11.277,False
HoAlGa,,31 K,,Hexagonal,,,,,,,,,10.1016/0304-8853(91)90247-8,True
Pr0.66Ho0.04Sr0.3MnO3,201 K,,,Pseudo-cubic,,{'a': '3.857 Å'},,,,,,,10.1016/j.jmmm.2004.11.480,True
Pr0.62Ho0.08Sr0.3MnO3,169 K,,,Pseudo-cubic,,{'a': '3.856 Å'},,,,,,,10.1016/j.jmmm.2004.11.480,True
Pr0.6Ho0.1Sr0.3MnO3,146 K,,,Pseudo-cubic,,{'a': '3.851 Å'},,,,,,,10.1016/j.jmmm.2004.11.480,True
Y3Fe5O12 (YIG),560 K,,,Garnet,Cubic,"{'a': '12.376 Å', 'b': '12.376 Å', 'c': '12.376 Å'}",Ia-3d,,,,,,10.1016/j.jmmm.2019.166091,True
5Fe2O3·9H2O,,350 K,,,,,,,145 μB,,,0.26 · 10^–4 emu/(Oe · gFe) at 100 K,10.1016/j.jmmm.2024.171781,True
Ga0.96Cr0.04N,540 K,,,Cubic,Zinc Blende,{'a': '4.50 Å'},,,"{'Ga': '-0.00379 μB', 'Cr': '-2.34834 μB', 'N': '0.00127 μB'}",,,,10.1016/j.jmmm.2019.01.060,False
Ga0.95Cr0.05N,549 K,,,Cubic,Zinc Blende,{'a': '4.50 Å'},,,"{'Ga': '-0.00469 μB', 'Cr': '-2.34136 μB', 'N': '0.00184 μB'}",,,,10.1016/j.jmmm.2019.01.060,False
Ga0.92Cr0.04V0.04N,547 K,,,Cubic,Zinc Blende,{'a': '4.50 Å'},,,"{'Ga': '-0.00685 μB', 'Cr': '-2.43540 μB', 'V': '-1.32020 μB', 'N': '0.00279 μB'}",,,,10.1016/j.jmmm.2019.01.060,False
Ga0.90Cr0.05V0.05N,561 K,,,Cubic,Zinc Blende,{'a': '4.50 Å'},,,"{'Ga': '-0.00846 μB', 'Cr': '-2.43181 μB', 'V': '-1.31602 μB', 'N': '0.00383 μB'}",,,,10.1016/j.jmmm.2019.01.060,False
Ga0.88Cr0.06V0.06N,571 K,,,Cubic,Zinc Blende,{'a': '4.50 Å'},,,"{'Ga': '-0.01004 μB', 'Cr': '-2.42959 μB', 'V': '-1.31428 μB', 'N': '0.00480 μB'}",,,,10.1016/j.jmmm.2019.01.060,False
La0.3Pr0.7Mn2Si2,245 K,320 K,,Body-centered tetragonal,I4/mmm,"{'a': '4.050(1) Å', 'c': '10.566(2) Å'}",I4/mmm,,2.19(4) μB at 2 K,,,,10.1016/j.jmmm.2006.12.032,True
Y3Fe5O12 (YIG),560 K,,,Garnet,Cubic,"{'a': '12.376 Å', 'b': '12.376 Å', 'c': '12.376 Å'}",Ia-3d,,,,,,10.1016/j.jmmm.2019.165442,True
Gd3Ga5O12 (GGG),,2.5 K,,Garnet,Cubic,"{'a': '12.376 Å', 'b': '12.376 Å', 'c': '12.376 Å'}",Ia-3d,,,,,,10.1016/j.jmmm.2019.165442,True
CoFe2O4/SiO2,,800 K,,Spinel,Cubic,,Fd-3m,,,,,,10.1016/j.jmmm.2016.01.090,True
YCo11FeB6,138 K,,,Rhombohedral,,,R-3m (#166),,,,,,10.1016/j.jmmm.2023.171307,True
Mn35Ge35Te30,,172.6 K,,Orthorhombic,,"{'a': '7.386611 Å', 'b': '8.962502 Å', 'c': '7.027349 Å'}",,91.5 to 207.9 Oe,,,,,10.1016/j.jmmm.2016.08.070,True
CePt0.8Rh0.2Si2,,0.6K,,Orthorhombic,CeNiSi2-type,"{'a': '4.29', 'b': '16.85', 'c': '4.23'}",,,,,,,10.1016/j.jmmm.2006.08.019,True
Ni_xCo_(1−x)O,,,,FCC,Rhombohedral contraction along 〈1 1 1〉,,,,,,,,10.1016/S0304-8853(99)00453-9,True
Mn78Rh22,,850 K,,,,,,,,,,,10.1016/S0304-8853(99)00453-9,True
