Repository: MaMMoS-project/ML-models

# ML-models
Collection of various ML models developed for the MaMMoS project

Models are organized in different folders of this repository:


- ./beyond-stoner-wolfarth:

   ML models to replace single-grain micromagnetics simulations by ML predictions for:

   -- ./beyond-stoner-wolfarth/single-grain-easy-axis-model:
      where the H and K1 vector are aligned along the z-axis of the simulation cube
      This model predicts Mr, Hc, and BHmax from a, k1, and Ms
      Current model version: v1.0

   -- ./inverse-beyond-stoner-wolfarth/single-grain-easy-axis-model:
      where the H and K1 vector are aligned along the z-axis of the simulation cube

File: compound-to-experimental-tc/data/MagneticMaterials_All.csv (part 84 of 94)
Material_Name,Curie,Neel,Curie_Weiss,Crystal_Structure,Lattice_Structure,Lattice_Parameters,Space_Group,Coercivity,Magnetic_Moment,Magnetization,Remanence,Susceptibility,DOI,Experimental
Cr2Se2.8Te0.2,,,-56 K,,,,,,2.95 μB per Cr atom,"Increases from 4.2 to 30 K, then decreases to 280 K",,Ferrimagnetic behavior,10.1016/j.jmmm.2006.10.637,True
Dy0.95Bi0.05CrO4,,23 K,,Scheelite,,,I 41/a,,,,,,10.1016/j.jmmm.2023.171652,False
Dy0.9Bi0.1CrO4,,22 K,,Scheelite,,,I 41/a,,,,,,10.1016/j.jmmm.2023.171652,False
Ni0.94Co0.03Mn0.04Cu0.03Fe1.96O4,770 K,,,Spinel,Cubic,{'a': '8.6423 Å'},,40 Oe,,75 emu/g,18 emu/g,,10.1016/j.jmmm.2010.12.010,True
Y0.97Al0.03FeO3,,640 K,,Orthorhombic,Pnma,"{'a': '5.7815 Å', 'b': '7.8673 Å', 'c': '5.4661 Å'}",Pnma,,,"0.97 emu/g at 300 K, 1.1 emu/g at 50 K",,,10.1016/j.jmmm.2022.169553,True
(Y0.97Al0.03FeO3)0.3((Bi0.5Na0.5)0.94Ba0.06TiO3)0.7,,589 K,,Composite,,,,25-76 Oe,,"0.85 emu/g at 300 K, 1.71 emu/g at 50 K",0.04-0.29 emu/g,0.0000073-0.0000112,10.1016/j.jmmm.2022.169553,True
(Y0.97Al0.03FeO3)0.5((Bi0.5Na0.5)0.94Ba0.06TiO3)0.5,,611 K,,Composite,,,,11-54 Oe,,"1.12 emu/g at 300 K, 2.25 emu/g at 50 K",0.02-0.12 emu/g,0.0000073-0.0000112,10.1016/j.jmmm.2022.169553,True
La0.575Ca0.425MnO3,248 K,,,,,,,,,,,,10.1016/j.jmmm.2003.12.740,True
La0.725Ca0.275MnO3,268 K,,,,,,,,,,,,10.1016/j.jmmm.2003.12.740,True
La0.63Ca0.185Sr0.185MnO3,341 K,,,,,,,,,,,,10.1016/j.jmmm.2003.12.740,True
EuFeTi2O7,,,-134 ± 14 K,Orthorhombic,Zirconolite,"{'a': '9.8356(2) Å', 'b': '13.6708(2) Å', 'c': '7.4491(1) Å'}",Pcnb,,6.2 ± 0.2 μB,,,,10.1016/j.jmmm.2020.167273,True
GdFeTi2O7,,,-30 ± 3 K,Orthorhombic,Zirconolite,"{'a': '9.8321(2) Å', 'b': '13.6498(2) Å', 'c': '7.4250(1) Å'}",Pcnb,,9.28 ± 0.04 μB,,,,10.1016/j.jmmm.2020.167273,True
HoFeTi2O7,,,-28 ± 1 K,Orthorhombic,Zirconolite,"{'a': '9.8353(2) Å', 'b': '13.5572(2) Å', 'c': '7.3497(1) Å'}",Pcnb,,11.68 ± 0.04 μB,,,,10.1016/j.jmmm.2020.167273,True
ErFeTi2O7,,,-30 ± 2 K,Orthorhombic,Zirconolite,"{'a': '9.8285(1) Å', 'b': '13.5428(2) Å', 'c': '7.3378(2) Å'}",Pcnb,,10.87 ± 0.04 μB,,,,10.1016/j.jmmm.2020.167273,True
SmFeTi2O7,,,-95 K,,,,,,5.55 μB,,,,10.1016/j.jmmm.2020.167273,False
TbFeTi2O7,,,-31 ± 2 K,,,,,,10.93 ± 0.05 μB,,,,10.1016/j.jmmm.2020.167273,False
DyFeTi2O7,,,-25 ± 1 K,,,,,,11.68 ± 0.02 μB,,,,10.1016/j.jmmm.2020.167273,False
TmFeTi2O7,,,-43 K,,,,,,9.11 μB,,,,10.1016/j.jmmm.2020.167273,False
YbFeTi2O7,,,-127 K,,,,,,7.48 μB,,,,10.1016/j.jmmm.2020.167273,False
Fe78Co5Zr6Ge5B5Cu1,515 K,,,BCC α-Fe-type phase,BCC,{'a': '0.2870 nm'},,10 A/m,,1.2 T,,,10.1016/j.jmmm.2004.11.253,True
Cr0.8Ru0.2Sb2,,128 K,,Marcasite-type,Orthorhombic,,,,1.38 μB,,,,10.1016/j.jmmm.2006.10.597,True
Mn2SiS4,86 K,83 K,,,,,,,,,,,10.1016/0304-8853(94)01665-8,True
CePt0.60Rh0.40,4.4 K,,-56 K,,,,,,,,,,10.1016/j.jmmm.2006.10.871,True
CePt0.50Rh0.50,3.1 K,,,,,,,,,,,,10.1016/j.jmmm.2006.10.871,True
CePt0.40Rh0.60,1.8 K,,,,,,,,,,,,10.1016/j.jmmm.2006.10.871,True
CePt0.30Rh0.70,1.8 K,,,,,,,,,,,,10.1016/j.jmmm.2006.10.871,True
CePt0.20Rh0.80,1.8 K,,,,,,,,,,,,10.1016/j.jmmm.2006.10.871,True
Cr-doped ZnTe (Bulk),273K,,,Zinc-blende,,,,,,,,,10.1016/j.jmmm.2008.08.092,True
La0.75Sr0.25CrO3,,250-300 K,,Orthorhombic,Perovskite,"{'a': '5.492-5.502 Å', 'b': '5.458-5.467 Å', 'c': '7.749-7.760 Å'}",Pbnm,,2.71 μB/Cr ion at 17 K,,,,10.1016/j.jmmm.2007.11.003,True
LaCr0.5Mn0.5O3,,,150 K,Orthorhombic,Pnma,"{'a': '5.45(8) Å', 'b': '7.73(8) Å', 'c': '5.50(7) Å'}",Pnma,0.58 KOe,3.18 μB/f.u.,1.04 μB/f.u.,0.41 μB/f.u.,,10.1016/j.jmmm.2021.168851,True
La0.9Sr0.1Cr0.5Mn0.5O3,,,251 K,Rhombohedral,R-3c,"{'a': '5.46(9) Å', 'b': '5.46(9) Å', 'c': '13.36(5) Å'}",R-3c,0.46 KOe,2.64 μB/f.u.,1.29 μB/f.u.,0.52 μB/f.u.,,10.1016/j.jmmm.2021.168851,True
Ge0.975-yMn0.025Cry,,,,,,,,,,,,,10.1016/j.jmmm.2003.12.789,False
Co2MnAl (B2-12.5%),749 K,,,B2,Cubic,{'a': '5.69 Å'},,,4.01 μB/f.u.,,,,10.1016/j.jmmm.2022.169871,False
Co2MnAl (B2-25%),747 K,,,B2,Cubic,{'a': '5.69 Å'},,,4.00 μB/f.u.,,,,10.1016/j.jmmm.2022.169871,False
Co2MnAl (B2-37.5%),751 K,,,B2,Cubic,{'a': '5.69 Å'},,,4.02 μB/f.u.,,,,10.1016/j.jmmm.2022.169871,False
Co2MnAl (B2-50%),749 K,,,B2,Cubic,{'a': '5.69 Å'},,,4.01 μB/f.u.,,,,10.1016/j.jmmm.2022.169871,False
Fe/KMnF3,,89K,,Cubic,Perovskite,"{'a': '0.419 nm', 'b': '0.419 nm', 'c': '0.419 nm'}",,,,,,,10.1016/S0304-8853(99)00364-9,True
Ni0.25Cu0.30Zn0.45Dy0.0Fe2.0O4,,731 K,,Cubic Spinel,Spinel,{'a': '8.344 Å'},Fd3m,73.19 gauss,4.67 μB,43.6 emu/gm,15.48 emu/gm,,10.1016/j.jmmm.2017.12.006,True
Ni0.25Cu0.30Zn0.45Dy0.025Fe1.975O4,,737 K,,Cubic Spinel,Spinel,{'a': '8.412 Å'},Fd3m,36.18 gauss,4.73 μB,21.09 emu/gm,8.26 emu/gm,,10.1016/j.jmmm.2017.12.006,True
Ni0.25Cu0.30Zn0.45Dy0.05Fe1.95O4,,742 K,,Cubic Spinel,Spinel,{'a': '8.424 Å'},Fd3m,34.13 gauss,4.89 μB,30.42 emu/gm,15.72 emu/gm,,10.1016/j.jmmm.2017.12.006,True
Ni0.25Cu0.30Zn0.45Dy0.075Fe1.925O4,,748 K,,Cubic Spinel,Spinel,{'a': '8.441 Å'},Fd3m,31.07 gauss,4.98 μB,24.99 emu/gm,12.01 emu/gm,,10.1016/j.jmmm.2017.12.006,True
Ni0.25Cu0.30Zn0.45Dy0.1Fe1.9O4,,758 K,,Cubic Spinel,Spinel,{'a': '8.419 Å'},Fd3m,67.14 gauss,5.01 μB,46.17 emu/gm,3.58 emu/gm,,10.1016/j.jmmm.2017.12.006,True
Ni0.25Cu0.30Zn0.45Dy0.125Fe1.875O4,,763 K,,Cubic Spinel,Spinel,{'a': '8.406 Å'},Fd3m,71.19 gauss,5.09 μB,43.57 emu/gm,6.64 emu/gm,,10.1016/j.jmmm.2017.12.006,True
Pr0.15Sr0.85MnO3,,260 K,,I4/mcm,Tetragonal,"{'a': '5.3500 Å', 'b': '5.3500 Å', 'c': '7.7542 Å'}",I4/mcm,,2.72 μB per Mn,,,,10.1016/S0304-8853(99)00493-X,True
CoO/Co/W(110),,200 K,,Polycrystalline,Hexagonal pattern,"{'a': '3.0 Å', 'c': '2.41 Å'}",,,,,,,10.1016/j.jmmm.2019.01.037,True
Er1.5Y0.5Fe14B,557 K,,,,,,,,,,,,10.1016/S0304-8853(97)01142-6,True
ErYFe14B,560 K,,,,,,,,,,,,10.1016/S0304-8853(97)01142-6,True
Er0.5Y1.5Fe14B,563 K,,,,,,,,,,,,10.1016/S0304-8853(97)01142-6,True
Co80Pd20,"1271.0±0.4 K (solid), 1251.0±0.3 K (liquid)",,,FCC (solid),,,,,,,,,10.1016/S0304-8853(99)00794-5,True
U2Rh3Si5,,26 K,,,,,,,,,,,10.1016/S0304-8853(10)80181-7,True
Mn0.5Fe0.5Al,186 K,,,L10-ordered,Tetragonal,"{'a': '3.85 Å', 'b': '3.85 Å', 'c': '3.21 Å'}",,,1.99 μB,646.16 emu/cm³,,,10.1016/j.jmmm.2023.171513,False
Mn0.5Co0.5Al,157 K,,,L10-ordered,Tetragonal,"{'a': '4.01 Å', 'b': '4.01 Å', 'c': '2.87 Å'}",,,1.49 μB,301.58 emu/cm³,,,10.1016/j.jmmm.2023.171513,False
Mn0.5Ni0.5Al,20 K,,,L10-ordered,Tetragonal,"{'a': '4.03 Å', 'b': '4.03 Å', 'c': '2.82 Å'}",,,0.95 μB,179.16 emu/cm³,,,10.1016/j.jmmm.2023.171513,False
Bi0.85Sr0.15Fe0.65Mn0.35O3,,375 K,,Orthorhombic,Pnam,,Pnam,,,,0.0065 emu/g,,10.1016/j.jmmm.2023.171142,True
Bi0.85Sr0.15Fe0.6Mn0.4O3,,325 K,,Orthorhombic,Pnam,,Pnam,,,,0.0057 emu/g,,10.1016/j.jmmm.2023.171142,True
Bi0.85Sr0.15Fe0.5Mn0.5O3,,214 K,,Orthorhombic,Pnam,,Pnam,,,,,,10.1016/j.jmmm.2023.171142,True
Na2NiFeF7,87 K,,,Orthorhombic,Weberite,,,,,,,,10.1016/0304-8853(92)90411-G,True
CeCr0.95Fe0.05O3,,253 K,,Orthorhombic,Pnma,"{'a': '5.47917 Å', 'b': '7.73658 Å', 'c': '5.48252 Å'}",Pnma,,,,,,10.1016/j.jmmm.2021.168610,True
Fe55Pt45,575 K,,,Cubic,Face-centered cubic (fcc),,,,,10.5 kG,,,10.1016/j.jmmm.2022.169988,True
Mn0.03125Ge0.96875,120 K,,,,,{'a': '5.666'},,,,,,,10.1016/j.jmmm.2009.03.045,True
Mn0.125Ge0.875,400 K,,,,,{'a': '5.681'},,,,,,,10.1016/j.jmmm.2009.03.045,False
Sr2FeMoO6+x,415 K,,,Double Perovskite,Cubic,,,,,,,,10.1016/j.jmmm.2005.12.003,True
[MnO]0.3[MoO2+δ]0.7,14 K,,,Amorphous,,,,,,,,,10.1016/j.jmmm.2003.12.118,True
[MnO]0.7[MoO2+δ]0.3,95 K,,,Random MnO Crystallites,,,,,,,,,10.1016/j.jmmm.2003.12.118,True
[MnO]0.5[MoO2+δ]0.5,,,-5 to -100 K,Random MnO Crystallites,,,,,,,,,10.1016/j.jmmm.2003.12.118,True
SiCuO3,,8 K,,,,,,,,,,,10.1016/j.jmmm.2004.11.257,False
Ca4Mn2.9V0.1O10,106K,,,,,,,,,0.57,,,10.1016/j.jmmm.2003.12.493,True
Ca4Mn2.8V0.2O10,94K,,,,,,,,,0.63,,,10.1016/j.jmmm.2003.12.493,True
Ca4Mn2.7V0.3O10,88K,,,,,,,,,0.66,,,10.1016/j.jmmm.2003.12.493,True
InMnO3,,73-124 K,,Hexagonal,,,P63cm,,,,,,10.1016/j.jmmm.2004.11.282,True
Fe4.8GeTe2,285 K,,296 K,,,,,,,,,,10.1016/j.jmmm.2024.172271,True
Fe5GeTe2,270-310 K,,,,,,,,,,,,10.1016/j.jmmm.2024.172271,False
Tb2Cl3,,48 K,,,,,,,,,,,10.1016/0304-8853(94)01111-7,True
Fe50Mn25Ga25,400 K,257 K,,γ phase,,,,,,,,,10.1016/j.jmmm.2024.171996,True
Fe49Mn24Ga27,175 K,,,BCC phase,,,,,,,,,10.1016/j.jmmm.2024.171996,True
Fe43Mn28Ga29,170 K,,,BCC phase,,,,,,,,,10.1016/j.jmmm.2024.171996,True
Fe44Mn28Ga28,173 K,,,BCC phase,,,,,,,,,10.1016/j.jmmm.2024.171996,True
CoAl0.2Fe1.8O4,,765 K,,Cubic Spinel,,,Fd3m,,"Fe3+(A): -4.18 μB, Fe3+(B): 4.81 μB, Co2+(B): 2.98 μB",,,,10.1016/j.jmmm.2003.12.946,True
(Fe1−yPdy)0.98Si1.02,,,1000 K,,,,,,,,,Measured,10.1016/0304-8853(83)90195-6,True
Pt/Co/Cu,>300 K,,,,,,,,,,,,10.1016/j.jmmm.2023.170913,True
La0.63Ca0.37MnO3,269.1 K,,,Orthorhombic,Pbnm,"{'a': '5.45890 Å', 'b': '5.43985 Å', 'c': '7.6852 Å'}",Pnma,,,"15,812 emu/mol",,,10.1016/j.jmmm.2023.171258,True
La0.62Ca0.38MnO3,266.8 K,,,Orthorhombic,Pbnm,"{'a': '5.4575 Å', 'b': '5.4371 Å', 'c': '7.6819 Å'}",Pnma,,,"15,428 emu/mol",,,10.1016/j.jmmm.2023.171258,True
NiMnCuSb,690 K,,,LiMgPdSb,fcc,{'a': '5.924 Å'},F4̄3m,,3.85 μB,,,,10.1016/j.jmmm.2017.08.049,True
ErNiSi2,,3.4K,20K,CeNiSi2 type,Orthorhombic,"{'a': '0.39112 nm', 'b': '1.64228 nm', 'c': '0.39069 nm'}",Cmcm,,7.6 μB,,,,10.1016/S0304-8853(98)00246-7,True
Co0.41(SiO2)0.59,,150K,,HCP,,,,,,,,,10.1016/S0304-8853(00)00391-7,True
FeC,,40K,,,,,,,,,,,10.1016/S0304-8853(00)00391-7,False
Lu2Ir2O7,,,-217 K,Pyrochlore,Cubic,{'a': '10.104 Å'},Fd-3m (227),,0.88 μB,,,,10.1016/j.jmmm.2020.166793,True
Tb2Ir2O7,,125 K,,,,,,,,,,,10.1016/j.jmmm.2020.166793,False
Yb2Ir2O7,,150 K,,,,,,,,,,,10.1016/j.jmmm.2020.166793,False
YVO3,,116 K,,Distorted Perovskite,Orthorhombic,,,,,,,,10.1016/j.jmmm.2004.11.491,True
CuAl1−xFexO2,,,Negative,Rhombohedral,Hexagonal,"{'a': '2.85 Å', 'c': '18.96 Å'}",R-3m,,5.9 μB (Fe3+),,,,10.1016/j.jmmm.2018.08.067,True
CuAl0.99Fe0.01O2,,,-0.8 K,Rhombohedral,Hexagonal,"{'a': '2.85 Å', 'c': '18.96 Å'}",R-3m,,5.9 μB (Fe3+),,,,10.1016/j.jmmm.2018.08.067,True
CuAl0.95Fe0.05O2,,,-1.8 K,Rhombohedral,Hexagonal,"{'a': '2.85 Å', 'c': '18.96 Å'}",R-3m,,5.9 μB (Fe3+),,,,10.1016/j.jmmm.2018.08.067,True
CuAl0.9Fe0.1O2,,,-2.5 K,Rhombohedral,Hexagonal,"{'a': '2.85 Å', 'c': '18.96 Å'}",R-3m,,5.9 μB (Fe3+),,,,10.1016/j.jmmm.2018.08.067,True
CuAl0.99Mn0.01O2,,,Negative,Rhombohedral,Hexagonal,,,,,,,,10.1016/j.jmmm.2018.08.067,False
CuAl0.97Mn0.03O2,,,Negative,Rhombohedral,Hexagonal,,,,,,,,10.1016/j.jmmm.2018.08.067,False
CuAl0.95Mn0.05O2,,,Negative,Rhombohedral,Hexagonal,,,,,,,,10.1016/j.jmmm.2018.08.067,False
CuAl0.93Mn0.07O2,,,Negative,Rhombohedral,Hexagonal,,,,,,,,10.1016/j.jmmm.2018.08.067,False
La0.45Bi0.25Sr0.3MnO3,300 K,,,Orthorhombic,Pnma,,Pnma,,2.62 μB/Mn at 200 K,,,,10.1016/j.jmmm.2020.166966,True
La0.40Bi0.30Sr0.3MnO3,295 K,,,Orthorhombic,Pnma,,Pnma,,0.84 μB/Mn at 100 K,,,,10.1016/j.jmmm.2020.166966,True
La0.35Bi0.35Sr0.3MnO3,286 K,270 K,,Orthorhombic,Pnma,,Pnma,,,,,,10.1016/j.jmmm.2020.166966,True
La0.30Bi0.40Sr0.3MnO3,,192 K,,Orthorhombic,Pnma,,Pnma,,,,,,10.1016/j.jmmm.2020.166966,True
SmNiAl,,"{'TN1': '58.0 K', 'TN2': '20.0 K', 'TN3': '10.0 K'}",,Hexagonal,HCP,"{'a': '0.6971 nm', 'c': '0.4018 nm'}",,,"{'ZFC': '0.77 μB', 'FC': '1.08 μB'}",,,,10.1016/j.jmmm.2006.08.011,True
SmNiAlH1.17,,"{'TN1': '62.0 K', 'TN3': '10.0 K'}",,Hexagonal,HCP,"{'a': '0.7501 nm', 'c': '0.3790 nm'}",,,"{'ZFC': 'NA', 'FC': 'NA'}",,,,10.1016/j.jmmm.2006.08.011,True
Sr3ErMn4O10.5,,60 K,-45 K,Cubic,Perovskite,{'a': '3.8 Å'},Pm3m,,12.34 μB/f.u.,,,,10.1016/j.jmmm.2009.09.057,True
Sr3ErMn3.5Ga0.5O10.5,,60 K,-29 K,Cubic,Perovskite,{'a': '3.85 Å'},Pm3m,,11.14 μB/f.u.,,,,10.1016/j.jmmm.2009.09.057,True
Sr3ErMn3GaO10.5,,60 K,-52 K,Tetragonal,A-site ordered perovskite,"{'a': '7.63 Å', 'c': '15.58 Å'}",I4/mmm,,13.17 μB/f.u.,,,,10.1016/j.jmmm.2009.09.057,True
Sr3ErMn2Ga2O10.5,,60 K,-30 K,Tetragonal,A-site ordered perovskite,"{'a': '7.65 Å', 'c': '15.56 Å'}",I4/mmm,,11.07 μB/f.u.,,,,10.1016/j.jmmm.2009.09.057,True
Sr3YCo4O10.5,335 K,,,,,,,,,,,,10.1016/j.jmmm.2009.09.057,False
Y0.8Sr2.2Mn2GaO7.9,,100 K,,,,,,,,,,,10.1016/j.jmmm.2009.09.057,False
La0.4Nd0.1Ca0.5MnO3,235 K,100 K,,Orthorhombic,Pnma,"{'a': '5.404 Å', 'b': '7.616 Å', 'c': '5.401 Å'}",Pnma,,"2.5 μB (Mn3+), 2.2 μB (Mn4+)",,,,10.1016/j.jmmm.2010.10.039,True
La0.3Nd0.2Ca0.5MnO3,,100 K,,Orthorhombic,Pnma,"{'a': '5.399 Å', 'b': '7.607 Å', 'c': '5.392 Å'}",Pnma,,"0.8 μB (Mn3+), 0.9 μB (Mn4+)",,,,10.1016/j.jmmm.2010.10.039,True
La0.2Nd0.3Ca0.5MnO3,,100 K,,Orthorhombic,Pnma,"{'a': '5.391 Å', 'b': '7.609 Å', 'c': '5.393 Å'}",Pnma,,"1.7 μB (Mn3+), 0.6 μB (Mn4+)",,,,10.1016/j.jmmm.2010.10.039,True
La0.1Nd0.4Ca0.5MnO3,,125 K,,Orthorhombic,Pnma,"{'a': '5.395 Å', 'b': '7.608 Å', 'c': '5.374 Å'}",Pnma,,"2.6 μB (Mn3+), 2.2 μB (Mn4+)",,,,10.1016/j.jmmm.2010.10.039,True
La0.7Pb0.3MnO3_0.8Ag0.2,346K,,,Rhombohedral Perovskite,,,,,,66.9 emu/g,,,10.1016/j.jmmm.2006.01.099,True
Tb0.4Dy0.6MnO3,,37 K,-15.48 K,Orthorhombic,,,Pbnm (No: 62),6040 Oe,,,,,10.1016/j.jmmm.2013.03.022,True
TmNiGa,,5.5 K,,Orthorhombic,,,Pnma,,7.5 ± 0.4 μB,,,,10.1016/S0304-8853(97)00467-8,True
Mn4.9Cu0.1Ge3,288.7 K,,,D88-hexagonal,Hexagonal,,P63/mcm,,2.23 μB/Mn,,,,10.1016/j.jmmm.2023.171224,True
Mn4.7Cu0.3Ge3,277.4 K,,,D88-hexagonal,Hexagonal,,P63/mcm,,2.39 μB/Mn,,,,10.1016/j.jmmm.2023.171224,True
NpFe4P12,23 K,,,,Skutterudite,,,,1.35 μB/Np,,,,10.1016/j.jmmm.2006.10.499,True
Fe3Ni77B18Si2,19.5 K,,,,,,,,,,,1.8 (at 43 K),10.1016/0304-8853(84)90382-2,True
NiFe/NiO,,523 K,,,,,,3.5 Oe to 17.5 Oe,,28.5 × 10^-5 to 30.5 × 10^-5 emu,,,10.1016/j.jmmm.2021.168401,True
MnO (confined in Vycor glass),,118 K,,,,,,,,,,,10.1016/j.jmmm.2006.11.067,True
SrNi1.95Mn0.05V2O8,96 K,,-318 K,Tetragonal,,"{'a': '12.1773 Å', 'b': '12.1773 Å', 'c': '8.3341 Å'}",I41cd,166 Oe,4.11 μB,,0.0005 μB/f.u.,,10.1016/j.jmmm.2024.172219,True
SrNi1.85Mn0.15V2O8,93.3 K,,-57 K,Tetragonal,,"{'a': '12.1908 Å', 'b': '12.1908 Å', 'c': '8.3501 Å'}",I41cd,269 Oe,3.42 μB,,0.0021 μB/f.u.,,10.1016/j.jmmm.2024.172219,True
SrNi1.7Mn0.3V2O8,93.8 K,,-239 K,Tetragonal,,"{'a': '12.2035 Å', 'b': '12.2035 Å', 'c': '8.3668 Å'}",I41cd,459 Oe,4.43 μB,,0.0053 μB/f.u.,,10.1016/j.jmmm.2024.172219,True
SrNi1.4Mn0.6V2O8,99.3 K,,-189 K,Tetragonal,,"{'a': '12.2457 Å', 'b': '12.2457 Å', 'c': '8.4161 Å'}",I41cd,550 Oe,4.72 μB,,0.0125 μB/f.u.,,10.1016/j.jmmm.2024.172219,True
REBaNiO5,,"8.8 K (Yb), 65 K (Dy)",,,,,,,,,,,10.1016/j.jmmm.2024.172219,False
Fe82Gd18,494-507 K,,,Amorphous,,,,,2 μB (Fe),,,,10.1016/S0304-8853(00)00197-9,True
Fe48Gd52,533 K,,,Amorphous,,,,,2 μB (Fe),,,,10.1016/S0304-8853(00)00197-9,True
Fe40Gd60,407 K,,,Amorphous,,,,,2 μB (Fe),,,,10.1016/S0304-8853(00)00197-9,True
CeMg,,19.5 K,,,Tetragonal,,,,,,,,10.1016/0304-8853(84)90301-9,True
PrPdGe,,,Negative,Orthorhombic,,,,,,,,,10.1016/0304-8853(94)90021-3,True
NdPdGe,,4 K,Negative,Orthorhombic,,,,,,,,,10.1016/0304-8853(94)90021-3,True
TbPdGe,,18 K,Negative,Orthorhombic,,,,,,,,,10.1016/0304-8853(94)90021-3,True
DyPdGe,,,Negative,Orthorhombic,,,,,,,,,10.1016/0304-8853(94)90021-3,True
ErPdGe,,4 K,Negative,Orthorhombic,,,,,,,,,10.1016/0304-8853(94)90021-3,True
Eu3Fe5O12,480 K,,,Garnet,Cubic,,,,,,,,10.1016/j.jmmm.2003.12.1241,True
Eu2.73Bi0.27Fe5O12,480 K,,,Garnet,Cubic,,,,,,,,10.1016/j.jmmm.2003.12.1241,True
Eu2Bi1Fe5O12,480 K,,,Garnet,Cubic,,,,,,,,10.1016/j.jmmm.2003.12.1241,True
Eu1.7Bi1.3Fe5O12,480 K,,,Garnet,Cubic,,,,,,,,10.1016/j.jmmm.2003.12.1241,True
La0.45Bi0.05Ca0.5MnO3,216 K,156 K,,Perovskite,Orthorhombic,"{'a': '5.4211 Å', 'b': '7.6442 Å', 'c': '5.4308 Å'}",Pnma,,,,,,10.1016/j.jmmm.2022.169321,True
Mn3Sn0.48Ge0.47C,200 K,,,Antiperovskite-type cubic,Cubic,{'a': '3.9368 Å'},Pm-3m,,,,,,10.1016/j.jmmm.2021.168163,True
Mn3SnC0.94,290 K,,,Antiperovskite-type cubic,Cubic,{'a': '3.9948 Å'},Pm-3m,,,,,,10.1016/j.jmmm.2021.168163,False
RFeO3 (R: rare earth ion),,650 K to 750 K,,,,,,,,,,,10.1016/j.jmmm.2023.170435,False
YbAs,,0.2 K,,,,,,,,,,,10.1016/S0304-8853(97)00521-0,True
ε-Al0.125Fe1.875O3,,100 K,,Orthogonal,,,Pna 21,19.73 kOe at 200 K,,,,,10.1016/j.jmmm.2023.170500,True
ε-Al0.167Fe1.833O3,,35 K,,Orthogonal,,,Pna 21,,,,,,10.1016/j.jmmm.2023.170500,True
Cr(II)-doped ZnS,532 K,,,Wurtzite,Hexagonal,,,,4 μB per Cr(II) ion,,,,10.1016/j.jmmm.2023.171013,False
Cr(II)-doped ZnS with 1 N,298 K,,,Wurtzite,Hexagonal,,,,3 μB per Cr(II) ion,,,,10.1016/j.jmmm.2023.171013,False
Mn-doped ZnO,273K,,,,,,,,,,,,10.1016/j.jmmm.2023.171013,
Mn-doped ZnS,273K,,,,,,,,,,,,10.1016/j.jmmm.2023.171013,
Ni-doped ZnS,273K,,,,,,,,,,,,10.1016/j.jmmm.2023.171013,
La0.89Sr0.11MnO3,150 K,,,,,,,,,,,,10.1016/j.jmmm.2004.01.037,True
Fe50Mn50/Ni80Fe20,,483K,,,,,,5-300 Oe,,,,,10.1016/S0304-8853(02)00448-1,True
Co/Cu,540 K,,,,,,,,,1.422×10^6 A/m,,,10.1016/S0304-8853(97)01124-4,True
Co/Cu,500 K,,,,,,,,,1.422×10^6 A/m,,,10.1016/S0304-8853(97)01124-4,True
HoP,5.6 K,,,,,,,,,,,,10.1016/0304-8853(79)90146-X,True
NaCu7(TeO4)(SO4)5Cl,,3.8 K,>200 K,,Square Kagomé Lattice,,,,,,,,10.1016/j.jmmm.2024.171786,True
KCu7(TeO4)(SO4)5Cl,,3.2 K,>200 K,,Square Kagomé Lattice,,,,,,,,10.1016/j.jmmm.2024.171786,True
RbCu7(TeO4)(SO4)5Cl,,4.8 K (?),>200 K,,Square Kagomé Lattice,,,,,,,,10.1016/j.jmmm.2024.171786,True
CsCu7(TeO4)(SO4)5Cl,,4.3 K (glass?),80 K,,Square Kagomé Lattice,,,,,,,,10.1016/j.jmmm.2024.171786,True
Co-fcc,,,,fcc,,{'a': '3.544 Å'},,,,,,,10.1016/j.jmmm.2015.04.107,True
Fe65.5Ni34.5,,20 K,,,,,,,,,,,10.1016/0304-8853(88)90273-9,True
YbN,,0.74 K,,,,,,,,,,,10.1016/j.jmmm.2006.10.167,True
YbP,,0.41 K,,,,,,,,,,,10.1016/j.jmmm.2006.10.167,True
YbAs,,0.49 K,,,,,,,,,,,10.1016/j.jmmm.2006.10.167,True
Ce(Ni0.1Pd0.9)2Si2,,6 K,,ThCr2Si2-type,,,,,,,,,10.1016/S0304-8853(01)00105-6,True
FeGe2 (4% Ga-doped),,290 K,,,,,,,,,,,10.1016/S0304-8853(97)00776-2,True
UAs0.95Se0.05,,121.5 K,,,,,,,,,,,10.1016/0304-8853(86)90033-8,True
Gd13,>500 K,,,Hexagonal Close Packed (HCP),Hexagonal,,,,,,,,10.1016/j.jmmm.2004.12.042,True
Cu41Ni59,150 K,,,,,,,7 mT,,,,,10.1016/j.jmmm.2017.06.055,True
Nd2Fe14B + 27 wt% α-Fe,375 K - 800 K,,,,,,,,,,,,10.1016/S0304-8853(97)00362-4,True
CeZn5,,3.8 K,,Hexagonal,,,,,1.8 μB,,,,10.1016/0304-8853(87)90173-9,True
Cu(NH3)4SO4·H2O,,0.37 K,,,,,,,,,,,10.1016/j.jmmm.2017.05.020,True
Gd2Mo2O7 (under 1.3 GPa pressure),38 K,,,,Geometrically frustrated lattice of corner sharing tetrahedra,,,,,,,,10.1016/j.jmmm.2006.10.142,True
PrBa2Cu3O6,,10K,,,,,,,,,,,10.1016/S0304-8853(97)00253-9,True
EuTi0.9375B0.0625O3,,4.5 K,2.47 K,Cubic perovskite,,,Pm3m,,6.93 μB,,,,10.1016/j.jmmm.2023.171185,True
EuTi0.875B0.125O3,,5.0 K,3.11 K,Cubic perovskite,,,Pm3m,,6.95 μB,,,,10.1016/j.jmmm.2023.171185,True
EuTi0.8125B0.1875O3,,5.0 K,2.96 K,Cubic perovskite,,,Pm3m,,7.16 μB,,,,10.1016/j.jmmm.2023.171185,True
EuTi0.75B0.25O3,,5.0 K,3.38 K,Cubic perovskite,,,Pm3m,,7.00 μB,,,,10.1016/j.jmmm.2023.171185,True
Ni48Mn30Ga22,369.9 K,,,"Cubic (austenite), Tetragonal/Orthorhombic (martensite)","Cubic, Tetragonal, Orthorhombic",,,,0.33 μB (Ni site),,,,10.1016/j.jmmm.2005.10.245,True
La0.8Nd0.2Fe0.95V0.05O3,,19 K,,Distorted Perovskite,Orthorhombic,"{'a': '5.529 Å', 'b': '5.565 Å', 'c': '7.832 Å'}",Pbnm,"0.72 kOe at 2 K, 5.3 kOe at 300 K",,"6.06 emu/g at 2 K, 1.27 emu/g at 300 K","0.43 emu/g at 2 K, 0.38 emu/g at 300 K",,10.1016/j.jmmm.2024.172333,True
Ni0.55Zn0.45Fe2O4,230K,,,,,,,63.85 Oe,2.9910 μB,70.37 emu/g,5.32 emu/g,,10.1016/j.jmmm.2024.172184,True
Ni0.4Zn0.45Co0.15Fe2O4,220,,,,,,,97.30 Oe,3.0114 μB,70.84 emu/g,7.83 emu/g,,10.1016/j.jmmm.2024.172184,True
Ni0.3Zn0.45Co0.25Fe2O4,205K,,,,,,,115.41 Oe,3.0356 μB,71.40 emu/g,9.68 emu/g,,10.1016/j.jmmm.2024.172184,True
Ni0.2Zn0.45Co0.35Fe2O4,195K,,,,,,,120.6 Oe,3.0397 μB,71.49 emu/g,7.82 emu/g,,10.1016/j.jmmm.2024.172184,True
Ni0.1Zn0.45Co0.45Fe2O4,190K,,,,,,,140.39 Oe,3.0647 μB,72.07 emu/g,11.74 emu/g,,10.1016/j.jmmm.2024.172184,True
Zn0.45Co0.55Fe2O4,175K,,,,,,,141.01 Oe,,73.44 emu/g,11.93 emu/g,,10.1016/j.jmmm.2024.172184,True
Sr2Fe0.6NbO5.4,,10 K,-60 K,Tetragonal,,"{'a': '5.6078 Å', 'c': '7.9658 Å'}",I4/m (87),60 mT at 5 K,4.1 μB,,,,10.1016/j.jmmm.2023.171611,True
Hg2Cu2F6S,,,100 K,Pyrochlore,Cubic,{'a': '10.6882 Å'},,,,,,,10.1016/j.jmmm.2006.10.472,True
La2MnCoO6 (quenched),134 K,150 K,236 K,Orthorhombic,Pbnm,"{'a': '5.517 Å', 'b': '5.473 Å', 'c': '7.754 Å'}",Pbnm,11280 Oe,3.53 μB/f.u.,,1.69 μB/f.u.,,10.1016/j.jmmm.2021.168267,True
(La0.4Y0.4Ca0.4Sr0.4Ba0.4)MnCoO6,,150 K,34 K,Cubic,Pm-3m,{'a': '3.840 Å'},Pm-3m,1200 Oe,0.297 μB/f.u.,,0.009 μB/f.u.,,10.1016/j.jmmm.2021.168267,True
Eu0.05Bi0.95FeO3,,631 K,,Rhombohedral,R3c,"{'a': '5.5803 Å', 'b': '5.5803 Å', 'c': '13.8220 Å'}",R3c,"0.610 T (5 K), 0.650 T (300 K)","0.019 emu/g (5 K), 0.028 emu/g (300 K)","2.000 emu/g (5 K), 3.370 emu/g (300 K)","0.209 emu/g (5 K), 0.200 emu/g (300 K)",,10.1016/j.jmmm.2019.165379,True
Eu0.10Bi0.90FeO3,,628 K,,Rhombohedral,R3c,"{'a': '5.5758 Å', 'b': '5.5758 Å', 'c': '13.7828 Å'}",R3c,"0.810 T (5 K), 0.820 T (300 K)","0.076 emu/g (5 K), 0.107 emu/g (300 K)","2.600 emu/g (5 K), 4.200 emu/g (300 K)","0.711 emu/g (5 K), 0.678 emu/g (300 K)",,10.1016/j.jmmm.2019.165379,True
Eu0.15Bi0.85FeO3,,623 K,,Orthorhombic,Pn21a,"{'a': '5.5945 Å', 'b': '7.9095 Å', 'c': '5.4463 Å'}",Pn21a,"0.750 T (5 K), 0.640 T (300 K)","0.135 emu/g (5 K), 0.132 emu/g (300 K)","3.000 emu/g (5 K), 3.200 emu/g (300 K)","0.831 emu/g (5 K), 0.806 emu/g (300 K)",,10.1016/j.jmmm.2019.165379,True
Eu0.20Bi0.80FeO3,,625 K,,Orthorhombic,Pn21a,"{'a': '5.6072 Å', 'b': '7.8822 Å', 'c': '5.4258 Å'}",Pn21a,"0.710 T (5 K), 0.940 T (300 K)","0.122 emu/g (5 K), 0.166 emu/g (300 K)","2.400 emu/g (5 K), 4.830 emu/g (300 K)","0.836 emu/g (5 K), 0.886 emu/g (300 K)",,10.1016/j.jmmm.2019.165379,True
Nd3Ge5,18 K,,,Orthorhombic,Derived from tetragonal α-ThSi2,,,,,,,,10.1016/0304-8853(89)90069-3,True
CdCr1.9In0.1S4,60 K,,,Spinel,Cubic,,,,,,,,10.1016/S0304-8853(00)01329-9,True
CdCr1.8In0.2S4,40 K,,,Spinel,Cubic,,,,,,,,10.1016/S0304-8853(00)01329-9,True
Co/Cu(100)/Co,,,,,,,,,,,,,10.1016/j.jmmm.2017.11.084,False
La0.67Ca0.33Mn1−xTaxO3,39 K/at%,,,Orthorhombic,Pnma,,Pnma,,,,,,10.1016/j.jmmm.2004.11.291,True
La0.77Ca0.23MnO3,220 K,,,,,,,,,,,,10.1016/j.jmmm.2004.11.291,False
[(CH3)3NH]2Cu4Cl10,0.8 K,,,,,,,,,,,,10.1016/0304-8853(86)90059-4,True
Sm0.3Tb0.7FeO3,,600-720 K,,Orthorhombic perovskite,Orthorhombic,,Pbnm,,,,,,10.1016/j.jmmm.2016.10.136,True
MnZn Ferrite,494-496K,,,,,,,,,,,Initial Permeability: 1978-2653,10.1016/j.jmmm.2008.04.058,True
α-Fe2O3,,960 K,,Corundum,Hexagonal,,,,,,,,10.1016/S0304-8853(01)00206-2,True
Ce2Fe16Mn1,,198 K,,Th2Zn17-type,Rhombohedral,,,,1.23 μB (Fe moment at 5 T),,,High-field susceptibility indicates magnetization far from saturation at 5 T,10.1016/S0304-8853(00)00613-2,True
Ni0.9Zn0.1Gd0.1Fe1.9O4,613 K,,,Cubic,Spinel,{'a': '8.354 Å'},Fd-3m,,,,,,10.1016/j.jmmm.2019.01.058,True
Ni0.8Zn0.2Gd0.1Fe1.9O4,573 K,,,Cubic,Spinel,{'a': '8.365 Å'},Fd-3m,,,,,,10.1016/j.jmmm.2019.01.058,True
Ni0.6Zn0.4Gd0.1Fe1.9O4,533 K,,,Cubic,Spinel,{'a': '8.377 Å'},Fd-3m,,,,,,10.1016/j.jmmm.2019.01.058,True
Ni0.4Zn0.6Gd0.1Fe1.9O4,483 K,,,Cubic,Spinel,{'a': '8.385 Å'},Fd-3m,,,,,,10.1016/j.jmmm.2019.01.058,True
Ni0.2Zn0.8Gd0.1Fe1.9O4,453 K,,,Cubic,Spinel,{'a': '8.397 Å'},Fd-3m,,,,,,10.1016/j.jmmm.2019.01.058,True
Zn0.1Gd0.1Fe1.9O4,403 K,,,Cubic,Spinel,{'a': '8.404 Å'},Fd-3m,,,,,,10.1016/j.jmmm.2019.01.058,True
Ga0.965Mn0.035As,140 K,,,FCC,FCC,,,,,,,,10.1016/j.jmmm.2003.12.788,True
HoNiC2,,2.78 K,,CeNiC2-type,Orthorhombic,"{'a': '3.5465 Å', 'b': '4.5003 Å', 'c': '6.0285 Å'}",Amm2,,,,,,10.1016/j.jmmm.2017.05.038,True
HoCo0.25Ni0.75C2,,2.4 K,,CeNiC2-type,Orthorhombic,"{'a': '3.5287 Å', 'b': '4.5054 Å', 'c': '6.0340 Å'}",Amm2,,,,,,10.1016/j.jmmm.2017.05.038,True
Ce17Fe74.5B6Nb0.5Cu0.5Ga0.5Co2.0 + 20 wt% Nd85Al15,"442 K, 526 K",,,Tetragonal,,,,604 kA/m,,34 kJ/m3,0.49 T,,10.1016/j.jmmm.2024.172237,True
Cu92Co8,,,Negative values of the temperature of order Θ in a Langevin law fit,fcc,,,,,,,,,10.1016/0304-8853(94)01240-7,True
Eu8Ga15.2Ge29.8,36.2 K,,,Type-I clathrate,Cubic,{'a': '10.706 Å'},Pm-3n,,7 μB/Eu,7 μB/Eu,,,10.1016/j.jmmm.2023.171379,True
Eu8Ga14.7Ge26.1Si3.7,34.5 K,,,Type-I clathrate,Cubic,{'a': '10.655 Å'},Pm-3n,,7 μB/Eu,7 μB/Eu,,,10.1016/j.jmmm.2023.171379,True
Eu8Ga14.6Ge23.2Si6.4,32.8 K,,,Type-I clathrate,Cubic,{'a': '10.648 Å'},Pm-3n,,7 μB/Eu,7 μB/Eu,,,10.1016/j.jmmm.2023.171379,True
Eu8Ga15.1Ge22.7Si7.3,32.6 K,,,Type-I clathrate,Cubic,{'a': '10.640 Å'},Pm-3n,,7 μB/Eu,7 μB/Eu,,,10.1016/j.jmmm.2023.171379,True
Eu8Ga16Ge30 (Type-VIII),10.5 K,,,Type-VIII clathrate,,,,,,,,,10.1016/j.jmmm.2023.171379,False
Gd/Y,,90 K,,,,,,,,,,,10.1016/0304-8853(92)91596-L,True
Eu1.9Fe0.1Ti2O7,,,-0.72 K,Cubic,Pyrochlore,"{'a': '10.1722 Å', 'b': '10.1722 Å', 'c': '10.1722 Å'}",Fd-3m,,1.346 μB,,,,10.1016/j.jmmm.2018.12.046,True
Eu1.8Fe0.2Ti2O7,,,-0.79 K,Cubic,Pyrochlore,"{'a': '10.1570 Å', 'b': '10.1570 Å', 'c': '10.1570 Å'}",Fd-3m,,1.801 μB,,,,10.1016/j.jmmm.2018.12.046,True
La1-xSrxMnO3,360 K,,,Perovskite,Orthorhombic,,Pbnm,,,,,,10.1016/S0304-8853(99)00352-2,True
Nd1-xSrxMnO3,255 K,160 K,,Perovskite,Orthorhombic,,Pbnm,,,,,,10.1016/S0304-8853(99)00352-2,True
Pr1-xCaxMnO3,,170 K,,Perovskite,Orthorhombic,,Pbnm,,,,,,10.1016/S0304-8853(99)00352-2,True
La2-2xSr1+2xMn2O7,90 K,60 K,,Layered Perovskite,Tetragonal,,,,,,,,10.1016/S0304-8853(99)00352-2,True
Mg0.0Co1.0FeCrO4,,500 K,,Cubic Spinel,Cubic,,,,1.23 μB,29.77 emu/gm,,,10.1016/S0304-8853(98)01148-2,True
Mg0.1Co0.9FeCrO4,,470 K,,Cubic Spinel,Cubic,,,,1.14 μB,28.73 emu/gm,,,10.1016/S0304-8853(98)01148-2,True
Mg0.3Co0.7FeCrO4,,390 K,,Cubic Spinel,Cubic,,,,0.94 μB,23.79 emu/gm,,,10.1016/S0304-8853(98)01148-2,True
Mg0.5Co0.5FeCrO4,,310 K,,Cubic Spinel,Cubic,,,,0.62 μB,16.16 emu/gm,,,10.1016/S0304-8853(98)01148-2,True
Mg0.6Co0.4FeCrO4,,290 K,,Cubic Spinel,Cubic,,,,0.41 μB,10.99 emu/gm,,,10.1016/S0304-8853(98)01148-2,True
YFe11Si2Ti,486 K,,,ThMn12-type,Tetragonal,"{'a': '0.8442(3) nm', 'c': '0.4784(3) nm'}",I4/mmm,,,,,,10.1016/S0304-8853(01)01098-8,True
Cu3La(SeO3)2O2Cl,,32 K,,Orthorhombic,Primitive,"{'a': '6.399', 'b': '9.732', 'c': '7.154'}",Pmmn,0.08216 T,,,0.580776 emu/g,,10.1016/j.jmmm.2022.170196,True
Cu3La0.95Dy0.05(SeO3)2O2Cl,,32 K,,Orthorhombic,Primitive,"{'a': '6.389', 'b': '9.712', 'c': '7.155'}",Pmmn,0.08216 T,,,0.860344 emu/g,,10.1016/j.jmmm.2022.170196,True
Cu3La0.9Dy0.1(SeO3)2O2Cl,,32 K,,Orthorhombic,Primitive,"{'a': '6.384', 'b': '9.699', 'c': '7.146'}",Pmmn,0.08216 T,3.0944 μB,26.5 emu/g,1.5328 emu/g,,10.1016/j.jmmm.2022.170196,True
Cu3Bi(SeO3)2O2I,,24 K,,,,,,,,,,,10.1016/j.jmmm.2022.170196,False
Co2TiO4,,46 K,,Spinel,Cubic,"{'a': '8.446 Å', 'b': '8.446 Å', 'c': '8.446 Å'}",Fd-3m,,,,,,10.1016/j.jmmm.2017.06.002,True
La0.84Na0.16MnO3,260 K,,,Perovskite,Pseudocubic,"{'a': '0.3905 nm', 'c': '0.3883 nm'}",,,,"338 G (FM1), 348 G (FM2)",,,10.1016/j.jmmm.2013.03.024,True
Rb2CrCl4,52.4 K,,,Isomorphous with K2CuF4,,,,,,,,,10.1016/0304-8853(80)91078-1,True
PbNi2V2O8,,12K,,Tetragonal,,,,,,,,,10.1016/j.jmmm.2006.10.374,True
La1.89Sr0.11CuO4,,220 K,,,,,,,,,,,10.1016/j.jmmm.2006.10.391,True
La1.83Sr0.17CuO4,,140 K,,,,,,,,,,,10.1016/j.jmmm.2006.10.391,True
Ni0.35(1−x)Cu(x)Zn0.65(1-x)Fe2O4,448-533K,,,Spinel,,,,110-200 A/m,,350-400 mT,240-300 mT,,10.1016/j.jmmm.2023.171634,True
Pd2MnAl,,240 K,,Orthorhombic,Orthorhombic,"{'a': '6.055 Å', 'b': '6.461 Å', 'c': '6.026 Å'}",Cmme (No. 67),,3.813 μB,,,,10.1016/j.jmmm.2024.171760,False
Pd2MnIn,,142 K,,Orthorhombic,Orthorhombic,"{'a': '6.249 Å', 'b': '6.763 Å', 'c': '6.227 Å'}",Cmme (No. 67),,3.932 μB,,,,10.1016/j.jmmm.2024.171760,False
Pt2MnAl,,190 K,,Orthorhombic,Orthorhombic,"{'a': '6.029 Å', 'b': '6.906 Å', 'c': '5.683 Å'}",Cmcm (No. 63),,3.716 μB,,,,10.1016/j.jmmm.2024.171760,False
CoCl2-GIC (Stage 2),,8.0 K,,,,,,,,,,,10.1016/0304-8853(86)90816-4,True
CoCl2-GIC (Stage 2),,9.1 K,,,,,,,,,,,10.1016/0304-8853(86)90816-4,True
MnCl2-GIC (Stage 2),1.20 K,,,,,,,,,,,,10.1016/0304-8853(86)90816-4,True
Magnetite (Fe3O4),858 K,,,Cubic,Face-centered cubic,{'a': '8.396 Å'},Fd-3m,,,,,,10.1016/j.jmmm.2015.08.075,True
Fe1-xSix (x ≈ 0.25),860 K,,,,,,,,,,,,10.1016/j.jmmm.2014.04.029,False
TiN,700 K,,,NaCl,Cubic,"{'a': '0.4241 nm', 'b': '0.4241 nm', 'c': '0.4241 nm'}",Fm-3m,,,13.6 emu/g,,,10.1016/j.jmmm.2019.166094,True
YIG (Y3Fe5O12),560 K,,,Cubic,Garnet,"{'a': '12.376 Å', 'b': '12.376 Å', 'c': '12.376 Å'}",Ia-3d,,5.0 μB per formula unit,,,,10.1016/j.jmmm.2022.169033,True
Ni2+xMn1-xGa,375 K,,,"Cubic (high-temperature), Tetragonal (low-temperature)",,,,,,210 emu/cm^3,,,10.1016/j.jmmm.2007.01.014,False
Ga0.92Mn0.08As,100.3 K,,,,,,,,,32 emu/cm^3,,,10.1016/j.jmmm.2019.165752,True
ZrCo2.8,160 K,,,Cubic Laves phase,,,,,,,,,10.1016/0304-8853(81)90105-0,True
ZrCo2.9,160 K,,,Cubic Laves phase,,,,,,,,,10.1016/0304-8853(81)90105-0,True
ZrCo3.0,160 K,,,Cubic Laves phase,,,,,,,,,10.1016/0304-8853(81)90105-0,True
UCuSn,,60 K,,Hexagonal,CaIn2-type,,,,,,,,10.1016/0304-8853(90)90220-K,True
U1−xThxNiSn,,,,,,,,,,,,,10.1016/0304-8853(90)90220-K,True
FeRh0.95Ir0.05,,450 K,,B2-type ordered,,,,,,,,,10.1016/S0304-8853(97)00951-7,True
Nd21.3Pr5.3Fe72.4B1,570 K,,,P42/mnm,BCC,"{'a': '2.90 Å', 'b': '2.90 Å', 'c': '2.90 Å'}",136,765 kA/m,,1.22 T,0.86 T,,10.1016/j.jmmm.2023.171129,True
Nd17.03Pr4.23Fe52.74B1/Alnico25,643 K,,,P42/mnm,BCC,"{'a': '2.89 Å', 'b': '2.89 Å', 'c': '2.89 Å'}",136,,,,,,10.1016/j.jmmm.2023.171129,True
MgMnO3−δ,,150 K,,Ilmenite-type or defect cubic spinel,,,,,,,,,10.1016/j.jmmm.2019.03.029,False
Fe/CoO,273K,290 K,,"Face-centered cubic (fcc) for CoO, Body-centered cubic (bcc) for Fe",Pseudomorphic growth on Ag(001),"{'a': '4.26 Å for CoO, 2.87 Å for Fe'}",,,,,,,10.1016/j.jmmm.2021.167872,True
Fe/Ag,273K,,,Body-centered cubic (bcc) for Fe,Pseudomorphic growth on Ag(001),{'a': '2.87 Å for Fe'},,,,,,,10.1016/j.jmmm.2021.167872,True
Ga1-xMnxN,940 K,,,Wurtzite,Hexagonal,,,,,,,,10.1016/j.jmmm.2008.03.014,True
Zn1-xMnxO,980 K,,,,,,,,,,,,10.1016/j.jmmm.2008.03.014,True
VPtSi,464 K,,,Cubic,Face-centred cubic,"{'a': '5.8320 Å', 'b': '5.8320 Å', 'c': '5.8320 Å'}",F43m,,1 μB,,,,10.1016/j.jmmm.2023.171629,False
VPtGe,608 K,,,Cubic,Face-centred cubic,"{'a': '5.9304 Å', 'b': '5.9304 Å', 'c': '5.9304 Å'}",F43m,,1 μB,,,,10.1016/j.jmmm.2023.171629,False
VPtSn,805 K,,,Cubic,Face-centred cubic,"{'a': '6.1776 Å', 'b': '6.1776 Å', 'c': '6.1776 Å'}",F43m,,1 μB,,,,10.1016/j.jmmm.2023.171629,False
Li0.45Mg0.1Fe2.45O4,896K,,,,,,,,,,,,10.1016/S0304-8853(02)01545-7,True
Li0.35Mg0.3Fe2.35O4,853K,,,,,,,,,,,,10.1016/S0304-8853(02)01545-7,True
Li0.25Mg0.5Fe2.25O4,822K,,,,,,,,,,,,10.1016/S0304-8853(02)01545-7,True
Li0.15Mg0.7Fe2.15O4,778K,,,,,,,,,,,,10.1016/S0304-8853(02)01545-7,True
Li0.05Mg0.9Fe2.05O4,753K,,,,,,,,,,,,10.1016/S0304-8853(02)01545-7,True
NpFe2Si2,,87 K,,,,,,,,,,,10.1016/0304-8853(79)90323-8,True
NpFeCoSi2,,15 K,,,,,,,,,,,10.1016/0304-8853(79)90323-8,True
NpFe0.5Co1.5Si2,,37 K,,,,,,,,,,,10.1016/0304-8853(79)90323-8,True
NpCo2Si2,,42 K,,,,,,,1.5 μB,,,,10.1016/0304-8853(79)90323-8,True
Dy0.42Ho0.42Tb0.16Co2,128 K,,,Cubic Laves phase,Cubic,{'a': '0.7183 nm'},Fd3m,,,150 Am^2/kg at 4.2 K,,,10.1016/j.jmmm.2023.171700,True
Mn2SiS4,,83K,,Olivine,,,,,,,,,10.1016/0304-8853(94)90716-1,True
EuBaCo2O5.13,,288 K,,Tetragonal,a_p x a_p x 2a_p,"{'a': '3.899(2) Å', 'b': '3.8992(2) Å', 'c': '7.445(1) Å'}",P4/mmm,,,,,,10.1016/j.jmmm.2023.171195,True
EuBaCo2O5.41,264 K,"228 K, 210 K",,Orthorhombic,a_p x 2a_p x 2a_p,"{'a': '3.892(1) Å', 'b': '7.951(2) Å', 'c': '7.479(3) Å'}",Pmmm,,"T < 364 K, 3.28 μB/f.u.; T > 364 K, 5.30 μB/f.u.",,,,10.1016/j.jmmm.2023.171195,True
EuBaCo2O5.47,267 K,"240 K, 204 K",,Orthorhombic,a_p x 2a_p x 2a_p,"{'a': '3.881(2) Å', 'b': '7.821(7) Å', 'c': '7.551(7) Å'}",Pmmm,,"T < 355 K, 3.01 μB/f.u.; T > 355 K, 6.38 μB/f.u.",,,,10.1016/j.jmmm.2023.171195,True
EuBaCo2O5.58,267 K,"226 K, 157 K",,Orthorhombic,a_p x 2a_p x 2a_p,"{'a': '3.862(1) Å', 'b': '7.851(2) Å', 'c': '7.570(2) Å'}",Pmmm,,"T < 332 K, 3.07 μB/f.u.; T > 332 K, 4.24 μB/f.u.",,,,10.1016/j.jmmm.2023.171195,True
EuBaCo2O5.67,256 K,218 K,,Tetragonal,a_p x a_p x 2a_p,"{'a': '3.850(2) Å', 'b': '3.839(2) Å', 'c': '7.566(3) Å'}",P4/mmm,,3.01 μB/f.u.,,,,10.1016/j.jmmm.2023.171195,True
(C3H7NH3)2MnCl4,39.2 K,,,,,,,,,,,Depends strongly on the external magnetic field,10.1016/0304-8853(80)90875-6,True
γ′-Fe4C,801 K,,,Perovskite,Cubic,"{'a': '3.81 Å', 'b': '3.81 Å', 'c': '3.81 Å'}",Pm3m,,"3.10 μB (Fe I), 1.77 μB (Fe II)",,,,10.1016/j.jmmm.2022.169741,False
γ′-Fe4C0.5N0.5,699 K,,,Perovskite,Cubic,"{'a': '3.81 Å', 'b': '3.81 Å', 'c': '3.81 Å'}",Pm3m,,"2.92 μB (Fe I), 1.83 μB (Fe II)",,,,10.1016/j.jmmm.2022.169741,False
γ′-Fe0.954C,331 K,,,Perovskite,Cubic,"{'a': '3.81 Å', 'b': '3.81 Å', 'c': '3.81 Å'}",Pm3m,,"3.00 μB (Fe I), 1.73 μB (Fe II)",,,,10.1016/j.jmmm.2022.169741,False
Fe80Cr5B15,300 K,,,Amorphous,,,,,,,,,10.1016/0304-8853(79)90014-3,True
Fe75Cr10B15,280 K,,,Amorphous,,,,,,,,,10.1016/0304-8853(79)90014-3,True
Fe70Cr15B15,260 K,,,Amorphous,,,,,,,,,10.1016/0304-8853(79)90014-3,True
Fe65Cr20B15,240 K,,,Amorphous,,,,,,,,,10.1016/0304-8853(79)90014-3,True
Sc2Cu2O5,,15 K,,,,,P21nb,,"0.92 μB (model 1 and 2), 0.73 μB (model 3)",,,,10.1016/0304-8853(93)90052-4,True
Pr0.6□0.2Sr0.2MnO3−δ,277 K,,,Orthorhombic,Perovskite,"{'a': '5.4826 Å', 'b': '5.4517 Å', 'c': '7.7077 Å'}",Pbnm,940 Oe,4.615 μB,,,,10.1016/j.jmmm.2017.06.105,True
Pr0.53□0.17Sr0.3MnO3−δ,287 K,,,Orthorhombic,Perovskite,"{'a': '5.4677 Å', 'b': '5.4514 Å', 'c': '7.7143 Å'}",Pbnm,1165 Oe,4.603 μB,,,,10.1016/j.jmmm.2017.06.105,True
Pr0.46□0.14Sr0.4MnO3−δ,255 K,,,Orthorhombic,Perovskite,"{'a': '5.4644 Å', 'b': '5.4514 Å', 'c': '7.6779 Å'}",Pbnm,1155 Oe,4.613 μB,,,,10.1016/j.jmmm.2017.06.105,True
Pr0.6Sr0.4-xKxMnO3,310 K,,,,,,,,,,,,10.1016/j.jmmm.2017.06.105,False
HoAlO3,,0.16 K,,,,,,,,,,,10.1016/0304-8853(80)90938-5,True
Mn5Si2.95Ge0.05,,"76.2 K (AFM1 to AFM2), 100 K (AFM2 to PM)",,"Hexagonal (P63/mcm) at 300 K, Orthorhombic (Ccmm) at 90 K, Orthorhombic (Cc2m) at 25 K","Hexagonal, Orthorhombic","{'a': '6.91 Å (300 K), 6.890 Å (125 K), 6.883 Å (90 K), 6.870 Å (25 K)', 'b': 'NA (300 K), NA (125 K), 11.933 Å (90 K), 11.943 Å (25 K)', 'c': '4.82 Å (300 K), 4.800 Å (125 K), 4.798 Å (90 K), 4.799 Å (25 K)'}","P63/mcm (300 K), Ccmm (90 K), Cc2m (25 K)",24.7 kOe,,,Negative,,10.1016/j.jmmm.2023.171591,True
Mn5Si2.9Ge0.1,,"83.5 K (AFM1 to AFM2), 100 K (AFM2 to PM)",,"Hexagonal (P63/mcm) at 300 K, Orthorhombic (Ccmm) at 90 K, Orthorhombic (Cc2m) at 25 K","Hexagonal, Orthorhombic","{'a': '6.92 Å (300 K), 6.897 Å (125 K), 6.891 Å (90 K), 6.878 Å (25 K)', 'b': 'NA (300 K), NA (125 K), 11.942 Å (90 K), 11.954 Å (25 K)', 'c': '4.82 Å (300 K), 4.806 Å (125 K), 4.804 Å (90 K), 4.806 Å (25 K)'}","P63/mcm (300 K), Ccmm (90 K), Cc2m (25 K)",18.1 kOe,,,Negative,,10.1016/j.jmmm.2023.171591,True
Mn5Si2.8Ge0.2,,"88.2 K (AFM1 to AFM2), 100 K (AFM2 to PM)",,"Hexagonal (P63/mcm) at 300 K, Orthorhombic (Ccmm) at 90 K, Orthorhombic (Cc2m) at 25 K","Hexagonal, Orthorhombic","{'a': '6.93 Å (300 K), 6.903 Å (125 K), 6.902 Å (90 K), 6.887 Å (25 K)', 'b': 'NA (300 K), NA (125 K), 11.947 Å (90 K), 11.963 Å (25 K)', 'c': '4.83 Å (300 K), 4.812 Å (125 K), 4.811 Å (90 K), 4.813 Å (25 K)'}","P63/mcm (300 K), Ccmm (90 K), Cc2m (25 K)",13.3 kOe,,,Negative,,10.1016/j.jmmm.2023.171591,True
Bi0.1Co1.9MnO4,182 K,166 K,-552 K,Cubic Spinel,Fd3m,{'a': '8.283 Å'},227,1880 Oe,8.1 μB,0.83 μB at 50 kOe,,,10.1016/j.jmmm.2012.09.070,True
Bi0.2Co1.8MnO4,185 K,171 K,-520 K,Cubic Spinel,Fd3m,{'a': '8.294 Å'},227,1570 Oe,8.2 μB,1.05 μB at 50 kOe,,,10.1016/j.jmmm.2012.09.070,True
V0.0015NbSe2,,2.5 K,,Hexagonal,,{'c': '12.49 Å'},P63/mmc,,,,,,10.1016/j.jmmm.2020.166817,True
c-UPd2Al3,,14 K,,Crystalline,,,,,,,,,10.1016/S0304-8853(97)00879-2,True
YBaCo2O5.50,297 K,,,Orthorhombic,Pmmm,"{'a': '3.821 Å', 'b': '7.851 Å', 'c': '7.519 Å'}",Pmmm,,,,,,10.1016/j.jmmm.2008.05.043,True
GdBaCo2O5.50,275 K,,,Orthorhombic,Pmmm,"{'a': '3.877 Å', 'b': '7.822 Å', 'c': '7.538 Å'}",Pmmm,,,,,,10.1016/j.jmmm.2008.05.043,True
EuBaCo2O5.49,260 K,,,Orthorhombic,Pmmm,"{'a': '3.882 Å', 'b': '7.819 Å', 'c': '7.548 Å'}",Pmmm,,,,,,10.1016/j.jmmm.2008.05.043,True
SmBaCo2O5.52,255 K,,,Orthorhombic,Pmmm,"{'a': '3.888 Å', 'b': '7.815 Å', 'c': '7.568 Å'}",Pmmm,,,,,,10.1016/j.jmmm.2008.05.043,True
Al70.4Pd20.8Mn8.8,,,Negative,Icosahedral,Quasicrystal,,,,0.45 μB/Mn atom,,,Curie-Weiss-like behavior,10.1016/j.jmmm.2004.12.043,True
ErFe4Al8,,165 K,,,,,,,,,,,10.1016/0304-8853(77)90094-4,True
La0.1875Ca0.8125MnO3,,150 K,,,,,,,,,,,10.1016/j.jmmm.2017.02.027,True
Fe2MoO4,345 K,,,Cubic Spinel,Spinel,{'a': '8.5030 Å'},,,,,,,10.1016/S0304-8853(99)00423-0,True
Gd2Fe3Si5,,below 11 K,above 60 K,Sc2Fe3Si5 type,,,,,approximately equal to the free ion values,,,Curie-Weiss law above 60 K,10.1016/0304-8853(81)90109-8,True
Tb2Fe3Si5,,below 11 K,above 60 K,Sc2Fe3Si5 type,,,,,approximately equal to the free ion values,,,Curie-Weiss law above 60 K,10.1016/0304-8853(81)90109-8,True
Dy2Fe3Si5,,below 11 K,above 60 K,Sc2Fe3Si5 type,,,,,approximately equal to the free ion values,,,Curie-Weiss law above 60 K,10.1016/0304-8853(81)90109-8,True
Ho2Fe3Si5,,below 11 K,above 60 K,Sc2Fe3Si5 type,,,,,approximately equal to the free ion values,,,Curie-Weiss law above 60 K,10.1016/0304-8853(81)90109-8,True
Er2Fe3Si5,,below 11 K,above 60 K,Sc2Fe3Si5 type,,,,,approximately equal to the free ion values,,,Curie-Weiss law above 60 K,10.1016/0304-8853(81)90109-8,True
Cu-doped ZnO,273K,,,,,,,,,,,,10.1016/j.jmmm.2014.02.054,
Mg-doped SnO2,273K,,,,,,,,,,,,10.1016/j.jmmm.2014.02.054,
Zn-doped SnO2,273K,,,,,,,,,,,,10.1016/j.jmmm.2014.02.054,
Cd-doped SnO2,273K,,,,,,,,,,,,10.1016/j.jmmm.2014.02.054,
V6O13,,50 K,,,monoclinic,,,,,,,,10.1016/0304-8853(83)90273-1,True
Ti0.995Co0.005O2,,,-1.18 K,Anatase and Rutile,Tetragonal,,,,2.5 μB/Co,,,,10.1016/j.jmmm.2020.166442,True
Ti0.99Co0.01O2,,,-1.18 K,Anatase and Rutile,Tetragonal,,,,2.5 μB/Co,,,,10.1016/j.jmmm.2020.166442,True
Ti0.95Co0.05O2,,,-4.95 K,Anatase and Rutile,Tetragonal,,,,1.3 μB/Co,,,,10.1016/j.jmmm.2020.166442,True
Ti0.90Co0.10O2,,,-205.9 K,Anatase and Rutile,Tetragonal,,,,1.3 μB/Co,,,,10.1016/j.jmmm.2020.166442,True
La0.90Zr0.10MnO3,305 K,,,Rhombohedral,Perovskite,"{'a': '5.55 Å', 'b': '5.55 Å', 'c': '13.46 Å'}",R-3c,,,,,,10.1016/j.jmmm.2019.02.053,True
La0.95Zr0.05MnO3,301 K,,,Rhombohedral,Perovskite,"{'a': '5.54 Å', 'b': '5.54 Å', 'c': '13.40 Å'}",R-3c,,,,,,10.1016/j.jmmm.2019.02.053,True
La0.85Zr0.15MnO3,309 K,,,Rhombohedral,Perovskite,"{'a': '5.53 Å', 'b': '5.53 Å', 'c': '13.39 Å'}",R-3c,,,,,,10.1016/j.jmmm.2019.02.053,True
Co2Cr1-xFexAl,,250-290 K,,,,,,"{'0.6 nm': '1 kOe', '7 nm': '0.05 kOe'}",,"{'0.6 nm': '1 kOe', '7 nm': '0.1 kOe'}",,,10.1016/j.jmmm.2018.01.085,True
CoOx,,250-290 K,,,,,,,,,,,10.1016/j.jmmm.2018.01.085,True
Sc0.95Zr0.05MnO3,,122 K,,Hexagonal,Trigonal bipyramids,,P63cm,,,,,,10.1016/j.jmmm.2017.05.040,True
Sc0.9Zr0.1MnO3,,110 K,,Hexagonal,Trigonal bipyramids,,P63cm,,,,,,10.1016/j.jmmm.2017.05.040,True
V3O7·H2O,,,"-95 K (high-temperature region), -3 K (low-temperature region)",Orthorhombic,,,,,"0.84 μB (high-temperature region), 0.58 μB (low-temperature region)",,,2.8×10^−4 emu/mol,10.1016/j.jmmm.2009.11.020,True
UPd4.2,,32 K,,,,,,,,,,,10.1016/S0304-8853(10)80193-3,True
La0.25Ca0.75MnO3,,160 K,,,,,,,,,,,10.1016/j.jmmm.2019.165309,True
Co/IrMn,,690 K,,,,,,Varies with thickness and temperature,,1.44 × 10^6 A/m,,,10.1016/j.jmmm.2019.165543,False
Cd0.9Cu0.1Cr2S4,86.5 K,,,Spinel,Face-centered cubic (fcc),{'a': '10.25 Å'},Fd-3m,,,2.14 μB/f.u. at 5 K,,,10.1016/j.jmmm.2022.169771,True
Cd0.85Cu0.15Cr2S4,82.8 K,,,Spinel,Face-centered cubic (fcc),{'a': '10.245 Å'},Fd-3m,,,1.40 μB/f.u. at 5 K,,,10.1016/j.jmmm.2022.169771,True
FeNb,,,Positive,Simple structure with alternate Kagomé layers,,,,,,,,,10.1016/0304-8853(83)90358-X,True
FeTa,,,Positive,Simple structure with alternate Kagomé layers,,,,,,,,,10.1016/0304-8853(83)90358-X,True
Co49Ni21Ga30,400 K,,,Tetragonal,Martensitic,"{'a': '0.2700 nm', 'b': '0.2700 nm', 'c': '0.3200 nm'}",,,,35 emu/g,,,10.1016/j.jmmm.2018.06.066,True
α-NiMoO4,,19 K,,Monoclinic,,,C2/m,,"3.24 μB (Ni(1)), 2.9 μB (Ni(2))",,,,10.1016/S0304-8853(98)00058-4,True
α-FeMoO4,,30 K,,Monoclinic,,,C2/m,,"4.2 μB (Fe(1)), 3.9 μB (Fe(2))",,,,10.1016/S0304-8853(98)00058-4,False
α-CoMoO4,,5 K,,Monoclinic,,,C2/m,,"3.0 μB (Co(1)), 2.7 μB (Co(2))",,,,10.1016/S0304-8853(98)00058-4,False
GdNi4B,39 K,,39 K,CeCo4B,P 6/mmm,"{'a': '0.50070 nm', 'c': '0.69507 nm'}",P 6/mmm,,7.6 μB,7.5 μB (5 K),,,10.1016/j.jmmm.2024.171819,True
GdNi4In,24 K,,24 K,MgCu4Sn,F -43 m,{'a': '0.70756 nm'},F -43 m,,8.7 μB,8.0 μB (2 K),,,10.1016/j.jmmm.2024.171819,True
