Repository: MaMMoS-project/ML-models

# ML-models
Collection of various ML models developed for the MaMMoS project

Models are organized in different folders of this repository:


- ./beyond-stoner-wolfarth:

   ML models to replace single-grain micromagnetics simulations by ML predictions for:

   -- ./beyond-stoner-wolfarth/single-grain-easy-axis-model:
      where the H and K1 vector are aligned along the z-axis of the simulation cube
      This model predicts Mr, Hc, and BHmax from a, k1, and Ms
      Current model version: v1.0

   -- ./inverse-beyond-stoner-wolfarth/single-grain-easy-axis-model:
      where the H and K1 vector are aligned along the z-axis of the simulation cube

File: compound-to-experimental-tc/data/MagneticMaterials_All.csv (part 85 of 94)
Material_Name,Curie,Neel,Curie_Weiss,Crystal_Structure,Lattice_Structure,Lattice_Parameters,Space_Group,Coercivity,Magnetic_Moment,Magnetization,Remanence,Susceptibility,DOI,Experimental
GdCo4Al,>400 K,,,CaCu5,P 6/mmm,"{'a': '0.50303 nm', 'c': '0.40269 nm'}",P 6/mmm,0.5 kOe,3.0 μB,2.2 μB (2 K),0.5 μB,,10.1016/j.jmmm.2024.171819,True
DyCo4.6Si0.4,376 K,,,CaCu5,P 6/mmm,"{'a': '0.49353 nm', 'c': '0.39552 nm'}",P 6/mmm,1.4 kOe,4.8 μB,4.1 μB (2 K),2.9 μB,,10.1016/j.jmmm.2024.171819,True
Ca0.84Cu2.16O3-δ,,26K,,,,,,,,,,,10.1016/j.jmmm.2006.10.371,True
Ba2Mn3(SeO3)6,,5.0 K,-24.58 K,Monoclinic,P 21/c,"{'a': '5.4693 Å', 'b': '9.0425 Å', 'c': '17.6241 Å'}",P 21/c,,9.15 μB/f.u.,,,,10.1016/j.jmmm.2023.171198,True
Sr2Mn3(SeO3)6,,3.2 K,-22.19 K,Monoclinic,P 21/c,"{'a': '5.3055 Å', 'b': '8.9952 Å', 'c': '17.3973 Å'}",P 21/c,,9.11 μB/f.u.,,,,10.1016/j.jmmm.2023.171198,True
σ-Fe55Cr45,38.9 K,,,,,,,,0.287 μB,,,,10.1016/j.jmmm.2003.12.001,True
σ-Fe53.8Cr46.2,34.1 K,,,,,,,,0.259 μB,,,,10.1016/j.jmmm.2003.12.001,True
σ-Fe53.2Cr46.8,23.3 K,,,,,,,,0.233 μB,,,,10.1016/j.jmmm.2003.12.001,True
σ-Fe52Cr48,15.9 K,,,,,,,,0.183 μB,,,,10.1016/j.jmmm.2003.12.001,True
σ-Fe51Cr49,11.9 K,,,,,,,,0.166 μB,,,,10.1016/j.jmmm.2003.12.001,True
σ-Fe50.4Cr49.6,8.3 K,,,,,,,,0.142 μB,,,,10.1016/j.jmmm.2003.12.001,True
La1.34Sn0.66Mn2O7,250,,,Pyrochlore,,{'a': '1.078'},,,,,,,10.1016/S0304-8853(99)00282-6,True
Er0.9Gd0.1Al2,21 K,,,Cubic,MgCu2-type,,,,,,,,10.1016/j.jmmm.2024.171925,True
Er0.75Gd0.25Al2,57 K,,,Cubic,MgCu2-type,,,,,,,,10.1016/j.jmmm.2024.171925,True
Er0.5Gd0.5Al2,89 K,,,Cubic,MgCu2-type,,,,,,,,10.1016/j.jmmm.2024.171925,True
Dy0.33Ho0.33Er0.33Al2,33 K,,,,,,,,,,,,10.1016/j.jmmm.2024.171925,False
Tb0.33Ho0.33Er0.33Al2,45 K,,,,,,,,,,,,10.1016/j.jmmm.2024.171925,False
Gd0.33Dy0.33Ho0.33Al2,84 K,,,,,,,,,,,,10.1016/j.jmmm.2024.171925,False
Gd0.2Tb0.2Dy0.2Ho0.2Er0.2Ni,63 K,,,,,,,,,,,,10.1016/j.jmmm.2024.171925,False
Sr2MnGe2O7,,4.4 K,-10.6 K,G-type AFM,2D square lattice,,,,,,,,10.1016/j.jmmm.2012.06.001,True
Sr2CoGe2O7,,6.5 K,-18.1 K,C-type AFM,2D square lattice,,,,,,,,10.1016/j.jmmm.2012.06.001,True
Sr2MnSi2O7,,,-10.6 K,,,,,,,,,,10.1016/j.jmmm.2012.06.001,True
Gd3Pd4,,18 K,,,,,,,,,,,10.1016/0304-8853(92)90246-K,True
Ca0.97Pr0.03MnO3,,97 K,,Perovskite,Orthorhombic,,,0.18 Tesla,,,4.36 emu/g,,10.1016/j.jmmm.2023.170750,True
Ca0.94Pr0.06MnO3,,125 K,,Perovskite,Orthorhombic,,,0.18 Tesla,,,4.36 emu/g,,10.1016/j.jmmm.2023.170750,True
Ca0.90Pr0.10MnO3,,125 K,,Perovskite,Orthorhombic,,,0.18 Tesla,,,4.36 emu/g,,10.1016/j.jmmm.2023.170750,True
ErNiC2,,8 K,,Orthorhombic,,,,,8.7 μB,,,,10.1016/0304-8853(91)90268-F,True
Ce0.75Y0.25,,13.5 K,,DHCP,,,,,,,,,10.1016/S0304-8853(00)01305-6,True
Ce0.7Y0.3,,7 K,,DHCP,,,,,,,,,10.1016/S0304-8853(00)01305-6,True
Ce0.9Y0.1,,10 K,,DHCP,,,,,,,,,10.1016/S0304-8853(00)01305-6,True
Co1.8Cr1.2Al,324 K,,337 K,Heusler,fcc,"{'a': '5.738', 'b': '5.738', 'c': '5.738'}",Fm-3m,<100 Oe,1.4 μB/f.u.,1.4 μB/f.u.,,,10.1016/j.jmmm.2024.171743,True
Co1.6Cr1.4Al,302 K,,319 K,Heusler,fcc,"{'a': '5.741', 'b': '5.741', 'c': '5.741'}",Fm-3m,<100 Oe,1.08 μB/f.u.,1.08 μB/f.u.,,,10.1016/j.jmmm.2024.171743,True
Co1.4Cr1.6Al,240 K,,265 K,Inverse Heusler,fcc,"{'a': '5.745', 'b': '5.745', 'c': '5.745'}",F-43m,<100 Oe,0.71 μB/f.u.,0.71 μB/f.u.,,,10.1016/j.jmmm.2024.171743,True
Co1.2Cr1.8Al,134 K,,218 K,Inverse Heusler,fcc,"{'a': '5.751', 'b': '5.751', 'c': '5.751'}",F-43m,<100 Oe,0.37 μB/f.u.,0.37 μB/f.u.,,,10.1016/j.jmmm.2024.171743,True
Gd0.8Eu0.2S,,55 K,,NaCl,Cubic,,,,,,,Positive cubic susceptibility (χ3),10.1016/S0304-8853(99)00474-6,True
YbMn6Ge1.8Sn4.2,334 K,305 K,,HfFe6Ge6-type,P6/mmm,,P6/mmm,30 mT,"1.67 μB (Yb), 2.36 μB (Mn)",9.3 μB/f.u. at 5 K,,,10.1016/j.jmmm.2015.12.046,True
YbMn6Ge1.75Sn4.2Ga0.05,343 K,261 K,,HfFe6Ge6-type,P6/mmm,,P6/mmm,n.m.,"1.56 μB (Yb), 2.44 μB (Mn)",9.1 μB/f.u. at 5 K,,,10.1016/j.jmmm.2015.12.046,True
YbMn6Ge1.4Sn4.2Ga0.4,336 K,,,HfFe6Ge6-type,P6/mmm,,P6/mmm,240 mT,"1.02 μB (Yb), 2.54 μB (Mn)",9.9 μB/f.u. at 5 K,,,10.1016/j.jmmm.2015.12.046,True
YbMn6Ge0.9Sn4.2Ga0.9,303 K,,,HfFe6Ge6-type,P6/mmm,,P6/mmm,160 mT,"1.04 μB (Yb), 2.55 μB (Mn)",10.1 μB/f.u. at 5 K,,,10.1016/j.jmmm.2015.12.046,True
YbMn6Ge1.8Sn4.15Ga0.05,343 K,276 K,,HfFe6Ge6-type,P6/mmm,,P6/mmm,n.m.,"1.66 μB (Yb), 2.43 μB (Mn)",9.1 μB/f.u. at 5 K,,,10.1016/j.jmmm.2015.12.046,True
YbMn6Ge1.8Sn3.7Ga0.5,345 K,,,HfFe6Ge6-type,P6/mmm,,P6/mmm,320 mT,"1.71 μB (Yb), 2.40 μB (Mn)",8.8 μB/f.u. at 5 K,,,10.1016/j.jmmm.2015.12.046,True
YbMn6Ge1.8Sn3.2Ga1.0,328 K,,,HfFe6Ge6-type,P6/mmm,,P6/mmm,1050 mT,"1.77 μB (Yb), 2.43 μB (Mn)",8.9 μB/f.u. at 5 K,,,10.1016/j.jmmm.2015.12.046,True
DyMn2(Si0.1Ge0.9)2,,523 K,,,,,,,,,,,10.1016/0304-8853(93)90075-D,True
DyMn2(Si0.9Ge0.1)2,,430 K,,,,,,,,,,,10.1016/0304-8853(93)90075-D,True
FeCl3,,9 K,,Hexagonal,Layered,,R-3,,4.3 μB,0.9 μB/f.u. at 7 T,,,10.1016/j.jmmm.2014.01.051,True
Cd0.15Mn0.85Te1-ySey,,Output:,"varies with y, specific values not provided",varies from cubic NaCl type to hexagonal NiAs type for y >= 0.6,,,,,,,,"measured, specific values not provided",10.1016/0304-8853(86)90160-5,True
MnTe1-ySey,,Output:,"varies with y, specific values not provided",varies from cubic NaCl type to hexagonal NiAs type for y >= 0.6,,,,,,,,"measured, specific values not provided",10.1016/0304-8853(86)90160-5,True
PrNiO3,,200 K,,Orthorhombic,Pseudocubic,,Pbnm,,,,,,10.1016/j.jmmm.2015.06.056,True
CrTe0.90Sb0.10,296.4 K,,308.3 K,Hexagonal NiAs,Hexagonal,"{'a': '3.988 Å', 'c': '6.140 Å'}",P63/mmc (194),,,,,,10.1016/j.jmmm.2020.167171,True
CrTe0.80Sb0.20,287.2 K,,301.0 K,Hexagonal NiAs,Hexagonal,"{'a': '4.000 Å', 'c': '6.103 Å'}",P63/mmc (194),,,,,,10.1016/j.jmmm.2020.167171,True
Ni75Fe25,873K,,,,,,,,,11.2 kG,,,10.1016/j.jmmm.2017.11.028,True
Dy2Ti1.95Fe0.05O7,,,0.78 K,Pyrochlore,Cubic,"{'a': '10.1 Å', 'b': '10.1 Å', 'c': '10.1 Å'}",Fd-3m,,14.98 μB,,,,10.1016/j.jmmm.2014.06.031,True
Dy2Ti1.9Fe0.1O7,,,-0.12 K,Pyrochlore,Cubic,"{'a': '10.1 Å', 'b': '10.1 Å', 'c': '10.1 Å'}",Fd-3m,,14.91 μB,,,,10.1016/j.jmmm.2014.06.031,True
Dy2Ti1.85Fe0.15O7,,,-1.5 K,Pyrochlore,Cubic,"{'a': '10.1 Å', 'b': '10.1 Å', 'c': '10.1 Å'}",Fd-3m,,16.80 μB,,,,10.1016/j.jmmm.2014.06.031,True
NdNi2Ge2,,25 K,,,,,,,,Metamagnetic character below TN,,,10.1016/0304-8853(92)90256-N,True
La(Fe0.88Si0.12)13H0.0,195 K,,,,,,,,,,,,10.1016/j.jmmm.2006.10.962,True
La0.7Ce0.3(Fe0.88Si0.12)13,175 K,,,,,,,,,,,,10.1016/j.jmmm.2006.10.962,True
Bi0.95La0.05FeO3,1020 K,610 K,,,,,,,,,,,10.1016/j.jmmm.2020.167101,False
ErB12,,6.7 K,-12.8 K,,fcc,,,,,,,,10.1016/j.jmmm.2022.170011,True
TbB12,,22 K,,,,,,,,,,,10.1016/j.jmmm.2022.170011,False
TmB12,,3.2 K,,,,,,,,,,,10.1016/j.jmmm.2022.170011,False
La0.56Ca0.44MnO3,-131 K,,,,,,,,,,,,10.1016/S0304-8853(03)00086-6,False
Fe47Re53,23 K,,21.4 K,Tetragonal,,,,,,,,,10.1016/j.jmmm.2019.165603,True
"Fe100-xVx (x = 33.5, 34.1)",varies between few Kelvin and over 300 K,,,,,,,,,,,,10.1016/j.jmmm.2019.165603,False
CeNiC2,,19.8 K,,,,,,,,,,,10.1016/S0304-8853(97)01011-1,True
NdNiC2,,17.2 K,,,,,,,2.45 μB,,,,10.1016/S0304-8853(97)01011-1,True
SmNiC2,17.5 K,,,,,,,,0.32 μB,,,,10.1016/S0304-8853(97)01011-1,True
Pr0.5Ba0.5MnO3-δ,"125 K (250 mTorr), 120 K (70 mTorr), 100 K (50 mTorr), 46 K (20 mTorr)",,,Perovskite,Cubic,"{'a': '3.905 Å', 'b': '3.905 Å', 'c': '3.905 Å (250 mTorr), 3.945 Å (70 mTorr), 3.970 Å (50 mTorr), 4.004 Å (20 mTorr)'}",,"160 Oe (250 mTorr), 350 Oe (20 mTorr, 50 mTorr)","0.21 μB/Mn (250 mTorr), 0.09 μB/Mn (20 mTorr)",,,,10.1016/j.jmmm.2024.172257,True
ErNiGa,,8 K,,Orthorhombic,,,,,"5.1 μB at 6.7 K, 7.4 μB at 4 K",,,,10.1016/0304-8853(92)90149-I,True
Sm2BaCuO5,,,,,,,,,,,,,10.1016/S0304-8853(10)80196-9,True
Eu2BaCuO5,,,,,,,,,,,,,10.1016/S0304-8853(10)80196-9,True
Ho2BaCuO5,,,,,,,,,,,,,10.1016/S0304-8853(10)80196-9,True
Tm2BaCuO5,,,,,,,,,,,,,10.1016/S0304-8853(10)80196-9,True
Yb2BaCuO5,,,,,,,,,,,,,10.1016/S0304-8853(10)80196-9,True
"(Ba,K)(Zn,Mn)2As2",180 K,,,Tetragonal,,,,,,,,,10.1016/j.jmmm.2021.167754,True
"(K,Mn)BaCd2As2",16 K,,,,,,,,,,,,10.1016/j.jmmm.2021.167754,True
"(Ca,Na)(Zn,Mn)2As2",33 K,,,,,,,,,,,,10.1016/j.jmmm.2021.167754,True
"(Na,Mn)SrCd2As2",13 K,,,,,,,,,,,,10.1016/j.jmmm.2021.167754,True
MnFe0.20Sb,323 K,,321 K,Hexagonal NiAs-type,Simple hexagonal lattice of metallic atoms and a close-packed hexagonal lattice of metalloid atoms,"{'a': '4.1953 Å', 'c': '5.6753 Å'}",,160 Oe,5.64 μB/f.u.,76.2 emu/g,,,10.1016/j.jmmm.2023.170990,True
Mn1.25Sb,314 K,,,Hexagonal NiAs-type,Simple hexagonal lattice of metallic atoms and a close-packed hexagonal lattice of metalloid atoms,,,,,39 emu/g,,,10.1016/j.jmmm.2023.170990,False
MnCo0.25Sb,325 K,,,Hexagonal NiAs-type,Simple hexagonal lattice of metallic atoms and a close-packed hexagonal lattice of metalloid atoms,,,,,44 emu/g,,,10.1016/j.jmmm.2023.170990,False
CeRh1.9Ni0.1Si2,,,,,,,,,,,,,10.1016/0304-8853(92)91368-4,True
CeRh1.8Ni0.2Si2,,,,,,,,,,,,,10.1016/0304-8853(92)91368-4,True
YCo5,940 K,,,,,"{'a': 'NA', 'b': 'NA', 'c': 'NA'}",,,,,,,magnetic and magnetoelastic data for rco5 compounds with nonmagnetic r,True
YCo4Ni,780 K,,,,,"{'a': 'NA', 'b': 'NA', 'c': 'NA'}",,,,,,,magnetic and magnetoelastic data for rco5 compounds with nonmagnetic r,True
YCo3Ni2,585 K,,,,,"{'a': 'NA', 'b': 'NA', 'c': 'NA'}",,,,,,,magnetic and magnetoelastic data for rco5 compounds with nonmagnetic r,True
YCo2Ni3,240 K,,,,,"{'a': 'NA', 'b': 'NA', 'c': 'NA'}",,,,,,,magnetic and magnetoelastic data for rco5 compounds with nonmagnetic r,True
CeCo5,637 K,,,,,"{'a': 'NA', 'b': 'NA', 'c': 'NA'}",,,,,,,magnetic and magnetoelastic data for rco5 compounds with nonmagnetic r,True
Th0.965Co5.07,540 K,,,,,"{'a': 'NA', 'b': 'NA', 'c': 'NA'}",,,,,,,magnetic and magnetoelastic data for rco5 compounds with nonmagnetic r,True
Th0.950Co5.10,650 K,,,,,"{'a': 'NA', 'b': 'NA', 'c': 'NA'}",,,,,,,magnetic and magnetoelastic data for rco5 compounds with nonmagnetic r,True
UCo5.3,365 K,,,,,"{'a': 'NA', 'b': 'NA', 'c': 'NA'}",,,,,,,magnetic and magnetoelastic data for rco5 compounds with nonmagnetic r,True
YFe4Al8,215 K,,230 K,,,"{'a': '8.706 Å', 'b': 'NA', 'c': '5.026 Å'}",,,,5.8 µB/f.u. at 4.2 K,,,Handbook of Magnetic Materials,True
UFe4Al8,268 K,,,,,"{'a': '8.692 Å', 'b': 'NA', 'c': '5.018 Å'}",,,,6.16 µB/f.u. at 4.2 K,,,Handbook of Magnetic Materials,True
LaFe4Al8,135.4 K,,-68 K,,,"{'a': '8.900 Å', 'b': 'NA', 'c': '5.075 Å'}",,,,0.36 µB/f.u. at 4.2 K,,,Handbook of Magnetic Materials,True
CeFe4Al8,159.7 K,,23 K,,,"{'a': '8.805 Å', 'b': 'NA', 'c': '5.048 Å'}",,,,0.26 µB/f.u. at 4.2 K,,,Handbook of Magnetic Materials,True
PrFe4Al8,107 K,,35 K,,,"{'a': '8.834 Å', 'b': 'NA', 'c': '5.058 Å'}",,,,1.06 µB/f.u. at 4.2 K,,,Handbook of Magnetic Materials,True
NdFe4Al8,142.0 K,,44 K,,,"{'a': '8.813 Å', 'b': 'NA', 'c': '5.058 Å'}",,,,0.18 µB/f.u. at 4.2 K,,,Handbook of Magnetic Materials,True
SmFe4Al8,108 K,,68 K,,,"{'a': '8.773 Å', 'b': 'NA', 'c': '5.051 Å'}",,,,0.46 µB/f.u. at 4.2 K,,,Handbook of Magnetic Materials,True
EuFe4Al8,137 K,,-148 K,,,"{'a': '8.784 Å', 'b': 'NA', 'c': '5.051 Å'}",,,,0.27 µB/f.u. at 4.2 K,,,Handbook of Magnetic Materials,True
GdFe4Al8,172.3 K,,-151 K,,,"{'a': '8.758 Å', 'b': 'NA', 'c': '5.048 Å'}",,,,2.40 µB/f.u. at 4.2 K,,,Handbook of Magnetic Materials,True
TbFe4Al8,165.3 K,,-105 K,,,"{'a': '8.749 Å', 'b': 'NA', 'c': '5.043 Å'}",,,,2.10 µB/f.u. at 4.2 K,,,Handbook of Magnetic Materials,True
DyFe4Al8,122 K,,-80 K,,,"{'a': '8.715 Å', 'b': 'NA', 'c': '5.037 Å'}",,,,2.30 µB/f.u. at 4.2 K,,,Handbook of Magnetic Materials,True
HoFe4Al8,137 K,,-66 K,,,"{'a': '8.720 Å', 'b': 'NA', 'c': '5.035 Å'}",,,,1.65 µB/f.u. at 4.2 K,,,Handbook of Magnetic Materials,True
ErFe4Al8,183.0 K,,-38 K,,,"{'a': '8.704 Å', 'b': 'NA', 'c': '5.037 Å'}",,,,2.80 µB/f.u. at 4.2 K,,,Handbook of Magnetic Materials,True
TmFe4Al8,186.6 K,,7 K,,,"{'a': '8.697 Å', 'b': 'NA', 'c': '5.034 Å'}",,,,2.00 µB/f.u. at 4.2 K,,,Handbook of Magnetic Materials,True
YbFe4Al8,103 K,,62 K,,,"{'a': '8.714 Å', 'b': 'NA', 'c': '5.026 Å'}",,,,2.80 µB/f.u. at 4.2 K,,,Handbook of Magnetic Materials,True
LuFe4Al8,197.3 K,,79 K,,,"{'a': '8.689 Å', 'b': 'NA', 'c': '5.036 Å'}",,,,0.6 µB/f.u. at 4.2 K,,,Handbook of Magnetic Materials,True
YFe4Al8,184.7 K,,-16 K,,,"{'a': '8.740 Å', 'b': 'NA', 'c': '5.045 Å'}",,,,0.28 µB/f.u. at 4.2 K,,,Handbook of Magnetic Materials,True
ThFe4Al8,147.2 K,,,,,"{'a': '8.842 Å', 'b': 'NA', 'c': '5.076 Å'}",,,,,,,Handbook of Magnetic Materials,True
UFe4Al8,160 K,,,,,"{'a': '8.749 Å', 'b': 'NA', 'c': '5.036 Å'}",,,,,,,Handbook of Magnetic Materials,True
CeCu4Al8,,,-17 K,,,"{'a': '8.839 Å', 'b': 'NA', 'c': '5.153 Å'}",,,,,,,Handbook of Magnetic Materials,True
PrCu4Al8,15 K,,-15 K,,,"{'a': '8.817 Å', 'b': 'NA', 'c': '5.150 Å'}",,,,,,,Handbook of Magnetic Materials,True
NdCu4Al8,20 K,,-18 K,,,"{'a': '8.789 Å', 'b': 'NA', 'c': '5.143 Å'}",,,,,,,Handbook of Magnetic Materials,True
SmCu4Al8,~25 K,,-40 K,,,"{'a': '8.797 Å', 'b': 'NA', 'c': '5.143 Å'}",,,,,,,Handbook of Magnetic Materials,True
GdCu4Al8,32 K,,-16 K,,,"{'a': '8.746 Å', 'b': 'NA', 'c': '5.146 Å'}",,,,,,,Handbook of Magnetic Materials,True
TbCu4Al8,22 K,,-14 K,,,"{'a': '8.752 Å', 'b': 'NA', 'c': '5.134 Å'}",,,,,,,Handbook of Magnetic Materials,True
DyCu4Al8,17 K,,-5 K,,,"{'a': '8.725 Å', 'b': 'NA', 'c': '5.137 Å'}",,,,,,,Handbook of Magnetic Materials,True
HoCu4Al8,7 K,,-7 K,,,"{'a': '8.720 Å', 'b': 'NA', 'c': '5.122 Å'}",,,,,,,Handbook of Magnetic Materials,True
ErCu4Al8,6 K,,-10 K,,,"{'a': '8.712 Å', 'b': 'NA', 'c': '5.130 Å'}",,,,,,,Handbook of Magnetic Materials,True
TmCu4Al8,5 K,,-6 K,,,"{'a': '8.674 Å', 'b': 'NA', 'c': '5.114 Å'}",,,,,,,Handbook of Magnetic Materials,True
PrCr4Al8,6 K,,-16 K,,,"{'a': '9.023 Å', 'b': 'NA', 'c': '5.135 Å'}",,,,0.38 µB/f.u. at 4.2 K,,,Handbook of Magnetic Materials,True
NdCr4Al8,,,-11 K,,,"{'a': '9.000 Å', 'b': 'NA', 'c': '5.136 Å'}",,,,,,,Handbook of Magnetic Materials,True
SmCr4Al8,19 K,,-24 K,,,"{'a': '8.973 Å', 'b': 'NA', 'c': '5.136 Å'}",,,,0.03 µB/f.u. at 4.2 K,,,Handbook of Magnetic Materials,True
GdCr4Al8,8 K,,-9 K,,,"{'a': '8.950 Å', 'b': 'NA', 'c': '5.133 Å'}",,,,1.5 µB/f.u. at 4.2 K,,,Handbook of Magnetic Materials,True
TbCr4Al8,12 K,,-5 K,,,"{'a': '8.925 Å', 'b': 'NA', 'c': '5.130 Å'}",,,,3.3 µB/f.u. at 4.2 K,,,Handbook of Magnetic Materials,True
DyCr4Al8,16 K,,-5 K,,,"{'a': '8.926 Å', 'b': 'NA', 'c': '5.132 Å'}",,,,4.2 µB/f.u. at 4.2 K,,,Handbook of Magnetic Materials,True
HoCr4Al8,8 K,,-5 K,,,"{'a': '8.910 Å', 'b': 'NA', 'c': '5.126 Å'}",,,,4.1 µB/f.u. at 4.2 K,,,Handbook of Magnetic Materials,True
ErCr4Al8,14 K,,-4 K,,,"{'a': '8.903 Å', 'b': 'NA', 'c': '5.124 Å'}",,,,3.8 µB/f.u. at 4.2 K,,,Handbook of Magnetic Materials,True
TmCr4Al8,11 K,,-11 K,,,"{'a': '8.903 Å', 'b': 'NA', 'c': '5.131 Å'}",,,,2.4 µB/f.u. at 4.2 K,,,Handbook of Magnetic Materials,True
YbCr4Al8,,,7 K,,,"{'a': '8.945 Å', 'b': 'NA', 'c': '5.132 Å'}",,,,,,,Handbook of Magnetic Materials,True
CeFe2,221-240 K,,,MgCu2,cub,"{'a': 'NA', 'b': 'NA', 'c': 'NA'}",,,,2.38-2.59,,,Handbook of Magnetic Materials,True
SmFe2,676-700 K,,,MgCu2,cub,"{'a': 'NA', 'b': 'NA', 'c': 'NA'}",,,,2.50-2.8,,,Handbook of Magnetic Materials,True
GdFe2,785-810 K,,,MgCu2,cub,"{'a': 'NA', 'b': 'NA', 'c': 'NA'}",,,,2.8-3.75,,,Handbook of Magnetic Materials,True
TbFe2,696-711 K,,,MgCu2,cub,"{'a': 'NA', 'b': 'NA', 'c': 'NA'}",,,,3.68-5.8,,,Handbook of Magnetic Materials,True
DyFe2,633-638 K,,,MgCu2,cub,"{'a': 'NA', 'b': 'NA', 'c': 'NA'}",,,,4.9-7.31,,,Handbook of Magnetic Materials,True
HoFe2,597-614 K,,,MgCu2,cub,"{'a': 'NA', 'b': 'NA', 'c': 'NA'}",,,,5.1-6.67,,,Handbook of Magnetic Materials,True
ErFe2,590-595 K,,,MgCu2,cub,"{'a': 'NA', 'b': 'NA', 'c': 'NA'}",,,,4.75-5.85,,,Handbook of Magnetic Materials,True
TmFe2,566-610 K,,,MgCu2,cub,"{'a': 'NA', 'b': 'NA', 'c': 'NA'}",,,,2.52-2.7,,,Handbook of Magnetic Materials,True
LuFe2,558-610 K,,,MgCu2,cub,"{'a': 'NA', 'b': 'NA', 'c': 'NA'}",,,,2.70-2.97,,,Handbook of Magnetic Materials,True
YFe2,535-554 K,,,MgCu2,cub,"{'a': 'NA', 'b': 'NA', 'c': 'NA'}",,,,2.78-3.1,,,Handbook of Magnetic Materials,True
SmFe3,650-651 K,,,PuNi3,rh,"{'a': 'NA', 'b': 'NA', 'c': 'NA'}",,,,4.5,,,Handbook of Magnetic Materials,True
GdFe3,728-733 K,,,PuNi3,rh,"{'a': 'NA', 'b': 'NA', 'c': 'NA'}",,,,1.6-1.99,,,Handbook of Magnetic Materials,True
TbFe3,648-655 K,,,PuNi3,rh,"{'a': 'NA', 'b': 'NA', 'c': 'NA'}",,,,2.66-3.6,,,Handbook of Magnetic Materials,True
DyFe3,600-612 K,,,PuNi3,rh,"{'a': 'NA', 'b': 'NA', 'c': 'NA'}",,,,3.67-4.6,,,Handbook of Magnetic Materials,True
HoFe3,565-580 K,,,PuNi3,rh,"{'a': 'NA', 'b': 'NA', 'c': 'NA'}",,,,4.2-4.8,,,Handbook of Magnetic Materials,True
ErFe3,550-555 K,,,PuNi3,rh,"{'a': 'NA', 'b': 'NA', 'c': 'NA'}",,,,3.2-3.5,,,Handbook of Magnetic Materials,True
TmFe3,535-539 K,,,PuNi3,rh,"{'a': 'NA', 'b': 'NA', 'c': 'NA'}",,,,1.6,,,Handbook of Magnetic Materials,True
YFe3,490-539 K,,,PuNi3,rh,"{'a': 'NA', 'b': 'NA', 'c': 'NA'}",,,,5.0-5.49,,,Handbook of Magnetic Materials,True
Nd6Fe23,429 K,,,Th6Mn23,cub,"{'a': 'NA', 'b': 'NA', 'c': 'NA'}",,,,,,,Handbook of Magnetic Materials,True
Gd6Fe23,468-659 K,,,Th6Mn23,cub,"{'a': 'NA', 'b': 'NA', 'c': 'NA'}",,,,15.3,,,Handbook of Magnetic Materials,True
Tb6Fe23,574 K,,,Th6Mn23,cub,"{'a': 'NA', 'b': 'NA', 'c': 'NA'}",,,,,,,Handbook of Magnetic Materials,True
Dy6Fe23,424-545 K,,,Th6Mn23,cub,"{'a': 'NA', 'b': 'NA', 'c': 'NA'}",,,,14.8-15.1,,,Handbook of Magnetic Materials,True
Ho6Fe23,501-560 K,,,Th6Mn23,cub,"{'a': 'NA', 'b': 'NA', 'c': 'NA'}",,,,14.6-15,,,Handbook of Magnetic Materials,True
Er6Fe23,493-495 K,,,Th6Mn23,cub,"{'a': 'NA', 'b': 'NA', 'c': 'NA'}",,,,5.3-7.2,,,Handbook of Magnetic Materials,True
Tm6Fe23,475 K,,,Th6Mn23,cub,"{'a': 'NA', 'b': 'NA', 'c': 'NA'}",,,,18.0,,,Handbook of Magnetic Materials,True
Yb6Fe23,480 K,,,Th6Mn23,cub,"{'a': 'NA', 'b': 'NA', 'c': 'NA'}",,,,32,,,Handbook of Magnetic Materials,True
Lu6Fe23,471-491 K,,,Th6Mn23,cub,"{'a': 'NA', 'b': 'NA', 'c': 'NA'}",,,,43.9,,,Handbook of Magnetic Materials,True
Y6Fe23,478-484 K,,,Th6Mn23,cub,"{'a': 'NA', 'b': 'NA', 'c': 'NA'}",,,,37.8-47.5,,,Handbook of Magnetic Materials,True
Ce2Fe17,220-270 K,,,Th2Zn17,rh,"{'a': 'NA', 'b': 'NA', 'c': 'NA'}",,,,28.8-30.6,,,Handbook of Magnetic Materials,True
Pr2Fe17,283 K,,,Th2Zn17,rh,"{'a': 'NA', 'b': 'NA', 'c': 'NA'}",,,,30.6,,,24; 29;,True
Nd2Fe17,327 K,,,Th2Zn17,rh,"{'a': 'NA', 'b': 'NA', 'c': 'NA'}",,,,30.0,,,24; 29;,True
Sm2Fe17,385-420 K,,,Th2Zn17,rh,"{'a': 'NA', 'b': 'NA', 'c': 'NA'}",,,,,,,Handbook of Magnetic Materials,True
Gd2Fe17,460-485 K,,,Th2Ni17,hex,"{'a': 'NA', 'b': 'NA', 'c': 'NA'}",,,,21-21.5,,,Handbook of Magnetic Materials,True
Tb2Fe17,408 K,,,Th2Ni17,hex,"{'a': 'NA', 'b': 'NA', 'c': 'NA'}",,,,17-18.8,,,Handbook of Magnetic Materials,True
Dy2Fe17,363-380 K,,,Th2Ni17,hex,"{'a': 'NA', 'b': 'NA', 'c': 'NA'}",,,,15.4-17.0,,,Handbook of Magnetic Materials,True
Ho2Fe17,325 K,,,Th2Ni17,hex,"{'a': 'NA', 'b': 'NA', 'c': 'NA'}",,,,14.8,,,Handbook of Magnetic Materials,True
EuFe2P2,27 K,,+39 K,,,"{'a': 'NA', 'b': 'NA', 'c': 'NA'}",,,,,,,mörsen et al. (1988),True
LaCo2P2,125 K,,+137 K,,,"{'a': 'NA', 'b': 'NA', 'c': 'NA'}",,,,,,,mörsen et al. (1988),True
EuCo2P2,,67 K,+20 K,,,"{'a': 'NA', 'b': 'NA', 'c': 'NA'}",,,,,,,mörsen et al. (1988),True
PrNi2P2,,,+12 K,,,"{'a': 'NA', 'b': 'NA', 'c': 'NA'}",,,,,,,jeitschko and reehuis (1987),True
NdNi2P2,,,+10 K,,,"{'a': 'NA', 'b': 'NA', 'c': 'NA'}",,,,,,,jeitschko and reehuis (1987),True
EuNi2P2,,,-124 K,,,"{'a': 'NA', 'b': 'NA', 'c': 'NA'}",,,,,,,"mörsen et al. (1988), jeitschko and reehuis (1987)",True
GdNi2P2,,10.5 K,-5 K,,,"{'a': 'NA', 'b': 'NA', 'c': 'NA'}",,,,,,,jeitschko and reehuis (1987),True
TbNi2P2,,,+5 K,,,"{'a': 'NA', 'b': 'NA', 'c': 'NA'}",,,,,,,jeitschko and reehuis (1987),True
DyNi2P2,,,+5 K,,,"{'a': 'NA', 'b': 'NA', 'c': 'NA'}",,,,,,,jeitschko and reehuis (1987),True
HoNi2P2,,,+1 K,,,"{'a': 'NA', 'b': 'NA', 'c': 'NA'}",,,,,,,jeitschko and reehuis (1987),True
ErNi2P2,,,+4 K,,,"{'a': 'NA', 'b': 'NA', 'c': 'NA'}",,,,,,,jeitschko and reehuis (1987),True
TmNi2P2,,,+3 K,,,"{'a': 'NA', 'b': 'NA', 'c': 'NA'}",,,,,,,jeitschko and reehuis (1987),True
CeNi2As2,,5.2 K,-10 K,,,"{'a': 'NA', 'b': 'NA', 'c': 'NA'}",,,,,,,ghadraoui et al. (1988),True
PrNi2As2,,11 K,+3 K,,,"{'a': 'NA', 'b': 'NA', 'c': 'NA'}",,,,,,,ghadraoui et al. (1988),True
NdNi2As2,,,-8 K,,,"{'a': 'NA', 'b': 'NA', 'c': 'NA'}",,,,,,,ghadraoui et al. (1988),True
SmNi2As2,9 K,,,,,"{'a': 'NA', 'b': 'NA', 'c': 'NA'}",,,,,,,ghadraoui et al. (1988),True
EuNi2As2,,14 K,-12 K,,,"{'a': 'NA', 'b': 'NA', 'c': 'NA'}",,,,,,,ghadraoui et al. (1988),True
Pr2Ni2Sn2,,,0.23 K,,,"{'a': 'NA', 'b': 'NA', 'c': 'NA'}",,,,,,,skolozdra et al. (1981),True
NdNi2Sn2,,,-40 K,,,"{'a': 'NA', 'b': 'NA', 'c': 'NA'}",,,,,,,skolozdra et al. (1981),True
CeFe2,230 K,,,,,"{'a': '730.2 pm', 'b': 'NA', 'c': 'NA'}",,,,,,,Handbook of Magnetic Materials,True
SmFe2,660 K,,,,,"{'a': '741.5 pm', 'b': 'NA', 'c': 'NA'}",,,,,,,Handbook of Magnetic Materials,True
GdFe2,790 K,,,,,"{'a': '740.5 pm', 'b': 'NA', 'c': 'NA'}",,,,,,,Handbook of Magnetic Materials,True
TbFe2,697 K,,,,,"{'a': '734.1 pm', 'b': 'NA', 'c': 'NA'}",,,,,,,Handbook of Magnetic Materials,True
DyFe2,624 K,,,,,"{'a': '733.8 pm', 'b': 'NA', 'c': 'NA'}",,,,,,,Handbook of Magnetic Materials,True
HoFe2,586 K,,,,,"{'a': '731.3 pm', 'b': 'NA', 'c': 'NA'}",,,,,,,Handbook of Magnetic Materials,True
ErFe2,577 K,,,,,"{'a': '728.4 pm', 'b': 'NA', 'c': 'NA'}",,,,,,,Handbook of Magnetic Materials,True
TmFe2,560 K,,,,,"{'a': '724.5 pm', 'b': 'NA', 'c': 'NA'}",,,,,,,Handbook of Magnetic Materials,True
LuFe2,581 K,,,,,"{'a': '722.3 pm', 'b': 'NA', 'c': 'NA'}",,,,,,,Handbook of Magnetic Materials,True
YFe2,552 K,,,,,"{'a': '736.9 pm', 'b': 'NA', 'c': 'NA'}",,,,,,,Handbook of Magnetic Materials,True
UFe2,170 K,,,,,"{'a': '705.7 pm', 'b': 'NA', 'c': 'NA'}",,,,,,,Handbook of Magnetic Materials,True
SmCo2,208 K,,,,,"{'a': '726.4 pm', 'b': 'NA', 'c': 'NA'}",,,,,,,Handbook of Magnetic Materials,True
GdCo2,398 K,,,,,"{'a': '726.0 pm', 'b': 'NA', 'c': 'NA'}",,,,,,,Handbook of Magnetic Materials,True
TbCo2,235 K,,,,,"{'a': '721.1 pm', 'b': 'NA', 'c': 'NA'}",,,,,,,Handbook of Magnetic Materials,True
DyCo2,137 K,,,,,"{'a': '719.2 pm', 'b': 'NA', 'c': 'NA'}",,,,,,,Handbook of Magnetic Materials,True
HoCo2,78 K,,,,,"{'a': '717.4 pm', 'b': 'NA', 'c': 'NA'}",,,,,,,Handbook of Magnetic Materials,True
ErCo2,31 K,,,,,"{'a': '715.7 pm', 'b': 'NA', 'c': 'NA'}",,,,,,,Handbook of Magnetic Materials,True
TmCo2,5 K,,,,,"{'a': '713.6 pm', 'b': 'NA', 'c': 'NA'}",,,,,,,Handbook of Magnetic Materials,True
Gd₅(Si₀.₁Ge₀.₉)₄,81 K,,,Orthorhombic,,"{'a': '-16 x 10⁻³', 'b': '+3 x 10⁻³', 'c': '+7 x 10⁻³'}",,,,,,,Handbook of Magnetic Materials,True
GdNi,69 K,,,Orthorhombic,,"{'a': '+4.0 x 10⁻³', 'b': '+5.4 x 10⁻³', 'c': '-8.2 x 10⁻³'}",,,,,,,Handbook of Magnetic Materials,True
GdCu,,45 K,,FeB-type Orthorhombic,,"{'a': '5 ± 3 x 10⁻³', 'b': '-10 ± 3 x 10⁻³', 'c': '3 ± 3 x 10⁻³'}",,,,,,,Handbook of Magnetic Materials,True
Gd(Cu₀.₈Ni₀.₂)₂,95 K,,,Orthorhombic,,"{'a': '-3.5 x 10⁻³', 'b': '+4.9 x 10⁻³', 'c': '+0.8 x 10⁻³'}",,,,,,,Handbook of Magnetic Materials,True
Gd₂Cu₂In,86 K,,,Tetragonal,,"{'a': '-1.9 x 10⁻³', 'b': 'NA', 'c': '+3.8 x 10⁻³'}",,,,,,,Handbook of Magnetic Materials,True
Gd₃Rh,,112 K,,Orthorhombic,,"{'a': '-2.5 x 10⁻³', 'b': '+2.0 x 10⁻³', 'c': '+2.6 x 10⁻³'}",,,,,,,Handbook of Magnetic Materials,True
GdCuAl,82 K,,,Hexagonal,,"{'a': '-1.7 x 10⁻³', 'b': 'NA', 'c': '+3.0 x 10⁻³'}",,,,,,,Handbook of Magnetic Materials,True
Gd₃Ni,,100 K,,Orthorhombic,,"{'a': '+2.9 x 10⁻³', 'b': '+1.3 x 10⁻³', 'c': '-1.3 x 10⁻³'}",,,,,,,Handbook of Magnetic Materials,True
GdPt,68 K,,,Orthorhombic,,"{'a': '+1.4 x 10⁻³', 'b': '-2.3 x 10⁻³', 'c': '+0.9 x 10⁻³'}",,,,,,,Handbook of Magnetic Materials,True
GdCu₂,,42 K,,Orthorhombic,,"{'a': '-2.1 x 10⁻³', 'b': '+1.2 x 10⁻³', 'c': '+1.5 x 10⁻³'}",,,,,,,Handbook of Magnetic Materials,True
GdZn₂,68 K,,,Orthorhombic,,"{'a': '-0.2 x 10⁻³', 'b': '+1.4 x 10⁻³', 'c': '+1.9 x 10⁻³'}",,,,,,,Handbook of Magnetic Materials,True
Gd,294 K,,,Hexagonal,,"{'a': '+1.0 x 10⁻³', 'b': 'NA', 'c': '+3.0 x 10⁻³'}",,,,,,,Handbook of Magnetic Materials,True
GdCuSn,,24 K,,Hexagonal,,"{'a': '+0.3 x 10⁻³', 'b': 'NA', 'c': '-1.1 x 10⁻³'}",,,,,,,Handbook of Magnetic Materials,True
GdAg₂,,23 K,,Tetragonal,,"{'a': '+0.3 x 10⁻³', 'b': 'NA', 'c': '-0.6 x 10⁻³'}",,,,,,,Handbook of Magnetic Materials,True
Gd₂Ni₂₋ₓIn,,20 K,,Tetragonal,,"{'a': '-0.2 x 10⁻³', 'b': 'NA', 'c': '+0.4 x 10⁻³'}",,,,,,,Handbook of Magnetic Materials,True
BaFe12O19,725 K,,,M: RSR*S*,,"{'a': 'NA', 'b': 'NA', 'c': 'NA'}",,,,4770 G,,,smit and wijn (1959e),True
BaFe18O27,728 K,,,Fe2W: RSSR*S*S*,,"{'a': 'NA', 'b': 'NA', 'c': 'NA'}",,,,3940 G,,,smit and wijn (1959e),True
BaZnFe17O27,703 K,,,FeZnW: RSSR*S*S*,,"{'a': 'NA', 'b': 'NA', 'c': 'NA'}",,,,4770 G,,,smit and wijn (1959e),True
BaNi2Fe16O27,793 K,,,Ni2W: RSSR*S*S*,,"{'a': 'NA', 'b': 'NA', 'c': 'NA'}",,,,4145 G,,,smit and wijn (1959e),True
Ba2Mg2Fe12O22,553 K,,,Mg2Y: RSR*STS*,,"{'a': 'NA', 'b': 'NA', 'c': 'NA'}",,,,1500 G,,,smit and wijn (1959e),True
Ba2Ni2Fe12O22,663 K,,,Ni2Y: RSR*STS*,,"{'a': 'NA', 'b': 'NA', 'c': 'NA'}",,,,1600 G,,,smit and wijn (1959e),True
Ba2Zn2Fe12O22,403 K,,,Zn2Y: RSR*STS*,,"{'a': 'NA', 'b': 'NA', 'c': 'NA'}",,,,2850 G,,,smit and wijn (1959e),True
Ba2Co2Fe12O22,613 K,,,Co2Y: RSR*STS*,,"{'a': 'NA', 'b': 'NA', 'c': 'NA'}",,,,2325 G,,,smit and wijn (1959e),True
Ba3Co2Fe24O41,683 K,,,Co2Z: RSTSR*ST*S*,,"{'a': 'NA', 'b': 'NA', 'c': 'NA'}",,,,3390 G,,,smit and wijn (1959e),True
Ba3Zn2Fe24O41,633 K,,,Zn2Z: RSTSR*ST*S*,,"{'a': 'NA', 'b': 'NA', 'c': 'NA'}",,,,3900 G,,,smit and wijn (1959e),True
US,172-180 K,,173-180,NaCl,,"{'a': '5.487-5.490', 'b': 'NA', 'c': 'NA'}",,,,2.22-2.31 μB,,,"freeman et al. (1976), lam and aldred (1974), dam et al. (1974), trzebiatowski and suski (1963), wedgwood (1972), wedgwood and kutnietz (1972)",True
USe,160.5-187 K,,188,NaCl,,"{'a': '5.71-5.75', 'b': 'NA', 'c': 'NA'}",,,,2.51 μB,,,"lam and aldred (1974), dam et al. (1974), trzebiatowski and suski (1961, 1962)",True
UTe,102-110 K,,104,NaCl,,"{'a': '6.146-6.161', 'b': 'NA', 'c': 'NA'}",,,,2.84 μB,,,"lam and aldred (1974), dam et al. (1974), suski et al. (1972), trzebiatowski and sepichowska (1960), wedgwood and kutnietz (1972)",True
U2Te3,122 K,,,Th3P4 (def),,"{'a': 'NA', 'b': 'NA', 'c': 'NA'}",,,,,,,chechernikov et al. (1967),True
U3Te4,38±2 K,,40,Th3P4,,"{'a': '9.40-9.42', 'b': 'NA', 'c': 'NA'}",,,,3.14 μB,,,"lam and aldred (1974), dam et al. (1974), suski et al. (1972), troć et al. (1971)",True
U7Te12,73 K,,0,Th7Te12,,"{'a': '12.320', 'b': 'NA', 'c': '4.293'}",,,,3.07 μB,,,suski (1972),True
UTe3.38,20 K,,,,,"{'a': '8.672', 'b': 'NA', 'c': '13.014'}",,,,,,,"suski (1976b), yarembash et al. (1968)",True
NpSe3,18 K,,-80.8,US3 monoclinic,,"{'a': '5.64-5.66', 'b': '4.01', 'c': '19.06-19.11'}",,,,2.34 μB,,,blaise et al. (1976),True
NpTe3,25 K,,9.8,LnTe3 pseudotetragonal,,"{'a': '4.355', 'b': 'NA', 'c': '25.40'}",,,,2.26 μB,,,blaise et al. (1976),True
CePt₂Si₂,,,-86 K,,,"{'a': 'NA', 'b': 'NA', 'c': 'NA'}",,,,,,,Handbook of Magnetic Materials,True
CePt₂Si₂,,,-86 K,,,"{'a': 'NA', 'b': 'NA', 'c': 'NA'}",,,,,,,Handbook of Magnetic Materials,True
PrPt₂Si₂,,,7 K,,,"{'a': 'NA', 'b': 'NA', 'c': 'NA'}",,,,,,,Handbook of Magnetic Materials,True
NdPt₂Si₂,,,-4.5 K,,,"{'a': 'NA', 'b': 'NA', 'c': 'NA'}",,,,,,,Handbook of Magnetic Materials,True
SmPt₂Si₂,,,0 K,,,"{'a': 'NA', 'b': 'NA', 'c': 'NA'}",,,,,,,Handbook of Magnetic Materials,True
GdPt₂Si₂,,10 K,-7 K,,,"{'a': 'NA', 'b': 'NA', 'c': 'NA'}",,,,,,,Handbook of Magnetic Materials,True
GdPt₂Si₂,,9.7 K,-5 K,,,"{'a': 'NA', 'b': 'NA', 'c': 'NA'}",,,,,,,Handbook of Magnetic Materials,True
GdPt₂Si₂,,7.2 K,,,,"{'a': 'NA', 'b': 'NA', 'c': 'NA'}",,,,,,,Handbook of Magnetic Materials,True
GdPt₂Si₂,,8 K,-8 K,,,"{'a': 'NA', 'b': 'NA', 'c': 'NA'}",,,,,,,Handbook of Magnetic Materials,True
TbPt₂Si₂,,6.5 K,58.5 K,,,"{'a': 'NA', 'b': 'NA', 'c': 'NA'}",,,,,,,Handbook of Magnetic Materials,True
TbPt₂Si₂,,8.6 K,-27 K,,,"{'a': 'NA', 'b': 'NA', 'c': 'NA'}",,,,,,,Handbook of Magnetic Materials,True
DyPt₂Si₂,3 K,,37 K,,,"{'a': 'NA', 'b': 'NA', 'c': 'NA'}",,,,,,,Handbook of Magnetic Materials,True
DyPt₂Si₂,,7 K,,,,"{'a': 'NA', 'b': 'NA', 'c': 'NA'}",,,,,,,Handbook of Magnetic Materials,True
HoPt₂Si₂,3 K,,11 K,,,"{'a': 'NA', 'b': 'NA', 'c': 'NA'}",,,,,,,Handbook of Magnetic Materials,True
ErPt₂Si₂,3 K,,26 K,,,"{'a': 'NA', 'b': 'NA', 'c': 'NA'}",,,,,,,Handbook of Magnetic Materials,True
TmPt₂Si₂,3 K,,65 K,,,"{'a': 'NA', 'b': 'NA', 'c': 'NA'}",,,,,,,Handbook of Magnetic Materials,True
YbPt₂Si₂,,,-100 K,,,"{'a': 'NA', 'b': 'NA', 'c': 'NA'}",,,,,,,Handbook of Magnetic Materials,True
Gd0.3Tb0.7,253 K,,,,,"{'a': 'NA', 'b': 'NA', 'c': 'NA'}",,,,,,,Handbook of Magnetic Materials,True
Gd0.6Tb0.4,271 K,,,,,"{'a': 'NA', 'b': 'NA', 'c': 'NA'}",,,,,,,Handbook of Magnetic Materials,True
Gd0.8Tb0.2,282 K,,,,,"{'a': 'NA', 'b': 'NA', 'c': 'NA'}",,,,,,,Handbook of Magnetic Materials,True
Gd0.2Ho0.8,160 K,,,,,"{'a': 'NA', 'b': 'NA', 'c': 'NA'}",,,,,,,Handbook of Magnetic Materials,True
Gd0.4Ho0.6,194 K,,,,,"{'a': 'NA', 'b': 'NA', 'c': 'NA'}",,,,,,,Handbook of Magnetic Materials,True
Gd0.6Ho0.4,230 K,,,,,"{'a': 'NA', 'b': 'NA', 'c': 'NA'}",,,,,,,Handbook of Magnetic Materials,True
Gd0.8Ho0.2,268 K,,,,,"{'a': 'NA', 'b': 'NA', 'c': 'NA'}",,,,,,,Handbook of Magnetic Materials,True
Gd0.2Er0.8,125 K,,,,,"{'a': 'NA', 'b': 'NA', 'c': 'NA'}",,,,,,,Handbook of Magnetic Materials,True
Gd0.4Er0.6,168 K,,,,,"{'a': 'NA', 'b': 'NA', 'c': 'NA'}",,,,,,,Handbook of Magnetic Materials,True
Gd0.6Er0.4,220 K,,,,,"{'a': 'NA', 'b': 'NA', 'c': 'NA'}",,,,,,,Handbook of Magnetic Materials,True
Tb0.1Y0.9,52 K,,,,,"{'a': 'NA', 'b': 'NA', 'c': 'NA'}",,,,,,,Handbook of Magnetic Materials,True
Tb0.63Y0.37,176 K,,,,,"{'a': 'NA', 'b': 'NA', 'c': 'NA'}",,,,,,,Handbook of Magnetic Materials,True
Tb0.865Y0.135,205 K,,,,,"{'a': 'NA', 'b': 'NA', 'c': 'NA'}",,,,,,,Handbook of Magnetic Materials,True
Dy0.7Y0.3,135 K,,,,,"{'a': 'NA', 'b': 'NA', 'c': 'NA'}",,,,,,,Handbook of Magnetic Materials,True
Ce2RhSi3,,6 K,-83 K,Hexagonal,,"{'a': 'NA', 'b': 'NA', 'c': 'NA'}",,,,,,,chevalier et al. (1984),True
Nd2RhSi3,15 K,,+7 K,Hexagonal,,"{'a': 'NA', 'b': 'NA', 'c': 'NA'}",,,,,,,chevalier et al. (1984),True
Gd2RhSi3,,14 K,+2 K,Hexagonal,,"{'a': 'NA', 'b': 'NA', 'c': 'NA'}",,,,,,,chevalier et al. (1984),True
Tb2RhSi3,,11 K,+6 K,Hexagonal,,"{'a': 'NA', 'b': 'NA', 'c': 'NA'}",,,,,,,chevalier et al. (1984),True
Dy2RhSi3,,,-7 K,Hexagonal,,"{'a': 'NA', 'b': 'NA', 'c': 'NA'}",,,,,,,chevalier et al. (1984),True
Ho2RhSi3,,,+1 K,Hexagonal,,"{'a': 'NA', 'b': 'NA', 'c': 'NA'}",,,,,,,chevalier et al. (1984),True
Er2RhSi3,,,+6 K,Hexagonal,,"{'a': 'NA', 'b': 'NA', 'c': 'NA'}",,,,,,,chevalier et al. (1984),True
Pr2Ni2Al,,,+41 K,Orthorhombic,,"{'a': 'NA', 'b': 'NA', 'c': 'NA'}",,,,,,,romaka et al. (1982b),True
Nd2Ni2Al,,,+25 K,Orthorhombic,,"{'a': 'NA', 'b': 'NA', 'c': 'NA'}",,,,,,,romaka et al. (1982b),True
Gd2Ni2Al,,,-20 K,Orthorhombic,,"{'a': 'NA', 'b': 'NA', 'c': 'NA'}",,,,,,,romaka et al. (1982b),True
Tb2Ni2Al,,,-2 K,Orthorhombic,,"{'a': 'NA', 'b': 'NA', 'c': 'NA'}",,,,,,,romaka et al. (1982b),True
Dy2Ni2Al,,,-11 K,Orthorhombic,,"{'a': 'NA', 'b': 'NA', 'c': 'NA'}",,,,,,,romaka et al. (1982b),True
Ho2Ni2Al,,,-7 K,Orthorhombic,,"{'a': 'NA', 'b': 'NA', 'c': 'NA'}",,,,,,,romaka et al. (1982b),True
Er2Ni2Al,,,+23 K,Orthorhombic,,"{'a': 'NA', 'b': 'NA', 'c': 'NA'}",,,,,,,romaka et al. (1982b),True
Tm2Ni2Al,,,+24 K,Orthorhombic,,"{'a': 'NA', 'b': 'NA', 'c': 'NA'}",,,,,,,romaka et al. (1982b),True
Pr2Ni2Ga,,,+10 K,Orthorhombic,,"{'a': 'NA', 'b': 'NA', 'c': 'NA'}",,,,,,,romaka et al. (1982b),True
Nd2Ni2Ga,,,0 K,Orthorhombic,,"{'a': 'NA', 'b': 'NA', 'c': 'NA'}",,,,,,,romaka et al. (1982b),True
Gd2Ni2Ga,,,-3 K,Orthorhombic,,"{'a': 'NA', 'b': 'NA', 'c': 'NA'}",,,,,,,romaka et al. (1982b),True
Tb2Ni2Ga,,,+14 K,Orthorhombic,,"{'a': 'NA', 'b': 'NA', 'c': 'NA'}",,,,,,,romaka et al. (1982b),True
Dy2Ni2Ga,,,-3 K,Orthorhombic,,"{'a': 'NA', 'b': 'NA', 'c': 'NA'}",,,,,,,romaka et al. (1982b),True
Ho2Ni2Ga,,,-1 K,Orthorhombic,,"{'a': 'NA', 'b': 'NA', 'c': 'NA'}",,,,,,,romaka et al. (1982b),True
Er2Ni2Ga,,,+19 K,Orthorhombic,,"{'a': 'NA', 'b': 'NA', 'c': 'NA'}",,,,,,,romaka et al. (1982b),True
Tm2Ni2Ga,,,+25 K,Orthorhombic,,"{'a': 'NA', 'b': 'NA', 'c': 'NA'}",,,,,,,romaka et al. (1982b),True
UPS,118 K,,120 K,anti-Fe₂As,,"{'a': '3.813 Å', 'b': 'NA', 'c': '7.981 Å'}",,0.8 µB,,2.1 µB,,,Handbook of Magnetic Materials,True
UPSe,102-110 K,,90 K,anti-Fe₂As,,"{'a': '3.951 Å', 'b': 'NA', 'c': '8.185 Å'}",,"0.9 µB, 1.35±0.1 µB",,2.4 µB,,,Handbook of Magnetic Materials,True
UPTe,85 K,,"80 (80-300 K), -70 (300 K) K",UGeTe,,"{'a': '4.100 Å', 'b': 'NA', 'c': '17.026 Å'}",,"1.44±0.15 µB, 1.74 µB",,"2.6 µB, 3.16 µB",,,Handbook of Magnetic Materials,True
UAsS,128-124 K,,-380 K,anti-Fe₂As,,"{'a': '3.884 Å', 'b': 'NA', 'c': '8.176 Å'}",,1.1-1.2 µB,,3.34 µB,,,Handbook of Magnetic Materials,True
UAsSe,118-105 K,,-195 K,anti-Fe₂As,,"{'a': '3.962 Å', 'b': 'NA', 'c': '8.422 Å'}",,"1.4-1.5 µB, 1.36 µB",,3.41 µB,,,Handbook of Magnetic Materials,True
UAsTe,66-62 K,,-95 K,anti-Fe₂As,,"{'a': '4.148 Å', 'b': 'NA', 'c': '17.256 Å'}",,"1.5±0.1 µB, 1.59±0.15 µB, 1.29 µB",,3.34 µB,,,Handbook of Magnetic Materials,True
USbSe,127 K,,115 K,anti-Fe₂As,,"{'a': '4.173 Å', 'b': 'NA', 'c': '8.681 Å'}",,1.5±0.1 µB,,2.3-2.6 µB,,,Handbook of Magnetic Materials,True
USbTe,110 K,,,anti-Fe₂As,,"{'a': '4.321 Å', 'b': 'NA', 'c': '9.063 Å'}",,,,3.0 µB,,,Handbook of Magnetic Materials,True
UNTe,48 K,,,PbFCl,,"{'a': '3.929 Å', 'b': 'NA', 'c': '7.617 Å'}",,,,,,,Handbook of Magnetic Materials,True
CePd2Si2,,10 K,,ThCr2Si2-type,,"{'a': 'NA', 'b': 'NA', 'c': 'NA'}",,,,0.62 μB/f.u. (5 K),,,Handbook of Magnetic Materials,True
GdPd2Si2,,13 K,,ThCr2Si2-type,,"{'a': 'NA', 'b': 'NA', 'c': 'NA'}",,,,,,,Handbook of Magnetic Materials,True
TbPd2Si2,,15 K,,ThCr2Si2-type,,"{'a': 'NA', 'b': 'NA', 'c': 'NA'}",,,,9.3 μB/f.u. (4.2 K),,,Handbook of Magnetic Materials,True
TbPd2Ge2,,4.2 K,,ThCr2Si2-type,,"{'a': 'NA', 'b': 'NA', 'c': 'NA'}",,,,8.6 μB/f.u. (2 K),,,Handbook of Magnetic Materials,True
DyPd2Si2,,~ 6 K,,ThCr2Si2-type,,"{'a': 'NA', 'b': 'NA', 'c': 'NA'}",,,,12.2 μB/f.u. (2 K),,,Handbook of Magnetic Materials,True
HoPd2Si2,,21 K,,ThCr2Si2-type,,"{'a': 'NA', 'b': 'NA', 'c': 'NA'}",,,,10.9 μB/f.u. (4.2 K),,,Handbook of Magnetic Materials,True
ErPd2Si2,,~ 3 K,,ThCr2Si2-type,,"{'a': 'NA', 'b': 'NA', 'c': 'NA'}",,,,11.2 μB/f.u. (2 K),,,Handbook of Magnetic Materials,True
CeAg2Si2,,10 K,,ThCr2Si2-type,,"{'a': 'NA', 'b': 'NA', 'c': 'NA'}",,,,0.9 μB/f.u. (1.9 K),,,Handbook of Magnetic Materials,True
CeAg2Ge2,,6.5 K,,ThCr2Si2-type,,"{'a': 'NA', 'b': 'NA', 'c': 'NA'}",,,,1.85 μB/f.u. (1.5 K),,,Handbook of Magnetic Materials,True
GdAg2Si2,,10 K,,ThCr2Si2-type,,"{'a': 'NA', 'b': 'NA', 'c': 'NA'}",,,,,,,Handbook of Magnetic Materials,True
DyAg2Si2,,10.3 K,,ThCr2Si2-type,,"{'a': 'NA', 'b': 'NA', 'c': 'NA'}",,,,6.7 μB/f.u. (7 K),,,Handbook of Magnetic Materials,True
CeAu2Si2,,10 K,,ThCr2Si2-type,,"{'a': 'NA', 'b': 'NA', 'c': 'NA'}",,,,1.3 μB/f.u. (5 K),,,Handbook of Magnetic Materials,True
CeAu2Ge2,,16 K,,ThCr2Si2-type,,"{'a': 'NA', 'b': 'NA', 'c': 'NA'}",,,,1.9 μB/f.u. (5 K),,,Handbook of Magnetic Materials,True
GdAu2Si2,,13 K,,ThCr2Si2-type,,"{'a': 'NA', 'b': 'NA', 'c': 'NA'}",,,,,,,Handbook of Magnetic Materials,True
TbAu2Si2,,14 K,,ThCr2Si2-type,,"{'a': 'NA', 'b': 'NA', 'c': 'NA'}",,,,,,,Handbook of Magnetic Materials,True
TbOs2Si2,,48 K,,ThCr2Si2-type,,"{'a': 'NA', 'b': 'NA', 'c': 'NA'}",,,,12.5 μB/f.u. (4.2 K),,,Handbook of Magnetic Materials,True
HoOs2Si2,,17 K,,ThCr2Si2-type,,"{'a': 'NA', 'b': 'NA', 'c': 'NA'}",,,,14 μB/f.u. (4.2 K),,,Handbook of Magnetic Materials,True
ErOs2Si2,,4.7 K,,ThCr2Si2-type,,"{'a': 'NA', 'b': 'NA', 'c': 'NA'}",,,,8.3 μB/f.u. (1.8 K),,,Handbook of Magnetic Materials,True
TbIr2Si2,,72 K,,ThCr2Si2-type,,"{'a': 'NA', 'b': 'NA', 'c': 'NA'}",,,,8.1 μB/f.u. (4.2 K),,,Handbook of Magnetic Materials,True
CeAl2Ga2,,9 K,,ThCr2Si2-type,,"{'a': 'NA', 'b': 'NA', 'c': 'NA'}",,,,1.7 μB/f.u. (3.6 K),,,Handbook of Magnetic Materials,True
CeCo₄B,297 K,,,,,"{'a': '5.011 Å', 'b': 'NA', 'c': '6.944 Å'}",,,,1.10 µB/f.u.,,,burzo et al. (1989a),True
PrCo₄B,455 K,,,,,"{'a': '5.114 Å', 'b': 'NA', 'c': '6.880 Å'}",,,,5.10 µB/f.u.,,,"pedziwiatr et al. (1987), spada et al. (1984)",True
NdCo₄B,458 K,,,,,"{'a': '5.079 Å', 'b': 'NA', 'c': '6.879 Å'}",,"12.2 T (77 K), 15.8 T (295 K)",,5.80 µB/f.u.,,,"pedziwiatr et al. (1987), ido et al. (1990b)",True
SmCo₄B,510 K,,,,,"{'a': '5.081 Å', 'b': 'NA', 'c': '6.861 Å'}",,90.6 T (77 K),,3.8 µB/f.u.,,,"spada et al. (1984), oesterreicher et al. (1984)",True
GdCo₄B,505 K,,,,,"{'a': '5.034 Å', 'b': 'NA', 'c': '6.879 Å'}",,"3.2 T (77 K), 11.0 T (295 K)",,3.25 µB/f.u.,,,"pedziwiatr et al. (1987), spada et al. (1984), drzazga et al. (1989), drzazga et al. (1990)",True
TbCo₄B,455 K,,,,,"{'a': '4.995 Å', 'b': 'NA', 'c': '6.863 Å'}",,,,5.17 µB/f.u.,,,burzo et al. (1989a),True
DyCo₄B,427 K,,,,,"{'a': '4.987 Å', 'b': 'NA', 'c': '6.870 Å'}",,,,6.20 µB/f.u.,,,"burzo et al. (1989a), drzazga et al. (1989)",True
HoCo₄B,396 K,,,,,"{'a': '4.978 Å', 'b': 'NA', 'c': '6.873 Å'}",,,,6.10 µB/f.u.,,,burzo et al. (1989a),True
ErCo₄B,386 K,,,,,"{'a': '4.979 Å', 'b': 'NA', 'c': '6.869 Å'}",,7.8 T (77 K),,5.10 µB/f.u.,,,pedziwiatr et al. (1987),True
LuCo₄B,396 K,,,,,"{'a': '4.95 Å', 'b': 'NA', 'c': '6.85 Å'}",,,,2.14 µB/f.u.,,,hong et al. (1988),True
YCo₄B,382 K,,,,,"{'a': '5.020 Å', 'b': 'NA', 'c': '6.875 Å'}",,"1.5 T (77 K), 2.15 T (295 K)",,2.65 µB/f.u.,,,"pedziwiatr et al. (1987), dung et al. (1988), spada et al. (1984), burzo et al. (1989b)",True
ErFe₄B,620 K,,,,,"{'a': '5.028 Å', 'b': 'NA', 'c': '6.971 Å'}",,,,2.08 µB/f.u.,,,van noort et al. (1985),True
TmFe₄B,610 K,,,,,"{'a': '5.023 Å', 'b': 'NA', 'c': '6.985 Å'}",,,,1.16 µB/f.u.,,,van noort et al. (1985),True
LuFe₄B,573 K,,,,,"{'a': '4.985 Å', 'b': 'NA', 'c': '6.927 Å'}",,"1.46 T (77 K), 3.3 T (295 K)",,5.22 µB/f.u.,,,"hong et al. (1988), van noort et al. (1985), spada et al. (1984), oesterreicher et al. (1984)",True
YFe₁․₅Co₂․₅B,633 K,,,,,"{'a': '5.057 Å', 'b': 'NA', 'c': '6.824 Å'}",,,,4.98 µB/f.u.,,,burzo et al. (1989b),True
YFe₁.₀Co₃.₀B,586 K,,,,,"{'a': '5.055 Å', 'b': 'NA', 'c': '6.823 Å'}",,,,4.47 µB/f.u.,,,burzo et al. (1989b),True
YFe₀.₅Co₃.₅B,519 K,,,,,"{'a': '5.038 Å', 'b': 'NA', 'c': '6.819 Å'}",,,,3.86 µB/f.u.,,,burzo et al. (1989b),True
SmFe₂Co₂B,768 K,,,,,"{'a': '5.116 Å', 'b': 'NA', 'c': '6.921 Å'}",,60.2 T (77 K),,6.0 µB/f.u.,,,oesterreicher et al. (1984),True
GdFe₂Co₂B,770 K,,,,,"{'a': '5.104 Å', 'b': 'NA', 'c': '6.924 Å'}",,,,1.2 µB/f.u.,,,drzazga et al. (1989),True
DyFe₂Co₂B,650 K,,,,,"{'a': '5.052 Å', 'b': 'NA', 'c': '6.884 Å'}",,,,4.0 µB/f.u.,,,drzazga et al. (1989),True
SmFe₃CoB,721 K,,,,,"{'a': '5.118 Å', 'b': 'NA', 'c': '6.860 Å'}",,43.9 T (77 K),,4.5 µB/f.u.,,,oesterreicher et al. (1984),True
SmFe₂Ni₂B,495 K,,,,,"{'a': '5.083 Å', 'b': 'NA', 'c': '6.947 Å'}",,49.0 T (77 K),,3.9 µB/f.u.,,,oesterreicher et al. (1984),True
SmFeNi₃B,404 K,,,,,"{'a': '5.066 Å', 'b': 'NA', 'c': '6.953 Å'}",,62.8 T (77 K),,2.0 µB/f.u.,,,oesterreicher et al. (1984),True
SmCo₃NiB,424 K,,,,,"{'a': '5.065 Å', 'b': 'NA', 'c': '6.901 Å'}",,76.3 T (77 K),,2.5 µB/f.u.,,,oesterreicher et al. (1984),True
LuFeCo₃B,460 K,,,,,"{'a': '4.95 Å', 'b': 'NA', 'c': '6.86 Å'}",,,,4.33 µB/f.u.,,,hong et al. (1988),True
LuFe₂Co₂B,482 K,,,,,"{'a': '4.96 Å', 'b': 'NA', 'c': '6.90 Å'}",,,,5.69 µB/f.u.,,,hong et al. (1988),True
LuFe₃CoB,510 K,,,,,"{'a': '4.98 Å', 'b': 'NA', 'c': '6.92 Å'}",,,,5.73 µB/f.u.,,,hong et al. (1988),True
CePd₂Si,,2.3 K,-11 K,,,"{'a': 'NA', 'b': 'NA', 'c': 'NA'}",,,,1.1 μB,,,barandiaran et al. (1986a),True
GdPd₂Si,,13.5 K,14 K,,,"{'a': 'NA', 'b': 'NA', 'c': 'NA'}",,,,6.98 μB,,,gignoux et al. (1984),True
TbPd₂Si,,21 K,16 K,,,"{'a': 'NA', 'b': 'NA', 'c': 'NA'}",,,,5.64 μB,,,gignoux et al. (1984),True
DyPd₂Si,,9 K,6 K,,,"{'a': 'NA', 'b': 'NA', 'c': 'NA'}",,,,7.38 μB,,,gignoux et al. (1984),True
HoPd₂Si,,3.5 K,2 K,,,"{'a': 'NA', 'b': 'NA', 'c': 'NA'}",,,,7.68 μB,,,jorda et al. (1983),True
ErPd₂Si,,2.8 K,1 K,,,"{'a': 'NA', 'b': 'NA', 'c': 'NA'}",,,,6.62 μB,,,gignoux et al. (1984),True
NdPd₂Ge,,1.7 K,,,,"{'a': 'NA', 'b': 'NA', 'c': 'NA'}",,,,,,,jorda et al. (1983),True
EuPd₂Ge,,6.5 K,,,,"{'a': 'NA', 'b': 'NA', 'c': 'NA'}",,,,,,,jorda et al. (1983),True
