Repository: MaMMoS-project/ML-models

# ML-models
Collection of various ML models developed for the MaMMoS project

Models are organized in different folders of this repository:


- ./beyond-stoner-wolfarth:

   ML models to replace single-grain micromagnetics simulations by ML predictions for:

   -- ./beyond-stoner-wolfarth/single-grain-easy-axis-model:
      where the H and K1 vector are aligned along the z-axis of the simulation cube
      This model predicts Mr, Hc, and BHmax from a, k1, and Ms
      Current model version: v1.0

   -- ./inverse-beyond-stoner-wolfarth/single-grain-easy-axis-model:
      where the H and K1 vector are aligned along the z-axis of the simulation cube

File: compound-to-experimental-tc/data/MagneticMaterials_All.csv (part 86 of 94)
Material_Name,Curie,Neel,Curie_Weiss,Crystal_Structure,Lattice_Structure,Lattice_Parameters,Space_Group,Coercivity,Magnetic_Moment,Magnetization,Remanence,Susceptibility,DOI,Experimental
GdPd₂Ge,,7.2 K,,,,"{'a': 'NA', 'b': 'NA', 'c': 'NA'}",,,,,,,jorda et al. (1983),True
TbPd₂Ge,,9.7 K,,,,"{'a': 'NA', 'b': 'NA', 'c': 'NA'}",,,,,,,jorda et al. (1983),True
DyPd₂Ge,,8.1 K,,,,"{'a': 'NA', 'b': 'NA', 'c': 'NA'}",,,,,,,jorda et al. (1983),True
HoPd₂Ge,,3.6 K,,,,"{'a': 'NA', 'b': 'NA', 'c': 'NA'}",,,,,,,jorda et al. (1983),True
ErPd₂Ge,,3.0 K,,,,"{'a': 'NA', 'b': 'NA', 'c': 'NA'}",,,,,,,jorda et al. (1983),True
TmPd₂Ge,,1.2 K,,,,"{'a': 'NA', 'b': 'NA', 'c': 'NA'}",,,,,,,jorda et al. (1983),True
CeAg₂Ge₂,,6.3 K,,ThCr2Si2,I,"{'a': '4.280', 'b': 'NA', 'c': '10.93'}",,,,,,,Handbook of Magnetic Materials,True
CeAg₂Si₂,,9.5 K,,ThCr2Si2,I,"{'a': '4.250', 'b': 'NA', 'c': '10.66'}",,,,,,,Handbook of Magnetic Materials,True
CeAl₂Ga₂,9 K,,,,,"{'a': '4.203', 'b': 'NA', 'c': '10.95'}",,,,,,,Handbook of Magnetic Materials,True
CeAu₂Ge₂,,15 K,,ThCr2Si2,I,"{'a': '4.367', 'b': 'NA', 'c': '10.41'}",,,,,,,Handbook of Magnetic Materials,True
CeAu₂Si₂,,10.1 K,,ThCr2Si2,I,"{'a': '4.310', 'b': 'NA', 'c': '10.20'}",,,,,,,Handbook of Magnetic Materials,True
CeCo₂Ge₂,,29.5 K,,ThCr2Si2,I,"{'a': '4.099', 'b': 'NA', 'c': '10.24'}",,,,,,,Handbook of Magnetic Materials,True
CeCu₁.₃Sb₂,,7.7 K,,CaBe2Ge2,P,"{'a': '4.341', 'b': 'NA', 'c': '10.26'}",,,,,,,Handbook of Magnetic Materials,True
CeCu₂Ge₂,,4.15 K,,ThCr2Si2,I,"{'a': '4.140', 'b': 'NA', 'c': '10.16'}",,,,,,,Handbook of Magnetic Materials,True
CeCu₂Si₂,,0.8 K,,ThCr2Si2,I,"{'a': '4.105', 'b': 'NA', 'c': '9.93'}",,,,,,,Handbook of Magnetic Materials,True
CeCu₂Sn₂,,2.1 K,,CaBe2Ge2,P,"{'a': '4.433', 'b': 'NA', 'c': '10.35'}",,,,,,,Handbook of Magnetic Materials,True
CeIr₂Sn₂,,4.1 K,,CaBe2Ge2,P,"{'a': '4.499', 'b': 'NA', 'c': '10.04'}",,,,,,,Handbook of Magnetic Materials,True
CeNi₂Sn₂,,1.8 K,,CaBe2Ge2,P,"{'a': '4.409', 'b': 'NA', 'c': '10.11'}",,,,,,,Handbook of Magnetic Materials,True
CePd₂Ge₂,,5.1 K,,ThCr2Si2,I,"{'a': '4.369', 'b': 'NA', 'c': '10.06'}",,,,,,,Handbook of Magnetic Materials,True
CePd₂Si₂,,10 K,,ThCr2Si2,I,"{'a': '4.237', 'b': 'NA', 'c': '9.89'}",,,,,,,Handbook of Magnetic Materials,True
CePd₂Sn₂,,0.5 K,,CaBe2Ge2,P,"{'a': '4.554', 'b': 'NA', 'c': '10.48'}",,,,,,,Handbook of Magnetic Materials,True
CePt₂Ge₂,,2.2 K,,,,"{'a': '4.400', 'b': 'NA', 'c': '9.80'}",,,,,,,Handbook of Magnetic Materials,True
CePt₂Sn₂,,0.88 K,,CaBe2Ge2,P,"{'a': '4.581', 'b': 'NA', 'c': '10.39'}",,,,,,,Handbook of Magnetic Materials,True
CeRh₂Ge₂,,14 K,,ThCr2Si2,I,"{'a': '4.161', 'b': 'NA', 'c': '10.45'}",,,,,,,Handbook of Magnetic Materials,True
CeRh₂Si₂,,36 K,,ThCr2Si2,I,"{'a': '4.089', 'b': 'NA', 'c': '10.18'}",,,,,,,Handbook of Magnetic Materials,True
CeRh₂Sn₂,,0.47 K,,CaBe2Ge2,P,"{'a': '4.472', 'b': 'NA', 'c': '10.56'}",,,,,,,Handbook of Magnetic Materials,True
CeRu₂Ge₂,7.91 K,,,ThCr2Si2,I,"{'a': '4.256', 'b': 'NA', 'c': '10.00'}",,,,,,,Handbook of Magnetic Materials,True
YCo3,320 K,,,,,"{'a': 'NA', 'b': 'NA', 'c': 'NA'}",,,,,,,"andreev (1990), andreev and zadvorkin (1991), shcherbakova et al. (1986)",True
TbCo3,483 K,,,,,"{'a': 'NA', 'b': 'NA', 'c': 'NA'}",,,,,,,"andreev (1990), andreev and zadvorkin (1991), shcherbakova and yermolenko (1985)",True
DyCo3,440 K,,,,,"{'a': 'NA', 'b': 'NA', 'c': 'NA'}",,,,,,,"andreev (1990), andreev and zadvorkin (1991), shcherbakova and yermolenko (1985)",True
HoCo3,430 K,,,,,"{'a': 'NA', 'b': 'NA', 'c': 'NA'}",,,,,,,"andreev (1990), andreev and zadvorkin (1991), shcherbakova et al. (1986), bartashevich et al. (1992)",True
ErCo3,430 K,,,,,"{'a': 'NA', 'b': 'NA', 'c': 'NA'}",,,,,,,"andreev (1990), andreev and zadvorkin (1991), bartashevich et al. (1992), georges et al. (1975)",True
TmCo3,401 K,,,,,"{'a': 'NA', 'b': 'NA', 'c': 'NA'}",,,,,,,"andreev (1990), andreev and zadvorkin (1991), shcherbakova and yermolenko (1982)",True
YFe3H3.7,452 K,,,PuNi3,,"{'a': 'NA', 'b': 'NA', 'c': 'NA'}",R-3m,,,,,,Handbook of Magnetic Materials,True
YFe3H5,545 K,,,PuNi3,,"{'a': 'NA', 'b': 'NA', 'c': 'NA'}",R-3m,,,5.90 μB/f.u.,,,Handbook of Magnetic Materials,True
GdFe3,728 K,600 K,,PuNi3,,"{'a': 'NA', 'b': 'NA', 'c': 'NA'}",R-3m,,,1.62 μB/f.u.,,,Handbook of Magnetic Materials,True
GdFe3,725 K,512 K,,PuNi3,,"{'a': 'NA', 'b': 'NA', 'c': 'NA'}",R-3m,,,2.41 μB/f.u.,,,Handbook of Magnetic Materials,True
GdFe3H1.5,,280 K,,PuNi3,,"{'a': 'NA', 'b': 'NA', 'c': 'NA'}",R-3m,,,1.46 μB/f.u.,,,Handbook of Magnetic Materials,True
GdFe3H2.5,,197 K,,PuNi3,,"{'a': 'NA', 'b': 'NA', 'c': 'NA'}",R-3m,,,1.75 μB/f.u.,,,Handbook of Magnetic Materials,True
GdFe3H3.1,,170 K,,PuNi3,,"{'a': 'NA', 'b': 'NA', 'c': 'NA'}",R-3m,,,1.39 μB/f.u.,,,Handbook of Magnetic Materials,True
TbFe3,648 K,610 K,,PuNi3,,"{'a': 'NA', 'b': 'NA', 'c': 'NA'}",R-3m,,,3.19 μB/f.u.,,,Handbook of Magnetic Materials,True
TbFe3Hx,300 K,205 K,,PuNi3,,"{'a': 'NA', 'b': 'NA', 'c': 'NA'}",R-3m,,,2.9 μB/f.u.,,,Handbook of Magnetic Materials,True
DyFe3,602 K,523 K,,PuNi3,,"{'a': 'NA', 'b': 'NA', 'c': 'NA'}",R-3m,,,4.29 μB/f.u.,,,Handbook of Magnetic Materials,True
DyFe3,673 K,510 K,,PuNi3,,"{'a': 'NA', 'b': 'NA', 'c': 'NA'}",R-3m,,,5.41 μB/f.u.,,,Handbook of Magnetic Materials,True
DyFe3H1.5,,319 K,,PuNi3,,"{'a': 'NA', 'b': 'NA', 'c': 'NA'}",R-3m,,,5.75 μB/f.u.,,,Handbook of Magnetic Materials,True
DyFe3H3.0,,240 K,,PuNi3,,"{'a': 'NA', 'b': 'NA', 'c': 'NA'}",R-3m,,,4.97 μB/f.u.,,,Handbook of Magnetic Materials,True
DyFe3H3.0,,175 K,,PuNi3,,"{'a': 'NA', 'b': 'NA', 'c': 'NA'}",R-3m,,,2.2 μB/f.u.,,,Handbook of Magnetic Materials,True
HoFe3,565 K,389 K,,PuNi3,,"{'a': 'NA', 'b': 'NA', 'c': 'NA'}",R-3m,,,4.59 μB/f.u.,,,Handbook of Magnetic Materials,True
HoFe3H3.6,,112 K,,PuNi3,,"{'a': 'NA', 'b': 'NA', 'c': 'NA'}",R-3m,,,2.53 μB/f.u.,,,Handbook of Magnetic Materials,True
ErFe3,552 K,228 K,,PuNi3,,"{'a': 'NA', 'b': 'NA', 'c': 'NA'}",R-3m,,,3.42 μB/f.u.,,,Handbook of Magnetic Materials,True
ErFe3H3.5,,81 K,,PuNi3,,"{'a': 'NA', 'b': 'NA', 'c': 'NA'}",R-3m,,,2.05 μB/f.u.,,,Handbook of Magnetic Materials,True
TmFe3,542 K,112 K,,PuNi3,,"{'a': 'NA', 'b': 'NA', 'c': 'NA'}",R-3m,,,1.47 μB/f.u.,,,Handbook of Magnetic Materials,True
TmFe3H3,,>300 K,,PuNi3,,"{'a': 'NA', 'b': 'NA', 'c': 'NA'}",R-3m,,,4.08 μB/f.u.,,,Handbook of Magnetic Materials,True
ThFe3,425 K,250 K,,PuNi3,,"{'a': 'NA', 'b': 'NA', 'c': 'NA'}",R-3m,,,,,,Handbook of Magnetic Materials,True
U(Co0.25Ni0.75)4B,,5 K,,CeCo4B,hex,"{'a': '4.931', 'b': 'NA', 'c': '6.964'}",,,,,,,Handbook of Magnetic Materials,True
UNi2Al3,,5.2 K,,PrNi2Al3,hex,"{'a': '5.204', 'b': 'NA', 'c': '4.018'}",,,,,,,Handbook of Magnetic Materials,True
UNi4B,,21 K,,CeCo4B,hex,"{'a': '4.950', 'b': 'NA', 'c': '6.962'}",,,,,,,Handbook of Magnetic Materials,True
UPd2Al3,,14 K,,PrNi2Al3,hex,"{'a': '5.365', 'b': 'NA', 'c': '4.191'}",,,,,,,Handbook of Magnetic Materials,True
UPd2Ga3,,13 K,,CeCo4B,hex,"{'a': '5.295', 'b': 'NA', 'c': '8.505'}",,,,,,,Handbook of Magnetic Materials,True
YCo5,940 K,,,,,"{'a': 'NA', 'b': 'NA', 'c': 'NA'}",,,,8.3 μB/f.u.,,,"zadvorkin (1987), andreev (1990), andreev et al. (1985a), deryagin et al. (1976a), yermolenko (1983)",True
YCo4Ni,780 K,,,,,"{'a': 'NA', 'b': 'NA', 'c': 'NA'}",,,,6.6 μB/f.u.,,,"zadvorkin (1987), andreev (1990), andreev et al. (1985a), deryagin et al. (1976a)",True
YCo3Ni2,585 K,,,,,"{'a': 'NA', 'b': 'NA', 'c': 'NA'}",,,,4.9 μB/f.u.,,,"zadvorkin (1987), andreev (1990), andreev et al. (1985a), deryagin et al. (1976a)",True
YCo2Ni3,240 K,,,,,"{'a': 'NA', 'b': 'NA', 'c': 'NA'}",,,,2.2 μB/f.u.,,,"zadvorkin (1987), andreev (1990), andreev et al. (1985a), deryagin et al. (1976a)",True
CeCo5,637 K,,,,,"{'a': 'NA', 'b': 'NA', 'c': 'NA'}",,,,6.5 μB/f.u.,,,"zadvorkin (1987), andreev (1990), andreev et al. (1985b)",True
Th0.965Co5.07,540 K,,,,,"{'a': 'NA', 'b': 'NA', 'c': 'NA'}",,,,4.5 μB/f.u.,,,"zadvorkin (1987), andreev (1990), andreev et al. (1984a), snegirev (1984)",True
Th0.950Co5.10,650 K,,,,,"{'a': 'NA', 'b': 'NA', 'c': 'NA'}",,,,7.1 μB/f.u.,,,"zadvorkin (1987), andreev (1990), andreev et al. (1984a), snegirev (1984)",True
UCo5.3,365 K,,,,,"{'a': 'NA', 'b': 'NA', 'c': 'NA'}",,,,2.37 μB/f.u.,,,"zadvorkin (1987), andreev (1990), andreev (1979), andreev (1991), deryagin and andreev (1976)",True
Y2Fe17,327 K,,,,,"{'a': 'NA', 'b': 'NA', 'c': 'NA'}",,,,,,,Handbook of Magnetic Materials,True
Y2Fe17C0.6,470 K,,,,,"{'a': 'NA', 'b': 'NA', 'c': 'NA'}",,,,,,,Handbook of Magnetic Materials,True
Y2Fe17C1.0,502 K,,,,,"{'a': 'NA', 'b': 'NA', 'c': 'NA'}",,,,,,,Handbook of Magnetic Materials,True
Y2Fe17C1.5,550 K,,,,,"{'a': 'NA', 'b': 'NA', 'c': 'NA'}",,,,,,,Handbook of Magnetic Materials,True
Nd2Fe17,350 K,,,,,"{'a': 'NA', 'b': 'NA', 'c': 'NA'}",,,,,,,Handbook of Magnetic Materials,True
Sm2Fe17C1.0,552 K,,,,,"{'a': 'NA', 'b': 'NA', 'c': 'NA'}",,,,,,,Handbook of Magnetic Materials,True
Gd2Fe17,478 K,,,,,"{'a': 'NA', 'b': 'NA', 'c': 'NA'}",,,,,,,Handbook of Magnetic Materials,True
Gd2Fe17C1.0,582 K,,,,,"{'a': 'NA', 'b': 'NA', 'c': 'NA'}",,,,,,,Handbook of Magnetic Materials,True
Tb2Fe17,410 K,,,,,"{'a': 'NA', 'b': 'NA', 'c': 'NA'}",,,,,,,Handbook of Magnetic Materials,True
Tb2Fe17C1.0,537 K,,,,,"{'a': 'NA', 'b': 'NA', 'c': 'NA'}",,,,,,,Handbook of Magnetic Materials,True
Tb2Fe17C1.5,540 K,,,,,"{'a': 'NA', 'b': 'NA', 'c': 'NA'}",,,,,,,Handbook of Magnetic Materials,True
Dy2Fe17,370 K,,,,,"{'a': 'NA', 'b': 'NA', 'c': 'NA'}",,,,,,,Handbook of Magnetic Materials,True
Dy2Fe17C1.0,515 K,,,,,"{'a': 'NA', 'b': 'NA', 'c': 'NA'}",,,,,,,Handbook of Magnetic Materials,True
Ho2Fe17C1.0,504 K,,,,,"{'a': 'NA', 'b': 'NA', 'c': 'NA'}",,,,,,,Handbook of Magnetic Materials,True
Er2Fe17,310 K,,,,,"{'a': 'NA', 'b': 'NA', 'c': 'NA'}",,,,,,,Handbook of Magnetic Materials,True
Er2Fe17C1.0,488 K,100 K,,,,"{'a': 'NA', 'b': 'NA', 'c': 'NA'}",,,,,,,Handbook of Magnetic Materials,True
Tm2Fe17,306 K,80 K,,,,"{'a': 'NA', 'b': 'NA', 'c': 'NA'}",,,,,,,Handbook of Magnetic Materials,True
Tm2Fe17C0.6,460 K,180 K,,,,"{'a': 'NA', 'b': 'NA', 'c': 'NA'}",,,,,,,Handbook of Magnetic Materials,True
Tm2Fe17C1.6,550 K,220 K,,,,"{'a': 'NA', 'b': 'NA', 'c': 'NA'}",,,,,,,Handbook of Magnetic Materials,True
Lu2Fe17,,270 K,,,,"{'a': 'NA', 'b': 'NA', 'c': 'NA'}",,,,,,,Handbook of Magnetic Materials,True
Pr3Ni,,2 K,-24,Fe3C,orh,"{'a': 'NA', 'b': 'NA', 'c': 'NA'}",,,,0.72,,,Handbook of Magnetic Materials,True
Nd3Ni,,15 K,0,Fe3C,orh,"{'a': 'NA', 'b': 'NA', 'c': 'NA'}",,,,0.7,,,Handbook of Magnetic Materials,True
Gd3Ni,,100 K,60,Fe3C,orh,"{'a': 'NA', 'b': 'NA', 'c': 'NA'}",,,,5.1-8.1,,,Handbook of Magnetic Materials,True
Tb3Ni,,62 K,-5,Fe3C,orh,"{'a': 'NA', 'b': 'NA', 'c': 'NA'}",,,,6.7,,,Handbook of Magnetic Materials,True
Dy3Ni,,33-35 K,29,Fe3C,orh,"{'a': 'NA', 'b': 'NA', 'c': 'NA'}",,,,3.7-5.7,,,Handbook of Magnetic Materials,True
Ho3Ni,,20 K,-6,Fe3C,orh,"{'a': 'NA', 'b': 'NA', 'c': 'NA'}",,,,5.3-7.3,,,Handbook of Magnetic Materials,True
Er3Ni,,5-9 K,-6--5,Fe3C,orh,"{'a': 'NA', 'b': 'NA', 'c': 'NA'}",,,,7.1,,,Handbook of Magnetic Materials,True
Tm3Ni,12 K,,0,Fe3C,orh,"{'a': 'NA', 'b': 'NA', 'c': 'NA'}",,,,3.7,,,Handbook of Magnetic Materials,True
Ce7Ni3,,,13,Th7Fe3,hex,"{'a': 'NA', 'b': 'NA', 'c': 'NA'}",,,,,,,Handbook of Magnetic Materials,True
Pr7Ni3,,,23,Th7Fe3,hex,"{'a': 'NA', 'b': 'NA', 'c': 'NA'}",,,,,,,Handbook of Magnetic Materials,True
Nd7Ni3,,,48,Th7Fe3,hex,"{'a': 'NA', 'b': 'NA', 'c': 'NA'}",,,,,,,Handbook of Magnetic Materials,True
PrNi,21-22 K,,23,CrB,orh,"{'a': 'NA', 'b': 'NA', 'c': 'NA'}",,,,2.26-2.3,,,Handbook of Magnetic Materials,True
NdNi,27-35 K,,24,CrB,orh,"{'a': 'NA', 'b': 'NA', 'c': 'NA'}",,,,2.1-2.74,,,Handbook of Magnetic Materials,True
SmNi,45-47 K,,,CrB,orh,"{'a': 'NA', 'b': 'NA', 'c': 'NA'}",,,,0.23-0.3,,,Handbook of Magnetic Materials,True
GdNi,71-73 K,,77,CrB,orh,"{'a': 'NA', 'b': 'NA', 'c': 'NA'}",,,,7.2-7.40,,,Handbook of Magnetic Materials,True
TbNi,50-52 K,,40,CrB,orh,"{'a': 'NA', 'b': 'NA', 'c': 'NA'}",,,,4.0-7.9,,,Handbook of Magnetic Materials,True
DyNi,48-62 K,,64,CrB,orh,"{'a': 'NA', 'b': 'NA', 'c': 'NA'}",,,,7.8-8.75,,,Handbook of Magnetic Materials,True
HoNi,32-37 K,,36,CrB,orh,"{'a': 'NA', 'b': 'NA', 'c': 'NA'}",,,,7.0-9.2,,,Handbook of Magnetic Materials,True
ErNi,11-13 K,,13,FeB,orh,"{'a': 'NA', 'b': 'NA', 'c': 'NA'}",,,,8.10,,,Handbook of Magnetic Materials,True
TmNi,8 K,,,FeB,orh,"{'a': 'NA', 'b': 'NA', 'c': 'NA'}",,,,5.1-5.2,,,Handbook of Magnetic Materials,True
YbNi,,,15,FeB,orh,"{'a': 'NA', 'b': 'NA', 'c': 'NA'}",,,,,,,Handbook of Magnetic Materials,True
LuNi,4 K,,,FeB,orh,"{'a': 'NA', 'b': 'NA', 'c': 'NA'}",,,,,,,7;,True
ErFe2,590 K,,,MgCu2,,"{'a': 'NA', 'b': 'NA', 'c': 'NA'}",Fd3m,,,4.80 μB/f.u.,,,"obbade et al. (1988), rupp and wiesinger (1988), malik et al. (1976)",True
ErFe2H0.5,,395 K,,MgCu2,,"{'a': 'NA', 'b': 'NA', 'c': 'NA'}",Fd3m,,,,,,rupp and wiesinger (1988),True
ErFe2H1.6,,266 K,,MgCu2,,"{'a': 'NA', 'b': 'NA', 'c': 'NA'}",Fd3m,,,,,,malik et al. (1983),True
ErFe2H2,,251 K,,MgCu2,,"{'a': 'NA', 'b': 'NA', 'c': 'NA'}",Fd3m,,,,,,rupp and wiesinger (1988),True
ErFe2Hx,265 K,,,MgCu2,,"{'a': 'NA', 'b': 'NA', 'c': 'NA'}",Fd3m,,,5.2 μB/f.u.,,,obbade et al. (1988),True
ErFe2H3.4,,152 K,,MgCu2,,"{'a': 'NA', 'b': 'NA', 'c': 'NA'}",Fd3m,,,,,,rupp and wiesinger (1988),True
ErFe2H3.5,265 K,,,MgCu2,,"{'a': 'NA', 'b': 'NA', 'c': 'NA'}",Fd3m,,,5.2 μB/f.u.,,,malik et al. (1983),True
ErFe2H3.5,450 K,,,MgCu2,,"{'a': 'NA', 'b': 'NA', 'c': 'NA'}",Fd3m,1.5 μB/Fe,,,,,obbade et al. (1988),True
ErFe2D3.5,440 K,,,MgCu2,,"{'a': 'NA', 'b': 'NA', 'c': 'NA'}",Fd3m,1.6 μB/Fe,,,,,obbade et al. (1988),True
ErFe2H3.6,,70 K,,Rhomb.,,"{'a': 'NA', 'b': 'NA', 'c': 'NA'}",,"2.1, 2.7 μB/Fe",,,,,malik et al. (1983),True
ErFe2H3.7,300 K,80 K,,Rhomb.,,"{'a': 'NA', 'b': 'NA', 'c': 'NA'}",,,,,,,malik et al. (1983),True
ErFe2H4,<4 K,,,MgCu2,,"{'a': 'NA', 'b': 'NA', 'c': 'NA'}",Fd3m,,,,,,rupp and wiesinger (1988),True
ErFe2H4.12,<4.2 K,,,Rhomb.,,"{'a': 'NA', 'b': 'NA', 'c': 'NA'}",,,,,,,malik et al. (1983),True
TmFe2,610 K,,,MgCu2,,"{'a': 'NA', 'b': 'NA', 'c': 'NA'}",Fd3m,1.43 μB/Fe,,,,,"obbade et al. (1988), malik et al. (1983)",True
TmFe2H3.5,305 K,,,MgCu2,,"{'a': 'NA', 'b': 'NA', 'c': 'NA'}",Fd3m,1.81 μB/Fe,,,,,"obbade et al. (1988), malik et al. (1983)",True
Hf2FeH3,73 K,,,Ti2Ni,,"{'a': 'NA', 'b': 'NA', 'c': 'NA'}",Fd3m,0.9 μB/Fe,,,,,malik et al. (1983),True
Zr3FeH5.6,,80 K,,,,"{'a': 'NA', 'b': 'NA', 'c': 'NA'}",,,,,,,malik et al. (1983),True
MnFeGe,159 K,,,Ni2In,,"{'a': 'NA', 'b': 'NA', 'c': 'NA'}",P63/mmc,,,0.97 μB/3d,,,lin et al. (2006),True
MnFe0.9Co0.1Ge,173 K,,,Ni2In,,"{'a': 'NA', 'b': 'NA', 'c': 'NA'}",P63/mmc,,,0.97 μB/3d,,,lin et al. (2006),True
MnFe0.8Co0.2Ge,209 K,,,Ni2In,,"{'a': 'NA', 'b': 'NA', 'c': 'NA'}",P63/mmc,,,1.13 μB/3d,,,lin et al. (2006),True
MnFe0.7Co0.3Ge,220 K,,,Ni2In,,"{'a': 'NA', 'b': 'NA', 'c': 'NA'}",P63/mmc,,,1.13 μB/3d,,,lin et al. (2006),True
MnFe0.6Co0.4Ge,223 K,,,Ni2In,,"{'a': 'NA', 'b': 'NA', 'c': 'NA'}",P63/mmc,,,1.20 μB/3d,,,lin et al. (2006),True
MnFe0.5Co0.5Ge,228 K,,,Ni2In,,"{'a': 'NA', 'b': 'NA', 'c': 'NA'}",P63/mmc,,,1.30 μB/3d,,,lin et al. (2006),True
MnFe0.4Co0.6Ge,242 K,,,Ni2In,,"{'a': 'NA', 'b': 'NA', 'c': 'NA'}",P63/mmc,,,1.51 μB/3d,,,lin et al. (2006),True
MnFe0.3Co0.7Ge,249 K,,,Ni2In,,"{'a': 'NA', 'b': 'NA', 'c': 'NA'}",P63/mmc,,,1.55 μB/3d,,,lin et al. (2006),True
MnFe0.2Co0.8Ge,289 K,,,Ni2In,,"{'a': 'NA', 'b': 'NA', 'c': 'NA'}",P63/mmc,,,2.34 μB/3d,,,lin et al. (2006),True
MnFe0.15Co0.85Ge,306 K,,,TiNiSi,,"{'a': 'NA', 'b': 'NA', 'c': 'NA'}",Pnma,,,1.97 μB/3d,,,lin et al. (2006),True
MnFe0.1Co0.9Ge,340 K,,,TiNiSi,,"{'a': 'NA', 'b': 'NA', 'c': 'NA'}",Pnma,,,2.05 μB/3d,,,lin et al. (2006),True
MnCoGe,345 K,,,TiNiSi,,"{'a': 'NA', 'b': 'NA', 'c': 'NA'}",Pnma,,,2.06 μB/3d,,,lin et al. (2006),True
Mn5Ge2.5Si0.5,299 K,,,Mn5Si3,,"{'a': 'NA', 'b': 'NA', 'c': 'NA'}",P63/mcm,,,2.56 μB/3d,,,zhao et al. (2006),True
Mn5Ge2Si,283 K,,,Mn5Si3,,"{'a': 'NA', 'b': 'NA', 'c': 'NA'}",P63/mcm,,,2.52 μB/3d,,,zhao et al. (2006),True
Mn5Ge1.5Si1.5,258 K,,,Mn5Si3,,"{'a': 'NA', 'b': 'NA', 'c': 'NA'}",P63/mcm,,,2.46 μB/3d,,,zhao et al. (2006),True
Mn5GeSi2,198 K,,,Mn5Si3,,"{'a': 'NA', 'b': 'NA', 'c': 'NA'}",P63/mcm,,,2.36 μB/3d,,,zhao et al. (2006),True
Mn5Ge3,298 K,,,Mn5Si3,,"{'a': 'NA', 'b': 'NA', 'c': 'NA'}",P63/mcm,,,2.64 μB/3d,,,songlin et al. (2002a),True
Mn5Ge2.9Sb0.1,304 K,,,Mn5Si3,,"{'a': 'NA', 'b': 'NA', 'c': 'NA'}",P63/mcm,,,2.63 μB/3d,,,songlin et al. (2002a),True
Mn5Ge2.8Sb0.2,307 K,,,Mn5Si3,,"{'a': 'NA', 'b': 'NA', 'c': 'NA'}",P63/mcm,,,2.60 μB/3d,,,songlin et al. (2002a),True
Mn5Ge2.7Sb0.3,312 K,,,Mn5Si3,,"{'a': 'NA', 'b': 'NA', 'c': 'NA'}",P63/mcm,,,2.40 μB/3d,,,songlin et al. (2002a),True
LaMn1.9Fe0.1Ge2,310 K,,,ThCr2Si2,,"{'a': 'NA', 'b': 'NA', 'c': 'NA'}",I4/mmm,,,1.2 μB/3d,,,zhang et al. (2006b),True
LaMn1.85Fe0.15Ge2,295 K,,,ThCr2Si2,,"{'a': 'NA', 'b': 'NA', 'c': 'NA'}",I4/mmm,,,1.2 μB/3d,,,zhang et al. (2006b),True
LaMn1.8Fe0.2Ge2,275 K,,,ThCr2Si2,,"{'a': 'NA', 'b': 'NA', 'c': 'NA'}",I4/mmm,,,1.2 μB/3d,,,zhang et al. (2006b),True
CeFe2,230 K,,,,,"{'a': '730.2 pm', 'b': 'NA', 'c': 'NA'}",,,,,,,Handbook of Magnetic Materials,True
SmFe2,660 K,,,,,"{'a': '741.5 pm', 'b': 'NA', 'c': 'NA'}",,,,,,,Handbook of Magnetic Materials,True
GdFe2,790 K,,,,,"{'a': '740.5 pm', 'b': 'NA', 'c': 'NA'}",,,,,,,Handbook of Magnetic Materials,True
TbFe2,697 K,,,,,"{'a': '734.1 pm', 'b': 'NA', 'c': 'NA'}",,,,,,,Handbook of Magnetic Materials,True
DyFe2,624 K,,,,,"{'a': '733.8 pm', 'b': 'NA', 'c': 'NA'}",,,,,,,Handbook of Magnetic Materials,True
HoFe2,586 K,,,,,"{'a': '731.3 pm', 'b': 'NA', 'c': 'NA'}",,,,,,,Handbook of Magnetic Materials,True
ErFe2,577 K,,,,,"{'a': '728.4 pm', 'b': 'NA', 'c': 'NA'}",,,,,,,Handbook of Magnetic Materials,True
TmFe2,560 K,,,,,"{'a': '724.5 pm', 'b': 'NA', 'c': 'NA'}",,,,,,,Handbook of Magnetic Materials,True
LuFe2,581 K,,,,,"{'a': '722.3 pm', 'b': 'NA', 'c': 'NA'}",,,,,,,Handbook of Magnetic Materials,True
YFe2,552 K,,,,,"{'a': '736.9 pm', 'b': 'NA', 'c': 'NA'}",,,,,,,Handbook of Magnetic Materials,True
UFe2,170 K,,,,,"{'a': '705.7 pm', 'b': 'NA', 'c': 'NA'}",,,,,,,Handbook of Magnetic Materials,True
SmCo2,208 K,,,,,"{'a': '726.4 pm', 'b': 'NA', 'c': 'NA'}",,,,,,,Handbook of Magnetic Materials,True
GdCo2,398 K,,,,,"{'a': '726.0 pm', 'b': 'NA', 'c': 'NA'}",,,,,,,Handbook of Magnetic Materials,True
TbCo2,235 K,,,,,"{'a': '721.1 pm', 'b': 'NA', 'c': 'NA'}",,,,,,,Handbook of Magnetic Materials,True
DyCo2,137 K,,,,,"{'a': '719.2 pm', 'b': 'NA', 'c': 'NA'}",,,,,,,Handbook of Magnetic Materials,True
HoCo2,78 K,,,,,"{'a': '717.4 pm', 'b': 'NA', 'c': 'NA'}",,,,,,,Handbook of Magnetic Materials,True
ErCo2,31 K,,,,,"{'a': '715.7 pm', 'b': 'NA', 'c': 'NA'}",,,,,,,Handbook of Magnetic Materials,True
TmCo2,5 K,,,,,"{'a': '713.6 pm', 'b': 'NA', 'c': 'NA'}",,,,,,,Handbook of Magnetic Materials,True
Mn3 Si,,26 K,,D03,,"{'a': '5.722 Å', 'b': 'NA', 'c': 'NA'}",,,,,,,aronsson (1960),True
Mn3 Ge,,365 K,,D019,,"{'a': '5.347 Å', 'b': 'NA', 'c': '4.374 Å'}",,,,,,,lecocq et al. (1963),True
Mn3 Ge,920 K,,,D022,,"{'a': '3.816 Å', 'b': 'NA', 'c': '7.261 Å'}",,,,,,,kádár and krén (1971),True
Mn3 Sn,,420 K,,D019,,"{'a': '5.665 Å', 'b': 'NA', 'c': '4.531 Å'}",,,,,,,tomiyoshi (1982),True
Fe3 Si,810 K,,,D03,,"{'a': '5.646 Å', 'b': 'NA', 'c': 'NA'}",,,,,,,lecocq and michel (1964),True
Fe3 Ge,640 K,,380 K,D019,,"{'a': '5.161 Å', 'b': 'NA', 'c': '4.207 Å'}",,,,2.03 μB,,,lecocq et al. (1963),True
Fe3 Ge,740 K,,,L12,,"{'a': '3.668 Å', 'b': 'NA', 'c': 'NA'}",,,,2.21 μB,,,pearson (1967),True
Fe3 Sn,743 K,,,D019,,"{'a': '5.458 Å', 'b': 'NA', 'c': '4.361 Å'}",,,,2.27 μB,,,trumpy et al. (1970),True
Mn3 P,,115 K,,D0e,,"{'a': '9.181 Å', 'b': 'NA', 'c': '4.568 Å'}",,,,,,,pearson (1967),True
Fe3 P,716 K,,,D0e,,"{'a': '9.107 Å', 'b': 'NA', 'c': '4.460 Å'}",,,,1.84 μB,,,rundqvist (1962a),True
CeZn,,29-36,-18--2,CsCl,cub,"{'a': 'NA', 'b': 'NA', 'c': 'NA'}",,,,,,,Handbook of Magnetic Materials,True
PrZn,,,10-13,CsCl,cub,"{'a': 'NA', 'b': 'NA', 'c': 'NA'}",,,,,,,Handbook of Magnetic Materials,True
NdZn,,66-148,30-45,CsCl,cub,"{'a': 'NA', 'b': 'NA', 'c': 'NA'}",,,,,,,Handbook of Magnetic Materials,True
SmZn,,110-125,,CsCl,cub,"{'a': 'NA', 'b': 'NA', 'c': 'NA'}",,,,,,,Handbook of Magnetic Materials,True
EuZn,,,14,CsCl,cub,"{'a': 'NA', 'b': 'NA', 'c': 'NA'}",,,,,,,Handbook of Magnetic Materials,True
GdZn,268-270,,268,CsCl,cub,"{'a': 'NA', 'b': 'NA', 'c': 'NA'}",,,,7.5,,,Handbook of Magnetic Materials,True
TbZn,204-207,,190-203,CsCl,cub,"{'a': 'NA', 'b': 'NA', 'c': 'NA'}",,,,8.9,,,Handbook of Magnetic Materials,True
DyZn,139-145,,110-140,CsCl,cub,"{'a': 'NA', 'b': 'NA', 'c': 'NA'}",,,,9.0,,,Handbook of Magnetic Materials,True
HoZn,75-80,,80,CsCl,cub,"{'a': 'NA', 'b': 'NA', 'c': 'NA'}",,,,8.7,,,Handbook of Magnetic Materials,True
ErZn,0-50,,5-25,CsCl,cub,"{'a': 'NA', 'b': 'NA', 'c': 'NA'}",,,,6.5-6.8,,,Handbook of Magnetic Materials,True
CeZn₂,,7-7.5,-38--24,CeCu₂,orh,"{'a': 'NA', 'b': 'NA', 'c': 'NA'}",,,,,,,Handbook of Magnetic Materials,True
PrZn₂,,,14,CeCu₂,orh,"{'a': 'NA', 'b': 'NA', 'c': 'NA'}",,,,,,,Handbook of Magnetic Materials,True
NdZn₂,24,,28,CeCu₂,orh,"{'a': 'NA', 'b': 'NA', 'c': 'NA'}",,,,1.82,,,Handbook of Magnetic Materials,True
SmZn₂,,45,,CeCu₂,orh,"{'a': 'NA', 'b': 'NA', 'c': 'NA'}",,,,,,,Handbook of Magnetic Materials,True
EuZn₂,20-30,,26.5-45,CeCu₂,orh,"{'a': 'NA', 'b': 'NA', 'c': 'NA'}",,,,,,,Handbook of Magnetic Materials,True
GdZn₂,68,,70,CeCu₂,orh,"{'a': 'NA', 'b': 'NA', 'c': 'NA'}",,,,6.91,,,Handbook of Magnetic Materials,True
TbZn₂,,55,58,CeCu₂,orh,"{'a': 'NA', 'b': 'NA', 'c': 'NA'}",,,,,,,Handbook of Magnetic Materials,True
DyZn₂,,35,31.5,CeCu₂,orh,"{'a': 'NA', 'b': 'NA', 'c': 'NA'}",,,,,,,Handbook of Magnetic Materials,True
HoZn₂,,12,26,CeCu₂,orh,"{'a': 'NA', 'b': 'NA', 'c': 'NA'}",,,,,,,Handbook of Magnetic Materials,True
ErZn₂,,13,5.8,CeCu₂,orh,"{'a': 'NA', 'b': 'NA', 'c': 'NA'}",,,,,,,Handbook of Magnetic Materials,True
TmZn₂,5.2,,11.5,CeCu₂,orh,"{'a': 'NA', 'b': 'NA', 'c': 'NA'}",,,,,,,Handbook of Magnetic Materials,True
CeZn₅,,,-44,CaCu₅,hex,"{'a': 'NA', 'b': 'NA', 'c': 'NA'}",,,,,,,Handbook of Magnetic Materials,True
EuZn₅,,10,-24--78,CaCu₅,hex,"{'a': 'NA', 'b': 'NA', 'c': 'NA'}",,,,,,,Handbook of Magnetic Materials,True
Ce₂Zn₁₇,,,0,Th₂Zn₁₇,rh,"{'a': 'NA', 'b': 'NA', 'c': 'NA'}",,,,,,,Handbook of Magnetic Materials,True
Gd₂Zn₁₇,10,,-53,Th₂Zn₁₇,rh,"{'a': 'NA', 'b': 'NA', 'c': 'NA'}",,,,,,,Handbook of Magnetic Materials,True
Tb₂Zn₁₇,28,,-17,Th₂Zn₁₇,rh,"{'a': 'NA', 'b': 'NA', 'c': 'NA'}",,,,,,,Handbook of Magnetic Materials,True
Dy₂Zn₁₇,,,-14,Th₂Zn₁₇,rh,"{'a': 'NA', 'b': 'NA', 'c': 'NA'}",,,,,,,Handbook of Magnetic Materials,True
Ho₂Zn₁₇,,,-11.5,Th₂Zn₁₇,rh,"{'a': 'NA', 'b': 'NA', 'c': 'NA'}",,,,,,,Handbook of Magnetic Materials,True
Er₂Zn₁₇,,,-4,Th₂Zn₁₇,rh,"{'a': 'NA', 'b': 'NA', 'c': 'NA'}",,,,,,,Handbook of Magnetic Materials,True
Tm₂Zn₁₇,,,7,Th₂Zn₁₇,rh,"{'a': 'NA', 'b': 'NA', 'c': 'NA'}",,,,,,,Handbook of Magnetic Materials,True
Yb₂Zn₁₇,,,0,Th₂Zn₁₇,rh,"{'a': 'NA', 'b': 'NA', 'c': 'NA'}",,,,,,,Handbook of Magnetic Materials,True
SmFe2,676 K,,,MgCu2,,"{'a': 'NA', 'b': 'NA', 'c': 'NA'}",Fd3m,,,2.75 μB/f.u.,,,Handbook of Magnetic Materials,True
SmFe2Hx,333 K,,,MgCu2,,"{'a': 'NA', 'b': 'NA', 'c': 'NA'}",Fd3m,,,3.2 μB/f.u.,,,Handbook of Magnetic Materials,True
SmFe2H3.35,110 K,,,MgCu2,,"{'a': 'NA', 'b': 'NA', 'c': 'NA'}",Fd3m,,,,,,Handbook of Magnetic Materials,True
GdFe2,785 K,,,MgCu2,,"{'a': 'NA', 'b': 'NA', 'c': 'NA'}",Fd3m,,,2.80 μB/f.u.,,,Handbook of Magnetic Materials,True
GdFe2Hx,388 K,,,MgCu2,,"{'a': 'NA', 'b': 'NA', 'c': 'NA'}",Fd3m,,,4.0 μB/f.u.,,,Handbook of Magnetic Materials,True
GdFe2H4.1,338 K,180 K,,MgCu2,,"{'a': 'NA', 'b': 'NA', 'c': 'NA'}",Fd3m,,,5.39 μB/f.u.,,,Handbook of Magnetic Materials,True
GdFe2H4.3,360 K,202 K,,MgCu2,,"{'a': 'NA', 'b': 'NA', 'c': 'NA'}",Fd3m,,,,,,Handbook of Magnetic Materials,True
TbFe2,711 K,,,MgCu2,,"{'a': 'NA', 'b': 'NA', 'c': 'NA'}",Fd3m,,,4.72 μB/f.u.,,,Handbook of Magnetic Materials,True
TbFe2Hx,303 K,,,MgCu2,,"{'a': 'NA', 'b': 'NA', 'c': 'NA'}",Fd3m,,,4.6 μB/f.u.,,,Handbook of Magnetic Materials,True
TbFe2H4.0,,160 K,,MgCu2,,"{'a': 'NA', 'b': 'NA', 'c': 'NA'}",Fd3m,,,,,,Handbook of Magnetic Materials,True
TbFe2H3,>300 K,,,MgCu2,,"{'a': 'NA', 'b': 'NA', 'c': 'NA'}",Fd3m,,,7.8 μB/f.u.,,,Handbook of Magnetic Materials,True
DyFe2,635 K,,,MgCu2,,"{'a': 'NA', 'b': 'NA', 'c': 'NA'}",Fd3m,,,5.50 μB/f.u.,,,Handbook of Magnetic Materials,True
DyFe2Hx,385 K,,,MgCu2,,"{'a': 'NA', 'b': 'NA', 'c': 'NA'}",Fd3m,,,4.9 μB/f.u.,,,Handbook of Magnetic Materials,True
DyFe2H3.5,>300 K,,,MgCu2,,"{'a': 'NA', 'b': 'NA', 'c': 'NA'}",Fd3m,,,7.6 μB/f.u.,,,Handbook of Magnetic Materials,True
HoFe2,612 K,,,MgCu2,,"{'a': 'NA', 'b': 'NA', 'c': 'NA'}",Fd3m,,,5.50 μB/f.u.,,,Handbook of Magnetic Materials,True
HoFe2Hx,298 K,,,MgCu2,,"{'a': 'NA', 'b': 'NA', 'c': 'NA'}",Fd3m,,,5.5 μB/f.u.,,,Handbook of Magnetic Materials,True
HoFe2D3.5,295 K,,,MgCu2,,"{'a': 'NA', 'b': 'NA', 'c': 'NA'}",Fd3m,,,,,,Handbook of Magnetic Materials,True
ErFe2,590 K,500 K,,MgCu2,,"{'a': 'NA', 'b': 'NA', 'c': 'NA'}",Fd3m,,,4.80 μB/f.u.,,,Handbook of Magnetic Materials,True
ErFe2H0.5,,395 K,,MgCu2,,"{'a': 'NA', 'b': 'NA', 'c': 'NA'}",Fd3m,,,,,,Handbook of Magnetic Materials,True
ErFe2H1.6,,266 K,,MgCu2,,"{'a': 'NA', 'b': 'NA', 'c': 'NA'}",Fd3m,,,,,,Handbook of Magnetic Materials,True
ErFe2H2,,251 K,,MgCu2,,"{'a': 'NA', 'b': 'NA', 'c': 'NA'}",Fd3m,,,,,,Handbook of Magnetic Materials,True
ErFe2H3.4,,152 K,,MgCu2,,"{'a': 'NA', 'b': 'NA', 'c': 'NA'}",Fd3m,,,,,,Handbook of Magnetic Materials,True
ErFe2H3.5,265 K,,,MgCu2,,"{'a': 'NA', 'b': 'NA', 'c': 'NA'}",Fd3m,,,5.2 μB/f.u.,,,Handbook of Magnetic Materials,True
ErFe2H3.5,450 K,,,MgCu2,,"{'a': 'NA', 'b': 'NA', 'c': 'NA'}",Fd3m,,,,,,fish et al. (1979),True
ErFe2D3.5,440 K,,,MgCu2,,"{'a': 'NA', 'b': 'NA', 'c': 'NA'}",Fd3m,,,,,,fish et al. (1979),True
ErFe2H3.6,,70 K,,Rhomb.,,"{'a': 'NA', 'b': 'NA', 'c': 'NA'}",,,,"2.1, 2.7",,,fruchart et al. (1987),True
ErFe2H3.7,300 K,80 K,,Rhomb.,,"{'a': 'NA', 'b': 'NA', 'c': 'NA'}",,,,,,,deryagin et al. (1984a),True
ErFe2H4,<4 K,,,MgCu2,,"{'a': 'NA', 'b': 'NA', 'c': 'NA'}",Fd3m,,,,,,oesterreicher and bittner (1980),True
ErFe2H4.12,<4.2 K,,,Rhomb.,,"{'a': 'NA', 'b': 'NA', 'c': 'NA'}",,,,,,,dunlap et al. (1979),True
TmFe2,610 K,,,MgCu2,,"{'a': 'NA', 'b': 'NA', 'c': 'NA'}",Fd3m,,,2.8,,,"fish et al. (1979), deryagin et al. (1984b)",True
TmFe2H3.4,266 K,,,MgCu2,,"{'a': 'NA', 'b': 'NA', 'c': 'NA'}",Fd3m,,,,,,mushnikov et al. (1997b),True
TmFe2H3.4,305 K,,,MgCu2,,"{'a': 'NA', 'b': 'NA', 'c': 'NA'}",Fd3m,,,,,,"fish et al. (1979), deryagin et al. (1984b)",True
LuFe2,≈550 K,,,MgCu2,,"{'a': 'NA', 'b': 'NA', 'c': 'NA'}",Fd3m,,,2.8,,,deryagin et al. (1984b),True
LuFe2H3.2,≈350 K,,,Rhomb.,,"{'a': 'NA', 'b': 'NA', 'c': 'NA'}",,,,3.5,,,deryagin et al. (1984b),True
Hf2FeH3,73 K,,,Ti2Ni,,"{'a': 'NA', 'b': 'NA', 'c': 'NA'}",Fd3m,,,,,,"buschow and van diepen (1979), vulliet et al. (1984)",True
Zr3FeH5.6,80 K,,,,,"{'a': 'NA', 'b': 'NA', 'c': 'NA'}",,,,,,,aubertin et al. (1987),True
CeAg,6.2-9 K,,-20--19,CsCl,cub,"{'a': 'NA', 'b': 'NA', 'c': 'NA'}",,,,,,,Handbook of Magnetic Materials,True
PrAg,,11-14 K,2-6,CsCl,cub,"{'a': 'NA', 'b': 'NA', 'c': 'NA'}",,,,,,,Handbook of Magnetic Materials,True
NdAg,,22 K,-3,CsCl,cub,"{'a': 'NA', 'b': 'NA', 'c': 'NA'}",,,,,,,Handbook of Magnetic Materials,True
GdAg,,138-150 K,-84--70,CsCl,cub,"{'a': 'NA', 'b': 'NA', 'c': 'NA'}",,,,,,,Handbook of Magnetic Materials,True
TbAg,,106 K,-36--11,CsCl,cub,"{'a': 'NA', 'b': 'NA', 'c': 'NA'}",,,,,,,Handbook of Magnetic Materials,True
DyAg,,55-63 K,-23,CsCl,cub,"{'a': 'NA', 'b': 'NA', 'c': 'NA'}",,,,,,,Handbook of Magnetic Materials,True
HoAg,,32-33 K,-17--4,CsCl,cub,"{'a': 'NA', 'b': 'NA', 'c': 'NA'}",,,,,,,Handbook of Magnetic Materials,True
ErAg,,18-21 K,-9.5-15,CsCl,cub,"{'a': 'NA', 'b': 'NA', 'c': 'NA'}",,,,,,,Handbook of Magnetic Materials,True
TmAg,,9.5-10 K,-7--4,CsCl,cub,"{'a': 'NA', 'b': 'NA', 'c': 'NA'}",,,,,,,Handbook of Magnetic Materials,True
CeAg2,,,14,,,"{'a': 'NA', 'b': 'NA', 'c': 'NA'}",,,,,,,Handbook of Magnetic Materials,True
EuAg2,,12 K,,CeCu₂,orh,"{'a': 'NA', 'b': 'NA', 'c': 'NA'}",,,,,,,Handbook of Magnetic Materials,True
GdAg2,,24.6 K,-47,MoSi₂,tetr,"{'a': 'NA', 'b': 'NA', 'c': 'NA'}",,,,,,,Handbook of Magnetic Materials,True
TbAg2,,34.4-35 K,-31.5,MoSi₂,tetr,"{'a': 'NA', 'b': 'NA', 'c': 'NA'}",,,,,,,Handbook of Magnetic Materials,True
DyAg2,,9-15.0 K,-25,MoSi₂,tetr,"{'a': 'NA', 'b': 'NA', 'c': 'NA'}",,,,,,,Handbook of Magnetic Materials,True
HoAg2,,8.0 K,-13.5,MoSi₂,tetr,"{'a': 'NA', 'b': 'NA', 'c': 'NA'}",,,,,,,Handbook of Magnetic Materials,True
ErAg2,,5.2-5.5 K,-5.0,MoSi₂,tetr,"{'a': 'NA', 'b': 'NA', 'c': 'NA'}",,,,,,,Handbook of Magnetic Materials,True
TmAg2,,<1.7 K,,MoSi₂,tetr,"{'a': 'NA', 'b': 'NA', 'c': 'NA'}",,,,,,,Handbook of Magnetic Materials,True
EuAg5,19 K,,19,CaCu₅,hex,"{'a': 'NA', 'b': 'NA', 'c': 'NA'}",,,,6.3,,,Handbook of Magnetic Materials,True
CeAu,,,-38,,,"{'a': 'NA', 'b': 'NA', 'c': 'NA'}",,,,,,,Handbook of Magnetic Materials,True
GdAu,,"31, 37 K",29,CsCl,cub,"{'a': 'NA', 'b': 'NA', 'c': 'NA'}",,,,,,,Handbook of Magnetic Materials,True
TbAu,,"40, 43 K",23,CsCl,cub,"{'a': 'NA', 'b': 'NA', 'c': 'NA'}",,,,,,,Handbook of Magnetic Materials,True
DyAu,,24-34 K,7,CsCl,cub,"{'a': 'NA', 'b': 'NA', 'c': 'NA'}",,,,,,,Handbook of Magnetic Materials,True
HoAu,,10 K,0,CsCl,cub,"{'a': 'NA', 'b': 'NA', 'c': 'NA'}",,,,,,,Handbook of Magnetic Materials,True
ErAu,,13-19 K,-4,CsCl,cub,"{'a': 'NA', 'b': 'NA', 'c': 'NA'}",,,,,,,Handbook of Magnetic Materials,True
TmAu,,8-19 K,-5,CsCl,cub,"{'a': 'NA', 'b': 'NA', 'c': 'NA'}",,,,,,,Handbook of Magnetic Materials,True
CeAu2,,,-92,,,"{'a': 'NA', 'b': 'NA', 'c': 'NA'}",,,,,,,Handbook of Magnetic Materials,True
EuAu2,,8.5 K,20,CeCu₂,orh,"{'a': 'NA', 'b': 'NA', 'c': 'NA'}",,,,,,,Handbook of Magnetic Materials,True
GdAu2,,48-49.6 K,-31.0,MoSi₂,tetr,"{'a': 'NA', 'b': 'NA', 'c': 'NA'}",,,,,,,Handbook of Magnetic Materials,True
TbAu2,,55 K,-21.0,MoSi₂,tetr,"{'a': 'NA', 'b': 'NA', 'c': 'NA'}",,,,,,,Handbook of Magnetic Materials,True
DyAu2,,31-33.8 K,-13-24,MoSi₂,tetr,"{'a': 'NA', 'b': 'NA', 'c': 'NA'}",,,,,,,Handbook of Magnetic Materials,True
HoAu2,,9-9.2 K,-8.0,MoSi₂,tetr,"{'a': 'NA', 'b': 'NA', 'c': 'NA'}",,,,,,,Handbook of Magnetic Materials,True
ErAu2,,6-7.3 K,-4.0,MoSi₂,tetr,"{'a': 'NA', 'b': 'NA', 'c': 'NA'}",,,,,,,Handbook of Magnetic Materials,True
TmAu2,,3.2-3.5 K,,MoSi₂,tetr,"{'a': 'NA', 'b': 'NA', 'c': 'NA'}",,,,,,,Handbook of Magnetic Materials,True
YbAu2,,<1.7 K,-16-5,MoSi₂,tetr,"{'a': 'NA', 'b': 'NA', 'c': 'NA'}",,,,,,,Handbook of Magnetic Materials,True
CeCo5,737 K,,,CaCu5,,"{'a': 'NA', 'b': 'NA', 'c': 'NA'}",P6/mmm,,,6.5,,,Handbook of Magnetic Materials,True
PrCo5,912 K,,,CaCu5,,"{'a': 'NA', 'b': 'NA', 'c': 'NA'}",P6/mmm,,,9.95,,,Handbook of Magnetic Materials,True
PrCo5H3.6,>300 K,,,Orthorhombic,,"{'a': 'NA', 'b': 'NA', 'c': 'NA'}",,0.83,,3.70,,,Handbook of Magnetic Materials,True
NdCo5,910 K,,,CaCu5,,"{'a': 'NA', 'b': 'NA', 'c': 'NA'}",P6/mmm,1.65,,10.50,,,Handbook of Magnetic Materials,True
NdCo5H3,≈500 K,,,CaCu5,,"{'a': 'NA', 'b': 'NA', 'c': 'NA'}",P6/mmm,1.10,,7.78,,,Handbook of Magnetic Materials,True
SmCo5,1020 K,,,CaCu5,,"{'a': 'NA', 'b': 'NA', 'c': 'NA'}",P6/mmm,,,7.3,,,Handbook of Magnetic Materials,True
SmCo5H2.5,>300 K,,,Orthorhombic,,"{'a': 'NA', 'b': 'NA', 'c': 'NA'}",,0.2,,,,,Handbook of Magnetic Materials,True
GdCo5,953 K,,,CaCu5,,"{'a': 'NA', 'b': 'NA', 'c': 'NA'}",P6/mmm,1.74,,1.70,,,Handbook of Magnetic Materials,True
GdCo5H2.5,480 K,,,,,"{'a': 'NA', 'b': 'NA', 'c': 'NA'}",,1.49,,0.44,,,Handbook of Magnetic Materials,True
Y2Co7,639 K,,,Gd2Co7,,"{'a': 'NA', 'b': 'NA', 'c': 'NA'}",R3m,1.3-1.7,,8.75-9.6,,,Handbook of Magnetic Materials,True
Y2Co7H3,540 K,,,Gd2Co7,,"{'a': 'NA', 'b': 'NA', 'c': 'NA'}",R3m,1.2,,8.4,,,Handbook of Magnetic Materials,True
Y2Co7H6,470 K,,,Gd2Co7,,"{'a': 'NA', 'b': 'NA', 'c': 'NA'}",R3m,0.93,,6.5,,,Handbook of Magnetic Materials,True
La2Co7,490 K,,,Gd2Co7,,"{'a': 'NA', 'b': 'NA', 'c': 'NA'}",R3m,1,,7,,,Handbook of Magnetic Materials,True
La2Co7H5,>300 K,,,Gd2Co7,,"{'a': 'NA', 'b': 'NA', 'c': 'NA'}",R3m,0.6,,4.2,,,Handbook of Magnetic Materials,True
Ce2Co7,50 K,,,Ce2Ni7,,"{'a': 'NA', 'b': 'NA', 'c': 'NA'}",P63/mmc,,,0.9,,,Handbook of Magnetic Materials,True
Ce2Co7H7,233 K,,,Ce2Ni7,,"{'a': 'NA', 'b': 'NA', 'c': 'NA'}",P63/mmc,,,3.8,,,Handbook of Magnetic Materials,True
SmFe8.5Al2.5Ti,456 K,,,,,"{'a': '8.696', 'b': 'NA', 'c': '4.894'}",,9.68 T at 4.2 K,,12.102 μB/f.u. at 4.2 K,,,Handbook of Magnetic Materials,True
SmFe11TiH1.2,627 K,,,,,"{'a': '8.554', 'b': 'NA', 'c': '4.796'}",,25.0 T at 4.2 K,,21.1 μB/f.u. at 4.2 K,,,Handbook of Magnetic Materials,True
SmFe11TiN0.8,769 K,,,,,"{'a': '8.64', 'b': 'NA', 'c': '4.84'}",,,,,,,Handbook of Magnetic Materials,True
SmFe11TiC0.8,698 K,,,,,"{'a': '8.64', 'b': 'NA', 'c': '4.81'}",,,,,,,Handbook of Magnetic Materials,True
YFe11TiH1.2,567 K,,,,,"{'a': '8.511', 'b': 'NA', 'c': '4.794'}",,9.0 T at 4.2 K,,19.1 μB/f.u. at 4.2 K,,,Handbook of Magnetic Materials,True
YFe11TiN0.8,733 K,,,,,"{'a': '8.62', 'b': 'NA', 'c': '4.81'}",,,,,,,Handbook of Magnetic Materials,True
CeFe10V2,440 K,,,,,"{'a': '8.502', 'b': 'NA', 'c': '4.754'}",,,,,,,Handbook of Magnetic Materials,True
NdFe10V2,570 K,,,,,"{'a': '8.5630', 'b': 'NA', 'c': '4.7772'}",,,,18.07 μB/f.u. at 4.2 K,,,Handbook of Magnetic Materials,True
SmFe10V2,610 K,,,,,"{'a': '8.5368', 'b': 'NA', 'c': '4.7722'}",,~15 T at 4.2 K,,,,,Handbook of Magnetic Materials,True
GdFe10V2,616 K,,,,,"{'a': '8.5167', 'b': 'NA', 'c': '4.7741'}",,,,8.93 μB/f.u. at 4.2 K,,,Handbook of Magnetic Materials,True
TbFe10V2,570 K,,,,,"{'a': '8.5023', 'b': 'NA', 'c': '4.7743'}",,,,7.92 μB/f.u. at 4.2 K,,,Handbook of Magnetic Materials,True
DyFe10V2,540 K,,,,,"{'a': '8.4877', 'b': 'NA', 'c': '4.7733'}",,,,6.66 μB/f.u. at 4.2 K,,,Handbook of Magnetic Materials,True
HoFe10V2,525 K,,,,,"{'a': '8.4790', 'b': 'NA', 'c': '4.7672'}",,~10 T at 4.2 K,,6.35 μB/f.u. at 4.2 K,,,Handbook of Magnetic Materials,True
ErFe10V2,505 K,,,,,"{'a': '8.4713', 'b': 'NA', 'c': '4.7650'}",,1.76 T at 4.2 K,,8.37 μB/f.u. at 4.2 K,,,Handbook of Magnetic Materials,True
TmFe10V2,496 K,,,,,"{'a': '8.4553', 'b': 'NA', 'c': '4.7608'}",,,,11.17 μB/f.u. at 4.2 K,,,Handbook of Magnetic Materials,True
LuFe10V2,483 K,,,,,"{'a': '8.4468', 'b': 'NA', 'c': '4.7606'}",,,,15.49 μB/f.u. at 4.2 K,,,Handbook of Magnetic Materials,True
YFe10V2,532 K,,,,,"{'a': '8.4938', 'b': 'NA', 'c': '4.7723'}",,4.0 T at 4.2 K,,16.15 μB/f.u. at 4.2 K,,,Handbook of Magnetic Materials,True
NdFe10.5V1.5,600 K,,,,,"{'a': '8.565', 'b': 'NA', 'c': '4.774'}",,,,19.86 μB/f.u. at 293 K,,,Handbook of Magnetic Materials,True
NdFe10.2V1.8,630 K,,,,,"{'a': '8.5', 'b': 'NA', 'c': '4.7'}",,,,20.7 μB/f.u. at 4.2 K,,,Handbook of Magnetic Materials,True
NdFe9.8V2.2,580 K,,,,,"{'a': '8.5', 'b': 'NA', 'c': '4.7'}",,,,17.6 μB/f.u. at 4.2 K,,,Handbook of Magnetic Materials,True
Nd1.2Fe9.8V2.2,570 K,,,,,"{'a': '8.55', 'b': 'NA', 'c': '4.77'}",,,,17.2 μB/f.u. at 4.2 K,,,Handbook of Magnetic Materials,True
SmFe10.5V1.5,620 K,,,,,"{'a': '8.533', 'b': 'NA', 'c': '4.774'}",,,,12.22 μB/f.u. at 293 K,,,Handbook of Magnetic Materials,True
GdFe10.5V1.5,635 K,,,,,"{'a': '8.524', 'b': 'NA', 'c': '4.778'}",,,,,,,Handbook of Magnetic Materials,True
GdFe9.5V2.5,545 K,,,,,"{'a': '8.518', 'b': 'NA', 'c': '4.776'}",,,,9.13 μB/f.u. at 293 K,,,Handbook of Magnetic Materials,True
YFe10.6V1.4,577 K,,,,,"{'a': '8.487', 'b': 'NA', 'c': '4.769'}",,,,,,,Handbook of Magnetic Materials,True
YFe10.5V1.5,575 K,,,,,"{'a': '8.4727', 'b': 'NA', 'c': '4.7699'}",,4.73 T at 4.2 K,,16.33 μB/f.u. at 4.2 K,,,Handbook of Magnetic Materials,True
YFe10.4V1.6,575 K,,,,,"{'a': '8.488', 'b': 'NA', 'c': '4.769'}",,,,17.93 μB/f.u. at 4.2 K,,,Handbook of Magnetic Materials,True
YFe10.2V1.8,556 K,,,,,"{'a': '8.488', 'b': 'NA', 'c': '4.770'}",,,,,,,Handbook of Magnetic Materials,True
YFe9.8V2.2,516 K,,,,,"{'a': '8.427', 'b': 'NA', 'c': '4.774'}",,2.99 T at 4.2 K,,,,,Handbook of Magnetic Materials,True
YFe9.4V2.6,478 K,,,,,"{'a': '8.500', 'b': 'NA', 'c': '4.775'}",,,,13.11 μB/f.u. at 4.2 K,,,Handbook of Magnetic Materials,True
YFe9.2V2.8,455 K,,,,,"{'a': '8.506', 'b': 'NA', 'c': '4.778'}",,,,,,,Handbook of Magnetic Materials,True
YFe8.5V3.5,350 K,,,,,"{'a': '8.529', 'b': 'NA', 'c': '4.796'}",,,,9.64 μB/f.u. at 4.2 K,,,Handbook of Magnetic Materials,True
ThFe10V2,515 K,,,,,"{'a': '8.583', 'b': 'NA', 'c': '4.775'}",,,,,,,Handbook of Magnetic Materials,True
YCo10V2,611 K,,,,,"{'a': '8.364', 'b': 'NA', 'c': '4.706'}",,,,7.19 μB/f.u. at 4.2 K,,,Handbook of Magnetic Materials,True
NdFe10Si2,574 K,,,,,"{'a': '8.464', 'b': 'NA', 'c': '4.771'}",,1.75 T at 4.2 K,,,,,Handbook of Magnetic Materials,True
SmFe10Si2,606 K,,,,,"{'a': '8.467', 'b': 'NA', 'c': '4.755'}",,5.2 T at 4.2 K,,15.30 μB/f.u. at 293 K,,,Handbook of Magnetic Materials,True
GdFe10Si2,610 K,,,,,"{'a': '8.437', 'b': 'NA', 'c': '4.757'}",,3.3 T at 4.2 K,,,,,Handbook of Magnetic Materials,True
TbFe10Si2,585 K,,,,,"{'a': '8.415', 'b': 'NA', 'c': '4.747'}",,,,,,,Handbook of Magnetic Materials,True
DyFe10Si2,566 K,,,,,"{'a': '8.404', 'b': 'NA', 'c': '4.748'}",,,,,,,Handbook of Magnetic Materials,True
HoFe10Si2,558 K,,,,,"{'a': '8.390', 'b': 'NA', 'c': '4.749'}",,,,,,,Handbook of Magnetic Materials,True
ErFe10Si2,550 K,,,,,"{'a': '8.386', 'b': 'NA', 'c': '4.743'}",,,,,,,Handbook of Magnetic Materials,True
TmFe10Si2,546 K,,,,,"{'a': '8.369', 'b': 'NA', 'c': '4.733'}",,,,,,,Handbook of Magnetic Materials,True
LuFe10Si2,540 K,,,,,"{'a': '8.370', 'b': 'NA', 'c': '4.740'}",,,,,,,Handbook of Magnetic Materials,True
YFe10Si2,540 K,,,,,"{'a': '8.373', 'b': 'NA', 'c': '4.737'}",,3.65 T at 4.2 K,,14.05 μB/f.u. at 4.2 K,,,Handbook of Magnetic Materials,True
UFe10Si2,700 K,,,,,"{'a': 'NA', 'b': 'NA', 'c': 'NA'}",,,,20.0 μB/f.u. at 4.2 K,,,Handbook of Magnetic Materials,True
SmFe8Co2Si2,714 K,,,,,"{'a': '8.447', 'b': 'NA', 'c': '4.742'}",,,,,,,Handbook of Magnetic Materials,True
SmFe7Co3Si2,765 K,,,,,"{'a': '8.431', 'b': 'NA', 'c': '4.729'}",,,,,,,Handbook of Magnetic Materials,True
Y6Mn23,"486,498 K",,,Th6Mn23,,"{'a': 'NA', 'b': 'NA', 'c': 'NA'}",Fm3m,,,"13.2, 13.8 μB/f.u.",,,Handbook of Magnetic Materials,True
Y6Mn23 H9,563 K,,,Th6Mn23,,"{'a': 'NA', 'b': 'NA', 'c': 'NA'}",Fm3m,,,,,,Handbook of Magnetic Materials,True
Y6Mn23 H20,700 K,,,Th6Mn23,,"{'a': 'NA', 'b': 'NA', 'c': 'NA'}",Fm3m,,,,,,Handbook of Magnetic Materials,True
Nd6Mn23,438 K,,,Th6Mn23,,"{'a': 'NA', 'b': 'NA', 'c': 'NA'}",Fm3m,,,4.8 μB/f.u.,,,Handbook of Magnetic Materials,True
Nd6Mn23 Hx,220 K,,,Th6Mn23,,"{'a': 'NA', 'b': 'NA', 'c': 'NA'}",Fm3m,,,20.8 μB/f.u.,,,Handbook of Magnetic Materials,True
Sm6Mn23,450 K,,,Th6Mn23,,"{'a': 'NA', 'b': 'NA', 'c': 'NA'}",Fm3m,,,3.0 μB/f.u.,,,Handbook of Magnetic Materials,True
Sm6Mn23 Hx,230 K,,,Th6Mn23,,"{'a': 'NA', 'b': 'NA', 'c': 'NA'}",Fm3m,,,15.3 μB/f.u.,,,Handbook of Magnetic Materials,True
Gd6Mn23,461 K,,,Th6Mn23,,"{'a': 'NA', 'b': 'NA', 'c': 'NA'}",Fm3m,,,49 μB/f.u.,,,Handbook of Magnetic Materials,True
Gd6Mn23 H22,"140, 180 K",,,Th6Mn23,,"{'a': 'NA', 'b': 'NA', 'c': 'NA'}",Fm3m,,,14.2 μB/f.u.,,,Handbook of Magnetic Materials,True
Tb6Mn23,455 K,,,Th6Mn23,,"{'a': 'NA', 'b': 'NA', 'c': 'NA'}",Fm3m,,,49 μB/f.u.,,,Handbook of Magnetic Materials,True
Tb6Mn23 H23,220 K,,,Th6Mn23,,"{'a': 'NA', 'b': 'NA', 'c': 'NA'}",Fm3m,,,17.2 μB/f.u.,,,Handbook of Magnetic Materials,True
Dy6Mn23,"443,435 K",,,Th6Mn23,,"{'a': 'NA', 'b': 'NA', 'c': 'NA'}",Fm3m,,,"49.6, 40.5 μB/f.u.",,,Handbook of Magnetic Materials,True
Dy6Mn23 H23,<4.2 K,,,Th6Mn23,,"{'a': 'NA', 'b': 'NA', 'c': 'NA'}",Fm3m,,,,,,Handbook of Magnetic Materials,True
Ho6Mn23,434 K,,,Th6Mn23,,"{'a': 'NA', 'b': 'NA', 'c': 'NA'}",Fm3m,,,59.8 μB/f.u.,,,Handbook of Magnetic Materials,True
Ho6Mn23 H23,<4.2 K,,,Th6Mn23,,"{'a': 'NA', 'b': 'NA', 'c': 'NA'}",Fm3m,,,,,,Handbook of Magnetic Materials,True
Er6Mn23,415 K,,,Th6Mn23,,"{'a': 'NA', 'b': 'NA', 'c': 'NA'}",Fm3m,,,38 μB/f.u.,,,Handbook of Magnetic Materials,True
Er6Mn23 H23,"<4.2, 85 K",,,Th6Mn23,,"{'a': 'NA', 'b': 'NA', 'c': 'NA'}",Fm3m,,,,,,Handbook of Magnetic Materials,True
Tm6Mn23,404 K,,,Th6Mn23,,"{'a': 'NA', 'b': 'NA', 'c': 'NA'}",Fm3m,,,29.5 μB/f.u.,,,Handbook of Magnetic Materials,True
