Repository: MaMMoS-project/ML-models

# ML-models
Collection of various ML models developed for the MaMMoS project

Models are organized in different folders of this repository:


- ./beyond-stoner-wolfarth:

   ML models to replace single-grain micromagnetics simulations by ML predictions for:

   -- ./beyond-stoner-wolfarth/single-grain-easy-axis-model:
      where the H and K1 vector are aligned along the z-axis of the simulation cube
      This model predicts Mr, Hc, and BHmax from a, k1, and Ms
      Current model version: v1.0

   -- ./inverse-beyond-stoner-wolfarth/single-grain-easy-axis-model:
      where the H and K1 vector are aligned along the z-axis of the simulation cube

File: compound-to-experimental-tc/data/MagneticMaterials_All.csv (part 87 of 94)
Material_Name,Curie,Neel,Curie_Weiss,Crystal_Structure,Lattice_Structure,Lattice_Parameters,Space_Group,Coercivity,Magnetic_Moment,Magnetization,Remanence,Susceptibility,DOI,Experimental
Lu6Mn23,378 K,,,Th6Mn23,,"{'a': 'NA', 'b': 'NA', 'c': 'NA'}",Fm3m,,,8.9 μB/f.u.,,,Handbook of Magnetic Materials,True
Lu6Mn23 Hx,266 K,,,Th6Mn23,,"{'a': 'NA', 'b': 'NA', 'c': 'NA'}",Fm3m,,,3.4 μB/f.u.,,,Handbook of Magnetic Materials,True
Th6Mn23 H30,329 K,,,Th6Mn23,,"{'a': 'NA', 'b': 'NA', 'c': 'NA'}",Fm3m,,,19.4 μB/f.u.,,,Handbook of Magnetic Materials,True
YMn2,100 K,,,MgCu2,,"{'a': 'NA', 'b': 'NA', 'c': 'NA'}",Fd3m,,,2.7 μB/f.u.,,,Handbook of Magnetic Materials,True
YMn2H3.4,284 K,,,MgCu2,,"{'a': 'NA', 'b': 'NA', 'c': 'NA'}",Fd3m,,,0.52 μB/f.u.,,,Handbook of Magnetic Materials,True
GdMn2,10 K,,,MgCu2,,"{'a': 'NA', 'b': 'NA', 'c': 'NA'}",Fd3m,,,4.8 μB/f.u.,,,Handbook of Magnetic Materials,True
GdMn2Hx,260 K,,,MgCu2,,"{'a': 'NA', 'b': 'NA', 'c': 'NA'}",Fd3m,,,3.2 μB/f.u.,,,Handbook of Magnetic Materials,True
DyMn2,41 K,,,MgCu2,,"{'a': 'NA', 'b': 'NA', 'c': 'NA'}",Fd3m,,,6.7 μB/f.u.,,,Handbook of Magnetic Materials,True
DyMn2Hx,<4.2 K,,,No long-range order,,"{'a': 'NA', 'b': 'NA', 'c': 'NA'}",-,,,,,,Handbook of Magnetic Materials,True
ErMn2,25 K,,,MgZn2,,"{'a': 'NA', 'b': 'NA', 'c': 'NA'}",P63/mmc,,,,,,Handbook of Magnetic Materials,True
ErMn2 H4,>4.2 K,,,MgZn2,,"{'a': 'NA', 'b': 'NA', 'c': 'NA'}",P63/mmc,,,,,,Handbook of Magnetic Materials,True
ErMn2 H4.6,<1.5 K,,,MgZn2,,"{'a': 'NA', 'b': 'NA', 'c': 'NA'}",P63/mmc,,,,,,Handbook of Magnetic Materials,True
LuMn2Hx,201 K,,,MgZn2,,"{'a': 'NA', 'b': 'NA', 'c': 'NA'}",P63/mmc,,,0.16 μB/f.u.,,,Handbook of Magnetic Materials,True
ScMn2Hx,210 K,,,MgZn2,,"{'a': 'NA', 'b': 'NA', 'c': 'NA'}",P63/mmc,,,,,,Handbook of Magnetic Materials,True
CeZn₁₁,,,26,BaCd₁₁,tetr,"{'a': 'NA', 'b': 'NA', 'c': 'NA'}",,,,,,,Handbook of Magnetic Materials,True
SmZn₁₂,,15,-27.8,ThMn₁₂,tetr,"{'a': 'NA', 'b': 'NA', 'c': 'NA'}",,,,,,,Handbook of Magnetic Materials,True
GdZn₁₂,,16,-58,ThMn₁₂,tetr,"{'a': 'NA', 'b': 'NA', 'c': 'NA'}",,,,,,,Handbook of Magnetic Materials,True
TbZn₁₂,,14,-38,ThMn₁₂,tetr,"{'a': 'NA', 'b': 'NA', 'c': 'NA'}",,,,,,,Handbook of Magnetic Materials,True
ErZn₁₂,,2.8,-3,ThMn₁₂,tetr,"{'a': 'NA', 'b': 'NA', 'c': 'NA'}",,,,,,,Handbook of Magnetic Materials,True
EuZn₁₃,,3.19,2-18,NaZn₁₃,cub,"{'a': 'NA', 'b': 'NA', 'c': 'NA'}",,,,,,,Handbook of Magnetic Materials,True
La2Fe14B,530 K,,,,,"{'a': 'NA', 'b': 'NA', 'c': 'NA'}",,,,30.6 μB/f.u.,,,buschow (1991),True
Ce2Fe14B,422 K,,,,,"{'a': 'NA', 'b': 'NA', 'c': 'NA'}",,,,29.4 μB/f.u.,,,buschow (1991),True
Pr2Fe14B,569 K,,,,,"{'a': 'NA', 'b': 'NA', 'c': 'NA'}",,,,37.0 μB/f.u.,,,buschow (1991),True
Nd2Fe14B,568 K,,,,,"{'a': 'NA', 'b': 'NA', 'c': 'NA'}",,,,37.7 μB/f.u.,,,buschow (1991),True
Sm2Fe14B,620 K,,,,,"{'a': 'NA', 'b': 'NA', 'c': 'NA'}",,,,33.3 μB/f.u.,,,buschow (1991),True
Gd2Fe14B,659 K,,,,,"{'a': 'NA', 'b': 'NA', 'c': 'NA'}",,,,17.7 μB/f.u.,,,buschow (1991),True
Tb2Fe14B,620 K,,,,,"{'a': 'NA', 'b': 'NA', 'c': 'NA'}",,,,13.2 μB/f.u.,,,buschow (1991),True
Dy2Fe14B,598 K,,,,,"{'a': 'NA', 'b': 'NA', 'c': 'NA'}",,,,11.3 μB/f.u.,,,buschow (1991),True
Ho2Fe14B,573 K,,,,,"{'a': 'NA', 'b': 'NA', 'c': 'NA'}",,,,11.2 μB/f.u.,,,buschow (1991),True
Er2Fe14B,551 K,,,,,"{'a': 'NA', 'b': 'NA', 'c': 'NA'}",,,,12.9 μB/f.u.,,,buschow (1991),True
Tm2Fe14B,549 K,,,,,"{'a': 'NA', 'b': 'NA', 'c': 'NA'}",,,,18.1 μB/f.u.,,,buschow (1991),True
Yb2Fe14B,524 K,,,,,"{'a': 'NA', 'b': 'NA', 'c': 'NA'}",,,,,,,buschow (1991),True
Lu2Fe14B,534 K,,,,,"{'a': 'NA', 'b': 'NA', 'c': 'NA'}",,,,28.5 μB/f.u.,,,buschow (1991),True
Y2Fe14B,571 K,,,,,"{'a': 'NA', 'b': 'NA', 'c': 'NA'}",,,,31.4 μB/f.u.,,,buschow (1991),True
Cr2S3,122 K,,,Rhomb.,,"{'a': '5.937', 'b': 'NA', 'c': '16.698'}",,,,,,,Handbook of Magnetic Materials,True
Cr2S3,110 K,,,Trig.,,"{'a': '5.941', 'b': 'NA', 'c': '11.182'}",,,,,,,Handbook of Magnetic Materials,True
Cr2Se3,,43 K,,Rhomb.,,"{'a': '12.509', 'b': 'NA', 'c': '34.765'}",,,,,,,Handbook of Magnetic Materials,True
Cr2Te3,180 K,,,Trig.,,"{'a': '6.814', 'b': 'NA', 'c': '12.073'}",,,,,,,Handbook of Magnetic Materials,True
Fe2Te3,10(?) K,,,Hex.,,"{'a': '3.816', 'b': 'NA', 'c': '5.6548'}",,,,,,,Handbook of Magnetic Materials,True
Cr3S4,,280 K,,Monocl.*,,"{'a': '5.964', 'b': '3.428', 'c': '11.272'}",,,,,,,Handbook of Magnetic Materials,True
Cr3Se4,,80 K,,Monocl.*,,"{'a': '6.32', 'b': '3.62', 'c': '11.77'}",,,,,,,Handbook of Magnetic Materials,True
Cr3Te4,325 K,85 K,,Monocl.*,,"{'a': '6.89', 'b': '3.94', 'c': '12.35'}",,,,,,,Handbook of Magnetic Materials,True
Cr5S6,303 K,168 K,,Trig.,,"{'a': '5.982', 'b': 'NA', 'c': '11.509'}",,,,,,,Handbook of Magnetic Materials,True
Cr5Te6,327 K,102 K,,Monocl.*,,"{'a': '6.913', 'b': '3.970', 'c': '12.44'}",,,,,,,Handbook of Magnetic Materials,True
CeAl₂,3.8 K,,,,,"{'a': 'NA', 'b': 'NA', 'c': 'NA'}",,,,,,,Handbook of Magnetic Materials,True
PrAl₂,33 K,,,,,"{'a': 'NA', 'b': 'NA', 'c': 'NA'}",,,,,,,Handbook of Magnetic Materials,True
NdAl₂,79 K,,,,,"{'a': 'NA', 'b': 'NA', 'c': 'NA'}",,,,,,,Handbook of Magnetic Materials,True
TbAl₂,105 K,,,,,"{'a': 'NA', 'b': 'NA', 'c': 'NA'}",,,,,,,Handbook of Magnetic Materials,True
DyAl₂,61.4 K,,,,,"{'a': 'NA', 'b': 'NA', 'c': 'NA'}",,,,,,,Handbook of Magnetic Materials,True
HoAl₂,32 K,,,,,"{'a': 'NA', 'b': 'NA', 'c': 'NA'}",,,,,,,Handbook of Magnetic Materials,True
ErAl₂,14 K,,,,,"{'a': 'NA', 'b': 'NA', 'c': 'NA'}",,,,,,,Handbook of Magnetic Materials,True
TmAl₂,3.6 K,,,,,"{'a': 'NA', 'b': 'NA', 'c': 'NA'}",,,,,,,Handbook of Magnetic Materials,True
HoFe4P12,5 K,,,,,"{'a': '7.7854 Å', 'b': 'NA', 'c': 'NA'}",,,,"5.3 (2K, 1T) μB/f.u.",,,shirotani et al. (2005),True
ErFe4P12,>1.8 K,,,,,"{'a': '7.7832 Å', 'b': 'NA', 'c': 'NA'}",,,,"3.1 (2K, 1T) μB/f.u.",,,shirotani et al. (2005a),True
TmFe4P12,>1.8 K,,,,,"{'a': '7.7802 Å', 'b': 'NA', 'c': 'NA'}",,,,,,,shirotani et al. (2005a),True
YbFe4P12,>1.8 K,,-67 K,,,"{'a': '7.7832 Å', 'b': 'NA', 'c': 'NA'}",,,,,,,"shirotani et al. (2005a), wakeshima et al. (2005), yamamoto et al. (2006)",True
YbxFe4Sb12,>0.4 K,,40–70.3 K,,,"{'a': '9.158 Å', 'b': 'NA', 'c': 'NA'}",,,,,,,"dilley et al. (1998), ikeno et al. (2007), schnelle et al. (2008)",True
UFe4P12,3.15 K,,,,,"{'a': '7.7729 Å', 'b': 'NA', 'c': 'NA'}",,,,"1.3 (1.3 K, 50 T) μB/f.u.",,,"dordevic et al. (1999), guertin et al. (1987), matsuda et al. (2004), meisner et al. (1985), nakotte et al. (1999), torikachvili et al. (1986)",True
ThFe4P12,>1.2 K,,,,,"{'a': '7.7999 Å', 'b': 'NA', 'c': 'NA'}",,,,,,,"dordevic et al. (1999), jeitschko and braun (1980), khenata et al. (2007), takegahara et al. (2001), torikachvili et al. (1987)",True
NpFe4P12,23 K,,10 K,,,"{'a': '7.7702 Å', 'b': 'NA', 'c': 'NA'}",,,,"1.35 (5 K, 5.5 T) μB/f.u.",,,"aoki et al. (2006a), tokunaga et al. (2009)",True
La0.67Ca0.33MnOδ,260 K,,,,,"{'a': 'NA', 'b': 'NA', 'c': 'NA'}",,,,,,,zhang et al. (1996),True
La0.60Y0.07Ca0.33MnOδ,230 K,,,,,"{'a': 'NA', 'b': 'NA', 'c': 'NA'}",,,,,,,zhang et al. (1996),True
La0.8Ca0.2MnO3,230 K,,,,,"{'a': 'NA', 'b': 'NA', 'c': 'NA'}",,,,,,,guo et al. (1997a),True
La0.67Ca0.33MnO3,257 K,,,,,"{'a': 'NA', 'b': 'NA', 'c': 'NA'}",,,,,,,guo et al. (1997a),True
La0.55Ca0.45MnO3,234 K,,,,,"{'a': 'NA', 'b': 'NA', 'c': 'NA'}",,,,,,,guo et al. (1997a),True
La0.75Sr0.15Ca0.1MnO3,327 K,,,,,"{'a': 'NA', 'b': 'NA', 'c': 'NA'}",,,,,,,guo et al. (1997a),True
La0.75Sr0.125Ca0.125MnO3,283 K,,,,,"{'a': 'NA', 'b': 'NA', 'c': 'NA'}",,,,,,,guo et al. (1997a),True
La0.75Ca0.25MnO3 (grain size 120 nm),177 K,,,,,"{'a': 'NA', 'b': 'NA', 'c': 'NA'}",,,,,,,guo et al. (1997b),True
La0.75Ca0.25MnO3 (grain size 300 nm),224 K,,,,,"{'a': 'NA', 'b': 'NA', 'c': 'NA'}",,,,,,,guo et al. (1997b),True
GdPd2Si2,,13 K,2 K,,,"{'a': 'NA', 'b': 'NA', 'c': 'NA'}",,,,,,,yakinthos and gamari-seal (1982),True
GdPd2Si2,,19 K,-45.5 K,,,"{'a': 'NA', 'b': 'NA', 'c': 'NA'}",,,,,,,"łątka (1989), czjzek et al. (1989)",True
GdPd2Si2,,16 K,-48 K,,,"{'a': 'NA', 'b': 'NA', 'c': 'NA'}",,,,,,,buschow and de mooij (1986),True
TbPd2Si2,,20 K,-1 K,,,"{'a': 'NA', 'b': 'NA', 'c': 'NA'}",,,,,,,yakinthos and gamari-seal (1982),True
TbPd2Si2,,15 K,,,,"{'a': 'NA', 'b': 'NA', 'c': 'NA'}",,,,9.3 μB,,,szytuła et al. (1986b),True
DyPd2Si2,,,-4 K,,,"{'a': 'NA', 'b': 'NA', 'c': 'NA'}",,,,,,,yakinthos and gamari-seal (1982),True
HoPd2Si2,,21 K,-5 K,,,"{'a': 'NA', 'b': 'NA', 'c': 'NA'}",,,,7.7 μB,,,"yakinthos and gamari-seal (1982), leciejewicz and szytuła (1985b)",True
ErPd2Si2,,,-3 K,,,"{'a': 'NA', 'b': 'NA', 'c': 'NA'}",,,,,,,yakinthos and gamari-seal (1982),True
YbPd2Si2,,,-70 K,,,"{'a': 'NA', 'b': 'NA', 'c': 'NA'}",,,,,,,sampathkumaran et al. (1984),True
CeAg2Si2,,9.5 K,-36 K,,,"{'a': 'NA', 'b': 'NA', 'c': 'NA'}",,,,,,,palstra et al. (1986b),True
GdAg2Si2,,10 K,,,,"{'a': 'NA', 'b': 'NA', 'c': 'NA'}",,,,,,,grier et al. (1984),True
GdAg2Si2,,10 K,-30 K,,,"{'a': 'NA', 'b': 'NA', 'c': 'NA'}",,,,,,,"łątka (1989), czjzek et al. (1989)",True
GdAg2Si2,,8 K,-18 K,,,"{'a': 'NA', 'b': 'NA', 'c': 'NA'}",,,,,,,buschow and de mooij (1986),True
CeOs2Si2,,,-5 K,,,"{'a': 'NA', 'b': 'NA', 'c': 'NA'}",,,,,,,hiebl et al. (1983a),True
PrOs2Si2,12.6 K,,53 K,,,"{'a': 'NA', 'b': 'NA', 'c': 'NA'}",,,,,,,hiebl et al. (1983a),True
NdOs2Si2,2.9 K,,19 K,,,"{'a': 'NA', 'b': 'NA', 'c': 'NA'}",,,,,,,hiebl et al. (1983a),True
SmOs2Si2,,5 K,12 K,,,"{'a': 'NA', 'b': 'NA', 'c': 'NA'}",,,,,,,hiebl et al. (1983a),True
GdOs2Si2,,26 K,27 K,,,"{'a': 'NA', 'b': 'NA', 'c': 'NA'}",,,,,,,hiebl et al. (1983a),True
GdOs2Si2,,29 K,24 K,,,"{'a': 'NA', 'b': 'NA', 'c': 'NA'}",,,,,,,"łątka (1989), czjzek et al. (1989)",True
GdOs2Si2,,29 K,26 K,,,"{'a': 'NA', 'b': 'NA', 'c': 'NA'}",,,,,,,buschow and de mooij (1986),True
TbOs2Si2,,42 K,100 K,,,"{'a': 'NA', 'b': 'NA', 'c': 'NA'}",,,,,,,hiebl et al. (1983a),True
TbOs2Si2,,41 K,20 K,,,"{'a': 'NA', 'b': 'NA', 'c': 'NA'}",,,,8.85 μB,,,kolenda et al. (1985),True
DyOs2Si2,,23 K,101 K,,,"{'a': 'NA', 'b': 'NA', 'c': 'NA'}",,,,,,,hiebl et al. (1983a),True
HoOs2Si2,,19 K,6.5 K,,,"{'a': 'NA', 'b': 'NA', 'c': 'NA'}",,,,9.9 μB,,,kolenda et al. (1985),True
ErOs2Si2,,4.2 K,-16 K,,,"{'a': 'NA', 'b': 'NA', 'c': 'NA'}",,,,8.24 μB,,,kolenda et al. (1985),True
TmOs2Si2,1 K,,64 K,,,"{'a': 'NA', 'b': 'NA', 'c': 'NA'}",,,,,,,hiebl et al. (1983a),True
YbOs2Si2,,,-21 K,,,"{'a': 'NA', 'b': 'NA', 'c': 'NA'}",,,,,,,hiebl et al. (1983a),True
CeAu2Si2,,6.6 K,-2.8 K,,,"{'a': 'NA', 'b': 'NA', 'c': 'NA'}",,,,,,,felner (1975),True
CeAu2Si2,,10.1 K,-18 K,,,"{'a': 'NA', 'b': 'NA', 'c': 'NA'}",,,,,,,palstra et al. (1986b),True
CeAu2Si2,,10.0 K,,,,"{'a': 'NA', 'b': 'NA', 'c': 'NA'}",,,,1.29 μB,,,grier et al. (1984),True
PrAu2Si2,,,-9.2 K,,,"{'a': 'NA', 'b': 'NA', 'c': 'NA'}",,,,,,,felner (1975),True
NdAu2Si2,,,-6.1 K,,,"{'a': 'NA', 'b': 'NA', 'c': 'NA'}",,,,,,,felner (1975),True
SmAu2Si2,,15.9 K,2.5 K,,,"{'a': 'NA', 'b': 'NA', 'c': 'NA'}",,,,,,,felner (1975),True
EuAu2Si2,15.5 K,,-5.0 K,,,"{'a': 'NA', 'b': 'NA', 'c': 'NA'}",,,,,,,felner (1975),True
GdAu2Si2,,5.7 K,-4.9 K,,,"{'a': 'NA', 'b': 'NA', 'c': 'NA'}",,,,,,,felner (1975),True
GdAu2Si2,,13 K,-35 K,,,"{'a': 'NA', 'b': 'NA', 'c': 'NA'}",,,,,,,"łątka (1989), czjzek et al. (1989)",True
GdAu2Si2,,18 K,-25 K,,,"{'a': 'NA', 'b': 'NA', 'c': 'NA'}",,,,,,,buschow and de mooij (1986),True
TbAu2Si2,,14.8 K,-14.8 K,,,"{'a': 'NA', 'b': 'NA', 'c': 'NA'}",,,,,,,felner (1975),True
DyAu2Si2,,7.5 K,-3.6 K,,,"{'a': 'NA', 'b': 'NA', 'c': 'NA'}",,,,,,,felner (1975),True
HoAu2Si2,14.8 K,,-2.1 K,,,"{'a': 'NA', 'b': 'NA', 'c': 'NA'}",,,,,,,felner (1975),True
ErAu2Si2,40.0 K,,13.0 K,,,"{'a': 'NA', 'b': 'NA', 'c': 'NA'}",,,,,,,felner (1975),True
LaFe11.5Si1.5,198 K,,,,,"{'a': 'NA', 'b': 'NA', 'c': 'NA'}",,,,2.08 μB,,,palstra et al. (1983),True
LaFe11.2Si1.8,211 K,,,,,"{'a': 'NA', 'b': 'NA', 'c': 'NA'}",,,,,,,palstra et al. (1983),True
LaFe11.1Si1.9,219 K,,,,,"{'a': 'NA', 'b': 'NA', 'c': 'NA'}",,,,,,,palstra et al. (1983),True
LaFe11.0Si2.0,230 K,,,,,"{'a': 'NA', 'b': 'NA', 'c': 'NA'}",,,,1.95 μB,,,palstra et al. (1983),True
LaFe10.9Si2.1,234 K,,,,,"{'a': 'NA', 'b': 'NA', 'c': 'NA'}",,,,,,,palstra et al. (1983),True
LaFe10.8Si2.2,245 K,,,,,"{'a': 'NA', 'b': 'NA', 'c': 'NA'}",,,,,,,palstra et al. (1983),True
LaFe10.5Si2.5,262 K,,,,,"{'a': 'NA', 'b': 'NA', 'c': 'NA'}",,,,1.85 μB,,,palstra et al. (1983),True
LaCo13,1290 K,,,,,"{'a': 'NA', 'b': 'NA', 'c': 'NA'}",,,,1.58 μB,,,palstra et al. (1983),True
CeAu3,,,6,,,"{'a': 'NA', 'b': 'NA', 'c': 'NA'}",,,,,,,Handbook of Magnetic Materials,True
GdAu3,,,17.9,TiCu3,orh,"{'a': 'NA', 'b': 'NA', 'c': 'NA'}",,,,,,,Handbook of Magnetic Materials,True
TbAu3,,,6.3,TiCu3,orh,"{'a': 'NA', 'b': 'NA', 'c': 'NA'}",,,,,,,Handbook of Magnetic Materials,True
DyAu3,,,21.0,TiCu3,orh,"{'a': 'NA', 'b': 'NA', 'c': 'NA'}",,,,,,,Handbook of Magnetic Materials,True
HoAu3,,,10.8,TiCu3,orh,"{'a': 'NA', 'b': 'NA', 'c': 'NA'}",,,,,,,Handbook of Magnetic Materials,True
ErAu3,,,23.7,TiCu3,orh,"{'a': 'NA', 'b': 'NA', 'c': 'NA'}",,,,,,,Handbook of Magnetic Materials,True
TmAu3,,,26.3,TiCu3,orh,"{'a': 'NA', 'b': 'NA', 'c': 'NA'}",,,,,,,Handbook of Magnetic Materials,True
YbAu3,,,-10-33.5,TiCu3,orh,"{'a': 'NA', 'b': 'NA', 'c': 'NA'}",,,,,,,Handbook of Magnetic Materials,True
ErAu4,,,-6,MoNi4,tetr,"{'a': 'NA', 'b': 'NA', 'c': 'NA'}",,,,,,,Handbook of Magnetic Materials,True
TmAu4,,,-6,MoNi4,tetr,"{'a': 'NA', 'b': 'NA', 'c': 'NA'}",,,,,,,Handbook of Magnetic Materials,True
YbAu4,,,-9-15,MoNi4,tetr,"{'a': 'NA', 'b': 'NA', 'c': 'NA'}",,,,,,,Handbook of Magnetic Materials,True
EuAu5,6.6,14,13,CaCu5,hex,"{'a': 'NA', 'b': 'NA', 'c': 'NA'}",,,,,,,Handbook of Magnetic Materials,True
Fe30.5Ge,340±30 K,,,,,"{'a': 'NA', 'b': 'NA', 'c': 'NA'}",,,,0.2 kG,,,Handbook of Magnetic Materials,True
Fe25.7Ge,35±35 K,,,,,"{'a': 'NA', 'b': 'NA', 'c': 'NA'}",,,,0.0 kG,,,Handbook of Magnetic Materials,True
(Fe0.8Ni0.2)78Si10B12,729 K,,,,,"{'a': 'NA', 'b': 'NA', 'c': 'NA'}",,,,13.1 kG,,,masumoto et al. (1977),True
(Fe0.8Ni0.2)78Si8B14,733 K,,,,,"{'a': 'NA', 'b': 'NA', 'c': 'NA'}",,,,13.1 kG,,,masumoto et al. (1977),True
TbFe2,"697, 711 K",,,,,"{'a': 'NA', 'b': 'NA', 'c': 'NA'}",,,,,,,Handbook of Magnetic Materials,True
DyFe2,635 K,,,,,"{'a': 'NA', 'b': 'NA', 'c': 'NA'}",,,,,,,Handbook of Magnetic Materials,True
HoFe2,606 K,,,,,"{'a': 'NA', 'b': 'NA', 'c': 'NA'}",,,,,,,Handbook of Magnetic Materials,True
ErFe2,"590, 597 K",,,,,"{'a': 'NA', 'b': 'NA', 'c': 'NA'}",,,,,,,Handbook of Magnetic Materials,True
TmFe2,560 K,,,,,"{'a': 'NA', 'b': 'NA', 'c': 'NA'}",,,,,,,Handbook of Magnetic Materials,True
SmFe2,676 K,,,,,"{'a': 'NA', 'b': 'NA', 'c': 'NA'}",,,,,,,Handbook of Magnetic Materials,True
Y2Co7,639 K,,,,,"{'a': 'NA', 'b': 'NA', 'c': 'NA'}",,,,,,,"zadvorkin (1987), andreev (1990), andreev et al. (1988a), tarasov (1987)",True
Nd2Co7,613 K,,,,,"{'a': 'NA', 'b': 'NA', 'c': 'NA'}",,,,,,,"zadvorkin (1987), andreev (1990), andreev et al. (1988a), bartashevich et al. (1992), andreev et al. (1988b)",True
Sm2Co7,670 K,,,,,"{'a': 'NA', 'b': 'NA', 'c': 'NA'}",,,,,,,"tarasov (1987), bartashevich et al. (1993a)",True
Gd2Co7,775 K,,,,,"{'a': 'NA', 'b': 'NA', 'c': 'NA'}",,,,,,,"zadvorkin (1987), andreev (1990), andreev et al. (1988a), andreev et al. (1985g)",True
Tb2Co7 (r),720 K,,,,,"{'a': 'NA', 'b': 'NA', 'c': 'NA'}",,,,,,,"zadvorkin (1987), andreev (1990), andreev et al. (1988a), andreev et al. (1982b)",True
Tb2Co7 (h),720 K,,,,,"{'a': 'NA', 'b': 'NA', 'c': 'NA'}",,,,,,,"zadvorkin (1987), andreev (1990), andreev et al. (1988a), andreev et al. (1982b)",True
Tm2Co7,640 K,,,,,"{'a': 'NA', 'b': 'NA', 'c': 'NA'}",,,,,,,"zadvorkin (1987), andreev (1990), andreev et al. (1988a), andreev et al. (1992b)",True
PrMn2Si2,,348 K,,,,"{'a': 'NA', 'b': 'NA', 'c': 'NA'}",,,,,,,measured with 141pr mössbauer spectroscopy,True
PrFe2Si2,,7.7 K,,,,"{'a': 'NA', 'b': 'NA', 'c': 'NA'}",,,,,,,measured with 141pr mössbauer spectroscopy,True
PrFe2Ge2,,14 K,,,,"{'a': 'NA', 'b': 'NA', 'c': 'NA'}",,,,,,,measured with 141pr mössbauer spectroscopy,True
PrCo2Si2,,30 K,,,,"{'a': 'NA', 'b': 'NA', 'c': 'NA'}",,,,,,,measured with 141pr mössbauer spectroscopy,True
PrNi2Si2,,20 K,,,,"{'a': 'NA', 'b': 'NA', 'c': 'NA'}",,,,,,,measured with 141pr mössbauer spectroscopy,True
PrCu2Si2,,21 K,,,,"{'a': 'NA', 'b': 'NA', 'c': 'NA'}",,,,,,,measured with 141pr mössbauer spectroscopy,True
PrCu2Ge2,,16 K,,,,"{'a': 'NA', 'b': 'NA', 'c': 'NA'}",,,,,,,measured with 141pr mössbauer spectroscopy,True
PrRu2Si2,,16 K,,,,"{'a': 'NA', 'b': 'NA', 'c': 'NA'}",,,,,,,measured with 141pr mössbauer spectroscopy,True
La(Fe0.88Si0.12)13,195 K,,,NaZn13,,"{'a': 'NA', 'b': 'NA', 'c': 'NA'}",Fm3c,,,,,,Handbook of Magnetic Materials,True
La(Fe0.88Si0.12)13H0.5,233 K,,,NaZn13,,"{'a': 'NA', 'b': 'NA', 'c': 'NA'}",Fm3c,,,,,,Handbook of Magnetic Materials,True
La(Fe0.88Si0.12)13H1.0,274 K,,,NaZn13,,"{'a': 'NA', 'b': 'NA', 'c': 'NA'}",Fm3c,,,,,,Handbook of Magnetic Materials,True
La(Fe0.88Si0.12)13H1.5,323 K,,,NaZn13,,"{'a': 'NA', 'b': 'NA', 'c': 'NA'}",Fm3c,,,,,,Handbook of Magnetic Materials,True
TbFe11.5Ta0.5,568 K,,,ThMn12,,"{'a': 'NA', 'b': 'NA', 'c': 'NA'}",I4/mmm,,,,,,Handbook of Magnetic Materials,True
TbFe11.5Ta0.5Hx,608 K,,,ThMn12,,"{'a': 'NA', 'b': 'NA', 'c': 'NA'}",I4/mmm,,,,,,Handbook of Magnetic Materials,True
DyFe11.5Ta0.5,547 K,,,ThMn12,,"{'a': 'NA', 'b': 'NA', 'c': 'NA'}",I4/mmm,,,,,,Handbook of Magnetic Materials,True
DyFe11.5Ta0.5Hx,597 K,,,ThMn12,,"{'a': 'NA', 'b': 'NA', 'c': 'NA'}",I4/mmm,,,,,,Handbook of Magnetic Materials,True
HoFe11.5Ta0.5,526 K,,,ThMn12,,"{'a': 'NA', 'b': 'NA', 'c': 'NA'}",I4/mmm,,,,,,Handbook of Magnetic Materials,True
HoFe11.5Ta0.5Hx,583 K,,,ThMn12,,"{'a': 'NA', 'b': 'NA', 'c': 'NA'}",I4/mmm,,,,,,Handbook of Magnetic Materials,True
ErFe11.5Ta0.5,520 K,,,ThMn12,,"{'a': 'NA', 'b': 'NA', 'c': 'NA'}",I4/mmm,,,,,,Handbook of Magnetic Materials,True
ErFe11.5Ta0.5Hx,560 K,,,ThMn12,,"{'a': 'NA', 'b': 'NA', 'c': 'NA'}",I4/mmm,,,,,,Handbook of Magnetic Materials,True
TmFe11.5Ta0.5,507 K,,,ThMn12,,"{'a': 'NA', 'b': 'NA', 'c': 'NA'}",I4/mmm,,,,,,Handbook of Magnetic Materials,True
TmFe11.5Ta0.5Hx,549 K,,,ThMn12,,"{'a': 'NA', 'b': 'NA', 'c': 'NA'}",I4/mmm,,,,,,Handbook of Magnetic Materials,True
LuFe11.5Ta0.5,505 K,,,ThMn12,,"{'a': 'NA', 'b': 'NA', 'c': 'NA'}",I4/mmm,,,,,,Handbook of Magnetic Materials,True
LuFe11.5Ta0.5Hx,545 K,,,ThMn12,,"{'a': 'NA', 'b': 'NA', 'c': 'NA'}",I4/mmm,,,,,,Handbook of Magnetic Materials,True
YFe11V,550 K,,,ThMn12,,"{'a': 'NA', 'b': 'NA', 'c': 'NA'}",I4/mmm,,,17.3 μB/f.u.,,,Handbook of Magnetic Materials,True
YFe11VH,665 K,,,ThMn12,,"{'a': 'NA', 'b': 'NA', 'c': 'NA'}",I4/mmm,,,17.9 μB/f.u.,,,Handbook of Magnetic Materials,True
YFe11Ti,535 K,,,ThMn12,,"{'a': 'NA', 'b': 'NA', 'c': 'NA'}",I4/mmm,,,17.3 μB/f.u.,,,Handbook of Magnetic Materials,True
CeFe11Ti,487 K,,,ThMn12,,"{'a': 'NA', 'b': 'NA', 'c': 'NA'}",I4/mmm,,,17.4 μB/f.u.,,,Handbook of Magnetic Materials,True
CeFe11TiH,542 K,,,ThMn12,,"{'a': 'NA', 'b': 'NA', 'c': 'NA'}",I4/mmm,,,17.6 μB/f.u.,,,Handbook of Magnetic Materials,True
Pr2Fe17H1,374 K,,,Th2Zn17,,"{'a': 'NA', 'b': 'NA', 'c': 'NA'}",R3m,,,,,,Handbook of Magnetic Materials,True
Pr2Fe17H2,440 K,,,Th2Zn17,,"{'a': 'NA', 'b': 'NA', 'c': 'NA'}",R3m,,,,,,Handbook of Magnetic Materials,True
Pr2Fe17H3,484 K,,,Th2Zn17,,"{'a': 'NA', 'b': 'NA', 'c': 'NA'}",R3m,,,,,,Handbook of Magnetic Materials,True
Nd2Fe17,335 K,,,Th2Zn17,,"{'a': 'NA', 'b': 'NA', 'c': 'NA'}",R3m,1.54 μB/Fe,,38.0 μB/f.u.,,,Handbook of Magnetic Materials,True
Nd2Fe17H3.2,510 K,,,Th2Zn17,,"{'a': 'NA', 'b': 'NA', 'c': 'NA'}",R3m,,,,,,Handbook of Magnetic Materials,True
Nd2Fe16.5D4.8,525 K,,,Th2Zn17,,"{'a': 'NA', 'b': 'NA', 'c': 'NA'}",R3m,,,40.2 μB/f.u.,,,Handbook of Magnetic Materials,True
Sm2Fe17,408 K,,,Th2Zn17,,"{'a': 'NA', 'b': 'NA', 'c': 'NA'}",R3m,,,35.2 μB/f.u.,,,Handbook of Magnetic Materials,True
Sm2Fe17H2,526 K,,,Th2Zn17,,"{'a': 'NA', 'b': 'NA', 'c': 'NA'}",R3m,,,,,,Handbook of Magnetic Materials,True
Sm2Fe17D5,558 K,,,Th2Zn17,,"{'a': 'NA', 'b': 'NA', 'c': 'NA'}",R3m,2.05 μB/Fe,,38.4 μB/f.u.,,,Handbook of Magnetic Materials,True
Gd2Fe17,506 K,,,Th2Ni17,,"{'a': 'NA', 'b': 'NA', 'c': 'NA'}",P63/mmc,,,22.9 μB/f.u.,,,Handbook of Magnetic Materials,True
Gd2Fe17H3.0,630 K,,,Th2Ni17,,"{'a': 'NA', 'b': 'NA', 'c': 'NA'}",P63/mmc,,,22.6 μB/f.u.,,,Handbook of Magnetic Materials,True
Tb2Fe17,410 K,,,Th2Ni17,,"{'a': 'NA', 'b': 'NA', 'c': 'NA'}",P63/mmc,,,18.4 μB/f.u.,,,Handbook of Magnetic Materials,True
Tb2Fe17H2.5,559 K,,,Th2Ni17,,"{'a': 'NA', 'b': 'NA', 'c': 'NA'}",P63/mmc,,,17.5 μB/f.u.,,,Handbook of Magnetic Materials,True
Dy2Fe17,375 K,,,Th2Ni17,,"{'a': 'NA', 'b': 'NA', 'c': 'NA'}",P63/mmc,,,,,,Handbook of Magnetic Materials,True
Dy2Fe17,370 K,,,Th2Ni17,,"{'a': 'NA', 'b': 'NA', 'c': 'NA'}",P63/mmc,,,16.9 μB/f.u.,,,Handbook of Magnetic Materials,True
Dy2Fe17H1.0,429 K,,,Th2Ni17,,"{'a': 'NA', 'b': 'NA', 'c': 'NA'}",P63/mmc,,,,,,Handbook of Magnetic Materials,True
Dy2Fe17H2.0,477 K,,,Th2Ni17,,"{'a': 'NA', 'b': 'NA', 'c': 'NA'}",P63/mmc,,,,,,Handbook of Magnetic Materials,True
Dy2Fe17H3.0 (sx),518 K,,,Th2Ni17,,"{'a': 'NA', 'b': 'NA', 'c': 'NA'}",P63/mmc,,,17.3 μB/f.u.,,,Handbook of Magnetic Materials,True
Dy2Fe17H3.8,518 K,,,Th2Ni17,,"{'a': 'NA', 'b': 'NA', 'c': 'NA'}",P63/mmc,,,,,,Handbook of Magnetic Materials,True
Ho2Fe17,335 K,,,Th2Ni17,,"{'a': 'NA', 'b': 'NA', 'c': 'NA'}",P63/mmc,,,18.7 μB/f.u.,,,Handbook of Magnetic Materials,True
Ho2Fe17H3.0,492 K,,,Th2Ni17,,"{'a': 'NA', 'b': 'NA', 'c': 'NA'}",P63/mmc,,,18.2 μB/f.u.,,,Handbook of Magnetic Materials,True
Ho2Fe18D3.8,500 K,,,Th2Ni17,,"{'a': 'NA', 'b': 'NA', 'c': 'NA'}",P63/mmc,,,19.7 μB/f.u.,,,Handbook of Magnetic Materials,True
CeFe2,230 K,,,,,"{'a': '730.2 pm', 'b': 'NA', 'c': 'NA'}",,,,,,,Handbook of Magnetic Materials,True
SmFe2,660 K,,,,,"{'a': '741.5 pm', 'b': 'NA', 'c': 'NA'}",,,,,,,Handbook of Magnetic Materials,True
GdFe2,790 K,,,,,"{'a': '740.5 pm', 'b': 'NA', 'c': 'NA'}",,,,,,,Handbook of Magnetic Materials,True
TbFe2,697 K,,,,,"{'a': '734.1 pm', 'b': 'NA', 'c': 'NA'}",,,,,,,Handbook of Magnetic Materials,True
DyFe2,624 K,,,,,"{'a': '733.8 pm', 'b': 'NA', 'c': 'NA'}",,,,,,,Handbook of Magnetic Materials,True
HoFe2,586 K,,,,,"{'a': '731.3 pm', 'b': 'NA', 'c': 'NA'}",,,,,,,Handbook of Magnetic Materials,True
ErFe2,577 K,,,,,"{'a': '728.4 pm', 'b': 'NA', 'c': 'NA'}",,,,,,,Handbook of Magnetic Materials,True
TmFe2,560 K,,,,,"{'a': '724.5 pm', 'b': 'NA', 'c': 'NA'}",,,,,,,Handbook of Magnetic Materials,True
LuFe2,581 K,,,,,"{'a': '722.3 pm', 'b': 'NA', 'c': 'NA'}",,,,,,,Handbook of Magnetic Materials,True
YFe2,552 K,,,,,"{'a': '736.9 pm', 'b': 'NA', 'c': 'NA'}",,,,,,,Handbook of Magnetic Materials,True
UFe2,170 K,,,,,"{'a': '705.7 pm', 'b': 'NA', 'c': 'NA'}",,,,,,,Handbook of Magnetic Materials,True
SmCo2,208 K,,,,,"{'a': '726.4 pm', 'b': 'NA', 'c': 'NA'}",,,,,,,Handbook of Magnetic Materials,True
GdCo2,398 K,,,,,"{'a': '726.0 pm', 'b': 'NA', 'c': 'NA'}",,,,,,,Handbook of Magnetic Materials,True
TbCo2,235 K,,,,,"{'a': '721.1 pm', 'b': 'NA', 'c': 'NA'}",,,,,,,Handbook of Magnetic Materials,True
DyCo2,137 K,,,,,"{'a': '719.2 pm', 'b': 'NA', 'c': 'NA'}",,,,,,,Handbook of Magnetic Materials,True
HoCo2,78 K,,,,,"{'a': '717.4 pm', 'b': 'NA', 'c': 'NA'}",,,,,,,Handbook of Magnetic Materials,True
ErCo2,31 K,,,,,"{'a': '715.7 pm', 'b': 'NA', 'c': 'NA'}",,,,,,,Handbook of Magnetic Materials,True
TmCo2,5 K,,,,,"{'a': '713.6 pm', 'b': 'NA', 'c': 'NA'}",,,,,,,Handbook of Magnetic Materials,True
NdCo9Si2,454 K,,,,,"{'a': '9.796 Å', 'b': 'NA', 'c': '6.328 Å'}",,,,11.1 μB/f.u. at 4.2 K,,,Handbook of Magnetic Materials,True
Nd(Co0.89Fe0.11)9Si2,521 K,,,,,"{'a': '9.819 Å', 'b': 'NA', 'c': '6.360 Å'}",,,,11.97 μB/f.u. at 4.2 K,,,Handbook of Magnetic Materials,True
Nd(Co0.78Fe0.22)9Si2,556 K,,,,,"{'a': '9.842 Å', 'b': 'NA', 'c': '6.365 Å'}",,,,13.32 μB/f.u. at 4.2 K,,,Handbook of Magnetic Materials,True
Nd(Co0.67Fe0.33)9Si2,551 K,,,,,"{'a': '9.885 Å', 'b': 'NA', 'c': '6.400 Å'}",,,,14.69 μB/f.u. at 4.2 K,,,Handbook of Magnetic Materials,True
Nd(Co0.56Fe0.44)9Si2,521 K,,,,,"{'a': '9.900 Å', 'b': 'NA', 'c': '6.408 Å'}",,,,15.31 μB/f.u. at 4.2 K,,,Handbook of Magnetic Materials,True
Nd(Co0.45Fe0.55)9Si2,492 K,,,,,"{'a': '9.913 Å', 'b': 'NA', 'c': '6.423 Å'}",,,,16.24 μB/f.u. at 4.2 K,,,Handbook of Magnetic Materials,True
SmCo9Si2,473 K,,,,,"{'a': '9.755 Å', 'b': 'NA', 'c': '6.303 Å'}",,,,,,,Handbook of Magnetic Materials,True
GdCo9Si2,483 K,,,,,"{'a': '9.718 Å', 'b': 'NA', 'c': '6.290 Å'}",,,,,,,Handbook of Magnetic Materials,True
TbCo9Si2,463 K,,,,,"{'a': '9.690 Å', 'b': 'NA', 'c': '6.262 Å'}",,,,,,,Handbook of Magnetic Materials,True
CeFe10SiC0.5,390 K,,,,,"{'a': '10.049 Å', 'b': 'NA', 'c': '6.528 Å'}",,,,13.2 μB/f.u. at 4.2 K,,,Handbook of Magnetic Materials,True
PrFe10SiC0.5,430 K,,,,,"{'a': '10.107 Å', 'b': 'NA', 'c': '6.534 Å'}",,,,17.1 μB/f.u. at 4.2 K,,,Handbook of Magnetic Materials,True
NdFe10SiC0.5,410 K,,,,,"{'a': '10.083 Å', 'b': 'NA', 'c': '6.629 Å'}",,,,17.5 μB/f.u. at 4.2 K,,,Handbook of Magnetic Materials,True
SmFe10SiC0.5,460 K,,,,,"{'a': '10.092 Å', 'b': 'NA', 'c': '6.538 Å'}",,,,14.8 μB/f.u. at 4.2 K,,,Handbook of Magnetic Materials,True
NdCo10SiC0.5,950 K,,,,,"{'a': '9.874 Å', 'b': 'NA', 'c': '6.379 Å'}",,,,,,,Handbook of Magnetic Materials,True
SmCo10SiC0.5,670 K,,,,,"{'a': '9.874 Å', 'b': 'NA', 'c': '6.396 Å'}",,,,,,,Handbook of Magnetic Materials,True
Fe2MnSi0.5Ge0.5,260 K,,,BiF3,,"{'a': 'NA', 'b': 'NA', 'c': 'NA'}",Fm3m,,,0.93 μB/3d,,,zhang et al. (2003),True
Ni52.9Mn22.4Ga24.7,305 K,,,BiF3,,"{'a': 'NA', 'b': 'NA', 'c': 'NA'}",Fm3m,,,~1.3 μB/3d,,,zhou et al. (2005a),True
Ni50.9Mn24.7Ga24.4,272 K,,,BiF3,,"{'a': 'NA', 'b': 'NA', 'c': 'NA'}",Fm3m,,,~1.3 μB/3d,,,zhou et al. (2005a),True
Ni55.2Mn18.6Ga26.2,315 K,,,BiF3,,"{'a': 'NA', 'b': 'NA', 'c': 'NA'}",Fm3m,,,~1.3 μB/3d,,,zhou et al. (2005a),True
Ni51.6Mn24.7Ga23.8,296 K,,,BiF3,,"{'a': 'NA', 'b': 'NA', 'c': 'NA'}",Fm3m,,,~1.3 μB/3d,,,zhou et al. (2005a),True
Ni52.7Mn23.9Ga23.4,338 K,,,BiF3,,"{'a': 'NA', 'b': 'NA', 'c': 'NA'}",Fm3m,,,~1.3 μB/3d,,,zhou et al. (2005a),True
CoMnSb,472 K,,,MgAgAs,,"{'a': 'NA', 'b': 'NA', 'c': 'NA'}",F43m,,,2.00 μB/3d,,,li et al. (2007),True
CoNb0.2Mn0.8Sb,470 K,,,MgAgAs,,"{'a': 'NA', 'b': 'NA', 'c': 'NA'}",F43m,,,3.2 μB/3d,,,li et al. (2007),True
CoNb0.4Mn0.6Sb,465 K,,,MgAgAs,,"{'a': 'NA', 'b': 'NA', 'c': 'NA'}",F43m,,,2.3 μB/3d,,,li et al. (2007),True
CoNb0.6Mn0.4Sb,463 K,,,MgAgAs,,"{'a': 'NA', 'b': 'NA', 'c': 'NA'}",F43m,,,1.9 μB/3d,,,li et al. (2007),True
Ni50Mn35Sn15,187 K,,,Cu2MnAl,,"{'a': 'NA', 'b': 'NA', 'c': 'NA'}",Fm3m,,,,,,krenke et al. (2005b),True
Ni50Mn37Sn13,303 K,,,10M,,"{'a': 'NA', 'b': 'NA', 'c': 'NA'}",Pnnm,,,,,,krenke et al. (2005a),True
MnFeP0.45As0.55,300 K,,,Fe2P,,"{'a': 'NA', 'b': 'NA', 'c': 'NA'}",P-62m,,,2.0 μB/3d,,,brück et al. (2005),True
MnFeP0.47As0.53,293 K,,,Fe2P,,"{'a': 'NA', 'b': 'NA', 'c': 'NA'}",P-62m,,,2.0 μB/3d,,,brück et al. (2005),True
Mn1.1Fe0.9P0.47As0.53,298 K,,,Fe2P,,"{'a': 'NA', 'b': 'NA', 'c': 'NA'}",P-62m,,,2.1 μB/3d,,,brück et al. (2005),True
MnFeP0.67Si0.22Ge0.11,270 K,,,Fe2P,,"{'a': 'NA', 'b': 'NA', 'c': 'NA'}",P-62m,,,2.1 μB/3d,,,brück et al. (2007),True
MnFeP0.63Si0.26Ge0.11,292 K,,,Fe2P,,"{'a': 'NA', 'b': 'NA', 'c': 'NA'}",P-62m,,,2.1 μB/3d,,,brück et al. (2007),True
MnFeP0.59Si0.30Ge0.11,288 K,,,Fe2P,,"{'a': 'NA', 'b': 'NA', 'c': 'NA'}",P-62m,,,2.1 μB/3d,,,brück et al. (2007),True
MnFeP0.56Si0.33Ge0.11,260 K,,,Fe2P,,"{'a': 'NA', 'b': 'NA', 'c': 'NA'}",P-62m,,,2.1 μB/3d,,,brück et al. (2007),True
Y₃Fe₅O₁₂,545 K,,,,,"{'a': 'NA', 'b': 'NA', 'c': 'NA'}",,,,,,,Handbook of Magnetic Materials,True
Y₃Fe₅O₁₂,548 K,,,,,"{'a': 'NA', 'b': 'NA', 'c': 'NA'}",,,,,,,Handbook of Magnetic Materials,True
Y₃Fe₅O₁₂,550 K,,,,,"{'a': 'NA', 'b': 'NA', 'c': 'NA'}",,,,,,,Handbook of Magnetic Materials,True
Y₃Fe₅O₁₂,552.5 K,,,,,"{'a': 'NA', 'b': 'NA', 'c': 'NA'}",,,,,,,Handbook of Magnetic Materials,True
Y₃Fe₅O₁₂,556 K,,,,,"{'a': 'NA', 'b': 'NA', 'c': 'NA'}",,,,,,,Handbook of Magnetic Materials,True
Y₃Fe₅O₁₂,559 K,,,,,"{'a': 'NA', 'b': 'NA', 'c': 'NA'}",,,,,,,Handbook of Magnetic Materials,True
Y₃Fe₅O₁₂,560 K,,,,,"{'a': 'NA', 'b': 'NA', 'c': 'NA'}",,,,,,,Handbook of Magnetic Materials,True
Y₃Fe₅O₁₂,570 K,,,,,"{'a': 'NA', 'b': 'NA', 'c': 'NA'}",,,,,,,Handbook of Magnetic Materials,True
Sm₃Fe₅O₁₂,562 K,,,,,"{'a': 'NA', 'b': 'NA', 'c': 'NA'}",,,,,,,Handbook of Magnetic Materials,True
Sm₃Fe₅O₁₂,565 K,,,,,"{'a': 'NA', 'b': 'NA', 'c': 'NA'}",,,,,,,Handbook of Magnetic Materials,True
Sm₃Fe₅O₁₂,578 K,,,,,"{'a': 'NA', 'b': 'NA', 'c': 'NA'}",,,,,,,Handbook of Magnetic Materials,True
Eu₃Fe₅O₁₂,565 K,,,,,"{'a': 'NA', 'b': 'NA', 'c': 'NA'}",,,,,,,Handbook of Magnetic Materials,True
Eu₃Fe₅O₁₂,566 K,,,,,"{'a': 'NA', 'b': 'NA', 'c': 'NA'}",,,,,,,Handbook of Magnetic Materials,True
Gd₃Fe₅O₁₂,562 K,290 K,,,,"{'a': 'NA', 'b': 'NA', 'c': 'NA'}",,,,,,,Handbook of Magnetic Materials,True
Gd₃Fe₅O₁₂,564 K,286 K,,,,"{'a': 'NA', 'b': 'NA', 'c': 'NA'}",,,,,,,Handbook of Magnetic Materials,True
Gd₃Fe₅O₁₂,,290 K,,,,"{'a': 'NA', 'b': 'NA', 'c': 'NA'}",,,,,,,Handbook of Magnetic Materials,True
Gd₃Fe₅O₁₂,566 K,287 K,,,,"{'a': 'NA', 'b': 'NA', 'c': 'NA'}",,,,,,,Handbook of Magnetic Materials,True
Tb₃Fe₅O₁₂,568 K,246 K,,,,"{'a': 'NA', 'b': 'NA', 'c': 'NA'}",,,,,,,Handbook of Magnetic Materials,True
Tb₃Fe₅O₁₂,,246 K,,,,"{'a': 'NA', 'b': 'NA', 'c': 'NA'}",,,,,,,Handbook of Magnetic Materials,True
Tb₃Fe₅O₁₂,,244 K,,,,"{'a': 'NA', 'b': 'NA', 'c': 'NA'}",,,,,,,Handbook of Magnetic Materials,True
Dy₃Fe₅O₁₂,563 K,220 K,,,,"{'a': 'NA', 'b': 'NA', 'c': 'NA'}",,,,,,,Handbook of Magnetic Materials,True
Dy₃Fe₅O₁₂,,215 K,,,,"{'a': 'NA', 'b': 'NA', 'c': 'NA'}",,,,,,,Handbook of Magnetic Materials,True
Dy₃Fe₅O₁₂,,220 K,,,,"{'a': 'NA', 'b': 'NA', 'c': 'NA'}",,,,,,,Handbook of Magnetic Materials,True
Dy₃Fe₅O₁₂,,221 K,,,,"{'a': 'NA', 'b': 'NA', 'c': 'NA'}",,,,,,,Handbook of Magnetic Materials,True
Dy₃Fe₅O₁₂,,226 K,,,,"{'a': 'NA', 'b': 'NA', 'c': 'NA'}",,,,,,,Handbook of Magnetic Materials,True
Dy₃Fe₅O₁₂,552 K,226 K,,,,"{'a': 'NA', 'b': 'NA', 'c': 'NA'}",,,,,,,Handbook of Magnetic Materials,True
Ho₃Fe₅O₁₂,558 K,144 K,,,,"{'a': 'NA', 'b': 'NA', 'c': 'NA'}",,,,,,,Handbook of Magnetic Materials,True
Ho₃Fe₅O₁₂,567 K,136 K,,,,"{'a': 'NA', 'b': 'NA', 'c': 'NA'}",,,,,,,Handbook of Magnetic Materials,True
Ho₃Fe₅O₁₂,,130 K,,,,"{'a': 'NA', 'b': 'NA', 'c': 'NA'}",,,,,,,Handbook of Magnetic Materials,True
Ho₃Fe₅O₁₂,,136 K,,,,"{'a': 'NA', 'b': 'NA', 'c': 'NA'}",,,,,,,Handbook of Magnetic Materials,True
Ho₃Fe₅O₁₂,,137 K,,,,"{'a': 'NA', 'b': 'NA', 'c': 'NA'}",,,,,,,Handbook of Magnetic Materials,True
Er₃Fe₅O₁₂,556 K,84 K,,,,"{'a': 'NA', 'b': 'NA', 'c': 'NA'}",,,,,,,Handbook of Magnetic Materials,True
Er₃Fe₅O₁₂,,83 K,,,,"{'a': 'NA', 'b': 'NA', 'c': 'NA'}",,,,,,,Handbook of Magnetic Materials,True
Er₃Fe₅O₁₂,,84 K,,,,"{'a': 'NA', 'b': 'NA', 'c': 'NA'}",,,,,,,Handbook of Magnetic Materials,True
Y2.4Tb0.6Co,,12 K,,,,"{'a': 'NA', 'b': 'NA', 'c': 'NA'}",,,,2.4 μB/f.u.,,,Handbook of Magnetic Materials,True
Y1.8Tb1.2Co,,26 K,,,,"{'a': 'NA', 'b': 'NA', 'c': 'NA'}",,,,6.6 μB/f.u.,,,Handbook of Magnetic Materials,True
Y1.5Tb1.5Co,,39 K,,,,"{'a': 'NA', 'b': 'NA', 'c': 'NA'}",,,,10.3 μB/f.u.,,,Handbook of Magnetic Materials,True
Y1.2Tb1.8Co,,48 K,,,,"{'a': 'NA', 'b': 'NA', 'c': 'NA'}",,,,12.4 μB/f.u.,,,Handbook of Magnetic Materials,True
Y0.9Tb2.1Co,61 K,,,,,"{'a': 'NA', 'b': 'NA', 'c': 'NA'}",,,,14.5 μB/f.u.,,,Handbook of Magnetic Materials,True
Y0.6Tb2.4Co,72 K,,,,,"{'a': 'NA', 'b': 'NA', 'c': 'NA'}",,,,16.6 μB/f.u.,,,Handbook of Magnetic Materials,True
Tb3Co,82 K,,,,,"{'a': 'NA', 'b': 'NA', 'c': 'NA'}",,,,20.7 μB/f.u.,,,Handbook of Magnetic Materials,True
Gd3Co,,131 K,,,,"{'a': 'NA', 'b': 'NA', 'c': 'NA'}",,,,20.7 μB/f.u.,,,Handbook of Magnetic Materials,True
Dy3Co,,43 K,,,,"{'a': 'NA', 'b': 'NA', 'c': 'NA'}",,,,19.2 μB/f.u.,,,Handbook of Magnetic Materials,True
PrMn2,448 K,,-80 K,MgZn2,hex,"{'a': 'NA', 'b': 'NA', 'c': 'NA'}",,,,0.92,,,Handbook of Magnetic Materials,True
NdMn2,,,-90 K,MgZn2,hex,"{'a': 'NA', 'b': 'NA', 'c': 'NA'}",,,,,,,Handbook of Magnetic Materials,True
GdMn2,,10 K,45 K,MgCu2,cub,"{'a': 'NA', 'b': 'NA', 'c': 'NA'}",,,,4.8,,,Handbook of Magnetic Materials,True
TbMn2,,40 K,20 K,MgCu2,cub,"{'a': 'NA', 'b': 'NA', 'c': 'NA'}",,,,8.0,,,Handbook of Magnetic Materials,True
DyMn2,,,-15 K,MgCu2,cub,"{'a': 'NA', 'b': 'NA', 'c': 'NA'}",,,,,,,Handbook of Magnetic Materials,True
ErMn2,20 K,,-90 to 30 K,MgZn2,hex,"{'a': 'NA', 'b': 'NA', 'c': 'NA'}",,,,7.72 to 7.91,,,Handbook of Magnetic Materials,True
Nd6Mn23,416 K,,60 K,Th6Mn23,cub,"{'a': 'NA', 'b': 'NA', 'c': 'NA'}",,,,9.6,,,Handbook of Magnetic Materials,True
Sm6Mn23,439 K,,85 K,Th6Mn23,cub,"{'a': 'NA', 'b': 'NA', 'c': 'NA'}",,,,3.0,,,Handbook of Magnetic Materials,True
Gd6Mn23,461-468 K,,-90 K,Th6Mn23,cub,"{'a': 'NA', 'b': 'NA', 'c': 'NA'}",,,,49-54.5,,,Handbook of Magnetic Materials,True
Tb6Mn23,455 K,,-360 K,Th6Mn23,cub,"{'a': 'NA', 'b': 'NA', 'c': 'NA'}",,,,44.4,,,Handbook of Magnetic Materials,True
Dy6Mn23,443 K,,25 K,Th6Mn23,cub,"{'a': 'NA', 'b': 'NA', 'c': 'NA'}",,,,49.8,,,Handbook of Magnetic Materials,True
Ho6Mn23,434 K,,-5 K,Th6Mn23,cub,"{'a': 'NA', 'b': 'NA', 'c': 'NA'}",,,,49.2,,,Handbook of Magnetic Materials,True
Er6Mn23,415 K,,-20 to -30 K,Th6Mn23,cub,"{'a': 'NA', 'b': 'NA', 'c': 'NA'}",,,,45.6,,,Handbook of Magnetic Materials,True
Lu6Mn23,378 K,,378 K,Th6Mn23,cub,"{'a': 'NA', 'b': 'NA', 'c': 'NA'}",,,,8.9-9.2,,,Handbook of Magnetic Materials,True
Y6Mn23,486 K,,475-486 K,Th6Mn23,cub,"{'a': 'NA', 'b': 'NA', 'c': 'NA'}",,,,13.2,,,Handbook of Magnetic Materials,True
NdMn12,,135 K,-196 K,ThMn12,tetr,"{'a': 'NA', 'b': 'NA', 'c': 'NA'}",,,,,,,Handbook of Magnetic Materials,True
GdMn12,,,-25 K,ThMn12,tetr,"{'a': 'NA', 'b': 'NA', 'c': 'NA'}",,,,,,,Handbook of Magnetic Materials,True
TbMn12,,110 K,,ThMn12,tetr,"{'a': 'NA', 'b': 'NA', 'c': 'NA'}",,,,,,,Handbook of Magnetic Materials,True
DyMn12,,110 K,-398 K,ThMn12,tetr,"{'a': 'NA', 'b': 'NA', 'c': 'NA'}",,,,,,,Handbook of Magnetic Materials,True
HoMn12,,95 K,,ThMn12,tetr,"{'a': 'NA', 'b': 'NA', 'c': 'NA'}",,,,,,,Handbook of Magnetic Materials,True
ErMn12,,87 K,-65 K,ThMn12,tetr,"{'a': 'NA', 'b': 'NA', 'c': 'NA'}",,,,,,,Handbook of Magnetic Materials,True
YMn12,,120 K,,ThMn12,tetr,"{'a': 'NA', 'b': 'NA', 'c': 'NA'}",,,,x=3.7 x 10-3 emu/g,,,Handbook of Magnetic Materials,True
P-CeIr2Si2,,,-360 K,,,"{'a': 'NA', 'b': 'NA', 'c': 'NA'}",,,,,,,Handbook of Magnetic Materials,True
I-CeIr2Si2,,,-116 K,,,"{'a': 'NA', 'b': 'NA', 'c': 'NA'}",,,,,,,Handbook of Magnetic Materials,True
P-GdIr2Si2,,15 K,8.6 K,,,"{'a': 'NA', 'b': 'NA', 'c': 'NA'}",,,,,,,Handbook of Magnetic Materials,True
I-GdIr2Si2,,77 K,-8.0 K,,,"{'a': 'NA', 'b': 'NA', 'c': 'NA'}",,,,,,,Handbook of Magnetic Materials,True
P-TbIr2Si2,,13 K,13 K,,,"{'a': 'NA', 'b': 'NA', 'c': 'NA'}",,,,,,,Handbook of Magnetic Materials,True
I-TbIr2Si2,,80 K,42 K,,,"{'a': 'NA', 'b': 'NA', 'c': 'NA'}",,,,,,,Handbook of Magnetic Materials,True
DyIr2Si2,,,-2 K,,,"{'a': 'NA', 'b': 'NA', 'c': 'NA'}",,,,,,,Handbook of Magnetic Materials,True
HoIr2Si2,,,+2 K,,,"{'a': 'NA', 'b': 'NA', 'c': 'NA'}",,,,,,,Handbook of Magnetic Materials,True
ErIr2Si2,,,+7 K,,,"{'a': 'NA', 'b': 'NA', 'c': 'NA'}",,,,,,,Handbook of Magnetic Materials,True
CeCu2Sn2,,,-1 K,,,"{'a': 'NA', 'b': 'NA', 'c': 'NA'}",,,,,,,Handbook of Magnetic Materials,True
PrCu2Sn2,,,7 K,,,"{'a': 'NA', 'b': 'NA', 'c': 'NA'}",,,,,,,Handbook of Magnetic Materials,True
NdCu2Sn2,,,4 K,,,"{'a': 'NA', 'b': 'NA', 'c': 'NA'}",,,,,,,Handbook of Magnetic Materials,True
SmCu2Sn2,,,10 K,,,"{'a': 'NA', 'b': 'NA', 'c': 'NA'}",,,,,,,Handbook of Magnetic Materials,True
CeAgSn,,< 4.2 K,,Caln2-type,Hexagonal,"{'a': 'NA', 'b': 'NA', 'c': 'NA'}",P63/mmc,,,,,,adam et al. (1990),True
PrAgSn,,5 K,,Caln2-type,Hexagonal,"{'a': 'NA', 'b': 'NA', 'c': 'NA'}",P63/mmc,,,,,,adam et al. (1990),True
NdAgSn,,9 K,,Caln2-type,Hexagonal,"{'a': 'NA', 'b': 'NA', 'c': 'NA'}",P63/mmc,,,,,,Handbook of Magnetic Materials,True
SmAgSn,,"28 K, Ti = 8.5 K",,Caln2-type,Hexagonal,"{'a': 'NA', 'b': 'NA', 'c': 'NA'}",P63/mmc,,,,,,adam et al. (1990),True
GdAgSn,,31 K,,Caln2-type,Hexagonal,"{'a': 'NA', 'b': 'NA', 'c': 'NA'}",P63/mmc,,,,,,adam et al. (1990),True
TbAgSn,,33 K,,Caln2-type,Hexagonal,"{'a': 'NA', 'b': 'NA', 'c': 'NA'}",P63/mmc,,,,,,Handbook of Magnetic Materials,True
HoAgSn,,15 K,,Caln2-type,Hexagonal,"{'a': 'NA', 'b': 'NA', 'c': 'NA'}",P63/mmc,,,,,,Handbook of Magnetic Materials,True
ErAgSn,,6 K,,Caln2-type,Hexagonal,"{'a': 'NA', 'b': 'NA', 'c': 'NA'}",P63/mmc,,,,,,adam et al. (1990),True
CePdSn,17 K,,,Caln2-type,Hexagonal,"{'a': 'NA', 'b': 'NA', 'c': 'NA'}",P63/mmc,,,,,,malik and adroja (1991),True
PrPdSn,,< 4.2 K,-2,Caln2-type,Hexagonal,"{'a': 'NA', 'b': 'NA', 'c': 'NA'}",P63/mmc,,,,,,malik and adroja (1991),True
NdPdSn,,11 K,,Caln2-type,Hexagonal,"{'a': 'NA', 'b': 'NA', 'c': 'NA'}",P63/mmc,,,,,,malik and adroja (1991),True
SmPdSn,,18 K,,Caln2-type,Hexagonal,"{'a': 'NA', 'b': 'NA', 'c': 'NA'}",P63/mmc,,,,,,malik and adroja (1991),True
GdPdSn,,17 K,,Caln2-type,Hexagonal,"{'a': 'NA', 'b': 'NA', 'c': 'NA'}",P63/mmc,,,,,,malik and adroja (1991),True
TbPdSn,,< 4.2 K,-7,Caln2-type,Hexagonal,"{'a': 'NA', 'b': 'NA', 'c': 'NA'}",P63/mmc,,,,,,malik and adroja (1991),True
CePtSb,4.5 K,,,Caln2-type,Hexagonal,"{'a': 'NA', 'b': 'NA', 'c': 'NA'}",P63/mmc,,,,,,Handbook of Magnetic Materials,True
PrPtSb,8 K,,,Caln2-type,Hexagonal,"{'a': 'NA', 'b': 'NA', 'c': 'NA'}",P63/mmc,,,,,,Handbook of Magnetic Materials,True
NdPtSb,15.5 K,,,Caln2-type,Hexagonal,"{'a': 'NA', 'b': 'NA', 'c': 'NA'}",P63/mmc,,,,,,Handbook of Magnetic Materials,True
SmPtSb,6.7 K,,,Caln2-type,Hexagonal,"{'a': 'NA', 'b': 'NA', 'c': 'NA'}",P63/mmc,,,,,,Handbook of Magnetic Materials,True
CeAuSb,,4.2 K,,Caln2-type,Hexagonal,"{'a': 'NA', 'b': 'NA', 'c': 'NA'}",P63/mmc,,,,,,Handbook of Magnetic Materials,True
Nd6Fe13Ag,415 K,,,Nd6Fe13Si,,"{'a': 'NA', 'b': 'NA', 'c': 'NA'}",I4/mcm,,,41.2 μB/f.u.,,,Handbook of Magnetic Materials,True
Nd6Fe13AgH18.0,487 K,,,Nd6Fe13Si,,"{'a': 'NA', 'b': 'NA', 'c': 'NA'}",I4/mcm,,,36.8 μB/f.u.,,,Handbook of Magnetic Materials,True
Nd6Fe13Au,411 K,,,Nd6Fe13Si,,"{'a': 'NA', 'b': 'NA', 'c': 'NA'}",I4/mcm,,,42.5 μB/f.u.,,,Handbook of Magnetic Materials,True
Nd6Fe13Si,421 K,,,Nd6Fe13Si,,"{'a': 'NA', 'b': 'NA', 'c': 'NA'}",I4/mcm,,,>32 μB/f.u.,,,Handbook of Magnetic Materials,True
Nd6Fe13Ge,352 K,,,Nd6Fe13Si,,"{'a': 'NA', 'b': 'NA', 'c': 'NA'}",I4/mcm,,,,,,Handbook of Magnetic Materials,True
Nd6Fe13GeH14.5,352 K,,,Nd6Fe13Si,,"{'a': 'NA', 'b': 'NA', 'c': 'NA'}",I4/mcm,,,,,,Handbook of Magnetic Materials,True
Nd6Fe13Ga,417 K,,,Nd6Fe13Si,,"{'a': 'NA', 'b': 'NA', 'c': 'NA'}",I4/mcm,,,41.9 μB/f.u.,,,Handbook of Magnetic Materials,True
Nd6Fe13GaH15,458 K,,,Nd6Fe13Si,,"{'a': 'NA', 'b': 'NA', 'c': 'NA'}",I4/mcm,,,40.1 μB/f.u.,,,Handbook of Magnetic Materials,True
Nd6Fe13Sb,550 K,,,Nd6Fe13Si,,"{'a': 'NA', 'b': 'NA', 'c': 'NA'}",I4/mcm,,,0.3 μB/f.u.,,,Handbook of Magnetic Materials,True
Nd6Fe13Bi,510 K,,,Nd6Fe13Si,,"{'a': 'NA', 'b': 'NA', 'c': 'NA'}",I4/mcm,,,0.3 μB/f.u.,,,Handbook of Magnetic Materials,True
YFe2,545 K,,,MgCu2,,"{'a': 'NA', 'b': 'NA', 'c': 'NA'}",Fd3m,,,2.9 μB/f.u.,,,Handbook of Magnetic Materials,True
YFe2H4,308 K,,,MgCu2,,"{'a': 'NA', 'b': 'NA', 'c': 'NA'}",Fd3m,,,3.66 μB/f.u.,,,Handbook of Magnetic Materials,True
YFe2H4,133 K,,,MgCu2,,"{'a': 'NA', 'b': 'NA', 'c': 'NA'}",Fd3m,,,3.71 μB/f.u.,,,Handbook of Magnetic Materials,True
CeFe2,235 K,,,MgCu2,,"{'a': 'NA', 'b': 'NA', 'c': 'NA'}",Fd3m,,,2.59 μB/f.u.,,,Handbook of Magnetic Materials,True
CeFe2Hx,358 K,,,n.l.o.,,"{'a': 'NA', 'b': 'NA', 'c': 'NA'}",,,,4.8 μB/f.u.,,,Handbook of Magnetic Materials,True
CrFeP,,265 K,,O,orthorhombic,"{'a': '5.826', 'b': '3.565', 'c': '6.650'}",,,,0.01 μB,,,Handbook of Magnetic Materials,True
CrNiP,146 K,,,O,orthorhombic,"{'a': '5.789', 'b': '3.532', 'c': '6.807'}",,,,0.83 μB,,,Handbook of Magnetic Materials,True
Mn₂P,,103 K,,H,hexagonal,"{'a': '6.08', 'b': 'NA', 'c': '3.459'}",,,,"MnI 0, MnII 0.84 μB",,,Handbook of Magnetic Materials,True
MnFeP,,265 K,,O,orthorhombic,"{'a': '5.953', 'b': '3.567', 'c': '6.739'}",,,,"FeI 0.5, MnII 2.6 μB",,,Handbook of Magnetic Materials,True
MnCoP,583 K,,,O,orthorhombic,"{'a': '5.947', 'b': '3.503', 'c': '6.725'}",,,,"CoI 0.65, MnII 2.55 μB",,,Handbook of Magnetic Materials,True
