Repository: MaMMoS-project/ML-models

# ML-models
Collection of various ML models developed for the MaMMoS project

Models are organized in different folders of this repository:


- ./beyond-stoner-wolfarth:

   ML models to replace single-grain micromagnetics simulations by ML predictions for:

   -- ./beyond-stoner-wolfarth/single-grain-easy-axis-model:
      where the H and K1 vector are aligned along the z-axis of the simulation cube
      This model predicts Mr, Hc, and BHmax from a, k1, and Ms
      Current model version: v1.0

   -- ./inverse-beyond-stoner-wolfarth/single-grain-easy-axis-model:
      where the H and K1 vector are aligned along the z-axis of the simulation cube

File: compound-to-experimental-tc/data/MagneticMaterials_All.csv (part 88 of 94)
Material_Name,Curie,Neel,Curie_Weiss,Crystal_Structure,Lattice_Structure,Lattice_Parameters,Space_Group,Coercivity,Magnetic_Moment,Magnetization,Remanence,Susceptibility,DOI,Experimental
MnCoP,570 K,,,O,orthorhombic,"{'a': '5.947', 'b': '3.503', 'c': '6.725'}",,,,"CoI 0.65, MnII 2.55 μB",,,Handbook of Magnetic Materials,True
Fe₂P,216 K,,,H,hexagonal,"{'a': '5.865', 'b': 'NA', 'c': '3.456'}",,,,"FeI 1, FeII 2 μB",,,see text,True
FeCoP,430 K,,,O,orthorhombic,"{'a': '5.749', 'b': '3.534', 'c': '6.597'}",,,,1.85 μB,,,Handbook of Magnetic Materials,True
FeNiP,95 K,,,H,hexagonal,"{'a': '5.843', 'b': 'NA', 'c': '3.433'}",,,,1.0 μB,,,Handbook of Magnetic Materials,True
(Ni75Ga25)Fe 250 ppm,11 K,,,,,"{'a': 'NA', 'b': 'NA', 'c': 'NA'}",,,,40 μB,,,maletta (1972),True
(Ni75Ga25)Fe 0.05 at.%,13.4 K,,,,,"{'a': 'NA', 'b': 'NA', 'c': 'NA'}",,,,36 μB,,,schinkel et al. (1968),True
(Ni75Ga25)Fe 0.1 at.%,27 K,,,,,"{'a': 'NA', 'b': 'NA', 'c': 'NA'}",,,,29 μB,,,schinkel et al. (1968),True
(Ni75Ga25)Fe 0.1 at.%,28 K,,,,,"{'a': 'NA', 'b': 'NA', 'c': 'NA'}",,,,33 μB,,,cable and child (1972),True
(Ni75Ga25)Fe 0.2 at.%,41 K,,,,,"{'a': 'NA', 'b': 'NA', 'c': 'NA'}",,,,24 μB,,,schinkel et al. (1968),True
(Ni75Ga25)Fe 0.9 at.%,80 K,,,,,"{'a': 'NA', 'b': 'NA', 'c': 'NA'}",,,,9.5 μB,,,cable and child (1972),True
(Ni75Ga25)Fe 1 at.%,85 K,,,,,"{'a': 'NA', 'b': 'NA', 'c': 'NA'}",,,,12 μB,,,schinkel et al. (1968),True
(Ni74.5Al25.5)Fe,16 K,,,,,"{'a': 'NA', 'b': 'NA', 'c': 'NA'}",,,,,,,ling and hicks (1973),True
(Ni74.5Al25.5)Fe 0.2,46 K,,,,,"{'a': 'NA', 'b': 'NA', 'c': 'NA'}",,,,18 μB,,,ling and hicks (1973),True
(Ni74.5Al25.5)Fe 0.5,70 K,,,,,"{'a': 'NA', 'b': 'NA', 'c': 'NA'}",,,,14 μB,,,ling and hicks (1973),True
(Ni74.5Al25.5)Fe 1,79 K,,,,,"{'a': 'NA', 'b': 'NA', 'c': 'NA'}",,,,8 μB,,,ling and hicks (1973),True
NaFe4Sb12,~85 K,,~88 K,,,"{'a': '9.1767 Å', 'b': 'NA', 'c': 'NA'}",,,,"6 (1.8K, 14 T) µB/Fe",,,"leithe-jasper et al. (2003), schnelle et al. (2008)",True
KFe4Sb12,~85 K,,~87 K,,,"{'a': '9.1994 Å', 'b': 'NA', 'c': 'NA'}",,,,,,,"leithe-jasper et al. (2003), schnelle et al. (2008)",True
TlFe4Sb12,80 K,,~88.3 K,,,"{'a': '9.1973 Å', 'b': 'NA', 'c': 'NA'}",,,,"0.62 (1.8K, 7 T) µB/Fe",,,leithe-jasper et al. (2008),True
CaFe4Sb12,>0.35 K,,"54, 45 K",,,"{'a': '9.156 Å', 'b': 'NA', 'c': 'NA'}",,"<0.43 (1.3 K, 50 T) µB/Fe",,,,,"matsuoka et al. (2005), schnelle et al. (2008), takabatake et al. (2006), yoshii et al. (2006)",True
SrFe4Sb12,>0.35 K,,"53, 41 K",,,"{'a': '9.177 Å', 'b': 'NA', 'c': 'NA'}",,"<0.33 (1.3 K, 50 T) µB/Fe",,,,,"matsuoka et al. (2005), schnelle et al. (2008), takabatake et al. (2006), yoshii et al. (2006)",True
BaFe4Sb12,>0.35 K,,"31, 20 K",,,"{'a': '9.199 Å', 'b': 'NA', 'c': 'NA'}",,"<0.27 (1.3 K, 50 T) µB/Fe",,,,,"matsuoka et al. (2005), schnelle et al. (2008), takabatake et al. (2006), yoshii et al. (2006)",True
SrRu4Sb12,>0.35 K,,,,,"{'a': '9.29 Å', 'b': 'NA', 'c': 'NA'}",,,,,,,takabatake et al. (2006),True
BaRu4Sb12,>0.35 K,,,,,"{'a': '9.31 Å', 'b': 'NA', 'c': 'NA'}",,,,,,,takabatake et al. (2006),True
SrOs4Sb12,>0.35 K,,,,,"{'a': '9.33 Å', 'b': 'NA', 'c': 'NA'}",,,,,,,"takabatake et al. (2006), matsuoka et al. (2006)",True
BaOs4Sb12,>0.35 K,,,,,"{'a': '9.36 Å', 'b': 'NA', 'c': 'NA'}",,,,,,,"takabatake et al. (2006), matsuoka et al. (2006)",True
Ce₂Fe₁₄C,345 K,,,Tetragonal,,"{'a': 'NA', 'b': 'NA', 'c': 'NA'}",,,,23.9 μᵦ/f.u.,,,magnetic characteristics obtained on powders of tetragonal nd₂fe₁₄c compounds.,True
Pr₂Fe₁₄C,513 K,,,Tetragonal,,"{'a': 'NA', 'b': 'NA', 'c': 'NA'}",,14.8 T,,34.8 μᵦ/f.u.,,,magnetic characteristics obtained on powders of tetragonal nd₂fe₁₄c compounds.,True
Nd₂Fe₁₄C,532 K,,,Tetragonal,,"{'a': 'NA', 'b': 'NA', 'c': 'NA'}",,9.5 T,,41.4 μᵦ/f.u.,,,magnetic characteristics obtained on powders of tetragonal nd₂fe₁₄c compounds.,True
Sm₂Fe₁₄C,580 K,,,Tetragonal,,"{'a': 'NA', 'b': 'NA', 'c': 'NA'}",,8.5 T,,30.2 μᵦ/f.u.,,,magnetic characteristics obtained on powders of tetragonal nd₂fe₁₄c compounds.,True
Gd₂Fe₁₄C,630 K,,,Tetragonal,,"{'a': 'NA', 'b': 'NA', 'c': 'NA'}",,3.5 T,,18.1 μᵦ/f.u.,,,magnetic characteristics obtained on powders of tetragonal nd₂fe₁₄c compounds.,True
Tb₂Fe₁₄C,585 K,,,Tetragonal,,"{'a': 'NA', 'b': 'NA', 'c': 'NA'}",,19.4 T,,12.0 μᵦ/f.u.,,,magnetic characteristics obtained on powders of tetragonal nd₂fe₁₄c compounds.,True
Dy₂Fe₁₄C,555 K,,,Tetragonal,,"{'a': 'NA', 'b': 'NA', 'c': 'NA'}",,15.4 T,,10.5 μᵦ/f.u.,,,magnetic characteristics obtained on powders of tetragonal nd₂fe₁₄c compounds.,True
Ho₂Fe₁₄C,525 K,,,Tetragonal,,"{'a': 'NA', 'b': 'NA', 'c': 'NA'}",,8.2 T,,10.9 μᵦ/f.u.,,,magnetic characteristics obtained on powders of tetragonal nd₂fe₁₄c compounds.,True
Er₂Fe₁₄C,510 K,,,Tetragonal,,"{'a': 'NA', 'b': 'NA', 'c': 'NA'}",,,,12.5 μᵦ/f.u.,,,magnetic characteristics obtained on powders of tetragonal nd₂fe₁₄c compounds.,True
Tm₂Fe₁₄C,500 K,,,Tetragonal,,"{'a': 'NA', 'b': 'NA', 'c': 'NA'}",,,,18.4 μᵦ/f.u.,,,magnetic characteristics obtained on powders of tetragonal nd₂fe₁₄c compounds.,True
Yb₂Fe₁₄C,495 K,,,Tetragonal,,"{'a': 'NA', 'b': 'NA', 'c': 'NA'}",,,,,,,magnetic characteristics obtained on powders of tetragonal nd₂fe₁₄c compounds.,True
Lu₂Fe₁₄C,495 K,,,Tetragonal,,"{'a': 'NA', 'b': 'NA', 'c': 'NA'}",,3.1 T,,27.2 μᵦ/f.u.,,,magnetic characteristics obtained on powders of tetragonal nd₂fe₁₄c compounds.,True
ZnCr2S4,,18 K,18±8 K,,,"{'a': 'NA', 'b': 'NA', 'c': 'NA'}",,,,,,,"menyuk et al. (1966), lotgering (1956)",True
CdCr2S4,84.5 K,,152 K,,,"{'a': 'NA', 'b': 'NA', 'c': 'NA'}",,,,5.15 µB/molecule,,,baltzer et al. (1966),True
CdCr2S4,86 K,,156 K,,,"{'a': 'NA', 'b': 'NA', 'c': 'NA'}",,,,5.55 µB/molecule,,,menyuk et al. (1966),True
CdCr2S4,84 K,,,,,"{'a': 'NA', 'b': 'NA', 'c': 'NA'}",,,,,,,srivastava (1969),True
HgCr2S4,,36.0 K,142 K,,,"{'a': 'NA', 'b': 'NA', 'c': 'NA'}",,,,5.35 µB/molecule,,,baltzer et al. (1966),True
HgCr2S4,,~60 K,,,,"{'a': 'NA', 'b': 'NA', 'c': 'NA'}",,,,,,,hastings and corliss (1968),True
ZnCr2Se4,,~20 K,115 K,,,"{'a': 'NA', 'b': 'NA', 'c': 'NA'}",,,,,,,lotgering (1964b),True
ZnCr2Se4,,105 K,,,,"{'a': 'NA', 'b': 'NA', 'c': 'NA'}",,,,,,,plumier et al. (1975),True
CdCr2Se4,129.5 K,,204 K,,,"{'a': 'NA', 'b': 'NA', 'c': 'NA'}",,,,5.62 µB/molecule,,,baltzer et al. (1966),True
CdCr2Se4,130 K,,210 K,,,"{'a': 'NA', 'b': 'NA', 'c': 'NA'}",,,,5.6 µB/molecule,,,menyuk et al. (1966),True
CdCr2Se4,140 K,,172 K,,,"{'a': 'NA', 'b': 'NA', 'c': 'NA'}",,,,5.98 ± 0.4 µB/molecule,,,le craw et al. (1967),True
HgCr2Se4,106 K,,200 K,,,"{'a': 'NA', 'b': 'NA', 'c': 'NA'}",,,,5.64 µB/molecule,,,baltzer et al. (1966),True
U3Co3Sb4,10 K,,,,,"{'a': '9.284', 'b': 'NA', 'c': 'NA'}",,,,,,,Handbook of Magnetic Materials,True
U3Cu3Sb4,91 K,,,,,"{'a': '9.415', 'b': 'NA', 'c': 'NA'}",,,,,,,Handbook of Magnetic Materials,True
U3Cu3Sn4,,12 K,,,,"{'a': '9.522', 'b': 'NA', 'c': 'NA'}",,,,,,,Handbook of Magnetic Materials,True
URh3Sb4,105 K,,,,,"{'a': '9.531', 'b': 'NA', 'c': 'NA'}",,,,,,,Handbook of Magnetic Materials,True
Y2Fe14B,572 K,,,,,"{'a': 'NA', 'b': 'NA', 'c': 'NA'}",,,,29.5 μB/f.u.,,,Handbook of Magnetic Materials,True
Y2(Fe0.9Co0.1)14B,683 K,,,,,"{'a': 'NA', 'b': 'NA', 'c': 'NA'}",,,,29.4 μB/f.u.,,,Handbook of Magnetic Materials,True
Y2(Fe0.8Co0.2)14B,745 K,,,,,"{'a': 'NA', 'b': 'NA', 'c': 'NA'}",,,,28.8 μB/f.u.,,,Handbook of Magnetic Materials,True
Y2(Fe0.7Co0.3)14B,820 K,,,,,"{'a': 'NA', 'b': 'NA', 'c': 'NA'}",,,,28.4 μB/f.u.,,,Handbook of Magnetic Materials,True
Nd2Fe14B,595 K,,,,,"{'a': 'NA', 'b': 'NA', 'c': 'NA'}",,,,37.6 μB/f.u.,,,Handbook of Magnetic Materials,True
Sm2Fe14B,620 K,,,,,"{'a': 'NA', 'b': 'NA', 'c': 'NA'}",,,,33.3 μB/f.u.,,,Handbook of Magnetic Materials,True
Gd2Fe14B,664 K,,,,,"{'a': 'NA', 'b': 'NA', 'c': 'NA'}",,,,17.6 μB/f.u.,,,Handbook of Magnetic Materials,True
Tm2Fe14B,540 K,,,,,"{'a': 'NA', 'b': 'NA', 'c': 'NA'}",,,,18.4 μB/f.u.,,,Handbook of Magnetic Materials,True
Th2Fe14B,487 K,,,,,"{'a': 'NA', 'b': 'NA', 'c': 'NA'}",,,,27.0 μB/f.u.,,,Handbook of Magnetic Materials,True
Fe2P,217 K,,,,,"{'a': '5.8675 Å', 'b': 'NA', 'c': '3.4581 Å'}",,,,2.94 μB/f.u.,,,fujii et al (1977),True
Fe2P0.9As0.1,358 K,,,,,"{'a': '5.928 Å', 'b': 'NA', 'c': '3.438 Å'}",,,,2.99 μB/f.u.,,,"lundgren (1977, 1978)",True
Fe2P0.8As0.2,411 K,,,,,"{'a': '5.976 Å', 'b': 'NA', 'c': '3.425 Å'}",,,,3.03 μB/f.u.,,,"lundgren (1977, 1978)",True
Fe2P0.7As0.3,443 K,,,,,"{'a': '6.020 Å', 'b': 'NA', 'c': '3.418 Å'}",,,,3.07 μB/f.u.,,,"lundgren (1977, 1978)",True
Fe2P0.4As0.6,470 K,,,Orthorhombic below 220 K,,"{'a': '6.125 Å', 'b': 'NA', 'c': '3.418 Å'}",,,,3.05 μB/f.u.,,,"lundgren (1977, 1978)",True
Fe2P0.96B0.04,350 K,,,,,"{'a': '5.8974 Å', 'b': 'NA', 'c': '3.4099 Å'}",,,,3.04 μB/f.u.,,,"lundgren (1977, 1978)",True
Fe2P0.92B0.08,450 K,,,,,"{'a': '5.9163 Å', 'b': 'NA', 'c': '3.3695 Å'}",,,,3.14 μB/f.u.,,,"lundgren (1977, 1978)",True
Fe2P0.9Si0.1,370 K,,,,,"{'a': '5.9212 Å', 'b': 'NA', 'c': '3.4226 Å'}",,,,,,,Handbook of Magnetic Materials,True
(Fe0.97Cu0.03)2P,265 K,,,,,"{'a': '5.8778 Å', 'b': 'NA', 'c': '3.4517 Å'}",,,,,,,Handbook of Magnetic Materials,True
Fe75P15C10,619 K,,,,,"{'a': 'NA', 'b': 'NA', 'c': 'NA'}",,,,11.5 kG,,,chien and hasegawa (1976b),True
Fe75P15C10,596.5 K,,,,,"{'a': 'NA', 'b': 'NA', 'c': 'NA'}",,,,,,,tsuei and lilienthal (1976),True
Fe80P16C3B1,~590 K,,,,,"{'a': 'NA', 'b': 'NA', 'c': 'NA'}",,,,14.9 kG,,,chien and hasegawa (1976b),True
Fe80P16C3B1,565 K,,,,,"{'a': 'NA', 'b': 'NA', 'c': 'NA'}",,,,,,,hasegawa and o'handley (1976),True
Fe40Ni40P14B6,537 K,,,,,"{'a': 'NA', 'b': 'NA', 'c': 'NA'}",,,,8.7 kG,,,chien and hasegawa (1976b),True
Fe40Ni40P14B6,520 K,,,,,"{'a': 'NA', 'b': 'NA', 'c': 'NA'}",,,,7.9 kG,,,egami et al. (1975a) hasegawa and o'handley (1976),True
Fe80B20,647 K,,,,,"{'a': 'NA', 'b': 'NA', 'c': 'NA'}",,,,15.8 kG,,,o'handley et al. (1976a),True
Fe80B20,685 K,,,,,"{'a': 'NA', 'b': 'NA', 'c': 'NA'}",,,,,,,chien and hasegawa (1977),True
Fe80B20,647 K,,,,,"{'a': 'NA', 'b': 'NA', 'c': 'NA'}",,,,16.0 kG,,,"hasegawa et al. (1976a, 1976b)",True
Fe80B20,651 K,,,,,"{'a': 'NA', 'b': 'NA', 'c': 'NA'}",,,,15.8 kG,,,becker et al. (1977),True
Fe80B20,652 K,,,,,"{'a': 'NA', 'b': 'NA', 'c': 'NA'}",,,,,,,durand and yung (1977),True
Fe80P12.5C7.5,586 K,,,,,"{'a': 'NA', 'b': 'NA', 'c': 'NA'}",,,,14.0 kG,,,tsuei et al. (1968),True
Co75P16B6Al3,630 K,,,,,"{'a': 'NA', 'b': 'NA', 'c': 'NA'}",,,,6.5 kG,,,sherwood et al. (1975),True
Fe40Co40B20,>800 K,,,,,"{'a': 'NA', 'b': 'NA', 'c': 'NA'}",,,,15.0 kG,,,o'handley et al. (1976a),True
Fe40Ni40B20,662 K,,,,,"{'a': 'NA', 'b': 'NA', 'c': 'NA'}",,,,10.0 kG,,,o'handley et al. (1976a),True
Co80B20,~765 K,,,,,"{'a': 'NA', 'b': 'NA', 'c': 'NA'}",,,,11.5 kG,,,o'handley et al. (1976a),True
Fe45Co35C13C7,673 K,,,,,"{'a': 'NA', 'b': 'NA', 'c': 'NA'}",,,,10.7 kG,,,kikuchi et al. (1975),True
Fe4.5Co70.5Si15B10,688 K,,,,,"{'a': 'NA', 'b': 'NA', 'c': 'NA'}",,,,6.7 kG,,,kikuchi et al. (1975),True
Fe3Co72P16B6Al3,~600 K,,,,,"{'a': 'NA', 'b': 'NA', 'c': 'NA'}",,,,6.3 kG,,,sherwood et al. (1975),True
Fe6Co74B20,~700 K,,,,,"{'a': 'NA', 'b': 'NA', 'c': 'NA'}",,,,11.8 kG,,,o'handley et al. (1976b),True
Ni85P15,190 K,,,,,"{'a': 'NA', 'b': 'NA', 'c': 'NA'}",,,,,,,pan and turnbull (1974),True
Ce2Fe14C,345 K,,,,,"{'a': '8.74', 'b': 'NA', 'c': '11.84'}",,,,23.9,,,jacobs et al. (1989),True
Pr2Fe14C,513 K,,,,,"{'a': '8.816', 'b': 'NA', 'c': '12.044'}",,,,34.5,,,"gueramian et al. (1987), buschow et al. (1988d)",True
Nd2Fe14C,530 K,,,,,"{'a': '8.827', 'b': 'NA', 'c': '12.022'}",,9.5,,32.5,,,"buschow et al. (1988b), denissen et al. (1988a,b), de boer et al. (1988a), grössinger et al. (1990)",True
Sm2Fe14C,580 K,,,,,"{'a': '8.802', 'b': 'NA', 'c': '11.952'}",,,,30.2,,,"gueramian et al. (1987), de boer et al. (1988b), grössinger et al. (1990)",True
Gd2Fe14C,630 K,,,,,"{'a': '8.795', 'b': 'NA', 'c': '11.902'}",,3.53,,18.1,,,"gueramian et al. (1987), de boer et al. (1988b), abache and oesterreicher (1985), kou et al. (1990), grössinger et al. (1990)",True
Tb2Fe14C,585 K,,,,,"{'a': '8.771', 'b': 'NA', 'c': '11.864'}",,,,12.0,,,"gueramian et al. (1987), de boer et al. (1988b), grössinger et al. (1990)",True
Dy2Fe14C,555 K,,,,,"{'a': '8.763', 'b': 'NA', 'c': '11.836'}",,,,10.5,,,"gueramian et al. (1987), pedziwiatr et al. (1986), de boer et al. (1988a), grössinger et al. (1990)",True
Ho2Fe14C,525 K,,,,,"{'a': '8.752', 'b': 'NA', 'c': '11.813'}",,,,10.9,,,"gueramian et al. (1987), de boer et al. (1988a), grössinger et al. (1990)",True
Er2Fe14C,510 K,,,,,"{'a': '8.742', 'b': 'NA', 'c': '11.791'}",,0.1,,12.3,,,"gueramian et al. (1987), pedziwiatr et al. (1986), de boer et al. (1988a), grössinger et al. (1990)",True
Tm2Fe14C,500 K,,,,,"{'a': '8.732', 'b': 'NA', 'c': '11.766'}",,0.4,,18.4,,,"gueramian et al. (1987), de boer et al. (1988b), grössinger et al. (1990)",True
Lu2Fe14C,495 K,,,,,"{'a': '8.719', 'b': 'NA', 'c': '11.726'}",,3.1,,27.2,,,"gueramian et al. (1987), de boer et al. (1988b), grössinger et al. (1990)",True
Nd1.8Dy0.2Fe14C,535 K,,,,,"{'a': '8.810', 'b': 'NA', 'c': '11.998'}",,,,30.9,,,de boer et al. (1988a),True
Nd1.6Dy0.4Fe14C,537 K,,,,,"{'a': '8.804', 'b': 'NA', 'c': '11.969'}",,,,26.9,,,de boer et al. (1988a),True
Nd1.2Dy0.8Fe14C,540 K,,,,,"{'a': '8.786', 'b': 'NA', 'c': '11.925'}",,,,24.8,,,de boer et al. (1988a),True
Nd1.8Lu0.2Fe14C,530 K,,,,,"{'a': '8.788', 'b': 'NA', 'c': '11.964'}",,,,34.1,,,de boer et al. (1988a),True
Ce2Fe13.7Mn0.3C,480 K,,,,,"{'a': 'NA', 'b': 'NA', 'c': 'NA'}",,,,33.8,,,buschow et al. (1988d),True
Pr2Fe13.7Mn0.3C,412 K,,,,,"{'a': 'NA', 'b': 'NA', 'c': 'NA'}",,,,30.6,,,buschow et al. (1988d),True
Pr2Fe12Mn2C,305 K,,,,,"{'a': 'NA', 'b': 'NA', 'c': 'NA'}",,,,23.8,,,buschow et al. (1988d),True
Pr2Fe11Mn3C,230 K,,,,,"{'a': 'NA', 'b': 'NA', 'c': 'NA'}",,,,16.9,,,buschow et al. (1988d),True
Pr2Fe8Mn6C,85 K,,,,,"{'a': 'NA', 'b': 'NA', 'c': 'NA'}",,,,,,,buschow et al. (1988d),True
Nd2Fe13.7Mn0.3C,506 K,,,,,"{'a': 'NA', 'b': 'NA', 'c': 'NA'}",,,,,,,buschow et al. (1988c),True
Nd2Fe13.5Mn0.5C,491 K,,,,,"{'a': 'NA', 'b': 'NA', 'c': 'NA'}",,,,,,,buschow et al. (1988c),True
Nd2Fe13MnC,451 K,,,,,"{'a': 'NA', 'b': 'NA', 'c': 'NA'}",,,,27.2,,,buschow et al. (1988c),True
Nd2Fe12.5Mn1.5C,401 K,,,,,"{'a': 'NA', 'b': 'NA', 'c': 'NA'}",,,,,,,buschow et al. (1988c),True
Nd2Fe12Mn2C,354 K,,,,,"{'a': 'NA', 'b': 'NA', 'c': 'NA'}",,,,21.3,,,buschow et al. (1988c),True
CeMo6S8,,2.3 K,,,,"{'a': 'NA', 'b': 'NA', 'c': 'NA'}",,,,,,,pelizzone et al. (1977),True
NdMo6S8,,0.3 K,,,,"{'a': 'NA', 'b': 'NA', 'c': 'NA'}",,,,,,,alekseevski et al. (1985),True
EuMo6S8,,0.3 K,,,,"{'a': 'NA', 'b': 'NA', 'c': 'NA'}",,,,,,,quezel et al. (1984),True
GdMo6S8,,0.84 K,,,,"{'a': 'NA', 'b': 'NA', 'c': 'NA'}",,,,,,,majkrzak et al. (1979),True
TbMo6S8,,1.05 K,,,,"{'a': 'NA', 'b': 'NA', 'c': 'NA'}",,,,,,,thomlinson et al. (1981),True
DyMo6S8,,0.4 K,,,,"{'a': 'NA', 'b': 'NA', 'c': 'NA'}",,,,,,,moncton et al. (1978),True
HoMo6S8,0.75 K,,,,,"{'a': 'NA', 'b': 'NA', 'c': 'NA'}",,,,,,,"ishikawa and fischer (1977a), lynn et al. (1978b)",True
ErMo6S8,,0.2 K,,,,"{'a': 'NA', 'b': 'NA', 'c': 'NA'}",,,,,,,thomlinson et al. (1981),True
YbMo6S8,,(2.7?) K,,,,"{'a': 'NA', 'b': 'NA', 'c': 'NA'}",,,,,,,bonville et al. (1980),True
Cr₂As,,"393 K, 440 K, 408 K",,T,,"{'a': '3.594', 'b': 'NA', 'c': '6.346'}",,,,"CrI 0.40, CrII 1.34",,,Handbook of Magnetic Materials,True
CrMnAs,,405 K,,T,,"{'a': '3.760', 'b': 'NA', 'c': '6.259'}",,,,"0.83, 2.97",,,Handbook of Magnetic Materials,True
CrFeAs,45 K,,,H,,"{'a': '6.096', 'b': 'NA', 'c': '3.651'}",,,,≈0.2,,,Handbook of Magnetic Materials,True
CrNiAs,"182 K, 188 K",,,H,,"{'a': '6.111', 'b': 'NA', 'c': '3.656'}",,,,"Ni 0.65, CrII 0.55, 1.10",,,Handbook of Magnetic Materials,True
Mn₂As,,"573 K, 544 K",,T,,"{'a': '3.761', 'b': 'NA', 'c': '6.265'}",,,,"MnI 2.2, MnII 4.1, 3.7, 3.5",,,Handbook of Magnetic Materials,True
MnFeAs,,"463 K, 450 K",,T,,"{'a': '3.745', 'b': 'NA', 'c': '6.076'}",,,,"FeI 0.2, MnII 3.6",,,Handbook of Magnetic Materials,True
MnCoAs,"350 K, 345 K",,,O,,"{'a': '6.212', 'b': '3.722', 'c': '7.007'}",,,,"3.16, 2.89",,,Handbook of Magnetic Materials,True
MnNiAs,,≈175 K,,H,,"{'a': '6.195', 'b': 'NA', 'c': '3.726'}",,,,,,,Handbook of Magnetic Materials,True
Fe₂As,,"353 K, 367 K",,T,,"{'a': '3.638', 'b': 'NA', 'c': '5.986'}",,,,"FeI 1.28, FeII 2.05",,,Handbook of Magnetic Materials,True
FeCoAs,301 K,,,H,,"{'a': '6.065', 'b': 'NA', 'c': '3.577'}",,,,2.24,,,Handbook of Magnetic Materials,True
FeNiAs,220 K,,,H,,"{'a': '6.070', 'b': 'NA', 'c': '3.581'}",,,,,,,Handbook of Magnetic Materials,True
Co₂As,30 K,,,H,,"{'a': '6.066', 'b': 'NA', 'c': '3.557'}",,,,0.1,,,Handbook of Magnetic Materials,True
PrCo₅,920 K,,,,,"{'a': 'NA', 'b': 'NA', 'c': 'NA'}",,,,,,,magnetic and magnetoelastic data for rco₅ compounds,True
PrCo₄Ni,750 K,,,,,"{'a': 'NA', 'b': 'NA', 'c': 'NA'}",,,,,,,magnetic and magnetoelastic data for rco₅ compounds,True
PrCo₃Ni₂,570 K,,,,,"{'a': 'NA', 'b': 'NA', 'c': 'NA'}",,,,,,,magnetic and magnetoelastic data for rco₅ compounds,True
PrCo₂Ni₃,360 K,,,,,"{'a': 'NA', 'b': 'NA', 'c': 'NA'}",,,,,,,magnetic and magnetoelastic data for rco₅ compounds,True
PrCoNi₄,40 K,,,,,"{'a': 'NA', 'b': 'NA', 'c': 'NA'}",,,,,,,magnetic and magnetoelastic data for rco₅ compounds,True
NdCo₅,930 K,,,,,"{'a': 'NA', 'b': 'NA', 'c': 'NA'}",,,,,,,magnetic and magnetoelastic data for rco₅ compounds,True
SmCo₅,1000 K,,,,,"{'a': 'NA', 'b': 'NA', 'c': 'NA'}",,,,,,,magnetic and magnetoelastic data for rco₅ compounds,True
GdCo₅,1020 K,,,,,"{'a': 'NA', 'b': 'NA', 'c': 'NA'}",,,,,,,magnetic and magnetoelastic data for rco₅ compounds,True
TbCo₅.₁,980 K,,,,,"{'a': 'NA', 'b': 'NA', 'c': 'NA'}",,,,,,,magnetic and magnetoelastic data for rco₅ compounds,True
DyCo₅.₂,970 K,,,,,"{'a': 'NA', 'b': 'NA', 'c': 'NA'}",,,,,,,magnetic and magnetoelastic data for rco₅ compounds,True
HoCo₅.₅,960 K,,,,,"{'a': 'NA', 'b': 'NA', 'c': 'NA'}",,,,,,,magnetic and magnetoelastic data for rco₅ compounds,True
FeRuP,,150 K,,O,Orthorhombic,"{'a': '5.796 Å', 'b': '3.723 Å', 'c': '6.731 Å'}",,,,≈2 μB/f.u.,,,Handbook of Magnetic Materials,True
FeRhP,350 K,,,O,Orthorhombic,"{'a': '3.622 Å', 'b': '17.34 Å', 'c': '5.908 Å'}",,,,1.72 μB/f.u.,,,Handbook of Magnetic Materials,True
MnRuP,269 K,,,H,Hexagonal,"{'a': '6.268 Å', 'b': 'NA', 'c': '3.533 Å'}",,,,≈2.1 μB/f.u.,,,Handbook of Magnetic Materials,True
MnRhP,401 K,,,H,Hexagonal,"{'a': '6.227 Å', 'b': 'NA', 'c': '3.581 Å'}",,,,3.06 μB/f.u.,,,Handbook of Magnetic Materials,True
MnRuAs,521 K,,,H,Hexagonal,"{'a': '6.615 Å', 'b': 'NA', 'c': '3.614 Å'}",,,,3.94 μB/f.u.,,,Handbook of Magnetic Materials,True
MnRhAs,,190 K,,H,Hexagonal,"{'a': '6.481 Å', 'b': 'NA', 'c': '3.715 Å'}",,,,3.7 μB/f.u.,,,Handbook of Magnetic Materials,True
Y2.4Tb0.6Co,,12 K,,,,"{'a': 'NA', 'b': 'NA', 'c': 'NA'}",,,,2.4 μB/f.u.,,,"andreev (1990), andreev et al. (1986b), baranov (1981)",True
Y1.8Tb1.2Co,,26 K,,,,"{'a': 'NA', 'b': 'NA', 'c': 'NA'}",,,,6.6 μB/f.u.,,,"andreev (1990), andreev et al. (1986b), baranov (1981)",True
Y1.5Tb1.5Co,,39 K,,,,"{'a': 'NA', 'b': 'NA', 'c': 'NA'}",,,,10.3 μB/f.u.,,,"andreev (1990), andreev et al. (1986b), baranov (1981)",True
Y1.2Tb1.8Co,,48 K,,,,"{'a': 'NA', 'b': 'NA', 'c': 'NA'}",,,,12.4 μB/f.u.,,,"andreev (1990), andreev et al. (1986b), baranov (1981)",True
Y0.9Tb2.1Co,61 K,,,,,"{'a': 'NA', 'b': 'NA', 'c': 'NA'}",,,,14.5 μB/f.u.,,,"andreev (1990), andreev et al. (1986b), baranov (1981)",True
Y0.6Tb2.4Co,72 K,,,,,"{'a': 'NA', 'b': 'NA', 'c': 'NA'}",,,,16.6 μB/f.u.,,,"andreev (1990), andreev et al. (1986b), baranov (1981)",True
Tb3Co,82 K,,,,,"{'a': 'NA', 'b': 'NA', 'c': 'NA'}",,,,20.7 μB/f.u.,,,"andreev (1990), andreev et al. (1986b), baranov (1981)",True
Gd3Co,,131 K,,,,"{'a': 'NA', 'b': 'NA', 'c': 'NA'}",,,,20.7 μB/f.u.,,,"andreev (1990), baranov (1981)",True
Dy3Co,,43 K,,,,"{'a': 'NA', 'b': 'NA', 'c': 'NA'}",,,,19.2 μB/f.u.,,,"andreev (1990), baranov (1981), baranov and deryagin (1980)",True
CeCu2Ge2,,4.1 K,,,,"{'a': 'NA', 'b': 'NA', 'c': 'NA'}",,,,0.74 μB (1.5 K),,,Handbook of Magnetic Materials,True
PrCu2Ge2,,16 K,,,,"{'a': 'NA', 'b': 'NA', 'c': 'NA'}",,,,2.53 μB (4.2 K),,,Handbook of Magnetic Materials,True
EuCu2Ge2,,13 K,,,,"{'a': 'NA', 'b': 'NA', 'c': 'NA'}",,,,,,,Handbook of Magnetic Materials,True
GdCu2Ge2,,(12) K,,,,"{'a': 'NA', 'b': 'NA', 'c': 'NA'}",,,,,,,Handbook of Magnetic Materials,True
TbCu2Ge2,,13 K,,,,"{'a': 'NA', 'b': 'NA', 'c': 'NA'}",,,,8.6 μB (4.2 K),,,Handbook of Magnetic Materials,True
DyCu2Ge2,,8 K,,,,"{'a': 'NA', 'b': 'NA', 'c': 'NA'}",,,,8 μB (3 K),,,Handbook of Magnetic Materials,True
HoCu2Ge2,,6.5 K,,,,"{'a': 'NA', 'b': 'NA', 'c': 'NA'}",,,,6.5 μB (4.2 K),,,Handbook of Magnetic Materials,True
ErCu2Ge2,,< 4.2 K,,,,"{'a': 'NA', 'b': 'NA', 'c': 'NA'}",,,,8 μB (1.9 K),,,Handbook of Magnetic Materials,True
TmCu2Ge2,,< 4.2 K,,,,"{'a': 'NA', 'b': 'NA', 'c': 'NA'}",,,,,,,Handbook of Magnetic Materials,True
CrS,,460 K,,Monocl.,Monoclinic,"{'a': '3.826 Å', 'b': '5.913 Å', 'c': '6.089 Å'}",,,,3.4 μB,,,jellinek (1957),True
CrSe,,280 K,,NiAs,Hexagonal,"{'a': '3.699 Å', 'b': 'NA', 'c': '6.072 Å'}",,,,3.6 μB,,,kjekshus and jamison (1971),True
CrTe,≈330 K,,,NiAs,Nonstoichiometric,"{'a': 'NA', 'b': 'NA', 'c': 'NA'}",,,,,,,chevreton et al. (1963a),True
MnS,,173 K,,See text,,"{'a': 'NA', 'b': 'NA', 'c': 'NA'}",,,,,,,hulliger (1968),True
MnTe,,307 K,,NiAs,Hexagonal,"{'a': '4.148 Å', 'b': 'NA', 'c': '6.710 Å'}",,,,,,,pearson (1967),True
Mn3O4,1443 K,,,Spinel,normal,"{'a': 'NA', 'b': 'NA', 'c': '1.162'}",,,,,,,Handbook of Magnetic Materials,True
CdMn2O4,670 K,,,Spinel,normal,"{'a': 'NA', 'b': 'NA', 'c': '1.191'}",,,,,,,Handbook of Magnetic Materials,True
ZnMn2O4,1298 K,,,Spinel,normal,"{'a': 'NA', 'b': 'NA', 'c': '1.142'}",,,,,,,Handbook of Magnetic Materials,True
MgMn2O4,1200 K,,,Spinel,0.78 < δ < 0.79,"{'a': 'NA', 'b': 'NA', 'c': '1.15'}",,,,,,,Handbook of Magnetic Materials,True
CoMn2O4,1173 K,,,Spinel,normal,"{'a': 'NA', 'b': 'NA', 'c': '1.15'}",,,,,,,Handbook of Magnetic Materials,True
FeMn2O4,470 K,,,Spinel,δ ~ 0.15,"{'a': 'NA', 'b': 'NA', 'c': '1.045-1.064'}",,,,,,,Handbook of Magnetic Materials,True
CrMn2O4,569 K,,,Spinel,inverse,"{'a': 'NA', 'b': 'NA', 'c': '1.049'}",,,,,,,Handbook of Magnetic Materials,True
CuFe2O4,633 K,,,Spinel,0.06 < δ < 0.24,"{'a': 'NA', 'b': 'NA', 'c': '1.06'}",,,,,,,Handbook of Magnetic Materials,True
CuCr2O4,903 K,,,Spinel,normal,"{'a': 'NA', 'b': 'NA', 'c': '0.913'}",,,,,,,Handbook of Magnetic Materials,True
CuRh2O4,833 K,,,Spinel,normal,"{'a': 'NA', 'b': 'NA', 'c': '0.91'}",,,,,,,Handbook of Magnetic Materials,True
NiCr2O4,275 K,,,Spinel,normal,"{'a': 'NA', 'b': 'NA', 'c': '1.04'}",,,,,,,Handbook of Magnetic Materials,True
NiRh2O4,360 K,,,Spinel,normal,"{'a': 'NA', 'b': 'NA', 'c': '1.04'}",,,,,,,Handbook of Magnetic Materials,True
FeCr2O4,135 K,,,Spinel,normal,"{'a': 'NA', 'b': 'NA', 'c': '0.986'}",,,,,,,Handbook of Magnetic Materials,True
FeV2O4,127 K,,,Spinel,normal,"{'a': 'NA', 'b': 'NA', 'c': '1.014'}",,,,,,,Handbook of Magnetic Materials,True
β-U₂N₃,186 K,,,La₂O₃,"a = 3.696-3.700 Å, c = 5.826-5.840 Å","{'a': '3.696-3.700', 'b': 'NA', 'c': '5.826-5.840'}",,,,,,,Handbook of Magnetic Materials,True
U₃P₄,136.5-138 K,,138-144 K,Th₃P₄,8.214 Å,"{'a': '8.214', 'b': 'NA', 'c': 'NA'}",,,,,,,Handbook of Magnetic Materials,True
U₃As₄,198 K,,198-205 K,Th₃P₄,8.521 Å,"{'a': '8.521', 'b': 'NA', 'c': 'NA'}",,,,,,,Handbook of Magnetic Materials,True
U₃Sb₄,146 K,,148-155 K,Th₃P₄,9.112 Å,"{'a': '9.112', 'b': 'NA', 'c': 'NA'}",,,,,,,Handbook of Magnetic Materials,True
U₃Bi₄,108 K,,110 K,Th₃P₄,9.350 Å,"{'a': '9.350', 'b': 'NA', 'c': 'NA'}",,,,,,,Handbook of Magnetic Materials,True
β-UBi,156 K,,154 K,tetrag.,"a = 11.12 Å, c = 10.55 Å","{'a': '11.12', 'b': 'NA', 'c': '10.55'}",,,,,,,Handbook of Magnetic Materials,True
NpN,82-100 K,,82-100 K,NaCl,4.898 Å,"{'a': '4.898', 'b': 'NA', 'c': 'NA'}",,,,,,,Handbook of Magnetic Materials,True
NpAs₂,22 K,,130 K,Fe₂As,"a = 3.967 Å, c = 8.115 Å","{'a': '3.967', 'b': 'NA', 'c': '8.115'}",,,,,,,Handbook of Magnetic Materials,True
PuP,125 K,,130 K,NaCl,5.651 Å,"{'a': '5.651', 'b': 'NA', 'c': 'NA'}",,,,,,,Handbook of Magnetic Materials,True
PuAs,129 K,,129 K,NaCl,5.86 Å,"{'a': '5.86', 'b': 'NA', 'c': 'NA'}",,,,,,,Handbook of Magnetic Materials,True
PuSb,85 K,,90 K,NaCl,6.240 Å,"{'a': '6.240', 'b': 'NA', 'c': 'NA'}",,,,,,,Handbook of Magnetic Materials,True
CmN,109 K,,,NaCl,5.041 Å,"{'a': '5.041', 'b': 'NA', 'c': 'NA'}",,,,,,,Handbook of Magnetic Materials,True
CmAs,88 K,,,NaCl,5.905 Å,"{'a': '5.905', 'b': 'NA', 'c': 'NA'}",,,,,,,Handbook of Magnetic Materials,True
YCo3,320 K,,,,,"{'a': 'NA', 'b': 'NA', 'c': 'NA'}",,,,,,,Handbook of Magnetic Materials,True
TbCo3,483 K,,,,,"{'a': 'NA', 'b': 'NA', 'c': 'NA'}",,,,,,,Handbook of Magnetic Materials,True
DyCo3,440 K,,,,,"{'a': 'NA', 'b': 'NA', 'c': 'NA'}",,,,,,,Handbook of Magnetic Materials,True
HoCo3,430 K,,,,,"{'a': 'NA', 'b': 'NA', 'c': 'NA'}",,,,,,,Handbook of Magnetic Materials,True
ErCo3,430 K,,,,,"{'a': 'NA', 'b': 'NA', 'c': 'NA'}",,,,,,,Handbook of Magnetic Materials,True
TmCo3,401 K,,,,,"{'a': 'NA', 'b': 'NA', 'c': 'NA'}",,,,,,,Handbook of Magnetic Materials,True
Er2Fe14B,548 K,,,Nd2Fe14B,,"{'a': 'NA', 'b': 'NA', 'c': 'NA'}",P42/mnm,,,13.7 μB/f.u.,,,pourarian (2002),True
Er2Fe14BH3.7,588 K,,,Nd2Fe14B,,"{'a': 'NA', 'b': 'NA', 'c': 'NA'}",P42/mnm,,,16.6 μB/f.u.,,,"dalmas de réotier et al. (1987), zhang et al. (1988a)",True
Tm2Fe14B,540 K,,,Nd2Fe14B,,"{'a': 'NA', 'b': 'NA', 'c': 'NA'}",P42/mnm,,,17.8 μB/f.u.,,,"rupp and wiesinger (1988), pareti et al. (1988)",True
Lu2Fe14B (sx),549 K,,,Nd2Fe14B,,"{'a': 'NA', 'b': 'NA', 'c': 'NA'}",P42/mnm,,,28.8 μB/f.u.,,,tereshina i. et al. (2005b),True
Lu2Fe14BH2.5 (sx),602 K,,,Nd2Fe14B,,"{'a': 'NA', 'b': 'NA', 'c': 'NA'}",P42/mnm,,,30.5 μB/f.u.,,,tereshina i. et al. (2005b),True
Ce2Fe12P7,,,10,,,"{'a': '9.132', 'b': 'NA', 'c': '3.6728'}",,,,,,,reehuis and jeitschko (1989),True
Pr2Fe12P7,,,3,,,"{'a': '9.198', 'b': 'NA', 'c': '3.689'}",,,,,,,reehuis and jeitschko (1989),True
Sm2Fe12P7,,,3,,,"{'a': '9.167', 'b': 'NA', 'c': '3.6670'}",,,,,,,reehuis and jeitschko (1989),True
Gd2Fe12P7,,,5,,,"{'a': '9.140', 'b': 'NA', 'c': '3.6562'}",,,,,,,reehuis and jeitschko (1989),True
Tb2Fe12P7,,,5,,,"{'a': '9.129', 'b': 'NA', 'c': '3.6428'}",,,,,,,reehuis and jeitschko (1989),True
Dy2Fe12P7,,,4,,,"{'a': '9.118', 'b': 'NA', 'c': '3.6393'}",,,,,,,reehuis and jeitschko (1989),True
Ho2Fe12P7,,,3,,,"{'a': '9.109', 'b': 'NA', 'c': '3.6363'}",,,,,,,reehuis and jeitschko (1989),True
Er2Fe12P7,,,7,,,"{'a': '9.100', 'b': 'NA', 'c': '3.6293'}",,,,,,,reehuis and jeitschko (1989),True
Tm2Fe12P7,,,0,,,"{'a': '9.098', 'b': 'NA', 'c': '3.6250'}",,,,,,,reehuis and jeitschko (1989),True
Ce2Co12P7,48,,56,,,"{'a': '9.077', 'b': 'NA', 'c': '3.651'}",,,,1.21,,,reehuis and jeitschko (1989),True
Pr2Co12P7,136,,142,,,"{'a': '9.129', 'b': 'NA', 'c': '3.665'}",,,,,,,reehuis and jeitschko (1989),True
Nd2Co12P7,140,,147,,,"{'a': '9.109', 'b': 'NA', 'c': '3.649'}",,,,,,,reehuis and jeitschko (1989),True
Sm2Co12P7,148,,153,,,"{'a': '9.083', 'b': 'NA', 'c': '3.628'}",,,,,,,reehuis and jeitschko (1989),True
Eu2Co12P7,151,,156,,,"{'a': '9.078', 'b': 'NA', 'c': '3.6265'}",,,,,,,reehuis and jeitschko (1989),True
Gd2Co12P7,145,,154,,,"{'a': '9.068', 'b': 'NA', 'c': '3.617'}",,,,,,,reehuis and jeitschko (1989),True
Tb2Co12P7,150,,158,,,"{'a': '9.049', 'b': 'NA', 'c': '3.609'}",,,,,,,reehuis and jeitschko (1989),True
Dy2Co12P7,152,,159,,,"{'a': '9.046', 'b': 'NA', 'c': '3.603'}",,,,,,,reehuis and jeitschko (1989),True
Ho2Co12P7,152,,160,,,"{'a': '9.043', 'b': 'NA', 'c': '3.5997'}",,,,,,,reehuis and jeitschko (1989),True
Er2Co12P7,146,,155,,,"{'a': '9.032', 'b': 'NA', 'c': '3.5918'}",,,,,,,reehuis and jeitschko (1989),True
Tm2Co12P7,147,,155,,,"{'a': '9.025', 'b': 'NA', 'c': '3.5859'}",,,,,,,reehuis and jeitschko (1989),True
Yb2Co12P7,134,,142,,,"{'a': '9.020', 'b': 'NA', 'c': '3.5793'}",,,,,,,reehuis and jeitschko (1989),True
Lu2Co12P7,150,,158,,,"{'a': '9.018', 'b': 'NA', 'c': '3.576'}",,,,1.14,,,reehuis and jeitschko (1989),True
US,177 K,,,,,"{'a': '5.488 Å', 'b': 'NA', 'c': 'NA'}",,,,,,,"rossat-mignod et al. 1982, vogt and spirlet 1984, schoenes 1980a",True
USe,160 K,,,,,"{'a': '5.74 Å', 'b': 'NA', 'c': 'NA'}",,,,,,,"rossat-mignod et al. 1982, vogt and spirlet 1984, schoenes 1980a",True
UTe,102 K,,,,,"{'a': '6.155 Å', 'b': 'NA', 'c': 'NA'}",,,,,,,"rossat-mignod et al. 1982, vogt and spirlet 1984, schoenes 1980a",True
UP,125 K,,,,,"{'a': '5.589 Å', 'b': 'NA', 'c': 'NA'}",,,,,,,"rossat-mignod et al. 1982, vogt and spirlet 1984, schoenes 1980a",True
UAs,124 K,,,,,"{'a': '5.767 Å', 'b': 'NA', 'c': 'NA'}",,,,,,,"rossat-mignod et al. 1982, vogt and spirlet 1984, schoenes 1980a",True
USb0.85Te0.15,214 K,,,,,"{'a': '6.197 Å', 'b': 'NA', 'c': 'NA'}",,,,,,,"rossat-mignod et al. 1982, vogt and spirlet 1984, schoenes 1980a",True
B0.20Fe0.80,651 K,,,,,"{'a': 'NA', 'b': 'NA', 'c': 'NA'}",,,,1.55 μB,,,becker et al. (1977),True
P0.125Co0.075Fe0.80,586 K,,,,,"{'a': 'NA', 'b': 'NA', 'c': 'NA'}",,,,1.68 μB,,,tsuei et al. (1968),True
Sc0.25Fe0.75,277 K,,,,,"{'a': 'NA', 'b': 'NA', 'c': 'NA'}",,,,1.13 μB,,,fukamichi et al. (1986a),True
Ti0.25Fe0.75,238 K,,,,,"{'a': 'NA', 'b': 'NA', 'c': 'NA'}",,,,0.65 μB,,,Handbook of Magnetic Materials,True
Zr0.25Fe0.75,283 K,,,,,"{'a': 'NA', 'b': 'NA', 'c': 'NA'}",,,,0.95 μB,,,Handbook of Magnetic Materials,True
Y0.52Fe0.48,18 K,,,,,"{'a': 'NA', 'b': 'NA', 'c': 'NA'}",,,,0.86 μB,,,coey et al. (1981),True
Y0.32Fe0.68,70 K,,,,,"{'a': 'NA', 'b': 'NA', 'c': 'NA'}",,,,1.69 μB,,,Handbook of Magnetic Materials,True
Y0.20Fe0.80,108 K,,,,,"{'a': 'NA', 'b': 'NA', 'c': 'NA'}",,,,1.89 μB,,,Handbook of Magnetic Materials,True
La0.24Fe0.76,330 K,,,,,"{'a': 'NA', 'b': 'NA', 'c': 'NA'}",,,,1.53 μB,,,kazama et al. (1980),True
Ce0.20Fe0.80,190 K,,,,,"{'a': 'NA', 'b': 'NA', 'c': 'NA'}",,,,0.80 μB,,,buschow and van engen (1980),True
Ge0.53Fe0.47,230 K,,,,,"{'a': 'NA', 'b': 'NA', 'c': 'NA'}",,,,0.90 μB,,,suran et al. (1976),True
B0.20Co0.80,~765 K,,,,,"{'a': 'NA', 'b': 'NA', 'c': 'NA'}",,,,1.02 μB,,,o'handley et al. (1976a),True
P0.24Co0.76,512 K,,,,,"{'a': 'NA', 'b': 'NA', 'c': 'NA'}",,,,0.88 μB,,,pan and turnbull (1974),True
Y0.57Co0.43,450 K,,,,,"{'a': 'NA', 'b': 'NA', 'c': 'NA'}",,,,0.20 μB,,,heiman and lee (1975),True
Y0.40Co0.60,195 K,,,,,"{'a': 'NA', 'b': 'NA', 'c': 'NA'}",,,,0.60 μB,,,fukamichi et al. (1986b),True
Y0.20Co0.80,>600 K,,,,,"{'a': 'NA', 'b': 'NA', 'c': 'NA'}",,,,1.65 μB,,,buschow et al. (1977),True
Y0.25Ni0.75,20 K,,,,,"{'a': 'NA', 'b': 'NA', 'c': 'NA'}",,,,0.03 μB,,,liénard and rebouillat (1978),True
Y0.13Ni0.87,118 K,,,,,"{'a': 'NA', 'b': 'NA', 'c': 'NA'}",,,,0.12 μB,,,Handbook of Magnetic Materials,True
Y0.05Ni0.95,327 K,,,,,"{'a': 'NA', 'b': 'NA', 'c': 'NA'}",,,,0.36 μB,,,Handbook of Magnetic Materials,True
Y0.03Ni0.97,390 K,,,,,"{'a': 'NA', 'b': 'NA', 'c': 'NA'}",,,,0.41 μB,,,Handbook of Magnetic Materials,True
C0.09Ni0.91,164 K,,,,,"{'a': 'NA', 'b': 'NA', 'c': 'NA'}",,,,0.21 μB,,,frémy et al. (1984),True
C0.15Ni0.85,11 K,,,,,"{'a': 'NA', 'b': 'NA', 'c': 'NA'}",,,,0.034 μB,,,Handbook of Magnetic Materials,True
B0.20Fe0.40Ni0.40,662 K,,,,,"{'a': 'NA', 'b': 'NA', 'c': 'NA'}",,,,1.03 μB,,,o'handley et al. (1976a),True
B0.20Fe0.40Co0.40,>800 K,,,,,"{'a': 'NA', 'b': 'NA', 'c': 'NA'}",,,,1.43 μB,,,Handbook of Magnetic Materials,True
"U₂(Y, La, Lu)₁₋ₓB₄",1.6-31 K,,,ThB₄,,"{'a': 'NA', 'b': 'NA', 'c': 'NA'}",,,,,,,Handbook of Magnetic Materials,True
UGa₂,126-133 K,,125 K,AlB₂,"a=4.212, c=4.01-4.024","{'a': '4.212', 'b': 'NA', 'c': '4.01-4.024'}",,1.50,,3.12 µB,,,Handbook of Magnetic Materials,True
U₂Ga₃,23 K,,19 K,ortho-rhombic,"a=7.583, b=9.398, c=9.382","{'a': '7.583', 'b': '9.398', 'c': '9.382'}",,1.1,,3.0 µB,,,Handbook of Magnetic Materials,True
UGe₂,52 K,,-89 K,ZrSi₂,"a=4.06, b=15.8, c=3.97","{'a': '4.06', 'b': '15.8', 'c': '3.97'}",,0.8,,3.03 µB,,,Handbook of Magnetic Materials,True
U₃Ge₄,94 K,,67 K,ortho-rhombic,"a=5.87, b=9.88, c=8.98","{'a': '5.87', 'b': '9.88', 'c': '8.98'}",,,,2.83 µB,,,Handbook of Magnetic Materials,True
NpB₂,99.5 K,,,AlB₂,,"{'a': 'NA', 'b': 'NA', 'c': 'NA'}",,0.3,,,,,Handbook of Magnetic Materials,True
NpCₓ,190-220 K,,,NaCl,"5.003(x=0.95), 4.992(x=0.91), 4.994(x=0.89)","{'a': '5.003(x=0.95), 4.992(x=0.91), 4.994(x=0.89)', 'b': 'NA', 'c': 'NA'}",,2.1,,,,,Handbook of Magnetic Materials,True
Np₂C₃,109 K,,114 K,Pu₂C₃,8.1036,"{'a': '8.1036', 'b': 'NA', 'c': 'NA'}",,0.92,,3.4 µB,,,Handbook of Magnetic Materials,True
PuGe₂,35 K,,,ThSi₂,"a=4.10, c=13.81","{'a': '4.10', 'b': 'NA', 'c': '13.81'}",,0.14,,,,,Handbook of Magnetic Materials,True
LaFe4As12,,,0.12 (2K),,,"{'a': '8.3252', 'b': 'NA', 'c': 'NA'}",,,,170 μB/f.u.,,,"braun and jeitschko (1980a), tatsuoka et al. (2008)",True
LaRu4As12,,,>73,,,"{'a': '8.5081', 'b': 'NA', 'c': 'NA'}",,,,,,,"braun and jeitschko (1980a), namiki et al. (2007), shimizu et al. (2007), shirotani et al. (1997)",True
LaxFe4Sb12,,,-55 to -34,,,"{'a': '9.1395', 'b': 'NA', 'c': 'NA'}",,,,0.67 (48 T),,,"bauer et al. (2002c), braun and jeitschko (1980b), danebrock et al. (1996), harima and takegahara (2003), mori et al. (2007), tanaka et al. (2007), uchiumi et al. (1999), viennois et al. (2003, 2004, 2005), yamada et al. (2007)",True
Y6Mn23,"486, 498 K",,,Th6Mn23,,"{'a': 'NA', 'b': 'NA', 'c': 'NA'}",Fm3m,,,"13.2, 13.8 μB/f.u.",,,Handbook of Magnetic Materials,True
Y6Mn23H9,563 K,,,Th6Mn23,,"{'a': 'NA', 'b': 'NA', 'c': 'NA'}",Fm3m,,,,,,Handbook of Magnetic Materials,True
Y6Mn23H20,700 K,,,Th6Mn23,,"{'a': 'NA', 'b': 'NA', 'c': 'NA'}",Fm3m,,,,,,Handbook of Magnetic Materials,True
Nd6Mn23,438 K,,,Th6Mn23,,"{'a': 'NA', 'b': 'NA', 'c': 'NA'}",Fm3m,,,4.8 μB/f.u.,,,Handbook of Magnetic Materials,True
Nd6Mn23Hx,220 K,,,Th6Mn23,,"{'a': 'NA', 'b': 'NA', 'c': 'NA'}",Fm3m,,,20.8 μB/f.u.,,,Handbook of Magnetic Materials,True
Sm6Mn23,450 K,,,Th6Mn23,,"{'a': 'NA', 'b': 'NA', 'c': 'NA'}",Fm3m,,,3.0 μB/f.u.,,,Handbook of Magnetic Materials,True
Sm6Mn23Hx,230 K,,,Th6Mn23,,"{'a': 'NA', 'b': 'NA', 'c': 'NA'}",Fm3m,,,15.3 μB/f.u.,,,Handbook of Magnetic Materials,True
Gd6Mn23,461 K,,,Th6Mn23,,"{'a': 'NA', 'b': 'NA', 'c': 'NA'}",Fm3m,,,49 μB/f.u.,,,Handbook of Magnetic Materials,True
Gd6Mn23H22,"140, 180 K",,,Th6Mn23,,"{'a': 'NA', 'b': 'NA', 'c': 'NA'}",Fm3m,,,14.2 μB/f.u.,,,Handbook of Magnetic Materials,True
Tb6Mn23,455 K,,,Th6Mn23,,"{'a': 'NA', 'b': 'NA', 'c': 'NA'}",Fm3m,,,49 μB/f.u.,,,Handbook of Magnetic Materials,True
Tb6Mn23H23,220 K,,,Th6Mn23,,"{'a': 'NA', 'b': 'NA', 'c': 'NA'}",Fm3m,,,17.2 μB/f.u.,,,Handbook of Magnetic Materials,True
Dy6Mn23,"443, 435 K",,,Th6Mn23,,"{'a': 'NA', 'b': 'NA', 'c': 'NA'}",Fm3m,,,"49.6, 40.5 μB/f.u.",,,Handbook of Magnetic Materials,True
Dy6Mn23H23,<4.2 K,,,Th6Mn23,,"{'a': 'NA', 'b': 'NA', 'c': 'NA'}",Fm3m,,,,,,Handbook of Magnetic Materials,True
Ho6Mn23,434 K,,,Th6Mn23,,"{'a': 'NA', 'b': 'NA', 'c': 'NA'}",Fm3m,,,59.8 μB/f.u.,,,Handbook of Magnetic Materials,True
Ho6Mn23H23,<4.2 K,,,Th6Mn23,,"{'a': 'NA', 'b': 'NA', 'c': 'NA'}",Fm3m,,,,,,Handbook of Magnetic Materials,True
Er6Mn23,415 K,,,Th6Mn23,,"{'a': 'NA', 'b': 'NA', 'c': 'NA'}",Fm3m,,,38 μB/f.u.,,,Handbook of Magnetic Materials,True
Er6Mn23H23,"<4.2, 85 K",,,Th6Mn23,,"{'a': 'NA', 'b': 'NA', 'c': 'NA'}",Fm3m,,,,,,Handbook of Magnetic Materials,True
Tm6Mn23,404 K,,,Th6Mn23,,"{'a': 'NA', 'b': 'NA', 'c': 'NA'}",Fm3m,,,29.5 μB/f.u.,,,Handbook of Magnetic Materials,True
Lu6Mn23,378 K,,,Th6Mn23,,"{'a': 'NA', 'b': 'NA', 'c': 'NA'}",Fm3m,,,8.9 μB/f.u.,,,Handbook of Magnetic Materials,True
Lu6Mn23Hx,266 K,,,Th6Mn23,,"{'a': 'NA', 'b': 'NA', 'c': 'NA'}",Fm3m,,,3.4 μB/f.u.,,,Handbook of Magnetic Materials,True
Th6Mn23H30,329 K,,,Th6Mn23,,"{'a': 'NA', 'b': 'NA', 'c': 'NA'}",Fm3m,,,18.4 μB/f.u.,,,Handbook of Magnetic Materials,True
YMn2,100 K,,,MgCu2,,"{'a': 'NA', 'b': 'NA', 'c': 'NA'}",Fd3m,,,2.7 μB/f.u.,,,Handbook of Magnetic Materials,True
YMn2H1,200 K,,,MgCu2,,"{'a': 'NA', 'b': 'NA', 'c': 'NA'}",Fd3m,,,,,,Handbook of Magnetic Materials,True
YMn2D1,219 K,,,MgCu2,,"{'a': 'NA', 'b': 'NA', 'c': 'NA'}",Fd3m,,,,,,Handbook of Magnetic Materials,True
YMn2H2,240 K,,,MgCu2,,"{'a': 'NA', 'b': 'NA', 'c': 'NA'}",Fd3m,,,,,,Handbook of Magnetic Materials,True
YMn2D2,259 K,,,MgCu2,,"{'a': 'NA', 'b': 'NA', 'c': 'NA'}",Fd3m,,,,,,Handbook of Magnetic Materials,True
YMn2H3.4,284 K,,,MgCu2,,"{'a': 'NA', 'b': 'NA', 'c': 'NA'}",Fd3m,,,0.52 μB/f.u.,,,Handbook of Magnetic Materials,True
SmMn2,86 K,,,MgZn2,,"{'a': 'NA', 'b': 'NA', 'c': 'NA'}",P63/mmc,,,,,,Handbook of Magnetic Materials,True
SmMn2H2,248 K,,,MgZn2,,"{'a': 'NA', 'b': 'NA', 'c': 'NA'}",P63/mmc,,,,,,Handbook of Magnetic Materials,True
GdMn2,108 K,,,MgCu2,,"{'a': 'NA', 'b': 'NA', 'c': 'NA'}",Fd3m,,,,,,Handbook of Magnetic Materials,True
GdMn2D4.1,358 K,,,MgCu2,,"{'a': 'NA', 'b': 'NA', 'c': 'NA'}",Fd3m,,,0.8 μB/f.u.,,,Handbook of Magnetic Materials,True
GdMn2Hx,260 K,,,MgCu2,,"{'a': 'NA', 'b': 'NA', 'c': 'NA'}",Fd3m,,,3.2 μB/f.u.,,,Handbook of Magnetic Materials,True
YCo3,320 K,,,,,"{'a': 'NA', 'b': 'NA', 'c': 'NA'}",,,,,,,"andreev (1990), andreev and zadvorkin (1991), shcherbakova et al. (1986)",True
TbCo3,483 K,,,,,"{'a': 'NA', 'b': 'NA', 'c': 'NA'}",,,,,,,"andreev (1990), andreev and zadvorkin (1991), shcherbakova and yermolenko (1985)",True
DyCo3,440 K,,,,,"{'a': 'NA', 'b': 'NA', 'c': 'NA'}",,,,,,,"andreev (1990), andreev and zadvorkin (1991), shcherbakova and yermolenko (1985)",True
HoCo3,430 K,,,,,"{'a': 'NA', 'b': 'NA', 'c': 'NA'}",,,,,,,"andreev (1990), andreev and zadvorkin (1991), shcherbakova et al. (1986), shcherbakova and yermolenko (1982), bartashevich et al. (1992)",True
ErCo3,430 K,,,,,"{'a': 'NA', 'b': 'NA', 'c': 'NA'}",,,,,,,"andreev (1990), andreev and zadvorkin (1991), bartashevich et al. (1992), georges et al. (1975)",True
TmCo3,401 K,,,,,"{'a': 'NA', 'b': 'NA', 'c': 'NA'}",,,,,,,"andreev (1990), andreev and zadvorkin (1991), shcherbakova and yermolenko (1982)",True
Y2Fe14B,571 K,,,,,"{'a': 'NA', 'b': 'NA', 'c': 'NA'}",,2.3 T,,1.38 T,,,Handbook of Magnetic Materials,True
La2Fe14B,516 K,,,,,"{'a': 'NA', 'b': 'NA', 'c': 'NA'}",,2.0 T,,1.38 T,,,Handbook of Magnetic Materials,True
Ce2Fe14B,533 K,,,,,"{'a': 'NA', 'b': 'NA', 'c': 'NA'}",,2.6 T,,1.17 T,,,Handbook of Magnetic Materials,True
Pr2Fe14B,565 K,,,,,"{'a': 'NA', 'b': 'NA', 'c': 'NA'}",,7.5 T,,1.56 T,,,Handbook of Magnetic Materials,True
Nd2Fe14B,588 K,142 K,,,,"{'a': 'NA', 'b': 'NA', 'c': 'NA'}",,7.5 T,,1.60 T,,,Handbook of Magnetic Materials,True
Sm2Fe14B,618 K,,,,,"{'a': 'NA', 'b': 'NA', 'c': 'NA'}",,,,1.50 T,,,Handbook of Magnetic Materials,True
Gd2Fe14B,660 K,,,,,"{'a': 'NA', 'b': 'NA', 'c': 'NA'}",,2.3 T,,0.84 T,,,Handbook of Magnetic Materials,True
Tb2Fe14B,629 K,,,,,"{'a': 'NA', 'b': 'NA', 'c': 'NA'}",,,,0.70 T,,,Handbook of Magnetic Materials,True
Dy2Fe14B,593 K,,,,,"{'a': 'NA', 'b': 'NA', 'c': 'NA'}",,,,0.71 T,,,Handbook of Magnetic Materials,True
Ho2Fe14B,574 K,58 K,,,,"{'a': 'NA', 'b': 'NA', 'c': 'NA'}",,9.2 T,,0.81 T,,,Handbook of Magnetic Materials,True
Er2Fe14B,557 K,320 K,,,,"{'a': 'NA', 'b': 'NA', 'c': 'NA'}",,,,0.90 T,,,Handbook of Magnetic Materials,True
Tm2Fe14B,540 K,312 K,,,,"{'a': 'NA', 'b': 'NA', 'c': 'NA'}",,,,1.15 T,,,Handbook of Magnetic Materials,True
Yb2Fe14B,524 K,115 K,,,,"{'a': 'NA', 'b': 'NA', 'c': 'NA'}",,,,,,,Handbook of Magnetic Materials,True
Lu2Fe14B,539 K,,,,,"{'a': 'NA', 'b': 'NA', 'c': 'NA'}",,2.6 T,,1.17 T,,,Handbook of Magnetic Materials,True
PrFe2Ge2,,14.2 K,,,,"{'a': 'NA', 'b': 'NA', 'c': 'NA'}",,,,2.75 μB/f.u. (1.3 K),,,Handbook of Magnetic Materials,True
NdFe2Ge2,,13 K,,,,"{'a': 'NA', 'b': 'NA', 'c': 'NA'}",,,,3.4 μB/f.u. (4.2 K),,,Handbook of Magnetic Materials,True
GdFe2Ge2,,11 K,,,,"{'a': 'NA', 'b': 'NA', 'c': 'NA'}",,,,,,,Handbook of Magnetic Materials,True
TbFe2Ge2,,7.5 K,,,,"{'a': 'NA', 'b': 'NA', 'c': 'NA'}",,,,,,,Handbook of Magnetic Materials,True
DyFe2Ge2,,6 K,,,,"{'a': 'NA', 'b': 'NA', 'c': 'NA'}",,,,,,,Handbook of Magnetic Materials,True
NdOs4P12,1.15 K,,-23 K,,,"{'a': '8.0638 Å', 'b': 'NA', 'c': 'NA'}",,,,"1.7 µB/f.u. (H//[100], 2K, 7 T)",,,"jeitschko and braun (1977), sugawara et al. (unpublished data)",True
NdFe4As12,15 K,,-45 K,,,"{'a': '8.309 Å', 'b': 'NA', 'c': 'NA'}",,,,,,,"jeitschko et al. (2000), takeda et al. (unpublished data)",True
