Repository: MaMMoS-project/ML-models

# ML-models
Collection of various ML models developed for the MaMMoS project

Models are organized in different folders of this repository:


- ./beyond-stoner-wolfarth:

   ML models to replace single-grain micromagnetics simulations by ML predictions for:

   -- ./beyond-stoner-wolfarth/single-grain-easy-axis-model:
      where the H and K1 vector are aligned along the z-axis of the simulation cube
      This model predicts Mr, Hc, and BHmax from a, k1, and Ms
      Current model version: v1.0

   -- ./inverse-beyond-stoner-wolfarth/single-grain-easy-axis-model:
      where the H and K1 vector are aligned along the z-axis of the simulation cube

File: compound-to-experimental-tc/data/MagneticMaterials_All.csv (part 89 of 94)
Material_Name,Curie,Neel,Curie_Weiss,Crystal_Structure,Lattice_Structure,Lattice_Parameters,Space_Group,Coercivity,Magnetic_Moment,Magnetization,Remanence,Susceptibility,DOI,Experimental
NdxFexSb12,8.6–16.5 K,,-15 to 36 K,,,"{'a': '9.130 Å', 'b': 'NA', 'c': 'NA'}",,,,"2.3 µB/f.u. (2 K, 5.5 T)",,,"bauer et al. (2002b), danebrock et al. (1996), evers et al. (1995), ikeno et al. (2008)",True
NdRu4Sb12,1.3 K,,-28 K,,,"{'a': '9.2642 Å', 'b': 'NA', 'c': 'NA'}",,,,"1.8 µB/f.u. (2.2K, 4.8 T)",,,"braun and jeitschko (1980b), takeda and ishikawa (2000a, 2000b)",True
NdOs4Sb12,0.9 K,,-43 K,,,"{'a': '9.2989 Å', 'b': 'NA', 'c': 'NA'}",,,,"1.73 µB/f.u. (0.4K, 5.5 T)",,,"braun and jeitschko (1980b), ho et al. (2005), sugawara et al. (2005a)",True
SmRu4P12,,16.5 K,,,,"{'a': '8.0397 Å', 'b': 'NA', 'c': 'NA'}",,,,,,,"aoki et al. (2007a), kikuchi et al. (2007a), matsuhira et al. (2002b, 2005a), sekine et al. (1998), yoshizawa et al. (2005)",True
PrCo2Si2,,30 K,-40 K,,,"{'a': 'NA', 'b': 'NA', 'c': 'NA'}",,,,,,,Handbook of Magnetic Materials,True
PrCo2Si2,,49 K,,,,"{'a': 'NA', 'b': 'NA', 'c': 'NA'}",,,,,,,Handbook of Magnetic Materials,True
PrCo2Si2,,31 K,,,,"{'a': 'NA', 'b': 'NA', 'c': 'NA'}",,,,,,,Handbook of Magnetic Materials,True
PrCo2Si2,,30 K,,,,"{'a': 'NA', 'b': 'NA', 'c': 'NA'}",,,,,,,Handbook of Magnetic Materials,True
NdCo2Si2,,26 K,,,,"{'a': 'NA', 'b': 'NA', 'c': 'NA'}",,,,,,,Handbook of Magnetic Materials,True
GdCo2Si2,,43 K,-40 K,,,"{'a': 'NA', 'b': 'NA', 'c': 'NA'}",,,,,,,Handbook of Magnetic Materials,True
GdCo2Si2,,44 K,-55 K,,,"{'a': 'NA', 'b': 'NA', 'c': 'NA'}",,,,,,,Handbook of Magnetic Materials,True
GdCo2Si2,,45 K,-29 K,,,"{'a': 'NA', 'b': 'NA', 'c': 'NA'}",,,,,,,Handbook of Magnetic Materials,True
GdCo2Si2,,46 K,-36 K,,,"{'a': 'NA', 'b': 'NA', 'c': 'NA'}",,,,,,,Handbook of Magnetic Materials,True
GdCo2Si2,,46.4 K,,,,"{'a': 'NA', 'b': 'NA', 'c': 'NA'}",,,,,,,Handbook of Magnetic Materials,True
TbCo2Si2,,45 K,-73 K,,,"{'a': 'NA', 'b': 'NA', 'c': 'NA'}",,,,,,,Handbook of Magnetic Materials,True
TbCo2Si2,,8 K,-16 K,,,"{'a': 'NA', 'b': 'NA', 'c': 'NA'}",,,,,,,Handbook of Magnetic Materials,True
TbCo2Si2,,46 K,,,,"{'a': 'NA', 'b': 'NA', 'c': 'NA'}",,,,,,,Handbook of Magnetic Materials,True
TbCo2Si2,,30 K,,,,"{'a': 'NA', 'b': 'NA', 'c': 'NA'}",,,,,,,Handbook of Magnetic Materials,True
TbCo2Si2,,46 K,,,,"{'a': 'NA', 'b': 'NA', 'c': 'NA'}",,,,,,,Handbook of Magnetic Materials,True
DyCo2Si2,,19.5 K,-27 K,,,"{'a': 'NA', 'b': 'NA', 'c': 'NA'}",,,,,,,Handbook of Magnetic Materials,True
DyCo2Si2,,21 K,,,,"{'a': 'NA', 'b': 'NA', 'c': 'NA'}",,,,,,,Handbook of Magnetic Materials,True
DyCo2Si2,,21 K,-35 K,,,"{'a': 'NA', 'b': 'NA', 'c': 'NA'}",,,,,,,Handbook of Magnetic Materials,True
DyCo2Si2,,25 K,,,,"{'a': 'NA', 'b': 'NA', 'c': 'NA'}",,,,,,,Handbook of Magnetic Materials,True
DyCo2Si2,,21 K,,,,"{'a': 'NA', 'b': 'NA', 'c': 'NA'}",,,,,,,Handbook of Magnetic Materials,True
HoCo2Si2,,11.2 K,-10 K,,,"{'a': 'NA', 'b': 'NA', 'c': 'NA'}",,,,,,,Handbook of Magnetic Materials,True
HoCo2Si2,,15 K,-8 K,,,"{'a': 'NA', 'b': 'NA', 'c': 'NA'}",,,,,,,Handbook of Magnetic Materials,True
HoCo2Si2,,10 K,,,,"{'a': 'NA', 'b': 'NA', 'c': 'NA'}",,10.4 μB,,10.4 μB,,,Handbook of Magnetic Materials,True
HoCo2Si2,,12 K,,,,"{'a': 'NA', 'b': 'NA', 'c': 'NA'}",,,,9.85 μB,,,Handbook of Magnetic Materials,True
HoCo2Si2,,13 K,,,,"{'a': 'NA', 'b': 'NA', 'c': 'NA'}",,,,8.1 μB,,,Handbook of Magnetic Materials,True
ErCo2Si2,,6 K,-9 K,,,"{'a': 'NA', 'b': 'NA', 'c': 'NA'}",,,,,,,Handbook of Magnetic Materials,True
ErCo2Si2,,11 K,,,,"{'a': 'NA', 'b': 'NA', 'c': 'NA'}",,8.7 μB,,,,,Handbook of Magnetic Materials,True
ErCo2Si2,,6 K,,,,"{'a': 'NA', 'b': 'NA', 'c': 'NA'}",,6.75 μB,,,,,Handbook of Magnetic Materials,True
TmCo2Si2,,3 K,-8 K,,,"{'a': 'NA', 'b': 'NA', 'c': 'NA'}",,6.2 μB,,6.9 μB,,,Handbook of Magnetic Materials,True
YbCo2Si2,,1.7 K,-16.5 K,,,"{'a': 'NA', 'b': 'NA', 'c': 'NA'}",,1.4 μB,,4.47 μB,,,Handbook of Magnetic Materials,True
PrNi2Si2,,18 K,-6 K,,,"{'a': 'NA', 'b': 'NA', 'c': 'NA'}",,2.6 μB,,3.67 μB,,,Handbook of Magnetic Materials,True
NdNi2Si2,,6.2 K,-4 K,,,"{'a': 'NA', 'b': 'NA', 'c': 'NA'}",,2.6 μB,,3.73 μB,,,Handbook of Magnetic Materials,True
GdNi2Si2,,14.5 K,-7 K,,,"{'a': 'NA', 'b': 'NA', 'c': 'NA'}",,8.9 μB,,8.05 μB,,,Handbook of Magnetic Materials,True
GdNi2Si2,,15.5 K,-6 K,,,"{'a': 'NA', 'b': 'NA', 'c': 'NA'}",,,,8.0 μB,,,Handbook of Magnetic Materials,True
GdNi2Si2,,15 K,-1 K,,,"{'a': 'NA', 'b': 'NA', 'c': 'NA'}",,,,7.97 μB,,,Handbook of Magnetic Materials,True
GdNi2Si2,,11.6 K,,,,"{'a': 'NA', 'b': 'NA', 'c': 'NA'}",,,,,,,Handbook of Magnetic Materials,True
GdNi2Si2,,14 K,0 K,,,"{'a': 'NA', 'b': 'NA', 'c': 'NA'}",,,,7.9 μB,,,Handbook of Magnetic Materials,True
TbNi2Si2,,15 K,16 K,,,"{'a': 'NA', 'b': 'NA', 'c': 'NA'}",,8.8 μB,,9.93 μB,,,Handbook of Magnetic Materials,True
TbNi2Si2,,14 K,9 K,,,"{'a': 'NA', 'b': 'NA', 'c': 'NA'}",,,,10.2 μB,,,Handbook of Magnetic Materials,True
TbNi2Si2,,10 K,,,,"{'a': 'NA', 'b': 'NA', 'c': 'NA'}",,8.1 μB,,,,,Handbook of Magnetic Materials,True
DyNi2Si2,,6 K,2 K,,,"{'a': 'NA', 'b': 'NA', 'c': 'NA'}",,,,10.74 μB,,,Handbook of Magnetic Materials,True
DyNi2Si2,,7 K,-4 K,,,"{'a': 'NA', 'b': 'NA', 'c': 'NA'}",,,,10.7 μB,,,Handbook of Magnetic Materials,True
HoNi2Si2,,4.3 K,0 K,,,"{'a': 'NA', 'b': 'NA', 'c': 'NA'}",,9.6 μB,,10.58 μB,,,Handbook of Magnetic Materials,True
HoNi2Si2,,"4.2, 3.1 K",1.4 K,,,"{'a': 'NA', 'b': 'NA', 'c': 'NA'}",,,,9.4 μB,,,Handbook of Magnetic Materials,True
ErNi2Si2,,3 K,4 K,,,"{'a': 'NA', 'b': 'NA', 'c': 'NA'}",,6.4 μB,,9.58 μB,,,Handbook of Magnetic Materials,True
TmNi2Si2,,1.7 K,6.5 K,,,"{'a': 'NA', 'b': 'NA', 'c': 'NA'}",,5.6 μB,,7.64 μB,,,Handbook of Magnetic Materials,True
Nd2Fe14BH1,640 K,,,Nd2Fe14B,,"{'a': 'NA', 'b': 'NA', 'c': 'NA'}",P42/mnm,,,35.4 μB/f.u.,,,Handbook of Magnetic Materials,True
Nd2Fe14BH2,663 K,,,Nd2Fe14B,,"{'a': 'NA', 'b': 'NA', 'c': 'NA'}",P42/mnm,,,35.5 μB/f.u.,,,Handbook of Magnetic Materials,True
Nd2Fe14BH3,668 K,,,Nd2Fe14B,,"{'a': 'NA', 'b': 'NA', 'c': 'NA'}",P42/mnm,,,35.7 μB/f.u.,,,Handbook of Magnetic Materials,True
Nd2Fe14BH4,673 K,,,Nd2Fe14B,,"{'a': 'NA', 'b': 'NA', 'c': 'NA'}",P42/mnm,,,37.3 μB/f.u.,,,Handbook of Magnetic Materials,True
Sm2Fe14B,616 K,,,Nd2Fe14B,,"{'a': 'NA', 'b': 'NA', 'c': 'NA'}",P42/mnm,,,31.3 μB/f.u.,,,Handbook of Magnetic Materials,True
Gd2Fe14B,650 K,,,Nd2Fe14B,,"{'a': 'NA', 'b': 'NA', 'c': 'NA'}",P42/mnm,,,17.8 μB/f.u.,,,Handbook of Magnetic Materials,True
Gd2Fe14B,655 K,,,Nd2Fe14B,,"{'a': 'NA', 'b': 'NA', 'c': 'NA'}",P42/mnm,,,18.2 μB/f.u.,,,Handbook of Magnetic Materials,True
Gd2Fe14BH4.4,698 K,,,Nd2Fe14B,,"{'a': 'NA', 'b': 'NA', 'c': 'NA'}",P42/mnm,,,22.3 μB/f.u.,,,Handbook of Magnetic Materials,True
Tb2Fe14B,620 K,,,Nd2Fe14B,,"{'a': 'NA', 'b': 'NA', 'c': 'NA'}",P42/mnm,,,12.9 μB/f.u.,,,Handbook of Magnetic Materials,True
Tb2Fe14B,618 K,,,Nd2Fe14B,,"{'a': 'NA', 'b': 'NA', 'c': 'NA'}",P42/mnm,,,12.5 μB/f.u.,,,Handbook of Magnetic Materials,True
Tb2Fe14BH4.4,657 K,,,Nd2Fe14B,,"{'a': 'NA', 'b': 'NA', 'c': 'NA'}",P42/mnm,,,13.6 μB/f.u.,,,Handbook of Magnetic Materials,True
Dy2Fe14B,585 K,,,Nd2Fe14B,,"{'a': 'NA', 'b': 'NA', 'c': 'NA'}",P42/mnm,,,11.0 μB/f.u.,,,Handbook of Magnetic Materials,True
Dy2Fe14B,587 K,,,Nd2Fe14B,,"{'a': 'NA', 'b': 'NA', 'c': 'NA'}",P42/mnm,,,11.4 μB/f.u.,,,Handbook of Magnetic Materials,True
Dy2Fe14BH4.6,638 K,,,Nd2Fe14B,,"{'a': 'NA', 'b': 'NA', 'c': 'NA'}",P42/mnm,,,13.7 μB/f.u.,,,Handbook of Magnetic Materials,True
Ho2Fe14B,565 K,,,Nd2Fe14B,,"{'a': 'NA', 'b': 'NA', 'c': 'NA'}",P42/mnm,,,10.9 μB/f.u.,,,Handbook of Magnetic Materials,True
Ho2Fe14BH5.4,615 K,,,Nd2Fe14B,,"{'a': 'NA', 'b': 'NA', 'c': 'NA'}",P42/mnm,,,14.1 μB/f.u.,,,Handbook of Magnetic Materials,True
Er2Fe14B,550 K,,,Nd2Fe14B,,"{'a': 'NA', 'b': 'NA', 'c': 'NA'}",P42/mnm,,,13.5 μB/f.u.,,,Handbook of Magnetic Materials,True
CeRh3B2,115 K,,,,,"{'a': 'NA', 'b': 'NA', 'c': 'NA'}",,,,,,,Handbook of Magnetic Materials,True
NdRh3B2,31 K,,,,,"{'a': 'NA', 'b': 'NA', 'c': 'NA'}",,,,,,,Handbook of Magnetic Materials,True
SmRh3B2,89 K,,,,,"{'a': 'NA', 'b': 'NA', 'c': 'NA'}",,,,,,,Handbook of Magnetic Materials,True
GdRh3B2,105 K,,,,,"{'a': 'NA', 'b': 'NA', 'c': 'NA'}",,,,,,,Handbook of Magnetic Materials,True
MnB,578 K,,575 K,,,"{'a': 'NA', 'b': 'NA', 'c': 'NA'}",,,,,,,lundqvist et al. (1962),True
MnB,572 K,,600 K,,,"{'a': 'NA', 'b': 'NA', 'c': 'NA'}",,,,,,,cadeville (1965),True
FeB,598 K,,625 K,,,"{'a': 'NA', 'b': 'NA', 'c': 'NA'}",,,,,,,lundqvist et al. (1962),True
FeB,582 K,,646 K,,,"{'a': 'NA', 'b': 'NA', 'c': 'NA'}",,,,,,,cadeville (1965),True
PrFe4As12,18 K,,,,,"{'a': '8.3125', 'b': 'NA', 'c': 'NA'}",,,,2.3 μB/f.u.,,,"braun and jeitschko (1980a), sayles et al. (2008)",True
PrRu4As12,,,-11 K,,,"{'a': '8.4963', 'b': 'NA', 'c': 'NA'}",,,,,,,"braun and jeitschko (1980a), maple et al. (2008), namiki et al. (2007), shimizu et al. (2007), shirotani et al. (1997)",True
PrOs4As12,,"2.3 K, 2.2 K",-25.8 K,,,"{'a': '8.5311', 'b': 'NA', 'c': 'NA'}",,,,1.75 μB/f.u.,,,"braun and jeitschko (1980a), chi et al. (2008), maple et al. (2006), wawryk et al. (2008), yuhasz et al. (2006), tanaka et al. (2007)",True
PrFe4Sb12,>0.5 K,,~4 K,,,"{'a': '9.1362', 'b': 'NA', 'c': 'NA'}",,,,2 μB/f.u.,,,"bauer et al. (2002a), braun and jeitschko (1980b), butch et al. (2005), danebrock et al. (1996)",True
PrxFe4Sb12,4.1-4.6 K,,-22 K,,,"{'a': '9.1351', 'b': 'NA', 'c': 'NA'}",,,,65-1.9 μB/f.u.,,,Handbook of Magnetic Materials,True
PrRu4Sb12,,,-11 K,,,"{'a': '9.2648', 'b': 'NA', 'c': 'NA'}",,,,,,,"bauer et al. (2001b), braun and jeitschko (1980b), takeda and ishikawa (2000a, 2000b)",True
PrOs4Sb12,,,-16 K,,,"{'a': '9.2994', 'b': 'NA', 'c': 'NA'}",,,,2.3 μB/f.u.,,,"aoki et al. (2002b, 2003a), bauer et al. (2002c), braun and jeitschko (1980b), keller et al. (2001), tayama et al. (2003, 2004), vollmer et al. (2003)",True
NdFe4P12,1.94 K,,,,,"{'a': '7.8079', 'b': 'NA', 'c': 'NA'}",,,,1.72 μB/f.u.,,,"jeitschko and braun (1977), keller et al. (2001), meisner (1981), nakanishi et al. (2004), sato et al. (2000), torikachvili et al. (1987)",True
NdRu4P12,1.7 K,,,,,"{'a': '8.0364', 'b': 'NA', 'c': 'NA'}",,,,,,,"jeitschko and braun (1977), masaki et al. (2008), meisner (1981), sekine et al. (1998)",True
Sm₁₀Fe₈₀Ti₁₀,323 °C,,,,,"{'a': 'NA', 'b': 'NA', 'c': 'NA'}",,0.44,,,,,Handbook of Magnetic Materials,True
Sm₁₀Fe₇₀Co₁₀Ti₁₀,438 °C,,,,,"{'a': 'NA', 'b': 'NA', 'c': 'NA'}",,0.50,,,,,Handbook of Magnetic Materials,True
Sm₁₀Fe₆₀Co₂₀Ti₁₀,530 °C,,,,,"{'a': 'NA', 'b': 'NA', 'c': 'NA'}",,0.41,,,,,Handbook of Magnetic Materials,True
Sm₁₀Fe₅₀Co₃₀Ti₁₀,595 °C,,,,,"{'a': 'NA', 'b': 'NA', 'c': 'NA'}",,0.23,,,,,Handbook of Magnetic Materials,True
Sm₁₀Fe₈₀Mo₁₀,232 °C,,,,,"{'a': 'NA', 'b': 'NA', 'c': 'NA'}",,0.47,,,,,Handbook of Magnetic Materials,True
Sm₁₀Fe₇₈B₂Mo₁₀,242 °C,,,,,"{'a': 'NA', 'b': 'NA', 'c': 'NA'}",,0.55,,,,,Handbook of Magnetic Materials,True
Sm₁₀Fe₇₆B₄Mo₁₀,261 °C,,,,,"{'a': 'NA', 'b': 'NA', 'c': 'NA'}",,0.51,,,,,Handbook of Magnetic Materials,True
Sm₁₀Fe₇₈B₂Ti₁₀,329 °C,,,,,"{'a': 'NA', 'b': 'NA', 'c': 'NA'}",,0.50,,,,,Handbook of Magnetic Materials,True
Sm₁₀Fe₈₀Ti₇V₃,341 °C,,,,,"{'a': 'NA', 'b': 'NA', 'c': 'NA'}",,0.54,,,,,Handbook of Magnetic Materials,True
Sm₁₀Fe₈₀Ti₇Si₃,317 °C,,,,,"{'a': 'NA', 'b': 'NA', 'c': 'NA'}",,0.42,,,,,Handbook of Magnetic Materials,True
Sm₁₀Fe₈₀Ti₉Ga,327 °C,,,,,"{'a': 'NA', 'b': 'NA', 'c': 'NA'}",,0.36,,,,,Handbook of Magnetic Materials,True
Sm₁₀Fe₈₀Mo₅Ti₅,288 °C,,,,,"{'a': 'NA', 'b': 'NA', 'c': 'NA'}",,0.56,,,,,Handbook of Magnetic Materials,True
Sm₁₀Fe₇₈B₂Mo₅Ti₅,292 °C,,,,,"{'a': 'NA', 'b': 'NA', 'c': 'NA'}",,0.54,,,,,Handbook of Magnetic Materials,True
Sm₁₀Fe₇₀Co₁₀Mo₅Ti₅,366 °C,,,,,"{'a': 'NA', 'b': 'NA', 'c': 'NA'}",,0.47,,,,,Handbook of Magnetic Materials,True
CeRu2Si2,,10 K,-18 K,,,"{'a': 'NA', 'b': 'NA', 'c': 'NA'}",,,,,,,Handbook of Magnetic Materials,True
PrRu2Si2,18 K,,46.8 K,,,"{'a': 'NA', 'b': 'NA', 'c': 'NA'}",,,,3.18 μB,,,Handbook of Magnetic Materials,True
NdRu2Si2,17.4 K,,29.9 K,,,"{'a': 'NA', 'b': 'NA', 'c': 'NA'}",,,,,,,Handbook of Magnetic Materials,True
SmRu2Si2,,7 K,14.4 K,,,"{'a': 'NA', 'b': 'NA', 'c': 'NA'}",,,,,,,Handbook of Magnetic Materials,True
EuRu2Si2,,78 K,-63 K,,,"{'a': 'NA', 'b': 'NA', 'c': 'NA'}",,,,,,,Handbook of Magnetic Materials,True
GdRu2Si2,,31 K,54.7 K,,,"{'a': 'NA', 'b': 'NA', 'c': 'NA'}",,,,,,,Handbook of Magnetic Materials,True
TbRu2Si2,,55 K,100 K,,,"{'a': 'NA', 'b': 'NA', 'c': 'NA'}",,,,,,,Handbook of Magnetic Materials,True
DyRu2Si2,,25 K,100 K,,,"{'a': 'NA', 'b': 'NA', 'c': 'NA'}",,,,,,,Handbook of Magnetic Materials,True
HoRu2Si2,,19 K,11.6 K,,,"{'a': 'NA', 'b': 'NA', 'c': 'NA'}",,,,9.25 μB,,,Handbook of Magnetic Materials,True
ErRu2Si2,,8 K,-4 K,,,"{'a': 'NA', 'b': 'NA', 'c': 'NA'}",,,,,,,Handbook of Magnetic Materials,True
TmRu2Si2,1 K,,65.7 K,,,"{'a': 'NA', 'b': 'NA', 'c': 'NA'}",,,,,,,Handbook of Magnetic Materials,True
YbRu2Si2,,,-18 K,,,"{'a': 'NA', 'b': 'NA', 'c': 'NA'}",,,,,,,Handbook of Magnetic Materials,True
CeRh2Si2,,36.5 K,-81 K,,,"{'a': 'NA', 'b': 'NA', 'c': 'NA'}",,,,,,,Handbook of Magnetic Materials,True
NdRh2Si2,,56 K,-4 K,,,"{'a': 'NA', 'b': 'NA', 'c': 'NA'}",,,,,,,Handbook of Magnetic Materials,True
SmRh2Si2,,46 K,,,,"{'a': 'NA', 'b': 'NA', 'c': 'NA'}",,,,,,,Handbook of Magnetic Materials,True
EuRh2Si2,,25 K,22 K,,,"{'a': 'NA', 'b': 'NA', 'c': 'NA'}",,,,,,,Handbook of Magnetic Materials,True
GdRh2Si2,,132 K,25 K,,,"{'a': 'NA', 'b': 'NA', 'c': 'NA'}",,,,,,,Handbook of Magnetic Materials,True
TbRh2Si2,,92 K,-26 K,,,"{'a': 'NA', 'b': 'NA', 'c': 'NA'}",,,,,,,Handbook of Magnetic Materials,True
DyRh2Si2,,55 K,7 K,,,"{'a': 'NA', 'b': 'NA', 'c': 'NA'}",,,,,,,Handbook of Magnetic Materials,True
HoRh2Si2,,27 K,3 K,,,"{'a': 'NA', 'b': 'NA', 'c': 'NA'}",,,,,,,Handbook of Magnetic Materials,True
ErRh2Si2,,12.8 K,-2 K,,,"{'a': 'NA', 'b': 'NA', 'c': 'NA'}",,,,,,,Handbook of Magnetic Materials,True
TmRh2Si2,,4.2 K,,,,"{'a': 'NA', 'b': 'NA', 'c': 'NA'}",,,,4.2 μB,,,Handbook of Magnetic Materials,True
LuRh2Si2,,,-28 K,,,"{'a': 'NA', 'b': 'NA', 'c': 'NA'}",,,,,,,Handbook of Magnetic Materials,True
CePd2Si2,,19.5 K,-57 K,,,"{'a': 'NA', 'b': 'NA', 'c': 'NA'}",,,,,,,Handbook of Magnetic Materials,True
CeSi,,5.6 K,,FeB,,"{'a': 'NA', 'b': 'NA', 'c': 'NA'}",,,,,,,Handbook of Magnetic Materials,True
PrSi,,54 K,,FeB,,"{'a': 'NA', 'b': 'NA', 'c': 'NA'}",,,,,,,Handbook of Magnetic Materials,True
NdSi,,46 K,,FeB,,"{'a': 'NA', 'b': 'NA', 'c': 'NA'}",,,,,,,Handbook of Magnetic Materials,True
TbSi,,"60 K, 36 K",,FeB,,"{'a': 'NA', 'b': 'NA', 'c': 'NA'}",,,,,,,Handbook of Magnetic Materials,True
HoSi,,"25 K, 19 K",,CrB,,"{'a': 'NA', 'b': 'NA', 'c': 'NA'}",,,,,,,Handbook of Magnetic Materials,True
ErSi,,"11.5 K, 5.75 K",,CrB,,"{'a': 'NA', 'b': 'NA', 'c': 'NA'}",,,,,,,Handbook of Magnetic Materials,True
TbGe,,"60 K, 29 K",,CrB,,"{'a': 'NA', 'b': 'NA', 'c': 'NA'}",,,,,,,Handbook of Magnetic Materials,True
HoGe,,18 K,,CrB,,"{'a': 'NA', 'b': 'NA', 'c': 'NA'}",,,,,,,Handbook of Magnetic Materials,True
ErGe,,6 K,,CrB,,"{'a': 'NA', 'b': 'NA', 'c': 'NA'}",,,,,,,Handbook of Magnetic Materials,True
Mn3Pt,,475 K,,L12-type (γ'-phase),,"{'a': '0.3833 nm', 'b': 'NA', 'c': 'NA'}",,,,,,,"krén et al., 1967b",True
Mn3Pt0.95Rh0.05,,465 K,,L12-type (γ'-phase),,"{'a': '0.3833 nm', 'b': 'NA', 'c': 'NA'}",,,,,,,"krén et al., 1967b",True
Mn3Pt0.90Rh0.10,,505 K,,L12-type (γ'-phase),,"{'a': '0.3832 nm', 'b': 'NA', 'c': 'NA'}",,,,,,,"krén et al., 1967b",True
Mn3Pt0.80Rh0.20,,555 K,,L12-type (γ'-phase),,"{'a': '0.3828 nm', 'b': 'NA', 'c': 'NA'}",,,,,,,"krén et al., 1967b",True
Mn3Pt0.50Rh0.50,,685 K,,L12-type (γ'-phase),,"{'a': '0.3820 nm', 'b': 'NA', 'c': 'NA'}",,,,,,,"krén et al., 1967b",True
Mn3Rh,,855 K,,L12-type (γ'-phase),,"{'a': '0.3813 nm', 'b': 'NA', 'c': 'NA'}",,,,,,,"krén et al., 1967b",True
HoRh4B4,,1.62 K,,,,"{'a': 'NA', 'b': 'NA', 'c': 'NA'}",,,,,,,Handbook of Magnetic Materials,True
ErRh4B4,,0.65 K,,,,"{'a': 'NA', 'b': 'NA', 'c': 'NA'}",,,,,,,Handbook of Magnetic Materials,True
NdRu4B4,,1.62 K,,,,"{'a': 'NA', 'b': 'NA', 'c': 'NA'}",,,,,,,Handbook of Magnetic Materials,True
GdRu4B4,,4.55 K,,,,"{'a': 'NA', 'b': 'NA', 'c': 'NA'}",,,,,,,Handbook of Magnetic Materials,True
TbRu4B4,,4.30 K,,,,"{'a': 'NA', 'b': 'NA', 'c': 'NA'}",,,,,,,Handbook of Magnetic Materials,True
DyRu4B4,,2.65 K,,,,"{'a': 'NA', 'b': 'NA', 'c': 'NA'}",,,,,,,Handbook of Magnetic Materials,True
HoRu4B4,,2.58 K,,,,"{'a': 'NA', 'b': 'NA', 'c': 'NA'}",,,,,,,Handbook of Magnetic Materials,True
ErRu4B4,,2.16 K,,,,"{'a': 'NA', 'b': 'NA', 'c': 'NA'}",,,,,,,Handbook of Magnetic Materials,True
LuRu4,,2.0 K,,,,"{'a': 'NA', 'b': 'NA', 'c': 'NA'}",,,,,,,Handbook of Magnetic Materials,True
Ce3In,,,-33,Cu3Au,cub,"{'a': 'NA', 'b': 'NA', 'c': 'NA'}",,,,,,,Handbook of Magnetic Materials,True
Pr3In,56.5-62,,9-22,Cu3Au,cub,"{'a': 'NA', 'b': 'NA', 'c': 'NA'}",,,,1.43,,,Handbook of Magnetic Materials,True
Nd3In,114,,10,Cu3Au,cub,"{'a': 'NA', 'b': 'NA', 'c': 'NA'}",,,,0.37,,,Handbook of Magnetic Materials,True
Gd3In,213,,196,,,"{'a': 'NA', 'b': 'NA', 'c': 'NA'}",,,,5.2,,,Handbook of Magnetic Materials,True
Dy3In,138,,113,CuTi3,tetr,"{'a': 'NA', 'b': 'NA', 'c': 'NA'}",,,,5.8,,,Handbook of Magnetic Materials,True
Er3In,51,,31,,,"{'a': 'NA', 'b': 'NA', 'c': 'NA'}",,,,5.2,,,Handbook of Magnetic Materials,True
Ce2In,,,-1,Ni2In,hex,"{'a': 'NA', 'b': 'NA', 'c': 'NA'}",,,,,,,Handbook of Magnetic Materials,True
Tb2In,185,,183,Ni2In,hex,"{'a': 'NA', 'b': 'NA', 'c': 'NA'}",,,,,,,Handbook of Magnetic Materials,True
Ho2In,112,,95,Ni2In,hex,"{'a': 'NA', 'b': 'NA', 'c': 'NA'}",,,,,,,Handbook of Magnetic Materials,True
CeIn,,,6,,,"{'a': 'NA', 'b': 'NA', 'c': 'NA'}",,,,,,,Handbook of Magnetic Materials,True
GdIn,,28,-66-18,TbIn,tetr,"{'a': 'NA', 'b': 'NA', 'c': 'NA'}",,,,,,,Handbook of Magnetic Materials,True
TbIn,,145-190,16,TbIn,tetr,"{'a': 'NA', 'b': 'NA', 'c': 'NA'}",,,,,,,Handbook of Magnetic Materials,True
DyIn,,120,10,TbIn,tetr,"{'a': 'NA', 'b': 'NA', 'c': 'NA'}",,,,,,,Handbook of Magnetic Materials,True
HoIn,,42,8,TbIn,tetr,"{'a': 'NA', 'b': 'NA', 'c': 'NA'}",,,,,,,Handbook of Magnetic Materials,True
Ce2In3,,,-8,,,"{'a': 'NA', 'b': 'NA', 'c': 'NA'}",,,,,,,Handbook of Magnetic Materials,True
EuIn2,,,8,CaIn2,hex,"{'a': 'NA', 'b': 'NA', 'c': 'NA'}",,,,,,,Handbook of Magnetic Materials,True
LaIn3,,,x = 0.27×10^-3 cm^3/mole,AuCu3,cub,"{'a': 'NA', 'b': 'NA', 'c': 'NA'}",,,,,,,Handbook of Magnetic Materials,True
CeIn3,11,,-46,AuCu3,cub,"{'a': 'NA', 'b': 'NA', 'c': 'NA'}",,,,,,,Handbook of Magnetic Materials,True
PrIn3,,,-10--9,AuCu3,cub,"{'a': 'NA', 'b': 'NA', 'c': 'NA'}",,,,,,,Handbook of Magnetic Materials,True
NdIn3,,6.8-7,-17--12,AuCu3,cub,"{'a': 'NA', 'b': 'NA', 'c': 'NA'}",,,,,,,Handbook of Magnetic Materials,True
SmIn3,16,,no C-W behaviour,AuCu3,cub,"{'a': 'NA', 'b': 'NA', 'c': 'NA'}",,,,,,,Handbook of Magnetic Materials,True
EuIn3,4.5-10,,,,,"{'a': 'NA', 'b': 'NA', 'c': 'NA'}",,,,,,,Handbook of Magnetic Materials,True
GdIn3,45-48,,-85,AuCu3,cub,"{'a': 'NA', 'b': 'NA', 'c': 'NA'}",,,,,,,Handbook of Magnetic Materials,True
TbIn3,,36,-62,AuCu3,cub,"{'a': 'NA', 'b': 'NA', 'c': 'NA'}",,,,,,,Handbook of Magnetic Materials,True
DyIn3,,23,-35,AuCu3,cub,"{'a': 'NA', 'b': 'NA', 'c': 'NA'}",,,,,,,Handbook of Magnetic Materials,True
HoIn3,11,,-18,AuCu3,cub,"{'a': 'NA', 'b': 'NA', 'c': 'NA'}",,,,,,,Handbook of Magnetic Materials,True
ErIn3,,6,-10,AuCu3,cub,"{'a': 'NA', 'b': 'NA', 'c': 'NA'}",,,,,,,Handbook of Magnetic Materials,True
TmIn3,,,-6,AuCu3,cub,"{'a': 'NA', 'b': 'NA', 'c': 'NA'}",,,,,,,Handbook of Magnetic Materials,True
YbIn3,,,no C-W behaviour,AuCu3,cub,"{'a': 'NA', 'b': 'NA', 'c': 'NA'}",,,,,,,Handbook of Magnetic Materials,True
YIn3,,,x=0.29 x 10^-3 cm^3/mole,AuCu3,cub,"{'a': 'NA', 'b': 'NA', 'c': 'NA'}",,,,,,,Handbook of Magnetic Materials,True
Ce3In,,,-33,Cu3Au,cub,"{'a': 'NA', 'b': 'NA', 'c': 'NA'}",,,,,,,Handbook of Magnetic Materials,True
Pr3In,56.5-62,,9-22,Cu3Au,cub,"{'a': 'NA', 'b': 'NA', 'c': 'NA'}",,,,1.43,,,Handbook of Magnetic Materials,True
Nd3In,114,,10,Cu3Au,cub,"{'a': 'NA', 'b': 'NA', 'c': 'NA'}",,,,0.37,,,Handbook of Magnetic Materials,True
Gd3In,213,,196,Cu3Au,cub,"{'a': 'NA', 'b': 'NA', 'c': 'NA'}",,,,5.2,,,Handbook of Magnetic Materials,True
Dy3In,138,,113,CuTi3,tetr,"{'a': 'NA', 'b': 'NA', 'c': 'NA'}",,,,5.8,,,Handbook of Magnetic Materials,True
Er3In,51,,31,,hex,"{'a': 'NA', 'b': 'NA', 'c': 'NA'}",,,,5.2,,,Handbook of Magnetic Materials,True
Ce2In,,,-1,Ni2In,hex,"{'a': 'NA', 'b': 'NA', 'c': 'NA'}",,,,,,,Handbook of Magnetic Materials,True
Tb2In,185,,183,Ni2In,hex,"{'a': 'NA', 'b': 'NA', 'c': 'NA'}",,,,,,,Handbook of Magnetic Materials,True
Ho2In,112,,95,Ni2In,hex,"{'a': 'NA', 'b': 'NA', 'c': 'NA'}",,,,,,,Handbook of Magnetic Materials,True
CeIn,,,6,,tetr,"{'a': 'NA', 'b': 'NA', 'c': 'NA'}",,,,,,,Handbook of Magnetic Materials,True
GdIn,,28,-66-18,TbIn,tetr,"{'a': 'NA', 'b': 'NA', 'c': 'NA'}",,,,,,,Handbook of Magnetic Materials,True
TbIn,,145-190,16,TbIn,tetr,"{'a': 'NA', 'b': 'NA', 'c': 'NA'}",,,,,,,Handbook of Magnetic Materials,True
DyIn,,120,10,TbIn,tetr,"{'a': 'NA', 'b': 'NA', 'c': 'NA'}",,,,,,,Handbook of Magnetic Materials,True
HoIn,,42,8,TbIn,tetr,"{'a': 'NA', 'b': 'NA', 'c': 'NA'}",,,,,,,Handbook of Magnetic Materials,True
Ce2In3,,,-8,,,"{'a': 'NA', 'b': 'NA', 'c': 'NA'}",,,,,,,Handbook of Magnetic Materials,True
EuIn2,,,8,CaIn2,hex,"{'a': 'NA', 'b': 'NA', 'c': 'NA'}",,,,,,,Handbook of Magnetic Materials,True
CeIn3,11,,-46,AuCu3,cub,"{'a': 'NA', 'b': 'NA', 'c': 'NA'}",,,,,,,Handbook of Magnetic Materials,True
PrIn3,,,-10 -- -9,AuCu3,cub,"{'a': 'NA', 'b': 'NA', 'c': 'NA'}",,,,,,,Handbook of Magnetic Materials,True
NdIn3,,6.8-7,-17 -- -12,AuCu3,cub,"{'a': 'NA', 'b': 'NA', 'c': 'NA'}",,,,,,,Handbook of Magnetic Materials,True
SmIn3,16,,,AuCu3,cub,"{'a': 'NA', 'b': 'NA', 'c': 'NA'}",,,,no C-W behaviour,,,Handbook of Magnetic Materials,True
EuIn3,4.5-10,,10,AuCu3,cub,"{'a': 'NA', 'b': 'NA', 'c': 'NA'}",,,,,,,Handbook of Magnetic Materials,True
GdIn3,45-48,,-85,AuCu3,cub,"{'a': 'NA', 'b': 'NA', 'c': 'NA'}",,,,,,,Handbook of Magnetic Materials,True
TbIn3,,36,-62,AuCu3,cub,"{'a': 'NA', 'b': 'NA', 'c': 'NA'}",,,,,,,Handbook of Magnetic Materials,True
DyIn3,,23,-35,AuCu3,cub,"{'a': 'NA', 'b': 'NA', 'c': 'NA'}",,,,,,,Handbook of Magnetic Materials,True
HoIn3,11,,-18,AuCu3,cub,"{'a': 'NA', 'b': 'NA', 'c': 'NA'}",,,,,,,Handbook of Magnetic Materials,True
ErIn3,,6,-10,AuCu3,cub,"{'a': 'NA', 'b': 'NA', 'c': 'NA'}",,,,,,,Handbook of Magnetic Materials,True
TmIn3,,,-6,AuCu3,cub,"{'a': 'NA', 'b': 'NA', 'c': 'NA'}",,,,,,,Handbook of Magnetic Materials,True
Y2Fe17,327 K,,,,,"{'a': 'NA', 'b': 'NA', 'c': 'NA'}",,,,35.7 μB/f.u.,,,Handbook of Magnetic Materials,True
Y2Fe17C0.6,470 K,,,,,"{'a': 'NA', 'b': 'NA', 'c': 'NA'}",,,,36 μB/f.u.,,,Handbook of Magnetic Materials,True
Y2Fe17C1.0,502 K,,,,,"{'a': 'NA', 'b': 'NA', 'c': 'NA'}",,,,35.5 μB/f.u.,,,Handbook of Magnetic Materials,True
Y2Fe17C1.5,550 K,,,,,"{'a': 'NA', 'b': 'NA', 'c': 'NA'}",,,,35.5 μB/f.u.,,,Handbook of Magnetic Materials,True
Nd2Fe17,350 K,,,,,"{'a': 'NA', 'b': 'NA', 'c': 'NA'}",,,,,,,Handbook of Magnetic Materials,True
Sm2Fe17C1.0,552 K,,,,,"{'a': 'NA', 'b': 'NA', 'c': 'NA'}",,,,~34 μB/f.u.,,,Handbook of Magnetic Materials,True
Gd2Fe17,478 K,,,,,"{'a': 'NA', 'b': 'NA', 'c': 'NA'}",,,,23.1 μB/f.u.,,,Handbook of Magnetic Materials,True
Gd2Fe17C1.0,582 K,,,,,"{'a': 'NA', 'b': 'NA', 'c': 'NA'}",,,,23.6 μB/f.u.,,,Handbook of Magnetic Materials,True
Tb2Fe17,410 K,,,,,"{'a': 'NA', 'b': 'NA', 'c': 'NA'}",,,,18.6 μB/f.u.,,,Handbook of Magnetic Materials,True
Tb2Fe17C1.0,537 K,,,,,"{'a': 'NA', 'b': 'NA', 'c': 'NA'}",,,,19.0 μB/f.u.,,,Handbook of Magnetic Materials,True
Tb2Fe17C1.5,540 K,,,,,"{'a': 'NA', 'b': 'NA', 'c': 'NA'}",,,,19.0 μB/f.u.,,,Handbook of Magnetic Materials,True
Dy2Fe17,370 K,,,,,"{'a': 'NA', 'b': 'NA', 'c': 'NA'}",,,,16.7 μB/f.u.,,,Handbook of Magnetic Materials,True
Dy2Fe17C1.0,515 K,,,,,"{'a': 'NA', 'b': 'NA', 'c': 'NA'}",,,,17.0 μB/f.u.,,,Handbook of Magnetic Materials,True
Ho2Fe17C1.0,504 K,,,,,"{'a': 'NA', 'b': 'NA', 'c': 'NA'}",,,,17.4 μB/f.u.,,,Handbook of Magnetic Materials,True
Er2Fe17,310 K,,,,,"{'a': 'NA', 'b': 'NA', 'c': 'NA'}",,,,18.6 μB/f.u.,,,Handbook of Magnetic Materials,True
Er2Fe17C1.0,488 K,100 K,,,,"{'a': 'NA', 'b': 'NA', 'c': 'NA'}",,,,18.8 μB/f.u.,,,Handbook of Magnetic Materials,True
Tm2Fe17,306 K,80 K,,,,"{'a': 'NA', 'b': 'NA', 'c': 'NA'}",,,,23.0 μB/f.u.,,,Handbook of Magnetic Materials,True
Tm2Fe17C0.6,460 K,180 K,,,,"{'a': 'NA', 'b': 'NA', 'c': 'NA'}",,,,24.0 μB/f.u.,,,Handbook of Magnetic Materials,True
Tm2Fe17C1.6,550 K,220 K,,,,"{'a': 'NA', 'b': 'NA', 'c': 'NA'}",,,,24.0 μB/f.u.,,,Handbook of Magnetic Materials,True
Lu2Fe17,,270 K,,,,"{'a': 'NA', 'b': 'NA', 'c': 'NA'}",,,,35.2 μB/f.u.,,,Handbook of Magnetic Materials,True
Y2Co14B,1010 K,,,,,"{'a': 'NA', 'b': 'NA', 'c': 'NA'}",,,,19.8 µB/F.U.,,,Handbook of Magnetic Materials,True
La2Co14B,955 K,,,,,"{'a': 'NA', 'b': 'NA', 'c': 'NA'}",,,,19.3 µB/F.U.,,,Handbook of Magnetic Materials,True
Pr2Co14B,990 K,,,,,"{'a': 'NA', 'b': 'NA', 'c': 'NA'}",,,,24.8 µB/F.U.,,,Handbook of Magnetic Materials,True
Nd2Co14B,997 K,,,,,"{'a': 'NA', 'b': 'NA', 'c': 'NA'}",,,,26.3 µB/F.U.,,,Handbook of Magnetic Materials,True
Sm2Co14B,1029 K,,,,,"{'a': 'NA', 'b': 'NA', 'c': 'NA'}",,,,18.10 µB/F.U.,,,Handbook of Magnetic Materials,True
Gd2Co14B,1053 K,,,,,"{'a': 'NA', 'b': 'NA', 'c': 'NA'}",,,,5.36 µB/F.U.,,,Handbook of Magnetic Materials,True
Tb2Co14B,1033 K,,,,,"{'a': 'NA', 'b': 'NA', 'c': 'NA'}",,,,,,,Handbook of Magnetic Materials,True
CeAl2,,3.9 K,,"Cubic (C15, Laves phase)",,"{'a': 'NA', 'b': 'NA', 'c': 'NA'}",,,,,,,Handbook of Magnetic Materials,True
PrAl2,30 K,,,"Cubic (C15, Laves phase)",,"{'a': 'NA', 'b': 'NA', 'c': 'NA'}",,,,,,,"hartmann et al. (1984, 1986), kalvius et al. (1984)",True
NdAl2,78 K,,,"Cubic (C15, Laves phase)",,"{'a': 'NA', 'b': 'NA', 'c': 'NA'}",,,,,,,"hartmann et al. (1984, 1986)",True
GdAl2,160 K,,,"Cubic (C15, Laves phase)",,"{'a': 'NA', 'b': 'NA', 'c': 'NA'}",,,,,,,"hartmann et al. (1984, 1986), kalvius et al. (1984), chappert et al. (1981)",True
DyAl2,67 K,,,"Cubic (C15, Laves phase)",,"{'a': 'NA', 'b': 'NA', 'c': 'NA'}",,,,,,,"chappert et al. (1981, 1986b), hartmann et al. (1984, 1986); gradwohl et al. (1986); kalvius et al. (1984), asch et al. (1986)",True
HoAl2,32 K,,,"Cubic (C15, Laves phase)",,"{'a': 'NA', 'b': 'NA', 'c': 'NA'}",,,,,,,"chappert et al. (1981), hartmann et al. (1984, 1986); dalmas de réotier et al. (1990b)",True
ErAl2,14 K,,,"Cubic (C15, Laves phase)",,"{'a': 'NA', 'b': 'NA', 'c': 'NA'}",,,,,,,"hartmann et al. (1984, 1986), dalmas de réotier et al. (1990b)",True
TmAl2,6 K,,,"Cubic (C15, Laves phase)",,"{'a': 'NA', 'b': 'NA', 'c': 'NA'}",,,,,,,"hartmann et al. (1984, 1986)",True
UN,,"52, 55 K",,NaCl,,"{'a': 'NA', 'b': 'NA', 'c': 'NA'}",,,,,,,Handbook of Magnetic Materials,True
PuN,,13 K,,NaCl,,"{'a': 'NA', 'b': 'NA', 'c': 'NA'}",,,,,,,Handbook of Magnetic Materials,True
UP,,"122, 123 K",,NaCl,,"{'a': 'NA', 'b': 'NA', 'c': 'NA'}",,,,,,,Handbook of Magnetic Materials,True
Pu3S4,,10 K,,Th3P4,,"{'a': 'NA', 'b': 'NA', 'c': 'NA'}",,,,,,,Handbook of Magnetic Materials,True
UAs,,128 K,,NaCl,,"{'a': 'NA', 'b': 'NA', 'c': 'NA'}",,,,,,,Handbook of Magnetic Materials,True
UGa,,27 K,,rhombic,,"{'a': 'NA', 'b': 'NA', 'c': 'NA'}",,,,,,,Handbook of Magnetic Materials,True
USb,,"213, 241 K",,NaCl,,"{'a': 'NA', 'b': 'NA', 'c': 'NA'}",,,,,,,Handbook of Magnetic Materials,True
UGa3,,70 K,,AuCu3,,"{'a': 'NA', 'b': 'NA', 'c': 'NA'}",,,,,,,Handbook of Magnetic Materials,True
UBi,,"285, 290 K",,NaCl,,"{'a': 'NA', 'b': 'NA', 'c': 'NA'}",,,,,,,Handbook of Magnetic Materials,True
UIn3,,100 K,,AuCu3,,"{'a': 'NA', 'b': 'NA', 'c': 'NA'}",,,,,,,Handbook of Magnetic Materials,True
U2N3,,"94, 96 K",,Mn2O3,,"{'a': 'NA', 'b': 'NA', 'c': 'NA'}",,,,,,,Handbook of Magnetic Materials,True
UTl3,,"80, 90 K",,AuCu3,,"{'a': 'NA', 'b': 'NA', 'c': 'NA'}",,,,,,,Handbook of Magnetic Materials,True
UP2,,"203, 206 K",,Cu2Sb,,"{'a': 'NA', 'b': 'NA', 'c': 'NA'}",,,,,,,Handbook of Magnetic Materials,True
UPb3,,32 K,,AuCu3,,"{'a': 'NA', 'b': 'NA', 'c': 'NA'}",,,,,,,Handbook of Magnetic Materials,True
UAs2,,283 K,,Cu2Sb,,"{'a': 'NA', 'b': 'NA', 'c': 'NA'}",,,,,,,Handbook of Magnetic Materials,True
UPd4,,30 K,,AuCu3,,"{'a': 'NA', 'b': 'NA', 'c': 'NA'}",,,,,,,Handbook of Magnetic Materials,True
USb2,,206 K,,Cu2Sb,,"{'a': 'NA', 'b': 'NA', 'c': 'NA'}",,,,,,,Handbook of Magnetic Materials,True
UBi2,,183 K,,Cu2Sb,,"{'a': 'NA', 'b': 'NA', 'c': 'NA'}",,,,,,,Handbook of Magnetic Materials,True
UCu5,,"15, 16 K",,AuBe5,,"{'a': 'NA', 'b': 'NA', 'c': 'NA'}",,,,,,,Handbook of Magnetic Materials,True
UMn2,,260 K,,MgCu2,,"{'a': 'NA', 'b': 'NA', 'c': 'NA'}",,,,,,,Handbook of Magnetic Materials,True
UHg2,,70 K,,AlB2,,"{'a': 'NA', 'b': 'NA', 'c': 'NA'}",,,,,,,Handbook of Magnetic Materials,True
NpPd3,,55 K,,AuCu3,,"{'a': 'NA', 'b': 'NA', 'c': 'NA'}",,,,,,,Handbook of Magnetic Materials,True
USe2,,"11, 13 K",,US2,,"{'a': 'NA', 'b': 'NA', 'c': 'NA'}",,,,,,,Handbook of Magnetic Materials,True
NpSn3,,9.5 K,,AuCu3,,"{'a': 'NA', 'b': 'NA', 'c': 'NA'}",,,,,,,Handbook of Magnetic Materials,True
U2Te3,,106 K,,Sb2S3,,"{'a': 'NA', 'b': 'NA', 'c': 'NA'}",,,,,,,Handbook of Magnetic Materials,True
NpCo2,,15 K,,MgCu2,,"{'a': 'NA', 'b': 'NA', 'c': 'NA'}",,,,,,,Handbook of Magnetic Materials,True
UOS,,55 K,,PbFCl,,"{'a': 'NA', 'b': 'NA', 'c': 'NA'}",,,,,,,Handbook of Magnetic Materials,True
NpIr2,,7.5 K,,MgCu2,,"{'a': 'NA', 'b': 'NA', 'c': 'NA'}",,,,,,,Handbook of Magnetic Materials,True
UOSe,,72 K,,PbFCl,,"{'a': 'NA', 'b': 'NA', 'c': 'NA'}",,,,,,,Handbook of Magnetic Materials,True
NpPt,,27 K,,CrB,,"{'a': 'NA', 'b': 'NA', 'c': 'NA'}",,,,,,,Handbook of Magnetic Materials,True
UOTe,,"160, 162 K",,PbFCl,,"{'a': 'NA', 'b': 'NA', 'c': 'NA'}",,,,,,,Handbook of Magnetic Materials,True
NpB4,,52.5 K,,ThB4,,"{'a': 'NA', 'b': 'NA', 'c': 'NA'}",,,,,,,Handbook of Magnetic Materials,True
NpP,,130 K,,NaCl,,"{'a': 'NA', 'b': 'NA', 'c': 'NA'}",,,,,,,Handbook of Magnetic Materials,True
PuBe13,,11.5 K,,NaZn13,,"{'a': 'NA', 'b': 'NA', 'c': 'NA'}",,,,,,,Handbook of Magnetic Materials,True
NpAs,,175 K,,NaCl,,"{'a': 'NA', 'b': 'NA', 'c': 'NA'}",,,,,,,Handbook of Magnetic Materials,True
PuPd3,,24 K,,AuCu3,,"{'a': 'NA', 'b': 'NA', 'c': 'NA'}",,,,,,,Handbook of Magnetic Materials,True
NpSb,,207 K,,NaCl,,"{'a': 'NA', 'b': 'NA', 'c': 'NA'}",,,,,,,Handbook of Magnetic Materials,True
PuRh3,,6.2 K,,AuCu3,,"{'a': 'NA', 'b': 'NA', 'c': 'NA'}",,,,,,,Handbook of Magnetic Materials,True
NpS,,20 K,,NaCl,,"{'a': 'NA', 'b': 'NA', 'c': 'NA'}",,,,,,,Handbook of Magnetic Materials,True
PuPt3,,40 K,,AuCu3,,"{'a': 'NA', 'b': 'NA', 'c': 'NA'}",,,,,,,Handbook of Magnetic Materials,True
NpAs2,,180 K,,Cu2Sb,,"{'a': 'NA', 'b': 'NA', 'c': 'NA'}",,,,,,,Handbook of Magnetic Materials,True
TbFe2,697 K,,,,,"{'a': 'NA', 'b': 'NA', 'c': 'NA'}",,,,,,,clark (1980),True
DyFe2,635 K,,,,,"{'a': 'NA', 'b': 'NA', 'c': 'NA'}",,,,,,,clark (1980),True
HoFe2,606 K,,,,,"{'a': 'NA', 'b': 'NA', 'c': 'NA'}",,,,,,,clark (1980),True
ErFe2,590 K,,,,,"{'a': 'NA', 'b': 'NA', 'c': 'NA'}",,,,,,,clark (1980),True
TmFe2,560 K,,,,,"{'a': 'NA', 'b': 'NA', 'c': 'NA'}",,,,,,,clark (1980),True
SmFe2,676 K,,,,,"{'a': 'NA', 'b': 'NA', 'c': 'NA'}",,,,,,,clark (1980),True
NdMo6Se8,,(2.3?) K,,,,"{'a': 'NA', 'b': 'NA', 'c': 'NA'}",,,,,,,alekseevskii et al. (1985),True
GdMo6Se8,,0.75 K,,,,"{'a': 'NA', 'b': 'NA', 'c': 'NA'}",,,,,,,maple et al. (1980a),True
HoMo6Se8,,0.53 K,,,,"{'a': 'NA', 'b': 'NA', 'c': 'NA'}",,,,,,,lynn et al. (1984),True
ErMo6Se8,,1.1 K,,,,"{'a': 'NA', 'b': 'NA', 'c': 'NA'}",,,,,,,lynn et al. (1978a),True
CeS,,8 K,,NaCl-type,,"{'a': 'NA', 'b': 'NA', 'c': 'NA'}",,,,0.57 µB,,,schobinger-papamantellos et al. (1974),True
CeSe,,5.4 K,,NaCl-type,,"{'a': 'NA', 'b': 'NA', 'c': 'NA'}",,,,0.58 ± 0.05 µB,,,ott et al. (1979),True
CeTe,,2.2 K,,NaCl-type,,"{'a': 'NA', 'b': 'NA', 'c': 'NA'}",,,,0.3 ± 0.1 µB,,,ott et al. (1979),True
CeP,,8 K,,NaCl-type,,"{'a': 'NA', 'b': 'NA', 'c': 'NA'}",,,,0.83 µB,,,hälg and furrer (1986),True
CeAs,,8 K,,NaCl-type,,"{'a': 'NA', 'b': 'NA', 'c': 'NA'}",,,,0.85 µB,,,hälg and furrer (1986),True
CeSb,,16 K,,NaCl-type,,"{'a': 'NA', 'b': 'NA', 'c': 'NA'}",,,,2.06 µB,,,hälg and furrer (1986),True
CeBi,,25 K,,NaCl-type,,"{'a': 'NA', 'b': 'NA', 'c': 'NA'}",,,,2.1 µB,,,hälg and furrer (1986),True
NdS,,9.3 K,,NaCl-type,,"{'a': 'NA', 'b': 'NA', 'c': 'NA'}",,,,2.24 µB (at 200 kOe),,,hulliger et al. (1975),True
NdSe,,10.5 K,,NaCl-type,,"{'a': 'NA', 'b': 'NA', 'c': 'NA'}",,,,2.34 µB (at 200 kOe),,,hulliger et al. (1975),True
NdTe,,10.6 K,,NaCl-type,,"{'a': 'NA', 'b': 'NA', 'c': 'NA'}",,,,2.58 µB (at 200 kOe),,,hulliger et al. (1975),True
NdN,27 K,,,NaCl-type,,"{'a': 'NA', 'b': 'NA', 'c': 'NA'}",,,,3.1 µB,,,hulliger (1979),True
NdP,,11 K,,NaCl-type,,"{'a': 'NA', 'b': 'NA', 'c': 'NA'}",,,,1.83 µB,,,hulliger (1979),True
NdAs,,13 K,,NaCl-type,,"{'a': 'NA', 'b': 'NA', 'c': 'NA'}",,,,2.18 µB,,,hulliger (1979),True
NdSb,,16 K,,NaCl-type,,"{'a': 'NA', 'b': 'NA', 'c': 'NA'}",,,,2.98 µB,,,hulliger (1979),True
NdBi,,25 K,,NaCl-type,,"{'a': 'NA', 'b': 'NA', 'c': 'NA'}",,,,3.14 µB,,,hulliger (1979),True
NdFe12B6,230 K,,,,,"{'a': '9.605 Å', 'b': 'NA', 'c': '7.549 Å'}",,,,"{'4.2 K': '19.5 µB/f.u.', '77 K': 'NA'}",,,buschow et al. (1986),True
CeCo12B6,154 K,,,,,"{'a': '9.496 Å', 'b': 'NA', 'c': '7.442 Å'}",,,,"{'4.2 K': '5.4 µB/f.u.', '77 K': '4.5 µB/f.u.'}",,,"mittag et al. (1989), jurczyk et al. (1987a), niihara and yajima (1972)",True
PrCo12B6,177 K,,,,,"{'a': '9.493 Å', 'b': 'NA', 'c': '7.475 Å'}",,,,"{'4.2 K': '8.4 µB/f.u.', '77 K': '5.6 µB/f.u.'}",,,"mittag et al. (1989), jurczyk et al. (1987a)",True
NdCo12B6,174 K,,,,,"{'a': '9.491 Å', 'b': 'NA', 'c': '7.475 Å'}",,,,"{'4.2 K': '8.8 µB/f.u.', '77 K': '6.0 µB/f.u.'}",,,"mittag et al. (1989), jurczyk et al. (1987a)",True
SmCo12B6,172 K,,,,,"{'a': '9.470 Å', 'b': 'NA', 'c': '7.458 Å'}",,,,"{'4.2 K': '6.8 µB/f.u.', '77 K': '5.5 µB/f.u.'}",,,"mittag et al. (1989), jurczyk et al. (1987a), el masry et al. (1983)",True
GdCo12B6,169 K,,,,,"{'a': '9.454 Å', 'b': 'NA', 'c': '7.457 Å'}",,,,"{'4.2 K': '2.1 µB/f.u.', '77 K': '1.5 µB/f.u.'}",,,"mittag et al. (1989), jurczyk et al. (1987a), rosenberg et al. (1988), chaban and kuz'ma (1977), rosenberg et al. (1989)",True
DyCo12B6,165 K,,,,,"{'a': '9.445 Å', 'b': 'NA', 'c': '7.443 Å'}",,,,"{'4.2 K': '5.9 µB/f.u.', '77 K': '1.9 µB/f.u.'}",,,"mittag et al. (1989), jurczyk et al. (1987a)",True
YCo12B6,151 K,,,,,"{'a': '9.418 Å', 'b': 'NA', 'c': '7.442 Å'}",,,,"{'4.2 K': '6.5 µB/f.u.', '77 K': '5.5 µB/f.u.'}",,,"jurczyk et al. (1987a), rosenberg et al. (1988), rosenberg et al. (1989)",True
Y2.4Tb0.6Co,,12 K,,,,"{'a': 'NA', 'b': 'NA', 'c': 'NA'}",,,,2.4 μB/f.u.,,,"andreev (1990), andreev et al. (1986b), baranov (1981)",True
Y1.8Tb1.2Co,,26 K,,,,"{'a': 'NA', 'b': 'NA', 'c': 'NA'}",,,,6.6 μB/f.u.,,,"andreev (1990), andreev et al. (1986b), baranov (1981)",True
Y1.5Tb1.5Co,,39 K,,,,"{'a': 'NA', 'b': 'NA', 'c': 'NA'}",,,,10.3 μB/f.u.,,,"andreev (1990), andreev et al. (1986b), baranov (1981)",True
Y1.2Tb1.8Co,,48 K,,,,"{'a': 'NA', 'b': 'NA', 'c': 'NA'}",,,,12.4 μB/f.u.,,,"andreev (1990), andreev et al. (1986b), baranov (1981)",True
Y0.9Tb2.1Co,61 K,,,,,"{'a': 'NA', 'b': 'NA', 'c': 'NA'}",,,,14.5 μB/f.u.,,,"andreev (1990), andreev et al. (1986b), baranov (1981)",True
Y0.6Tb2.4Co,72 K,,,,,"{'a': 'NA', 'b': 'NA', 'c': 'NA'}",,,,16.6 μB/f.u.,,,"andreev (1990), andreev et al. (1986b), baranov (1981)",True
Tb3Co,82 K,,,,,"{'a': 'NA', 'b': 'NA', 'c': 'NA'}",,,,20.7 μB/f.u.,,,"andreev (1990), andreev et al. (1986b), baranov (1981)",True
Gd3Co,,131 K,,,,"{'a': 'NA', 'b': 'NA', 'c': 'NA'}",,,,20.7 μB/f.u.,,,"andreev (1990), baranov (1981)",True
Dy3Co,,43 K,,,,"{'a': 'NA', 'b': 'NA', 'c': 'NA'}",,,,19.2 μB/f.u.,,,"andreev (1990), baranov (1981), baranov and deryagin (1980)",True
CeZn,,30 K,,,,"{'a': 'NA', 'b': 'NA', 'c': 'NA'}",,,,,,,Handbook of Magnetic Materials,True
PrZn,,52 K,,,,"{'a': 'NA', 'b': 'NA', 'c': 'NA'}",,,,,,,Handbook of Magnetic Materials,True
NdZn,,70 K,,,,"{'a': 'NA', 'b': 'NA', 'c': 'NA'}",,,,,,,Handbook of Magnetic Materials,True
GdZn,269 K,,,,,"{'a': 'NA', 'b': 'NA', 'c': 'NA'}",,,,,,,Handbook of Magnetic Materials,True
TbZn,200 K,,,,,"{'a': 'NA', 'b': 'NA', 'c': 'NA'}",,,,,,,Handbook of Magnetic Materials,True
DyZn,139 K,,,,,"{'a': 'NA', 'b': 'NA', 'c': 'NA'}",,,,,,,Handbook of Magnetic Materials,True
HoZn,75 K,,,,,"{'a': 'NA', 'b': 'NA', 'c': 'NA'}",,,,,,,Handbook of Magnetic Materials,True
ErZn,20 K,,,,,"{'a': 'NA', 'b': 'NA', 'c': 'NA'}",,,,,,,Handbook of Magnetic Materials,True
TmZn,8.12 K,,,,,"{'a': 'NA', 'b': 'NA', 'c': 'NA'}",,,,,,,Handbook of Magnetic Materials,True
GdFeSi3,,,35,,,"{'a': 'NA', 'b': 'NA', 'c': 'NA'}",,,,,,,gladyshevskii et al. (1978),True
TbFeSi3,,,47,,,"{'a': 'NA', 'b': 'NA', 'c': 'NA'}",,,,,,,gladyshevskii et al. (1978),True
DyFeSi3,,,82,,,"{'a': 'NA', 'b': 'NA', 'c': 'NA'}",,,,,,,gladyshevskii et al. (1978),True
HoFeSi3,,,49,,,"{'a': 'NA', 'b': 'NA', 'c': 'NA'}",,,,,,,gladyshevskii et al. (1978),True
ErFeSi3,,,65,,,"{'a': 'NA', 'b': 'NA', 'c': 'NA'}",,,,,,,gladyshevskii et al. (1978),True
TmFeSi3,,,74,,,"{'a': 'NA', 'b': 'NA', 'c': 'NA'}",,,,,,,gladyshevskii et al. (1978),True
TbCoSi3,,,-22,,,"{'a': 'NA', 'b': 'NA', 'c': 'NA'}",,,,,,,yarovetz (1978),True
DyCoSi3,,,12,,,"{'a': 'NA', 'b': 'NA', 'c': 'NA'}",,,,,,,yarovetz (1978),True
GdNiSi3,,,-5,,,"{'a': 'NA', 'b': 'NA', 'c': 'NA'}",,,,,,,"yarovetz (1978), gladyshevskii et al. (1977)",True
TbNiSi3,,,-27,,,"{'a': 'NA', 'b': 'NA', 'c': 'NA'}",,,,,,,"yarovetz (1978), gladyshevskii et al. (1977)",True
DyNiSi3,,,-52,,,"{'a': 'NA', 'b': 'NA', 'c': 'NA'}",,,,,,,"yarovetz (1978), gladyshevskii et al. (1977)",True
HoNiSi3,,,-58,,,"{'a': 'NA', 'b': 'NA', 'c': 'NA'}",,,,,,,"yarovetz (1978), gladyshevskii et al. (1977)",True
ErNiSi3,,,5,,,"{'a': 'NA', 'b': 'NA', 'c': 'NA'}",,,,,,,"yarovetz (1978), gladyshevskii et al. (1977)",True
TmNiSi3,,,-10,,,"{'a': 'NA', 'b': 'NA', 'c': 'NA'}",,,,,,,"yarovetz (1978), gladyshevskii et al. (1977)",True
YbNiSi3,,,-117,,,"{'a': 'NA', 'b': 'NA', 'c': 'NA'}",,,,,,,"yarovetz (1978), gladyshevskii et al. (1977)",True
YNiSi3,,,78,,,"{'a': 'NA', 'b': 'NA', 'c': 'NA'}",,,,,,,"yarovetz (1978), gladyshevskii et al. (1977)",True
CeRhSi3,,,-106,,,"{'a': 'NA', 'b': 'NA', 'c': 'NA'}",,,,,,,haen et al. (1985),True
CeOsSi3,,,-3,,,"{'a': 'NA', 'b': 'NA', 'c': 'NA'}",,,,,,,haen et al. (1985),True
CeIrSi3,,,-113,,,"{'a': 'NA', 'b': 'NA', 'c': 'NA'}",,,,,,,haen et al. (1985),True
GdIrSi3,,15.5,-30,,,"{'a': 'NA', 'b': 'NA', 'c': 'NA'}",,,,,,,sanchez et al. (1990),True
DyIrSi3,,7.5,15.7,,,"{'a': 'NA', 'b': 'NA', 'c': 'NA'}",,,,,,,sanchez et al. (1990),True
GdRhSi3,,,-13,,,"{'a': 'NA', 'b': 'NA', 'c': 'NA'}",,,,,,,szytuła (1990),True
TbRhSi3,,,-18,,,"{'a': 'NA', 'b': 'NA', 'c': 'NA'}",,,,,,,szytuła (1990),True
CuCr₂S₄,420 K,,390 K,,,"{'a': 'NA', 'b': 'NA', 'c': 'NA'}",,,,4.6 μB/molecule,,,lotgering (1964b),True
CuCr₂S₄,398 K,,,,,"{'a': 'NA', 'b': 'NA', 'c': 'NA'}",,,,4.8 μB/molecule,,,robbins et al. (1970a),True
CuCr₂S₄,390 K,,,,,"{'a': 'NA', 'b': 'NA', 'c': 'NA'}",,,,4.85 μB/molecule,,,van der steen (private communication),True
CuCr₂S₄,364 K,,365 K,,,"{'a': 'NA', 'b': 'NA', 'c': 'NA'}",,,,3.9 μB/molecule,,,kanomata et al. (1970),True
CuCr₂Se₄,460 K,,465 K,,,"{'a': 'NA', 'b': 'NA', 'c': 'NA'}",,,,4.94 μB/molecule,,,lotgering (1964b),True
CuCr₂Se₄,433 K,,,,,"{'a': 'NA', 'b': 'NA', 'c': 'NA'}",,,,4.77 μB/molecule,,,robbins et al. (1967b),True
CuCr₂Se₄,414 K,,460 K,,,"{'a': 'NA', 'b': 'NA', 'c': 'NA'}",,,,4.5 μB/molecule,,,kanomata et al. (1970),True
CuCr₂Se₄,430 K,,441 K,,,"{'a': 'NA', 'b': 'NA', 'c': 'NA'}",,,,5.07 μB/molecule,,,nakatani et al. (1977),True
CuCr₂Te₄,365 K,,400 K,,,"{'a': 'NA', 'b': 'NA', 'c': 'NA'}",,,,4.93 μB/molecule,,,lotgering (1964b),True
CuCr₂Te₄,344 K,,367 K,,,"{'a': 'NA', 'b': 'NA', 'c': 'NA'}",,,,4.2 μB/molecule,,,kanomata et al. (1970),True
CeCu2Si2,,,-164 K,,,"{'a': 'NA', 'b': 'NA', 'c': 'NA'}",,,,,,,Handbook of Magnetic Materials,True
PrCu2Si2,,20.8 K,,,,"{'a': 'NA', 'b': 'NA', 'c': 'NA'}",,,,,,,Handbook of Magnetic Materials,True
PrCu2Si2,,15 K,-2 K,,,"{'a': 'NA', 'b': 'NA', 'c': 'NA'}",,,,,,,Handbook of Magnetic Materials,True
