Repository: MaMMoS-project/ML-models

# ML-models
Collection of various ML models developed for the MaMMoS project

Models are organized in different folders of this repository:


- ./beyond-stoner-wolfarth:

   ML models to replace single-grain micromagnetics simulations by ML predictions for:

   -- ./beyond-stoner-wolfarth/single-grain-easy-axis-model:
      where the H and K1 vector are aligned along the z-axis of the simulation cube
      This model predicts Mr, Hc, and BHmax from a, k1, and Ms
      Current model version: v1.0

   -- ./inverse-beyond-stoner-wolfarth/single-grain-easy-axis-model:
      where the H and K1 vector are aligned along the z-axis of the simulation cube

File: compound-to-experimental-tc/data/MagneticMaterials_All.csv (part 90 of 94)
Material_Name,Curie,Neel,Curie_Weiss,Crystal_Structure,Lattice_Structure,Lattice_Parameters,Space_Group,Coercivity,Magnetic_Moment,Magnetization,Remanence,Susceptibility,DOI,Experimental
PrCu2Si2,,19 K,,,,"{'a': 'NA', 'b': 'NA', 'c': 'NA'}",,,,,,,Handbook of Magnetic Materials,True
SmCu2Si2,,9 K,,,,"{'a': 'NA', 'b': 'NA', 'c': 'NA'}",,,,,,,Handbook of Magnetic Materials,True
GdCu2Si2,,14.2 K,,,,"{'a': 'NA', 'b': 'NA', 'c': 'NA'}",,,,,,,Handbook of Magnetic Materials,True
GdCu2Si2,,12 K,-21 K,,,"{'a': 'NA', 'b': 'NA', 'c': 'NA'}",,,,,,,Handbook of Magnetic Materials,True
GdCu2Si2,,10 K,-10 K,,,"{'a': 'NA', 'b': 'NA', 'c': 'NA'}",,,,,,,Handbook of Magnetic Materials,True
GdCu2Si2,,12 K,-20 K,,,"{'a': 'NA', 'b': 'NA', 'c': 'NA'}",,,,,,,Handbook of Magnetic Materials,True
GdCu2Si2,,13.5 K,,,,"{'a': 'NA', 'b': 'NA', 'c': 'NA'}",,,,,,,Handbook of Magnetic Materials,True
GdCu2Si2,,10 K,-14 K,,,"{'a': 'NA', 'b': 'NA', 'c': 'NA'}",,,,,,,Handbook of Magnetic Materials,True
GdCu2Si2,,12.5 K,-16 K,,,"{'a': 'NA', 'b': 'NA', 'c': 'NA'}",,,,,,,Handbook of Magnetic Materials,True
TbCu2Si2,,12.5 K,,,,"{'a': 'NA', 'b': 'NA', 'c': 'NA'}",,,,,,,Handbook of Magnetic Materials,True
TbCu2Si2,,12 K,-12 K,,,"{'a': 'NA', 'b': 'NA', 'c': 'NA'}",,,,,,,Handbook of Magnetic Materials,True
TbCu2Si2,,11 K,,,,"{'a': 'NA', 'b': 'NA', 'c': 'NA'}",,,,,,,Handbook of Magnetic Materials,True
TbCu2Si2,,13 K,,,,"{'a': 'NA', 'b': 'NA', 'c': 'NA'}",,,,,,,Handbook of Magnetic Materials,True
DyCu2Si2,,11.8 K,,,,"{'a': 'NA', 'b': 'NA', 'c': 'NA'}",,,,,,,Handbook of Magnetic Materials,True
DyCu2Si2,,10 K,-4 K,,,"{'a': 'NA', 'b': 'NA', 'c': 'NA'}",,,,,,,Handbook of Magnetic Materials,True
DyCu2Si2,,11 K,,,,"{'a': 'NA', 'b': 'NA', 'c': 'NA'}",,,,,,,Handbook of Magnetic Materials,True
HoCu2Si2,,6.8-10 K,-3 K,,,"{'a': 'NA', 'b': 'NA', 'c': 'NA'}",,,,,,,Handbook of Magnetic Materials,True
ErCu2Si2,,1.6 K,-3 K,,,"{'a': 'NA', 'b': 'NA', 'c': 'NA'}",,,,,,,Handbook of Magnetic Materials,True
TmCu2Si2,,"7.0,3.0 K",-2 K,,,"{'a': 'NA', 'b': 'NA', 'c': 'NA'}",,,,,,,Handbook of Magnetic Materials,True
TmCu2Si2,,3.6 K,,,,"{'a': 'NA', 'b': 'NA', 'c': 'NA'}",,,,,,,Handbook of Magnetic Materials,True
YbCu2Si2,,,-90 K,,,"{'a': 'NA', 'b': 'NA', 'c': 'NA'}",,,,,,,Handbook of Magnetic Materials,True
Fe(cryst.),1040 K,,,,,"{'a': 'NA', 'b': 'NA', 'c': 'NA'}",,,,,,,aldred and froehle (1972),True
Co(cryst.),1400 K,,,,,"{'a': 'NA', 'b': 'NA', 'c': 'NA'}",,,,,,,"pauthenet (1982a,b)",True
Ni(cryst.),630 K,,,,,"{'a': 'NA', 'b': 'NA', 'c': 'NA'}",,,,,,,aldred (1975),True
B0.14Fe0.86,556 K,,,,,"{'a': 'NA', 'b': 'NA', 'c': 'NA'}",,,,,,,ishikawa et al. (1981),True
B0.18Fe0.82,617 K,,,,,"{'a': 'NA', 'b': 'NA', 'c': 'NA'}",,,,,,,rhyne et al. (1982),True
P0.26Fe0.74,580 K,,,,,"{'a': 'NA', 'b': 'NA', 'c': 'NA'}",,,,,,,hüller and dietz (1985),True
B0.13Si0.09Fe0.78,710 K,,,,,"{'a': 'NA', 'b': 'NA', 'c': 'NA'}",,,,,,,yu et al. (1988),True
B0.17W0.05Fe0.75,450 K,,,,,"{'a': 'NA', 'b': 'NA', 'c': 'NA'}",,,,,,,kaul and mohan babu (1989),True
B0.25Fe0.40Ni0.35,637 K,,,,,"{'a': 'NA', 'b': 'NA', 'c': 'NA'}",,,,,,,kaul and mohan babu (1989),True
C0.07Cr0.10P0.13Fe0.70,360 K,,,,,"{'a': 'NA', 'b': 'NA', 'c': 'NA'}",,,,,,,xianyu et al. (1982),True
P0.16B0.06Al0.03Fe0.75,630 K,,,,,"{'a': 'NA', 'b': 'NA', 'c': 'NA'}",,,,,,,birgenau et al. (1978),True
P0.16B0.06Al0.03Fe0.37Ni0.38,482 K,,,,,"{'a': 'NA', 'b': 'NA', 'c': 'NA'}",,,,,,,birgenau et al. (1978),True
P0.25Co0.75,480 K,,,,,"{'a': 'NA', 'b': 'NA', 'c': 'NA'}",,,,,,,hüller and dietz (1985),True
B0.25Si0.05Co0.70,539 K,,,,,"{'a': 'NA', 'b': 'NA', 'c': 'NA'}",,,,,,,maskiewicz (1982),True
B0.11Si0.11Fe0.08Co0.70,738 K,,,,,"{'a': 'NA', 'b': 'NA', 'c': 'NA'}",,,,,,,swierczek and szymura (1988),True
Ti0.229Co0.771,550 K,,,,,"{'a': 'NA', 'b': 'NA', 'c': 'NA'}",,,,,,,suran et al. (1981),True
P0.10Ni0.90,280 K,,,,,"{'a': 'NA', 'b': 'NA', 'c': 'NA'}",,,,,,,hüller and dietz (1985),True
Y0.33Co0.67,470 K,,,,,"{'a': 'NA', 'b': 'NA', 'c': 'NA'}",,,,,,,fukamichi et al. (1986b),True
MnSi,,29.5 K,,B20,,"{'a': '4.558 Å', 'b': 'NA', 'c': 'NA'}",,,,0.4 µB,,,Handbook of Magnetic Materials,True
FeGe,,279 K,,B20,,"{'a': '4.700 Å', 'b': 'NA', 'c': 'NA'}",,,,1.0 µB,,,Handbook of Magnetic Materials,True
FeGe,,340 K,,Monoclinic,,"{'a': '11.838 Å', 'b': '3.937 Å', 'c': '4.9336 Å'}",,,,,,,Handbook of Magnetic Materials,True
FeGe,,411 K,,B35,,"{'a': '5.002 Å', 'b': 'NA', 'c': '4.055 Å'}",,,,1.7 µB,,,Handbook of Magnetic Materials,True
FeSn,,368 K,,B35,,"{'a': '5.300 Å', 'b': 'NA', 'c': '4.449 Å'}",,,,1.7 µB,,,Handbook of Magnetic Materials,True
GdCu,,140 K,,,,"{'a': 'NA', 'b': 'NA', 'c': 'NA'}",,,,,,,Handbook of Magnetic Materials,True
TbCu,,115 K,,,,"{'a': 'NA', 'b': 'NA', 'c': 'NA'}",,,,,,,Handbook of Magnetic Materials,True
DyCu,,62.6 K,,,,"{'a': 'NA', 'b': 'NA', 'c': 'NA'}",,,,,,,Handbook of Magnetic Materials,True
HoCu,,26.5 K,,,,"{'a': 'NA', 'b': 'NA', 'c': 'NA'}",,,,,,,Handbook of Magnetic Materials,True
ErCu,,16 K,,,,"{'a': 'NA', 'b': 'NA', 'c': 'NA'}",,,,,,,Handbook of Magnetic Materials,True
TmCu,,7.7 K,,,,"{'a': 'NA', 'b': 'NA', 'c': 'NA'}",,,,,,,Handbook of Magnetic Materials,True
CeMn4Al8,,,8 K,,,"{'a': '8.910', 'b': 'NA', 'c': '5.150'}",,,,,,,"buschow et al. (1976), felner and nowik (1979)",True
PrMn4Al8,11 K,,-1 K,,,"{'a': '8.952', 'b': 'NA', 'c': '5.142'}",,,,0.38 µB/f.u.,,,"buschow et al. (1976), felner and nowik (1979)",True
NdMn4Al8,7 K,,-8 K,,,"{'a': '8.925', 'b': 'NA', 'c': '5.133'}",,,,0.48 µB/f.u.,,,felner and nowik (1979),True
SmMn4Al8,12 K,,-18 K,,,"{'a': '8.902', 'b': 'NA', 'c': '5.120'}",,,,0.14 µB/f.u.,,,felner and nowik (1979),True
EuMn4Al8,20 K,,,,,"{'a': '8.982', 'b': 'NA', 'c': '5.161'}",,,,0.46 µB/f.u.,,,felner and nowik (1979),True
GdMn4Al8,28 K,,4 K,,,"{'a': '8.911', 'b': 'NA', 'c': '5.116'}",,,,3.1 µB/f.u.,,,"buschow et al. (1976), felner and nowik (1979)",True
TbMn4Al8,21 K,,7 K,,,"{'a': '8.865', 'b': 'NA', 'c': '5.108'}",,,,4.3 µB/f.u.,,,felner and nowik (1979),True
DyMn4Al8,19 K,,-26 K,,,"{'a': '8.849', 'b': 'NA', 'c': '5.112'}",,,,4.0 µB/f.u.,,,felner and nowik (1979),True
HoMn4Al8,14 K,,-2 K,,,"{'a': '8.845', 'b': 'NA', 'c': '5.097'}",,,,4.8 µB/f.u.,,,felner and nowik (1979),True
ErMn4Al8,15 K,,-2 K,,,"{'a': '8.837', 'b': 'NA', 'c': '5.093'}",,,,4.1 µB/f.u.,,,"buschow et al. (1976), felner and nowik (1979)",True
TmMn4Al8,13 K,,5 K,,,"{'a': '8.848', 'b': 'NA', 'c': '5.080'}",,,,3.7 µB/f.u.,,,felner and nowik (1979),True
LuMn4Al8,,,10 K,,,"{'a': '8.814', 'b': 'NA', 'c': '5.083'}",,,,,,,felner and nowik (1979),True
YMn4Al8,,,5 K,,,"{'a': '8.857', 'b': 'NA', 'c': '5.101'}",,,,,,,"buschow et al. (1976), felner and nowik (1979)",True
SmOs4Sb12,3 K,,-0.99 K,,,"{'a': '9.3009', 'b': 'NA', 'c': 'NA'}",,,,"0.135 (2K, 7 T)",,,"braun and jeitschko (1980b), sanada et al. (2005), yuhasz et al. (2005)",True
EuFe4P12,99 K,,,,,"{'a': '7.8055', 'b': 'NA', 'c': 'NA'}",,,,,,,"jeitschko and braun (1977), grandjean et al. (1984)",True
EuRu4P12,17.8 K,,18 K,,,"{'a': '8.0406', 'b': 'NA', 'c': 'NA'}",,,,"6 (H//[100], 2 K, 5 T)",,,"jeitschko and braun (1977), sekine et al. (2000b)",True
EuOs4P12,15 K,,,,,"{'a': '8.0792', 'b': 'NA', 'c': 'NA'}",,,,,,,kihou et al. (2004),True
EuₓFe4Sb12,82-87 K,,-18 to 19 K,,,"{'a': '9.165', 'b': 'NA', 'c': 'NA'}",,,,4.5-5.1,,,"bauer et al. (2001a), danebrock et al. (1996), dilley et al. (1998), evers et al. (1995)",True
EuRu4Sb12,"3.3, 4 K",,"6.1, 3 K",,,"{'a': '9.2824', 'b': 'NA', 'c': 'NA'}",,,,"6.2, 7.3",,,"bauer et al. (2004), braun and jeitschko (1980b), takeda and ishikawa (2000a, 2000b)",True
EuOs4Sb12,9 K,,8 K,,,"{'a': '9.3187', 'b': 'NA', 'c': 'NA'}",,,,6,,,"bauer et al. (2004), braun and jeitschko (1980b)",True
GdFe4P12,"22, 23 K",,"25, 9.9 K",,,"{'a': '7.795', 'b': 'NA', 'c': 'NA'}",,,,"6.8 (4 K, 5.5 T)",,,"jeitschko et al. (2000), kihou et al. (2004)",True
GdRu4P12,,22 K,23 K,,,"{'a': '8.0375', 'b': 'NA', 'c': 'NA'}",,,,"7 (4.2 K, 18 T)",,,"sekine et al. (1998, 2000c)",True
GdOs4P12,5 K,,2.9 K,,,"{'a': '8.0657', 'b': 'NA', 'c': 'NA'}",,,,"6.6 (2 K, 1 T)",,,kihou et al. (2004),True
TbFe4P12,10 K,,10 K,,,"{'a': '7.7926', 'b': 'NA', 'c': 'NA'}",,,,"6.8 (2 K, 1 T)",,,"sekine et al. (2008a, 2008b), shirotani et al. (2006)",True
TbRu4P12,,20 K,8 K,,,"{'a': '8.0338', 'b': 'NA', 'c': 'NA'}",,,,"8.1 (4.2K, 18 T)",,,"sekine et al. (2000c, 2008a, 2008b)",True
TbOs4P12,>2 K,,3 K,,,"{'a': '8.0631', 'b': 'NA', 'c': 'NA'}",,,,"6 (2K, 5T)",,,"kihou et al. (2004), sekine et al. (2008a, 2008b)",True
DyFe4P12,4 K,,3 K,,,"{'a': '7.7891', 'b': 'NA', 'c': 'NA'}",,,,"4.5 (2 K, 1 T)",,,"sekine et al. (2008a, 2008b), shirotani et al. (2003b)",True
DyRu4P12,,15 K,-0.1 K,,,"{'a': '8.0294', 'b': 'NA', 'c': 'NA'}",,,,,,,"sekine et al. (2008a, 2008b)",True
DyOs4P12,2 K,,4.4 K,,,"{'a': '8.0601', 'b': 'NA', 'c': 'NA'}",,,,,,,"kihou et al. (2004), sekine et al. (2008a, 2008b)",True
Er2Fe17,298.5-314 K,,,Th2Ni17,hex,"{'a': 'NA', 'b': 'NA', 'c': 'NA'}",,,,16.2-18,,,Handbook of Magnetic Materials,True
Yb2Fe17,280 K,,,Th2Ni17,hex,"{'a': 'NA', 'b': 'NA', 'c': 'NA'}",,,,25.6,,,Handbook of Magnetic Materials,True
Tm2Fe17,276 K,,,Th2Ni17,hex,"{'a': 'NA', 'b': 'NA', 'c': 'NA'}",,,,,,,Handbook of Magnetic Materials,True
Lu2Fe17,264-270 K,,,Th2Ni17,hex,"{'a': 'NA', 'b': 'NA', 'c': 'NA'}",,,,33.8-34.7,,,Handbook of Magnetic Materials,True
Y2Fe17,302.5-332 K,,,Th2Ni17,hex,"{'a': 'NA', 'b': 'NA', 'c': 'NA'}",,,,30.0-34.7,,,Handbook of Magnetic Materials,True
Y2Co14B,1016 K,,,Nd2Fe14B,,"{'a': 'NA', 'b': 'NA', 'c': 'NA'}",P42/mnm,1.43 μB/Co,,20.0 μB/f.u.,,,Handbook of Magnetic Materials,True
La2Co14B,957 K,,,Nd2Fe14B,,"{'a': 'NA', 'b': 'NA', 'c': 'NA'}",P42/mnm,1.46 μB/Co,,20.5 μB/f.u.,,,Handbook of Magnetic Materials,True
Pr2Co14B,994 K,,,Nd2Fe14B,,"{'a': 'NA', 'b': 'NA', 'c': 'NA'}",P42/mnm,(1.45) μB/Co,,25.2 μB/f.u.,,,Handbook of Magnetic Materials,True
Nd2Co14B,1006 K,,,Nd2Fe14B,,"{'a': 'NA', 'b': 'NA', 'c': 'NA'}",P42/mnm,(1.45) μB/Co,,25.8 μB/f.u.,,,Handbook of Magnetic Materials,True
Sm2Co14B,1031 K,,,Nd2Fe14B,,"{'a': 'NA', 'b': 'NA', 'c': 'NA'}",P42/mnm,1.45 μB/Co,,18.3 μB/f.u.,,,Handbook of Magnetic Materials,True
Gd2Co14B,1050 K,,,Nd2Fe14B,,"{'a': 'NA', 'b': 'NA', 'c': 'NA'}",P42/mnm,(1.45) μB/Co,,6.0 μB/f.u.,,,Handbook of Magnetic Materials,True
Tb2Co14B,1036 K,,,Nd2Fe14B,,"{'a': 'NA', 'b': 'NA', 'c': 'NA'}",P42/mnm,(1.45) μB/Co,,3.7 μB/f.u.,,,Handbook of Magnetic Materials,True
LaCo5,840 K,,,CaCu5,,"{'a': 'NA', 'b': 'NA', 'c': 'NA'}",P6/mm,1.5 μB/Co,,7.3 μB/f.u.,,,Handbook of Magnetic Materials,True
LaCo5H3.35,>300 K,,,Orthor.,,"{'a': 'NA', 'b': 'NA', 'c': 'NA'}",,1.14 μB/Co,,5.6 μB/f.u.,,,Handbook of Magnetic Materials,True
LaCo5H4.3,>300 K,,,Orthor.,,"{'a': 'NA', 'b': 'NA', 'c': 'NA'}",,0.33 μB/Co,,1.64 μB/f.u.,,,Handbook of Magnetic Materials,True
CeCo5,737 K,,,CaCu5,,"{'a': 'NA', 'b': 'NA', 'c': 'NA'}",P6/mmm,,,6.5 μB/f.u.,,,Handbook of Magnetic Materials,True
PrCo5,912 K,,,CaCu5,,"{'a': 'NA', 'b': 'NA', 'c': 'NA'}",P6/mmm,,,9.95 μB/f.u.,,,Handbook of Magnetic Materials,True
PrCo5H3.6,>300 K,,,Orthor.,,"{'a': 'NA', 'b': 'NA', 'c': 'NA'}",,0.83 μB/Co,,3.70 μB/f.u.,,,Handbook of Magnetic Materials,True
NdCo5,910 K,,,CaCu5,,"{'a': 'NA', 'b': 'NA', 'c': 'NA'}",P6/mmm,,,10.6 μB/f.u.,,,Handbook of Magnetic Materials,True
NdCo5H2.8,>300 K,,,Orthor.,,"{'a': 'NA', 'b': 'NA', 'c': 'NA'}",,,,5.06 μB/f.u.,,,Handbook of Magnetic Materials,True
SmCo5,1020 K,,,CaCu5,,"{'a': 'NA', 'b': 'NA', 'c': 'NA'}",P6/mmm,,,7.3 μB/f.u.,,,Handbook of Magnetic Materials,True
SmCo5H2.5,>300 K,,,Orthor.,,"{'a': 'NA', 'b': 'NA', 'c': 'NA'}",,0.2 μB/Co,,,,,Handbook of Magnetic Materials,True
GdCo5,953 K,,,CaCu5,,"{'a': 'NA', 'b': 'NA', 'c': 'NA'}",P6/mmm,1.74 μB/Co,,1.70 μB/f.u.,,,Handbook of Magnetic Materials,True
GdCo5H2.8,480 K,,,,,"{'a': 'NA', 'b': 'NA', 'c': 'NA'}",,1.49 μB/Co,,0.44 μB/f.u.,,,Handbook of Magnetic Materials,True
Y2Co7,639 K,,,Gd2Co7,,"{'a': 'NA', 'b': 'NA', 'c': 'NA'}",R3m,1.3-1.7 μB/Co,,8.75-9.6 μB/f.u.,,,Handbook of Magnetic Materials,True
Y2Co7H3,540 K,,,Gd2Co7,,"{'a': 'NA', 'b': 'NA', 'c': 'NA'}",R3m,1.2 μB/Co,,8.4 μB/f.u.,,,Handbook of Magnetic Materials,True
Y2Co7H6,470 K,,,Gd2Co7,,"{'a': 'NA', 'b': 'NA', 'c': 'NA'}",R3m,0.93 μB/Co,,6.5 μB/f.u.,,,Handbook of Magnetic Materials,True
La2Co7,490 K,,,Gd2Co7,,"{'a': 'NA', 'b': 'NA', 'c': 'NA'}",R3m,1 μB/Co,,7 μB/f.u.,,,Handbook of Magnetic Materials,True
La2Co7H5,>300 K,,,Gd2Co7,,"{'a': 'NA', 'b': 'NA', 'c': 'NA'}",R3m,0.6 μB/Co,,4.2 μB/f.u.,,,Handbook of Magnetic Materials,True
Ce2Co7,50 K,,,Ce2Ni7,,"{'a': 'NA', 'b': 'NA', 'c': 'NA'}",P63/mmc,,,0.9 μB/f.u.,,,Handbook of Magnetic Materials,True
Ce2Co7H7,233 K,,,Ce2Ni7,,"{'a': 'NA', 'b': 'NA', 'c': 'NA'}",P63/mmc,,,3.8 μB/f.u.,,,Handbook of Magnetic Materials,True
Nd2Co7,613 K,,,Ce2Ni7,,"{'a': 'NA', 'b': 'NA', 'c': 'NA'}",P63/mmc,1.37 μB/Co,,14.6 μB/f.u.,,,Handbook of Magnetic Materials,True
Nd2Co7H8.5,35 K,,,Ce2Ni7,,"{'a': 'NA', 'b': 'NA', 'c': 'NA'}",P63/mmc,0.53 μB/Co,,3.7 μB/f.u.,,,Handbook of Magnetic Materials,True
Gd2Co7,775 K,,,Gd2Co7,,"{'a': 'NA', 'b': 'NA', 'c': 'NA'}",R3m,1.4 μB/Co,,4.2 μB/f.u.,,,Handbook of Magnetic Materials,True
Gd2Co7H7.7,420 K,,,Gd2Co7,,"{'a': 'NA', 'b': 'NA', 'c': 'NA'}",R3m,0.9 μB/Co,,7.7 μB/f.u.,,,Handbook of Magnetic Materials,True
Fe5PB2,628 K,,,D81,,"{'a': '5.482 Å', 'b': 'NA', 'c': '10.332 Å'}",,,,,,,table 27: crystallographic and magnetic data for t5x3 compounds.,True
Fe5SiB2,784 K,,,D81,,"{'a': '5.550 Å', 'b': 'NA', 'c': '10.332 Å'}",,,,,,,table 27: crystallographic and magnetic data for t5x3 compounds.,True
Mn5PB2,411 K,,,D81,,"{'a': '5.54 Å', 'b': 'NA', 'c': '10.49 Å'}",,,,,,,table 27: crystallographic and magnetic data for t5x3 compounds.,True
Mn5SiB2,312 K,,,D81,,"{'a': '5.61 Å', 'b': 'NA', 'c': '10.44 Å'}",,,,,,,table 27: crystallographic and magnetic data for t5x3 compounds.,True
Mn5Si3,,68 K,,D88,,"{'a': '6.916 Å', 'b': 'NA', 'c': '4.824 Å'}",,,,,,,table 27: crystallographic and magnetic data for t5x3 compounds.,True
Mn5Ge3,296 K,,,D88,,"{'a': '7.195 Å', 'b': 'NA', 'c': '5.032 Å'}",,,,,,,table 27: crystallographic and magnetic data for t5x3 compounds.,True
Fe5Si3,373 K,,,D88,,"{'a': '6.755 Å', 'b': 'NA', 'c': '4.717 Å'}",,,,,,,table 27: crystallographic and magnetic data for t5x3 compounds.,True
Fe5Ge3,485 K,,,B82,,"{'a': '4.020 Å', 'b': 'NA', 'c': '5.024 Å'}",,,,,,,table 27: crystallographic and magnetic data for t5x3 compounds.,True
Mn5Sn3,263 K,,,B82,,"{'a': '4.39 Å', 'b': 'NA', 'c': '5.51 Å'}",,,,,,,table 27: crystallographic and magnetic data for t5x3 compounds.,True
Fe5Sn3,600 K,,,B82,,"{'a': '4.22 Å', 'b': 'NA', 'c': '5.22 Å'}",,,,,,,table 27: crystallographic and magnetic data for t5x3 compounds.,True
DyCr2Ge2,,16 K,,,,"{'a': 'NA', 'b': 'NA', 'c': 'NA'}",,,,,,,Handbook of Magnetic Materials,True
PrFe2Ge2,,"9, 14 K",,,,"{'a': 'NA', 'b': 'NA', 'c': 'NA'}",,,,,,,Handbook of Magnetic Materials,True
NdFe2Ge2,,13 K,,,,"{'a': 'NA', 'b': 'NA', 'c': 'NA'}",,,,,,,Handbook of Magnetic Materials,True
GdFe2Ge2,,11 K,,,,"{'a': 'NA', 'b': 'NA', 'c': 'NA'}",,,,,,,Handbook of Magnetic Materials,True
TbFe2Ge2,,7.5 K,,,,"{'a': 'NA', 'b': 'NA', 'c': 'NA'}",,,,,,,Handbook of Magnetic Materials,True
DyFe2Ge2,,6 K,,,,"{'a': 'NA', 'b': 'NA', 'c': 'NA'}",,,,,,,Handbook of Magnetic Materials,True
CeCo2Ge2,,,-151.9 K,,,"{'a': 'NA', 'b': 'NA', 'c': 'NA'}",,,,,,,Handbook of Magnetic Materials,True
PrCo2Ge2,,"13, 28 K",-8.7 K,,,"{'a': 'NA', 'b': 'NA', 'c': 'NA'}",,,,,,,Handbook of Magnetic Materials,True
NdCo2Ge2,,"26, 5, 30 K",-5.5 K,,,"{'a': 'NA', 'b': 'NA', 'c': 'NA'}",,,,,,,Handbook of Magnetic Materials,True
SmCo2Ge2,,,-43.8 K,,,"{'a': 'NA', 'b': 'NA', 'c': 'NA'}",,,,,,,Handbook of Magnetic Materials,True
EuCo2Ge2,,23 K,-19 K,,,"{'a': 'NA', 'b': 'NA', 'c': 'NA'}",,,,,,,Handbook of Magnetic Materials,True
GdCo2Ge2,,40 K,-40 K,,,"{'a': 'NA', 'b': 'NA', 'c': 'NA'}",,,,,,,Handbook of Magnetic Materials,True
TbCo2Ge2,,30-32 K,-22--44 K,,,"{'a': 'NA', 'b': 'NA', 'c': 'NA'}",,,,,,,Handbook of Magnetic Materials,True
DyCo2Ge2,,14.5-17 K,-4.7 K,,,"{'a': 'NA', 'b': 'NA', 'c': 'NA'}",,,,,,,Handbook of Magnetic Materials,True
HoCo2Ge2,,8 K,-10 K,,,"{'a': 'NA', 'b': 'NA', 'c': 'NA'}",,,,,,,Handbook of Magnetic Materials,True
ErCo2Ge2,,4.2 K,-8 K,,,"{'a': 'NA', 'b': 'NA', 'c': 'NA'}",,,,,,,Handbook of Magnetic Materials,True
YbCo2Ge2,,,-91 K,,,"{'a': 'NA', 'b': 'NA', 'c': 'NA'}",,,,,,,Handbook of Magnetic Materials,True
NdNi2Ge2,,20 K,-10 K,,,"{'a': 'NA', 'b': 'NA', 'c': 'NA'}",,,,,,,Handbook of Magnetic Materials,True
GdNi2Ge2,,22 K,-19 K,,,"{'a': 'NA', 'b': 'NA', 'c': 'NA'}",,,,,,,Handbook of Magnetic Materials,True
EuNi2Ge2,,30 K,-8 K,,,"{'a': 'NA', 'b': 'NA', 'c': 'NA'}",,,,,,,Handbook of Magnetic Materials,True
TbNi2Ge2,,"9, 16 K",,,,"{'a': 'NA', 'b': 'NA', 'c': 'NA'}",,,,,,,Handbook of Magnetic Materials,True
DyNi2Ge2,,11 K,,,,"{'a': 'NA', 'b': 'NA', 'c': 'NA'}",,,,,,,Handbook of Magnetic Materials,True
HoNi2Ge2,,6 K,,,,"{'a': 'NA', 'b': 'NA', 'c': 'NA'}",,,,,,,Handbook of Magnetic Materials,True
CeCu2Ge2,,4.1 K,,,,"{'a': 'NA', 'b': 'NA', 'c': 'NA'}",,,,,,,Handbook of Magnetic Materials,True
PrCu2Ge2,,16 K,,,,"{'a': 'NA', 'b': 'NA', 'c': 'NA'}",,,,,,,Handbook of Magnetic Materials,True
EuCu2Ge2,,13 K,-20 K,,,"{'a': 'NA', 'b': 'NA', 'c': 'NA'}",,,,,,,Handbook of Magnetic Materials,True
GdCu2Ge2,,11-14 K,-20--30 K,,,"{'a': 'NA', 'b': 'NA', 'c': 'NA'}",,,,,,,Handbook of Magnetic Materials,True
TbCu2Ge2,,13-15 K,-21.5 K,,,"{'a': 'NA', 'b': 'NA', 'c': 'NA'}",,,,,,,Handbook of Magnetic Materials,True
DyCu2Ge2,,8-10 K,-15 K,,,"{'a': 'NA', 'b': 'NA', 'c': 'NA'}",,,,,,,Handbook of Magnetic Materials,True
HoCu2Ge2,,6-6.5 K,-6 K,,,"{'a': 'NA', 'b': 'NA', 'c': 'NA'}",,,,,,,Handbook of Magnetic Materials,True
ErCu2Ge2,,1.9 K,-4.5 K,,,"{'a': 'NA', 'b': 'NA', 'c': 'NA'}",,,,,,,Handbook of Magnetic Materials,True
TmCu2Ge2,,,-2 K,,,"{'a': 'NA', 'b': 'NA', 'c': 'NA'}",,,,,,,Handbook of Magnetic Materials,True
CeRu2Ge2,11 K,,-70 K,,,"{'a': 'NA', 'b': 'NA', 'c': 'NA'}",,,,,,,Handbook of Magnetic Materials,True
PrRu2Ge2,18 K,,27 K,,,"{'a': 'NA', 'b': 'NA', 'c': 'NA'}",,,,,,,Handbook of Magnetic Materials,True
NdRu2Ge2,"7, 21 K",,44 K,,,"{'a': 'NA', 'b': 'NA', 'c': 'NA'}",,,,,,,Handbook of Magnetic Materials,True
SmRu2Ge2,10 K,,,,,"{'a': 'NA', 'b': 'NA', 'c': 'NA'}",,,,,,,Handbook of Magnetic Materials,True
EuRu2Ge2,62 K,,62 K,,,"{'a': 'NA', 'b': 'NA', 'c': 'NA'}",,,,,,,Handbook of Magnetic Materials,True
GdRu2Ge2,,32 K,39 K,,,"{'a': 'NA', 'b': 'NA', 'c': 'NA'}",,,,,,,Handbook of Magnetic Materials,True
TbRu2Ge2,,30 K,-3 K,,,"{'a': 'NA', 'b': 'NA', 'c': 'NA'}",,,,,,,Handbook of Magnetic Materials,True
DyRu2Ge2,,22 K,-8 K,,,"{'a': 'NA', 'b': 'NA', 'c': 'NA'}",,,,,,,Handbook of Magnetic Materials,True
Pr1+εFe4B4,7.5 K,,,,,"{'a': '7.158', 'b': 'NA', 'c': '3.5301'}",,,,1.5 µB/f.u.,,,"niarchos et al. (1986), bezinge et al. (1985)",True
Nd1+εFe4B4,14 K,,,,,"{'a': '7.141', 'b': 'NA', 'c': '3.5241'}",,,,2.4 µB/f.u.,,,"niarchos et al. (1986), givord et al. (1985), bezinge et al. (1985)",True
Sm1+εFe4B4,37 K,,,,,"{'a': '7.098', 'b': 'NA', 'c': '3.4574'}",,,,,,,"niarchos et al. (1986), bezinge et al. (1985), rechenberg and sanchez (1987)",True
Gd1+εFe4B4,20 K,,,,,"{'a': '7.073', 'b': 'NA', 'c': '3.442'}",,,,6.1 µB/f.u.,,,"niarchos et al. (1986), bezinge et al. (1985)",True
Tb1+εFe4B4,16 K,,,,,"{'a': '7.049', 'b': 'NA', 'c': '3.4109'}",,,,3.5 µB/f.u.,,,"niarchos et al. (1986), bezinge et al. (1985)",True
Dy1+εFe4B4,11.5 K,,,,,"{'a': '7.00', 'b': 'NA', 'c': '3.390'}",,,,5.7 µB/f.u.,,,niarchos et al. (1986),True
Ho1+εFe4B4,6.5 K,,,,,"{'a': '6.98', 'b': 'NA', 'c': '3.36'}",,,,5.5 µB/f.u.,,,niarchos et al. (1986),True
PrCo4B4,171 K,,,,,"{'a': '7.108', 'b': 'NA', 'c': '10.694'}",,,,1.7 µB/f.u.,,,jurczyk et al. (1987b),True
NdCo4B4,182 K,,,,,"{'a': '7.126', 'b': 'NA', 'c': '11.400'}",,,,1.9 µB/f.u.,,,jurczyk et al. (1987b),True
SmCo4B4,176 K,,,,,"{'a': '7.067', 'b': 'NA', 'c': '11.552'}",,,,0.2 µB/f.u.,,,jurczyk et al. (1987b),True
CeMg,,19.5 K,,,,"{'a': 'NA', 'b': 'NA', 'c': 'NA'}",,,,,,,Handbook of Magnetic Materials,True
PrMg,,45 K,,,,"{'a': 'NA', 'b': 'NA', 'c': 'NA'}",,,,,,,Handbook of Magnetic Materials,True
TmMg,,<1.3 K,,,,"{'a': 'NA', 'b': 'NA', 'c': 'NA'}",,,,,,,Handbook of Magnetic Materials,True
YMn₂Si₂,,460 K,385 K,,,"{'a': 'NA', 'b': 'NA', 'c': 'NA'}",,,,,,,Handbook of Magnetic Materials,True
YMn₂Si₂,,516 K,,,,"{'a': 'NA', 'b': 'NA', 'c': 'NA'}",,,,,,,Handbook of Magnetic Materials,True
LaMn₂Si₂,303-310 K,,310 K,,,"{'a': 'NA', 'b': 'NA', 'c': 'NA'}",,,,,,,Handbook of Magnetic Materials,True
CeMn₂Si₂,,379 K,330 K,,,"{'a': 'NA', 'b': 'NA', 'c': 'NA'}",,,,,,,Handbook of Magnetic Materials,True
PrMn₂Si₂,,348 K,290 K,,,"{'a': 'NA', 'b': 'NA', 'c': 'NA'}",,,,,,,Handbook of Magnetic Materials,True
NdMn₂Si₂,,365 K,290 K,,,"{'a': 'NA', 'b': 'NA', 'c': 'NA'}",,,,,,,Handbook of Magnetic Materials,True
NdMn₂Si₂,32 K,380 K,,,,"{'a': 'NA', 'b': 'NA', 'c': 'NA'}",,,,,,,Handbook of Magnetic Materials,True
SmMn₂Si₂,,398 K,301 K,,,"{'a': 'NA', 'b': 'NA', 'c': 'NA'}",,,,,,,Handbook of Magnetic Materials,True
GdMn₂Si₂,65 K,453 K,,,,"{'a': 'NA', 'b': 'NA', 'c': 'NA'}",,,,,,,Handbook of Magnetic Materials,True
GdMn₂Si₂,60 K,485 K,,,,"{'a': 'NA', 'b': 'NA', 'c': 'NA'}",,,,,,,Handbook of Magnetic Materials,True
TbMn₂Si₂,65 K,550 K,,,,"{'a': 'NA', 'b': 'NA', 'c': 'NA'}",,,,,,,Handbook of Magnetic Materials,True
DyMn₂Si₂,55 K,473 K,,,,"{'a': 'NA', 'b': 'NA', 'c': 'NA'}",,,,,,,Handbook of Magnetic Materials,True
HoMn₂Si₂,,453 K,,,,"{'a': 'NA', 'b': 'NA', 'c': 'NA'}",,,,,,,Handbook of Magnetic Materials,True
ErMn₂Si₂,5 K,508 K,,,,"{'a': 'NA', 'b': 'NA', 'c': 'NA'}",,,,,,,Handbook of Magnetic Materials,True
TmMn₂Si₂,,498 K,,,,"{'a': 'NA', 'b': 'NA', 'c': 'NA'}",,,,,,,Handbook of Magnetic Materials,True
YbMn₂Si₂,,513 K,,,,"{'a': 'NA', 'b': 'NA', 'c': 'NA'}",,,,,,,Handbook of Magnetic Materials,True
LuMn₂Si₂,,464 K,,,,"{'a': 'NA', 'b': 'NA', 'c': 'NA'}",,,,,,,Handbook of Magnetic Materials,True
YMn₂Ge₂,,395 K,365 K,,,"{'a': 'NA', 'b': 'NA', 'c': 'NA'}",,,,,,,Handbook of Magnetic Materials,True
LaMn₂Ge₂,306-310 K,,270 K,,,"{'a': 'NA', 'b': 'NA', 'c': 'NA'}",,,,,,,Handbook of Magnetic Materials,True
CeMn₂Ge₂,316 K,,,,,"{'a': 'NA', 'b': 'NA', 'c': 'NA'}",,,,,,,Handbook of Magnetic Materials,True
PrMn₂Ge₂,329-334 K,,,,,"{'a': 'NA', 'b': 'NA', 'c': 'NA'}",,,,,,,Handbook of Magnetic Materials,True
NdMn₂Ge₂,334 K,,,,,"{'a': 'NA', 'b': 'NA', 'c': 'NA'}",,,,,,,Handbook of Magnetic Materials,True
SmMn₂Ge₂,64 K,196 K,348 K,,,"{'a': 'NA', 'b': 'NA', 'c': 'NA'}",,,,,,,Handbook of Magnetic Materials,True
SmMn₂Ge₂,100 K,150 K,350 K,,,"{'a': 'NA', 'b': 'NA', 'c': 'NA'}",,,,,,,Handbook of Magnetic Materials,True
SmMn₂Ge₂,106 K,153 K,341 K,,,"{'a': 'NA', 'b': 'NA', 'c': 'NA'}",,,,,,,Handbook of Magnetic Materials,True
EuMn₂Ge₂,9 K,330 K,52 K,,,"{'a': 'NA', 'b': 'NA', 'c': 'NA'}",,,,,,,Handbook of Magnetic Materials,True
GdMn₂Ge₂,96 K,365 K,100 K,,,"{'a': 'NA', 'b': 'NA', 'c': 'NA'}",,,,,,,Handbook of Magnetic Materials,True
TbMn₂Ge₂,33 K,413 K,,,,"{'a': 'NA', 'b': 'NA', 'c': 'NA'}",,,,,,,Handbook of Magnetic Materials,True
TbMn₂Ge₂,95 K,414 K,100 K,,,"{'a': 'NA', 'b': 'NA', 'c': 'NA'}",,,,,,,Handbook of Magnetic Materials,True
TbMn₂Ge₂,110 K,413 K,,,,"{'a': 'NA', 'b': 'NA', 'c': 'NA'}",,,,,,,Handbook of Magnetic Materials,True
DyMn₂Ge₂,47 K,385 K,,,,"{'a': 'NA', 'b': 'NA', 'c': 'NA'}",,,,,,,Handbook of Magnetic Materials,True
DyMn₂Ge₂,40 K,438 K,100 K,,,"{'a': 'NA', 'b': 'NA', 'c': 'NA'}",,,,,,,Handbook of Magnetic Materials,True
HoMn₂Ge₂,37 K,403 K,,,,"{'a': 'NA', 'b': 'NA', 'c': 'NA'}",,,,,,,Handbook of Magnetic Materials,True
HoMn₂Ge₂,4.2 K,459 K,100 K,,,"{'a': 'NA', 'b': 'NA', 'c': 'NA'}",,,,,,,Handbook of Magnetic Materials,True
ErMn₂Ge₂,5.1 K,390 K,,,,"{'a': 'NA', 'b': 'NA', 'c': 'NA'}",,,,,,,Handbook of Magnetic Materials,True
ErMn₂Ge₂,4.2 K,475 K,224 K,,,"{'a': 'NA', 'b': 'NA', 'c': 'NA'}",,,,,,,Handbook of Magnetic Materials,True
TmMn₂Ge₂,,458 K,,,,"{'a': 'NA', 'b': 'NA', 'c': 'NA'}",,,,,,,Handbook of Magnetic Materials,True
YbMn₂Ge₂,,338 K,,,,"{'a': 'NA', 'b': 'NA', 'c': 'NA'}",,,,,,,Handbook of Magnetic Materials,True
LuMn₂Ge₂,,453 K,,,,"{'a': 'NA', 'b': 'NA', 'c': 'NA'}",,,,,,,Handbook of Magnetic Materials,True
SmFe5Co5Si2,850 K,,,,,"{'a': '8.420 Å', 'b': 'NA', 'c': '4.708 Å'}",,,,,,,Handbook of Magnetic Materials,True
LuFe10.5Si1.5,528 K,,,,,"{'a': '8.371 Å', 'b': 'NA', 'c': '4.751 Å'}",,,,,,,Handbook of Magnetic Materials,True
YFe8Co2Si2,670 K,,,,,"{'a': '8.424 Å', 'b': 'NA', 'c': '4.743 Å'}",,,,,,,Handbook of Magnetic Materials,True
YFe6Co4Si2,790 K,,,,,"{'a': '8.421 Å', 'b': 'NA', 'c': '4.730 Å'}",,,,,,,Handbook of Magnetic Materials,True
YFe4Co6Si2,820 K,,,,,"{'a': '8.359 Å', 'b': 'NA', 'c': '4.684 Å'}",,,,,,,Handbook of Magnetic Materials,True
YFe2Co8Si2,788 K,,,,,"{'a': '8.328 Å', 'b': 'NA', 'c': '4.665 Å'}",,,,,,,Handbook of Magnetic Materials,True
UFe10Si2,550 K,,,,,"{'a': '8.24 Å', 'b': 'NA', 'c': '4.63 Å'}",,,,10.0 µB/f.u.,,,Handbook of Magnetic Materials,True
Gd1.1Fe9.5Cr2.5,608 K,,,,,"{'a': '8.45 Å', 'b': 'NA', 'c': '4.75 Å'}",,,,,,,Handbook of Magnetic Materials,True
NdFe10Cr2,530 K,,,,,"{'a': '8.532 Å', 'b': 'NA', 'c': '4.769 Å'}",,4.6 T,,19.8* µB/f.u.,,,Handbook of Magnetic Materials,True
SmFe10Cr2,565 K,,,,,"{'a': '8.496 Å', 'b': 'NA', 'c': '4.760 Å'}",,5.9 T,,,,,Handbook of Magnetic Materials,True
GdFe10Cr2,580 K,,,,,"{'a': '8.515 Å', 'b': 'NA', 'c': '4.766 Å'}",,2.7 T,,11.2* µB/f.u.,,,Handbook of Magnetic Materials,True
TbFe10Cr2,525 K,,,,,"{'a': '8.444 Å', 'b': 'NA', 'c': '4.745 Å'}",,,,9.3* µB/f.u.,,,Handbook of Magnetic Materials,True
DyFe10Cr2,495 K,,,,,"{'a': '8.419 Å', 'b': 'NA', 'c': '4.733 Å'}",,4.9 T,,9.8* µB/f.u.,,,Handbook of Magnetic Materials,True
HoFe10Cr2,485 K,,,,,"{'a': '8.39 Å', 'b': 'NA', 'c': '4.730 Å'}",,4.0 T,,9.9* µB/f.u.,,,Handbook of Magnetic Materials,True
ErFe10Cr2,475 K,,,,,"{'a': '8.432 Å', 'b': 'NA', 'c': '4.749 Å'}",,2.7 T,,10.2* µB/f.u.,,,Handbook of Magnetic Materials,True
TmFe10Cr2,465 K,,,,,"{'a': '8.416 Å', 'b': 'NA', 'c': '4.732 Å'}",,2.8 T,,10.1* µB/f.u.,,,Handbook of Magnetic Materials,True
LuFe10Cr2,450 K,,,,,"{'a': '8.412 Å', 'b': 'NA', 'c': '4.736 Å'}",,,,,,,Handbook of Magnetic Materials,True
YFe10Cr2,510 K,,,,,"{'a': '8.463 Å', 'b': 'NA', 'c': '4.756 Å'}",,2.6 T,,16.67 µB/f.u.,,,Handbook of Magnetic Materials,True
YFe10.5Cr1.5,540 K,,,,,"{'a': '8.442 Å', 'b': 'NA', 'c': '4.745 Å'}",,,,,,,Handbook of Magnetic Materials,True
YFe9.3Cr2.7,420 K,,,,,"{'a': '8.463 Å', 'b': 'NA', 'c': '4.739 Å'}",,,,,,,Handbook of Magnetic Materials,True
YFe9.0Cr3.0,385 K,,,,,"{'a': '8.445 Å', 'b': 'NA', 'c': '4.751 Å'}",,,,,,,Handbook of Magnetic Materials,True
YFe8.5Cr3.5,360 K,,,,,"{'a': '8.442 Å', 'b': 'NA', 'c': '4.748 Å'}",,,,,,,Handbook of Magnetic Materials,True
YFe10CrV,515 K,,,,,"{'a': '8.473 Å', 'b': 'NA', 'c': '4.758 Å'}",,,,,,,Handbook of Magnetic Materials,True
CeFe10Mo2,260 K,,,,,"{'a': '8.567 Å', 'b': 'NA', 'c': '4.786 Å'}",,,,,,,Handbook of Magnetic Materials,True
PrFe10Mo2,385 K,,,,,"{'a': '8.634 Å', 'b': 'NA', 'c': '4.808 Å'}",,,,,,,Handbook of Magnetic Materials,True
NdFe10Mo2,400 K,,,,,"{'a': '8.606 Å', 'b': 'NA', 'c': '4.798 Å'}",,,,16.4 µB/f.u.,,,Handbook of Magnetic Materials,True
SmFe10Mo2,483 K,,,,,"{'a': '8.590 Å', 'b': 'NA', 'c': '4.804 Å'}",,3.7 T,,15.2 µB/f.u.,,,Handbook of Magnetic Materials,True
GdFe10Mo2,430 K,,,,,"{'a': '8.581 Å', 'b': 'NA', 'c': '4.806 Å'}",,2.19 T,,9.79 µB/f.u.,,,Handbook of Magnetic Materials,True
TbFe10Mo2,390 K,,,,,"{'a': '8.546 Å', 'b': 'NA', 'c': '4.785 Å'}",,,,4.9 µB/f.u.,,,Handbook of Magnetic Materials,True
DyFe10Mo2,365 K,,,,,"{'a': '8.538 Å', 'b': 'NA', 'c': '4.790 Å'}",,,,4.4 µB/f.u.,,,Handbook of Magnetic Materials,True
HoFe10Mo2,345 K,,,,,"{'a': '8.523 Å', 'b': 'NA', 'c': '4.788 Å'}",,,,3.5 µB/f.u.,,,Handbook of Magnetic Materials,True
ErFe10Mo2,310 K,,,,,"{'a': '8.517 Å', 'b': 'NA', 'c': '4.785 Å'}",,,,3.6 µB/f.u.,,,Handbook of Magnetic Materials,True
TmFe10Mo2,290 K,,,,,"{'a': '8.513 Å', 'b': 'NA', 'c': '4.781 Å'}",,,,5.5 µB/f.u.,,,Handbook of Magnetic Materials,True
LuFe10Mo2,260 K,,,,,"{'a': '8.511 Å', 'b': 'NA', 'c': '4.780 Å'}",,,,10.6 µB/f.u.,,,Handbook of Magnetic Materials,True
YFe10Mo2,360 K,,,,,"{'a': '8.541 Å', 'b': 'NA', 'c': '4.792 Å'}",,,,13.0 µB/f.u.,,,Handbook of Magnetic Materials,True
UFe10Mo2,256 K,,,,,"{'a': 'NA', 'b': 'NA', 'c': 'NA'}",,,,,,,Handbook of Magnetic Materials,True
NdFe10.5Mo1.5,440 K,,,,,"{'a': '8.590 Å', 'b': 'NA', 'c': '4.791 Å'}",,,,,,,Handbook of Magnetic Materials,True
NdFe9.5Mo2.5,350 K,,,,,"{'a': '8.612 Å', 'b': 'NA', 'c': '4.809 Å'}",,,,,,,Handbook of Magnetic Materials,True
SmFe11Mo,510 K,,,,,"{'a': '8.566 Å', 'b': 'NA', 'c': '4.778 Å'}",,,,,,,Handbook of Magnetic Materials,True
SmFe10.5Mo1.5,460 K,,,,,"{'a': '8.572 Å', 'b': 'NA', 'c': '4.788 Å'}",,,,,,,Handbook of Magnetic Materials,True
Sm1.2Fe10Mo2,460 K,,,,,"{'a': 'NA', 'b': 'NA', 'c': 'NA'}",,>5.0 T,,15.0 µB/f.u.,,,Handbook of Magnetic Materials,True
GdFe10.5Mo1.5,520 K,,,,,"{'a': '8.557 Å', 'b': 'NA', 'c': '4.791 Å'}",,,,,,,Handbook of Magnetic Materials,True
YFe10.5Mo1.5,460 K,,,,,"{'a': '8.513 Å', 'b': 'NA', 'c': '4.783 Å'}",,,,,,,Handbook of Magnetic Materials,True
YFe9.5Mo2.5,300 K,,,,,"{'a': '8.576 Å', 'b': 'NA', 'c': '4.815 Å'}",,,,,,,Handbook of Magnetic Materials,True
Gd1.1Fe9.8Mo2.2,370 K,,,,,"{'a': '8.58 Å', 'b': 'NA', 'c': '4.80 Å'}",,,,8.0 µB/f.u.,,,Handbook of Magnetic Materials,True
Gd1.1Fe10Mo2,440 K,,,,,"{'a': '8.56 Å', 'b': 'NA', 'c': '4.80 Å'}",,2.8 T,,8.3 µB/f.u.,,,Handbook of Magnetic Materials,True
Gd1.1Fe10.2Mo1.8,484 K,,,,,"{'a': 'NA', 'b': 'NA', 'c': 'NA'}",,,,9.9 µB/f.u.,,,Handbook of Magnetic Materials,True
GdFe10.2Mo1.8,446 K,,,,,"{'a': '8.54 Å', 'b': 'NA', 'c': '4.79 Å'}",,,,,,,Handbook of Magnetic Materials,True
U2Ni2In,,14.3 K,,,,"{'a': '7.375', 'b': 'NA', 'c': '3.572'}",,,,,,,Handbook of Magnetic Materials,True
U2Pd2In,,36.6 K,,,,"{'a': '7.637', 'b': 'NA', 'c': '3.752'}",,,,,,,Handbook of Magnetic Materials,True
U2Ni2Sn,,26.0 K,,,,"{'a': '7.263', 'b': 'NA', 'c': '3.691'}",,,,,,,Handbook of Magnetic Materials,True
U2Rh2Sn,,24.4 K,,,,"{'a': '7.524', 'b': 'NA', 'c': '3.630'}",,,,,,,Handbook of Magnetic Materials,True
U2Pd2Sn,,40.6 K,,,,"{'a': '7.603', 'b': 'NA', 'c': '3.785'}",,,,,,,Handbook of Magnetic Materials,True
EuFe6Al6,135 K,,,ThMn12-type,,"{'a': '8.937', 'b': 'NA', 'c': '5.160'}",,,,,,,Handbook of Magnetic Materials,True
GdFe6Al6,345 K,,,ThMn12-type,,"{'a': '8.687', 'b': 'NA', 'c': '5.015'}",,,,2.11 μB/f.u. Room temperature,,,Handbook of Magnetic Materials,True
TbFe6Al6,335 K,,,ThMn12-type,,"{'a': '8.651', 'b': 'NA', 'c': '5.029'}",,,,,,,Handbook of Magnetic Materials,True
DyFe6Al6,325 K,,,ThMn12-type,,"{'a': '8.650', 'b': 'NA', 'c': '5.001'}",,,,,,,Handbook of Magnetic Materials,True
HoFe6Al6,310 K,,,ThMn12-type,,"{'a': '8.636', 'b': 'NA', 'c': '4.985'}",,,,,,,Handbook of Magnetic Materials,True
ErFe6Al6,320 K,,,ThMn12-type,,"{'a': '8.619', 'b': 'NA', 'c': '5.016'}",,,,,,,Handbook of Magnetic Materials,True
TmFe6Al6,320 K,,,ThMn12-type,,"{'a': '8.605', 'b': 'NA', 'c': '5.005'}",,,,,,,Handbook of Magnetic Materials,True
YbFe6Al6,210 K,,,ThMn12-type,,"{'a': '8.662', 'b': 'NA', 'c': '5.001'}",,,,,,,Handbook of Magnetic Materials,True
YFe6Al6,308 K,,,ThMn12-type,,"{'a': '8.646', 'b': 'NA', 'c': '4.992'}",,,,8.4 μB/f.u.,,,Handbook of Magnetic Materials,True
UFe6Al6,355 K,,,ThMn12-type,,"{'a': '8.638', 'b': 'NA', 'c': '4.987'}",,,,6.84 μB/f.u.,,,Handbook of Magnetic Materials,True
GdCu6Al6,21 K,,-22 K,ThMn12-type,,"{'a': '8.691', 'b': 'NA', 'c': '5.062'}",,,,,,,Handbook of Magnetic Materials,True
TbCu6Al6,33.4 K,,-54 K,ThMn12-type,,"{'a': '8.657', 'b': 'NA', 'c': '5.053'}",,,,,,,Handbook of Magnetic Materials,True
DyCu6Al6,3.9 K,,-14 K,ThMn12-type,,"{'a': '8.662', 'b': 'NA', 'c': '5.042'}",,,,,,,Handbook of Magnetic Materials,True
HoCu6Al6,1.9 K,,-11 K,ThMn12-type,,"{'a': '8.651', 'b': 'NA', 'c': '5.039'}",,,,,,,Handbook of Magnetic Materials,True
ErCu6Al6,2.6 K,,-3 K,ThMn12-type,,"{'a': '8.630', 'b': 'NA', 'c': '5.029'}",,,,,,,Handbook of Magnetic Materials,True
TmCu6Al6,3.9 K,,-5 K,ThMn12-type,,"{'a': '8.624', 'b': 'NA', 'c': '5.040'}",,,,,,,Handbook of Magnetic Materials,True
GdMn6Al6,15 K,,-9 K,ThMn12-type,,"{'a': '8.845', 'b': 'NA', 'c': '5.108'}",,,,,,,Handbook of Magnetic Materials,True
TbMn6Al6,8 K,,-26 K,ThMn12-type,,"{'a': '8.820', 'b': 'NA', 'c': '5.092'}",,,,,,,Handbook of Magnetic Materials,True
DyMn6Al6,6 K,,-7 K,ThMn12-type,,"{'a': '8.800', 'b': 'NA', 'c': '5.080'}",,,,,,,Handbook of Magnetic Materials,True
ErMn6Al6,2.6 K,,-4 K,ThMn12-type,,"{'a': '8.768', 'b': 'NA', 'c': '5.062'}",,,,,,,Handbook of Magnetic Materials,True
TmMn6Al6,2 K,,-18 K,ThMn12-type,,"{'a': '8.765', 'b': 'NA', 'c': '5.060'}",,,,,,,Handbook of Magnetic Materials,True
YbMn6Al6,,,-23 K,ThMn12-type,,"{'a': '8.751', 'b': 'NA', 'c': '5.053'}",,,,,,,Handbook of Magnetic Materials,True
YMn6Al6,,,-44 K,ThMn12-type,,"{'a': '8.796', 'b': 'NA', 'c': '5.079'}",,,,,,,Handbook of Magnetic Materials,True
GdCr6Al6,170 K,,158 K,ThMn12-type,,"{'a': '8.893', 'b': 'NA', 'c': '5.186'}",,,,,,,Handbook of Magnetic Materials,True
DyCr6Al6,20 K,,-5 K,ThMn12-type,,"{'a': '8.890', 'b': 'NA', 'c': '5.132'}",,,,,,,Handbook of Magnetic Materials,True
ErCr6Al6,15 K,,-1 K,ThMn12-type,,"{'a': '8.878', 'b': 'NA', 'c': '5.126'}",,,,,,,Handbook of Magnetic Materials,True
SmFe5Al7,220 K,,265 K,ThMn12-type,,"{'a': '8.763', 'b': 'NA', 'c': '5.056'}",,,,5.1 μB/f.u.,,,Handbook of Magnetic Materials,True
GdFe5Al7,268 K,,241 K,ThMn12-type,,"{'a': '8.709', 'b': 'NA', 'c': '5.025'}",,,,0.4 μB/f.u.,,,Handbook of Magnetic Materials,True
TbFe5Al7,248 K,,174 K,ThMn12-type,,"{'a': '8.706', 'b': 'NA', 'c': '5.026'}",,,,0.6 μB/f.u.,,,Handbook of Magnetic Materials,True
DyFe5Al7,227 K,,177 K,ThMn12-type,,"{'a': '8.701', 'b': 'NA', 'c': '5.020'}",,,,1.8 μB/f.u.,,,Handbook of Magnetic Materials,True
HoFe5Al7,227 K,,186 K,ThMn12-type,,"{'a': '8.685', 'b': 'NA', 'c': '5.014'}",,,,2.3 μB/f.u.,,,Handbook of Magnetic Materials,True
ErFe5Al7,218 K,,192 K,ThMn12-type,,"{'a': '8.675', 'b': 'NA', 'c': '5.009'}",,,,1.7 μB/f.u.,,,Handbook of Magnetic Materials,True
TmFe5Al7,,,109 K,ThMn12-type,,"{'a': '8.680', 'b': 'NA', 'c': '5.001'}",,,,0.5 μB/f.u.,,,Handbook of Magnetic Materials,True
YbFe5Al7,207 K,,224 K,ThMn12-type,,"{'a': '8.678', 'b': 'NA', 'c': '5.008'}",,,,3.6 μB/f.u.,,,Handbook of Magnetic Materials,True
LuFe5Al7,212 K,,224 K,ThMn12-type,,"{'a': '8.662', 'b': 'NA', 'c': '4.988'}",,,,5.4 μB/f.u.,,,Handbook of Magnetic Materials,True
NdCu2In,,2 K,,,,"{'a': 'NA', 'b': 'NA', 'c': 'NA'}",,,,,,,af type behaviour,True
SmCu2In,,3.4 K,,,,"{'a': 'NA', 'b': 'NA', 'c': 'NA'}",,,,,,,af type behaviour,True
TbAg2In,,8.3 K,,,,"{'a': 'NA', 'b': 'NA', 'c': 'NA'}",,,,,,,"am structure (t > tt), cycloidal spiral (t < tt)",True
Y2Co7,639 K,,,,,"{'a': 'NA', 'b': 'NA', 'c': 'NA'}",,,,,,,Handbook of Magnetic Materials,True
Nd2Co7,613 K,,,,,"{'a': 'NA', 'b': 'NA', 'c': 'NA'}",,,,,,,Handbook of Magnetic Materials,True
Sm2Co7,670 K,,,,,"{'a': 'NA', 'b': 'NA', 'c': 'NA'}",,,,,,,Handbook of Magnetic Materials,True
Gd2Co7,775 K,,,,,"{'a': 'NA', 'b': 'NA', 'c': 'NA'}",,,,,,,Handbook of Magnetic Materials,True
Tb2Co7 (r),720 K,,,,,"{'a': 'NA', 'b': 'NA', 'c': 'NA'}",,,,,,,Handbook of Magnetic Materials,True
Tb2Co7 (h),720 K,,,,,"{'a': 'NA', 'b': 'NA', 'c': 'NA'}",,,,,,,Handbook of Magnetic Materials,True
Tm2Co7,640 K,,,,,"{'a': 'NA', 'b': 'NA', 'c': 'NA'}",,,,,,,Handbook of Magnetic Materials,True
Eu₀.₇₀Mg₀.₃₀,131 K,,,,,"{'a': 'NA', 'b': 'NA', 'c': 'NA'}",,,,6.85 μB,,,maurer and friedt (1983),True
Eu₀.₇₅Zn₀.₂₅,134 K,,,,,"{'a': 'NA', 'b': 'NA', 'c': 'NA'}",,,,6.8 μB,,,Handbook of Magnetic Materials,True
Eu₀.₇₀Zn₀.₃₀,133 K,,,,,"{'a': 'NA', 'b': 'NA', 'c': 'NA'}",,,,6.85 μB,,,Handbook of Magnetic Materials,True
Eu₀.₈₁Ag₀.₁₉,70 K,,,,,"{'a': 'NA', 'b': 'NA', 'c': 'NA'}",,,,3.8 μB,,,buschow and van der hoogenhof (1979),True
Eu₀.₇₅Ag₀.₂₅,37 K,,,,,"{'a': 'NA', 'b': 'NA', 'c': 'NA'}",,,,7.39 μB,,,Handbook of Magnetic Materials,True
Eu₀.₇₅Cd₀.₂₅,134 K,,,,,"{'a': 'NA', 'b': 'NA', 'c': 'NA'}",,,,6.8 μB,,,maurer and friedt (1983),True
Gd₀.₆₀Mn₀.₄₀,230 K,,,,,"{'a': 'NA', 'b': 'NA', 'c': 'NA'}",,,,5.3 μB,,,buschow et al. (1980),True
Gd₀.₇₆Cu₀.₂₄,142 K,,,,,"{'a': 'NA', 'b': 'NA', 'c': 'NA'}",,,,6.4 μB,,,Handbook of Magnetic Materials,True
Gd₀.₇₀Cu₀.₃₀,144 K,,,,,"{'a': 'NA', 'b': 'NA', 'c': 'NA'}",,,,6.6 μB,,,Handbook of Magnetic Materials,True
Gd₀.₈₅Ga₀.₁₅,148 K,,,,,"{'a': 'NA', 'b': 'NA', 'c': 'NA'}",,,,5.8 μB,,,Handbook of Magnetic Materials,True
Gd₀.₈₅Ru₀.₁₅,78 K,,,,,"{'a': 'NA', 'b': 'NA', 'c': 'NA'}",,,,6.1 μB,,,Handbook of Magnetic Materials,True
Gd₀.₇₀Ru₀.₃₀,77 K,,,,,"{'a': 'NA', 'b': 'NA', 'c': 'NA'}",,,,7.1 μB,,,Handbook of Magnetic Materials,True
Gd₀.₆₀Ru₀.₄₀,57 K,,,,,"{'a': 'NA', 'b': 'NA', 'c': 'NA'}",,,,6.0 μB,,,Handbook of Magnetic Materials,True
Gd₀.₈₂Rh₀.₁₈,111 K,,,,,"{'a': 'NA', 'b': 'NA', 'c': 'NA'}",,,,5.6 μB,,,Handbook of Magnetic Materials,True
Gd₀.₅₄Ag₀.₄₆,122(138) K,,,,,"{'a': 'NA', 'b': 'NA', 'c': 'NA'}",,,,6.7 μB,,,boucher (1976),True
Gd₀.₈₃Pt₀.₁₇,150 K,,,,,"{'a': 'NA', 'b': 'NA', 'c': 'NA'}",,,,6.5 μB,,,buschow et al. (1980),True
Gd₀.₈₀Au₀.₂₀,149 K,,,,,"{'a': 'NA', 'b': 'NA', 'c': 'NA'}",,,,7.0 μB,,,poon and durand (1977b),True
Tb₀.₅₀Ag₀.₅₀,64(106) K,,,,,"{'a': 'NA', 'b': 'NA', 'c': 'NA'}",,,,5.0 μB,,,boucher (1977),True
Dy₀.₅₀Ag₀.₅₀,18(59) K,,,,,"{'a': 'NA', 'b': 'NA', 'c': 'NA'}",,,,4.8 μB,,,Handbook of Magnetic Materials,True
Ho₀.₅₀Ag₀.₅₀,11(33) K,,,,,"{'a': 'NA', 'b': 'NA', 'c': 'NA'}",,,,5.7 μB,,,Handbook of Magnetic Materials,True
Er₀.₅₀Ag₀.₅₀,6(20) K,,,,,"{'a': 'NA', 'b': 'NA', 'c': 'NA'}",,,,4.9 μB,,,Handbook of Magnetic Materials,True
Dy(Co_{1-x}Si_x)_2,142 K,,,,,"{'a': 'NA', 'b': 'NA', 'c': 'NA'}",,,,,,,after duc and oanh (1997),True
Ho(Co_{1-x}Si_x)_2,78 K,,,,,"{'a': 'NA', 'b': 'NA', 'c': 'NA'}",,,,,,,after duc and oanh (1997),True
Er(Co_{1-x}Si_x)_2,32.6 K,,,,,"{'a': 'NA', 'b': 'NA', 'c': 'NA'}",,,,,,,after duc and oanh (1997),True
Ho2Co7,670 K,,,Gd2Co7,,"{'a': 'NA', 'b': 'NA', 'c': 'NA'}",R3m,,,6 μB/f.u.,,,apostolov et al. (1988),True
Ho2Co7H2.6,200 K,,,Gd2Co7,,"{'a': 'NA', 'b': 'NA', 'c': 'NA'}",R3m,,,1.7 μB/f.u.,,,apostolov et al. (1988),True
CeCo3,<10 K,,,PuNi3,,"{'a': 'NA', 'b': 'NA', 'c': 'NA'}",R3m,,,<0.1 μB/f.u.,,,buschow (1980b),True
CeCo3H4,80 K,,,PuNi3,,"{'a': 'NA', 'b': 'NA', 'c': 'NA'}",R3m,,,0.8 μB/f.u.,,,buschow (1980b),True
GdCo3,611 K,,,PuNi3,,"{'a': 'NA', 'b': 'NA', 'c': 'NA'}",R3m,,,2.29 μB/f.u.,,,buschow (1977a),True
GdCo3H4.6,28 K,,,PuNi3,,"{'a': 'NA', 'b': 'NA', 'c': 'NA'}",R3m,1.03 μB/Co,,3.92 μB/f.u.,,,malik et al. (1978),True
DyCo3,452 K,,,PuNi3,,"{'a': 'NA', 'b': 'NA', 'c': 'NA'}",R3m,,,4.4 μB/f.u.,,,buschow (1977a),True
DyCo3H4.3,18 K,,,PuNi3,,"{'a': 'NA', 'b': 'NA', 'c': 'NA'}",R3m,,,3.82 μB/f.u.,,,malik et al. (1978),True
HoCo3,418 K,,,PuNi3,,"{'a': 'NA', 'b': 'NA', 'c': 'NA'}",R3m,,,5.45 μB/f.u.,,,buschow (1977a),True
HoCo3H4.2,15 K,,,PuNi3,,"{'a': 'NA', 'b': 'NA', 'c': 'NA'}",R3m,,,3.16 μB/f.u.,,,malik et al. (1978),True
ErCo3,401 K,,,PuNi3,,"{'a': 'NA', 'b': 'NA', 'c': 'NA'}",R3m,,,4.2 μB/f.u.,,,malik et al. (1981),True
TmCo3,370 K,,,PuNi3,,"{'a': 'NA', 'b': 'NA', 'c': 'NA'}",R3m,,,3.0 μB/f.u.,,,malik et al. (1981),True
PrCo2,40 K,,,MgCu2,,"{'a': 'NA', 'b': 'NA', 'c': 'NA'}",Fd3m,,,3.9 μB/f.u.,,,de jongh et al. (1981),True
GdCo2,398 K,,,MgCu2,,"{'a': 'NA', 'b': 'NA', 'c': 'NA'}",Fd3m,,,4.8 μB/f.u.,,,buschow (1977d),True
GdCo2H4,90 K,,,MgCu2,,"{'a': 'NA', 'b': 'NA', 'c': 'NA'}",Fd3m,,,4.7 μB/f.u.,,,buschow (1977d),True
TbCo2,230 K,,,MgCu2,,"{'a': 'NA', 'b': 'NA', 'c': 'NA'}",Fd3m,,,6.65 μB/f.u.,,,pourarian et al. (1982a),True
TbCo2H3.2,50 K,,,MgCu2,,"{'a': 'NA', 'b': 'NA', 'c': 'NA'}",Fd3m,,,4.15 μB/f.u.,,,pourarian et al. (1982a),True
DyCo2,140 K,,,MgCu2,,"{'a': 'NA', 'b': 'NA', 'c': 'NA'}",Fd3m,,,6.75 μB/f.u.,,,pourarian et al. (1982a),True
DyCo2H3.3,40 K,,,MgCu2,,"{'a': 'NA', 'b': 'NA', 'c': 'NA'}",Fd3m,,,4.1 μB/f.u.,,,pourarian et al. (1982a),True
HoCo2,76 K,,,MgCu2,,"{'a': 'NA', 'b': 'NA', 'c': 'NA'}",Fd3m,,,7.4 μB/f.u.,,,pourarian et al. (1982b),True
HoCo2H3.5,40 K,,,MgCu2,,"{'a': 'NA', 'b': 'NA', 'c': 'NA'}",Fd3m,,,4.7 μB/f.u.,,,pourarian et al. (1982b),True
ErCo2,35 K,,,MgCu2,,"{'a': 'NA', 'b': 'NA', 'c': 'NA'}",Fd3m,,,7.0 μB/f.u.,,,pourarian et al. (1982b),True
