Repository: MaMMoS-project/ML-models

# ML-models
Collection of various ML models developed for the MaMMoS project

Models are organized in different folders of this repository:


- ./beyond-stoner-wolfarth:

   ML models to replace single-grain micromagnetics simulations by ML predictions for:

   -- ./beyond-stoner-wolfarth/single-grain-easy-axis-model:
      where the H and K1 vector are aligned along the z-axis of the simulation cube
      This model predicts Mr, Hc, and BHmax from a, k1, and Ms
      Current model version: v1.0

   -- ./inverse-beyond-stoner-wolfarth/single-grain-easy-axis-model:
      where the H and K1 vector are aligned along the z-axis of the simulation cube

File: compound-to-experimental-tc/data/MagneticMaterials_All.csv (part 92 of 94)
Material_Name,Curie,Neel,Curie_Weiss,Crystal_Structure,Lattice_Structure,Lattice_Parameters,Space_Group,Coercivity,Magnetic_Moment,Magnetization,Remanence,Susceptibility,DOI,Experimental
Y3Fe5O12,550–560 K,,,,,"{'a': 'NA', 'b': 'NA', 'c': 'NA'}",,"15 Oe, 0.1 Oe (SX)",,1740 G,,,von aulock (1965),True
Y3Fe4.67Al0.33O12,500 K,,,,,"{'a': 'NA', 'b': 'NA', 'c': 'NA'}",,44 Oe,,1200 G,,,harrison and hodges (1961),True
Y3Fe4.5Ga0.5O12,490 K,,,,,"{'a': 'NA', 'b': 'NA', 'c': 'NA'}",,50 Oe,,1000 G,,,harrison and hodges (1961),True
Y3Fe4.5Cr0.5O12,505 K,,,,,"{'a': 'NA', 'b': 'NA', 'c': 'NA'}",,140 Oe,,1800 G,,,harrison and hodges (1961),True
Y2GdFe5O12,560 K,,,,,"{'a': 'NA', 'b': 'NA', 'c': 'NA'}",,110 Oe,,1200 G,,,"harrison and hodges (1961), vassiliev et al. (1961)",True
Y2NdFe5O12,551 K,,,,,"{'a': 'NA', 'b': 'NA', 'c': 'NA'}",,2 Oe (SX),,1930 G,,,goldring et al. (1960),True
Y2SmFe5O12,550–555 K,,,,,"{'a': 'NA', 'b': 'NA', 'c': 'NA'}",,100 Oe (SX),,1710 G,,,goldring et al. (1960),True
Y2Co7,639 K,,,,,"{'a': 'NA', 'b': 'NA', 'c': 'NA'}",,,,,,,"zadvorkin (1987), andreev (1990), andreev et al. (1988a), tarasov (1987)",True
Nd2Co7,613 K,,,,,"{'a': 'NA', 'b': 'NA', 'c': 'NA'}",,,,,,,"zadvorkin (1987), andreev (1990), andreev et al. (1988a), bartashevich et al. (1992), andreev et al. (1988b)",True
Sm2Co7,670 K,,,,,"{'a': 'NA', 'b': 'NA', 'c': 'NA'}",,,,,,,"tarasov (1987), bartashevich et al. (1993a)",True
Gd2Co7,775 K,,,,,"{'a': 'NA', 'b': 'NA', 'c': 'NA'}",,,,,,,"zadvorkin (1987), andreev (1990), andreev et al. (1988a), andreev et al. (1985g)",True
Tb2Co7 (r),720 K,,,,,"{'a': 'NA', 'b': 'NA', 'c': 'NA'}",,,,,,,"zadvorkin (1987), andreev (1990), andreev et al. (1988a), andreev et al. (1982b)",True
Tb2Co7 (h),720 K,,,,,"{'a': 'NA', 'b': 'NA', 'c': 'NA'}",,,,,,,"zadvorkin (1987), andreev (1990), andreev et al. (1988a), andreev et al. (1982b)",True
Tm2Co7,640 K,,,,,"{'a': 'NA', 'b': 'NA', 'c': 'NA'}",,,,,,,"zadvorkin (1987), andreev (1990), andreev et al. (1988a), andreev et al. (1992b)",True
Y2Fe17,327 K,,,,,"{'a': 'NA', 'b': 'NA', 'c': 'NA'}",,,,35.7 μB/f.u.,,,Handbook of Magnetic Materials,True
Y2Fe17C0.6,470 K,,,,,"{'a': 'NA', 'b': 'NA', 'c': 'NA'}",,,,36 μB/f.u.,,,Handbook of Magnetic Materials,True
Y2Fe17C1.0,502 K,,,,,"{'a': 'NA', 'b': 'NA', 'c': 'NA'}",,,,35.5 μB/f.u.,,,Handbook of Magnetic Materials,True
Y2Fe17C1.5,550 K,,,,,"{'a': 'NA', 'b': 'NA', 'c': 'NA'}",,,,35.5 μB/f.u.,,,Handbook of Magnetic Materials,True
Nd2Fe17,350 K,,,,,"{'a': 'NA', 'b': 'NA', 'c': 'NA'}",,,,,,,Handbook of Magnetic Materials,True
Sm2Fe17C1.0,552 K,,,,,"{'a': 'NA', 'b': 'NA', 'c': 'NA'}",,,,~34 μB/f.u.,,,Handbook of Magnetic Materials,True
Gd2Fe17,478 K,,,,,"{'a': 'NA', 'b': 'NA', 'c': 'NA'}",,,,23.1 μB/f.u.,,,Handbook of Magnetic Materials,True
Gd2Fe17C1.0,582 K,,,,,"{'a': 'NA', 'b': 'NA', 'c': 'NA'}",,,,23.6 μB/f.u.,,,Handbook of Magnetic Materials,True
Tb2Fe17,410 K,,,,,"{'a': 'NA', 'b': 'NA', 'c': 'NA'}",,,,18.6 μB/f.u.,,,Handbook of Magnetic Materials,True
Tb2Fe17C1.0,537 K,,,,,"{'a': 'NA', 'b': 'NA', 'c': 'NA'}",,,,19.0 μB/f.u.,,,Handbook of Magnetic Materials,True
Tb2Fe17C1.5,540 K,,,,,"{'a': 'NA', 'b': 'NA', 'c': 'NA'}",,,,19.0 μB/f.u.,,,Handbook of Magnetic Materials,True
Dy2Fe17,370 K,,,,,"{'a': 'NA', 'b': 'NA', 'c': 'NA'}",,,,16.7 μB/f.u.,,,Handbook of Magnetic Materials,True
Dy2Fe17C1.0,515 K,,,,,"{'a': 'NA', 'b': 'NA', 'c': 'NA'}",,,,17.0 μB/f.u.,,,Handbook of Magnetic Materials,True
Ho2Fe17C1.0,504 K,,,,,"{'a': 'NA', 'b': 'NA', 'c': 'NA'}",,,,17.4 μB/f.u.,,,Handbook of Magnetic Materials,True
Er2Fe17,310 K,,,,,"{'a': 'NA', 'b': 'NA', 'c': 'NA'}",,,,18.6 μB/f.u.,,,Handbook of Magnetic Materials,True
Er2Fe17C1.0,488 K,100 K,,,,"{'a': 'NA', 'b': 'NA', 'c': 'NA'}",,,,18.8 μB/f.u.,,,Handbook of Magnetic Materials,True
Tm2Fe17,306 K,80 K,,,,"{'a': 'NA', 'b': 'NA', 'c': 'NA'}",,,,23.0 μB/f.u.,,,Handbook of Magnetic Materials,True
Tm2Fe17C0.6,460 K,180 K,,,,"{'a': 'NA', 'b': 'NA', 'c': 'NA'}",,,,24.0 μB/f.u.,,,Handbook of Magnetic Materials,True
Tm2Fe17C1.6,550 K,220 K,,,,"{'a': 'NA', 'b': 'NA', 'c': 'NA'}",,,,24.0 μB/f.u.,,,Handbook of Magnetic Materials,True
Lu2Fe17,,270 K,,,,"{'a': 'NA', 'b': 'NA', 'c': 'NA'}",,,,35.2 μB/f.u.,,,Handbook of Magnetic Materials,True
GdCo5,1014 K,,,,,"{'a': '4.973 Å', 'b': 'NA', 'c': '3.969 Å'}",,,,1.37 μB/f.u.,,,smit et al. (1988),True
GdCo4B,517 K,,,,,"{'a': '5.059 Å', 'b': 'NA', 'c': '6.904 Å'}",,,,2.85 μB/f.u.,,,smit et al. (1988),True
Gd3Co11B4,460 K,,,,,"{'a': '5.072 Å', 'b': 'NA', 'c': '9.839 Å'}",,,,11.9 μB/f.u.,,,smit et al. (1988),True
Gd2Co7B3,345 K,,,,,"{'a': '5.067 Å', 'b': 'NA', 'c': '12.94 Å'}",,,,9.8 μB/f.u.,,,smit et al. (1988),True
GdCo3B2,58 K,,,,,"{'a': '5.065 Å', 'b': 'NA', 'c': '3.018 Å'}",,,,6.9 μB/f.u.,,,smit et al. (1988),True
CeRh3B2,115 K,,,,,"{'a': '5.649 Å', 'b': 'NA', 'c': '3.090 Å'}",,,,0.324 μB/f.u.,,,hsu and ku (1988),True
Ce(Rh0.8Ir0.2)3B2,125 K,,,,,"{'a': '5.473 Å', 'b': 'NA', 'c': '3.088 Å'}",,,,0.301 μB/f.u.,,,hsu and ku (1988),True
Ce(Rh0.5Ir0.5)3B2,118 K,,,,,"{'a': '5.475 Å', 'b': 'NA', 'c': '3.088 Å'}",,,,0.266 μB/f.u.,,,hsu and ku (1988),True
Ce(Rh0.4Ir0.6)3B2,90 K,,,,,"{'a': '5.476 Å', 'b': 'NA', 'c': '3.092 Å'}",,,,0.215 μB/f.u.,,,hsu and ku (1988),True
Nd2Co7B3,330 K,,,,,"{'a': '5.140 Å', 'b': 'NA', 'c': '12.654 Å'}",,,,8.0 μB/f.u.,,,huang et al. (1990a),True
Nd2Fe4.2Co2.8B3,885 K,,,,,"{'a': 'NA', 'b': 'NA', 'c': 'NA'}",,,,,,,huang et al. (1990a),True
TbCo3Ga2,205 K,,,,,"{'a': '8.813 Å', 'b': 'NA', 'c': '4.063 Å'}",,,,3.2 μB/f.u.,,,felner et al. (1989),True
YCo3Ga2,<85 K,,,,,"{'a': '8.818 Å', 'b': 'NA', 'c': '4.062 Å'}",,,,0.73 μB/f.u.,,,felner et al. (1989),True
CeCu₂In,,,-30 K,,,"{'a': 'NA', 'b': 'NA', 'c': 'NA'}",,,,,,,Handbook of Magnetic Materials,True
PrCu₂In,,,-35 K,,,"{'a': 'NA', 'b': 'NA', 'c': 'NA'}",,,,,,,Handbook of Magnetic Materials,True
NdCu₂In,,,-70 K,,,"{'a': 'NA', 'b': 'NA', 'c': 'NA'}",,,,,,,Handbook of Magnetic Materials,True
GdCu₂In,,12 K,-31 K,,,"{'a': 'NA', 'b': 'NA', 'c': 'NA'}",,,,,,,Handbook of Magnetic Materials,True
TbCu₂In,,6 K,-33 K,,,"{'a': 'NA', 'b': 'NA', 'c': 'NA'}",,,,,,,Handbook of Magnetic Materials,True
DyCu₂In,,3 K,-21 K,,,"{'a': 'NA', 'b': 'NA', 'c': 'NA'}",,,,,,,Handbook of Magnetic Materials,True
ErCu₂In,,,-10 K,,,"{'a': 'NA', 'b': 'NA', 'c': 'NA'}",,,,,,,Handbook of Magnetic Materials,True
CeAg₂In,,2.7 K,-9 K,,,"{'a': 'NA', 'b': 'NA', 'c': 'NA'}",,,,,,,Handbook of Magnetic Materials,True
CeAg₂In,,2.5 K,-9 K,,,"{'a': 'NA', 'b': 'NA', 'c': 'NA'}",,,,0.97(7),,,Handbook of Magnetic Materials,True
PrAg₂In,,,-16 K,,,"{'a': 'NA', 'b': 'NA', 'c': 'NA'}",,,,,,,Handbook of Magnetic Materials,True
NdAg₂In,,2.5 K,-24 K,,,"{'a': 'NA', 'b': 'NA', 'c': 'NA'}",,,,,,,Handbook of Magnetic Materials,True
SmAg₂In,,4.5 K,-23 K,,,"{'a': 'NA', 'b': 'NA', 'c': 'NA'}",,,,,,,Handbook of Magnetic Materials,True
GdAg₂In,,10.0 K,-56 K,,,"{'a': 'NA', 'b': 'NA', 'c': 'NA'}",,,,,,,Handbook of Magnetic Materials,True
TbAg₂In,,8.8 K,-29 K,,,"{'a': 'NA', 'b': 'NA', 'c': 'NA'}",,,,,,,Handbook of Magnetic Materials,True
DyAg₂In,,3.5 K,-20 K,,,"{'a': 'NA', 'b': 'NA', 'c': 'NA'}",,,,,,,Handbook of Magnetic Materials,True
HoAg₂In,,,-14 K,,,"{'a': 'NA', 'b': 'NA', 'c': 'NA'}",,,,,,,Handbook of Magnetic Materials,True
ErAg₂In,,,-9.5 K,,,"{'a': 'NA', 'b': 'NA', 'c': 'NA'}",,,,,,,Handbook of Magnetic Materials,True
TmAg₂In,,,-5.0 K,,,"{'a': 'NA', 'b': 'NA', 'c': 'NA'}",,,,,,,Handbook of Magnetic Materials,True
CeAu₂In,,,-15 K,,,"{'a': 'NA', 'b': 'NA', 'c': 'NA'}",,,,,,,Handbook of Magnetic Materials,True
PrAu₂In,,,-5 K,,,"{'a': 'NA', 'b': 'NA', 'c': 'NA'}",,,,,,,Handbook of Magnetic Materials,True
NdAu₂In,,,-8 K,,,"{'a': 'NA', 'b': 'NA', 'c': 'NA'}",,,,,,,Handbook of Magnetic Materials,True
GdAu₂In,,11.5 K,-14 K,,,"{'a': 'NA', 'b': 'NA', 'c': 'NA'}",,,,,,,Handbook of Magnetic Materials,True
TbAu₂In,,8.2 K,-7 K,,,"{'a': 'NA', 'b': 'NA', 'c': 'NA'}",,,,,,,Handbook of Magnetic Materials,True
DyAu₂In,,6.0 K,-5 K,,,"{'a': 'NA', 'b': 'NA', 'c': 'NA'}",,,,,,,Handbook of Magnetic Materials,True
HoAu₂In,,2.6 K,-5 K,,,"{'a': 'NA', 'b': 'NA', 'c': 'NA'}",,,,,,,Handbook of Magnetic Materials,True
ErAu₂In,,,-4 K,,,"{'a': 'NA', 'b': 'NA', 'c': 'NA'}",,,,,,,Handbook of Magnetic Materials,True
TmAu₂In,,,-35 K,,,"{'a': 'NA', 'b': 'NA', 'c': 'NA'}",,,,,,,Handbook of Magnetic Materials,True
TbPd₂Sn,,9.0 K,-8.6 K,,,"{'a': 'NA', 'b': 'NA', 'c': 'NA'}",,,,,,,Handbook of Magnetic Materials,True
DyPd₂Sn,,15.0 K,-9.3 K,,,"{'a': 'NA', 'b': 'NA', 'c': 'NA'}",,,,,,,Handbook of Magnetic Materials,True
DyPd₂Sn,,7.0 K,,,,"{'a': 'NA', 'b': 'NA', 'c': 'NA'}",,,,6.7(5),,,Handbook of Magnetic Materials,True
HoPd₂Sn,,,-6.2 K,,,"{'a': 'NA', 'b': 'NA', 'c': 'NA'}",,,,,,,Handbook of Magnetic Materials,True
HoPd₂Sn,,4.2 K,,,,"{'a': 'NA', 'b': 'NA', 'c': 'NA'}",,,,4.4(1),,,Handbook of Magnetic Materials,True
HoPd₂Sn,,5.0 K,,,,"{'a': 'NA', 'b': 'NA', 'c': 'NA'}",,,,5.81(8),,,Handbook of Magnetic Materials,True
ErPd₂Sn,,,-7.6 K,,,"{'a': 'NA', 'b': 'NA', 'c': 'NA'}",,,,,,,Handbook of Magnetic Materials,True
ErPd₂Sn,,1.0 K,-5.8 K,,,"{'a': 'NA', 'b': 'NA', 'c': 'NA'}",,,,,,,Handbook of Magnetic Materials,True
ErPd₂Sn,,1.0 K,,,,"{'a': 'NA', 'b': 'NA', 'c': 'NA'}",,,,5.7(5),,,Handbook of Magnetic Materials,True
TmPd₂Sn,,,0 K,,,"{'a': 'NA', 'b': 'NA', 'c': 'NA'}",,,,,,,Handbook of Magnetic Materials,True
YbPd₂Sn,,,-4.3 K,,,"{'a': 'NA', 'b': 'NA', 'c': 'NA'}",,,,,,,Handbook of Magnetic Materials,True
YbPd₂Sn,,0.23 K,,,,"{'a': 'NA', 'b': 'NA', 'c': 'NA'}",,,,1.6,,,Handbook of Magnetic Materials,True
YbNi₂Sn,,,-38 K,,,"{'a': 'NA', 'b': 'NA', 'c': 'NA'}",,,,,,,Handbook of Magnetic Materials,True
EuMg2,,32 K,,MgZn2,,"{'a': 'NA', 'b': 'NA', 'c': 'NA'}",,,,,,,oliver et al. (1978),True
EuMg2H,,4 < TN < 20 K,,n.l.o.,,"{'a': 'NA', 'b': 'NA', 'c': 'NA'}",,,,,,,oliver et al. (1978),True
EuRh2Hx,15.5 K,,9 K,MgCu2,,"{'a': 'NA', 'b': 'NA', 'c': 'NA'}",,,,5 μB/R,,,buschow et al. (1977),True
Gd3Pd4,,18 K,-18 K,Pu3Pd4,,"{'a': 'NA', 'b': 'NA', 'c': 'NA'}",,,,,,,buschow and de mooij (1984),True
Gd3Pd4Hx,20 K,,-10 K,,,"{'a': 'NA', 'b': 'NA', 'c': 'NA'}",,,,3.83 μB/R,,,buschow and de mooij (1984),True
EuPd,48 K,,,CrB,,"{'a': 'NA', 'b': 'NA', 'c': 'NA'}",,,,,,,buschow et al. (1977),True
EuPdH,,,5 K,CsCl,,"{'a': 'NA', 'b': 'NA', 'c': 'NA'}",,,,1.5 μB/R,,,buschow et al. (1977),True
GdCu,,150 K,-86 K,,,"{'a': 'NA', 'b': 'NA', 'c': 'NA'}",,,,,,,de vries et al. (1985),True
GdCuHx,30 K,,15 K,,,"{'a': 'NA', 'b': 'NA', 'c': 'NA'}",,,,3.62 μB/R,,,de vries et al. (1985),True
GdRh,29 K,,28 K,CsCl,,"{'a': 'NA', 'b': 'NA', 'c': 'NA'}",,,,6.6 μB/R,,,de vries et al. (1985),True
GdRhHx,20 K,,25 K,CsCl,,"{'a': 'NA', 'b': 'NA', 'c': 'NA'}",,,,1.9 μB/R,,,de vries et al. (1985),True
GdPd,,32 K,29 K,CsCl,,"{'a': 'NA', 'b': 'NA', 'c': 'NA'}",,,,6.27 μB/R,,,buschow and de mooij (1984),True
GdPdH,40 K,,20 K,,,"{'a': 'NA', 'b': 'NA', 'c': 'NA'}",,,,3.63 μB/R,,,buschow and de mooij (1984),True
GdAg,,123 K,-57 K,,,"{'a': 'NA', 'b': 'NA', 'c': 'NA'}",,,,,,,de vries et al. (1985),True
GdAgHx,25 K,,50 K,,,"{'a': 'NA', 'b': 'NA', 'c': 'NA'}",,,,4.38 μB/R,,,de vries et al. (1985),True
GdAu,35 K,,25 K,,,"{'a': 'NA', 'b': 'NA', 'c': 'NA'}",,,,,,,de vries et al. (1985),True
GdAuHx,55 K,,32 K,,,"{'a': 'NA', 'b': 'NA', 'c': 'NA'}",,,,2.85 μB/R,,,de vries et al. (1985),True
Gd7Pd3,311 K,,276 K,Th7Fe3,,"{'a': 'NA', 'b': 'NA', 'c': 'NA'}",,,,7.03 μB/R,,,buschow and de mooij (1984),True
Gd7Pd3Hx,,,-15 K,Th7Fe3,,"{'a': 'NA', 'b': 'NA', 'c': 'NA'}",,,,,,,buschow and de mooij (1984),True
Gd3Pd2,,30 K,-30 K,U3Si2,,"{'a': 'NA', 'b': 'NA', 'c': 'NA'}",,,,,,,buschow and de mooij (1984),True
Gd3Pd2Hx,30 K,,0 K,U3Si2,,"{'a': 'NA', 'b': 'NA', 'c': 'NA'}",,,,1.63 μB/R,,,buschow and de mooij (1984),True
Eu2IrH5,20 K,,18 K,fcc,,"{'a': 'NA', 'b': 'NA', 'c': 'NA'}",,,,,,,"moyer jr. and lindsay (1980), stadnik and moyer jr. (1984)",True
GdCu2,,37 K,7 K,CeCu2,,"{'a': 'NA', 'b': 'NA', 'c': 'NA'}",,,,,,,de graaf et al. (1982a),True
GdCu2Hx,45 K,,57 K,MoSi2,,"{'a': 'NA', 'b': 'NA', 'c': 'NA'}",,,,,,,de graaf et al. (1982a),True
GdRu2,83 K,,,MgZn2,,"{'a': 'NA', 'b': 'NA', 'c': 'NA'}",,,,,,,jacob et al. (1980a),True
GdRu2H3,65 K,,,,,"{'a': 'NA', 'b': 'NA', 'c': 'NA'}",,,,,,,jacob et al. (1980a),True
GdRh2,73 K,,,MgCu2,,"{'a': 'NA', 'b': 'NA', 'c': 'NA'}",,,,6.83 μB/R,,,jacob et al. (1980a),True
GdRh2H3,35 K,,,Orthorhombic,,"{'a': 'NA', 'b': 'NA', 'c': 'NA'}",,,,6.2 μB/R,,,jacob et al. (1980a),True
GdAuNi4,38 K,,22 K,,,"{'a': '7.136 Å', 'b': 'NA', 'c': 'NA'}",,,,5.9 µB/FU,,,felner (1977),True
TbAuNi4,28 K,,12 K,,,"{'a': '7.094 Å', 'b': 'NA', 'c': 'NA'}",,,,4.5 µB/FU,,,felner (1977),True
DyAuNi4,23 K,,5 K,,,"{'a': '7.052 Å', 'b': 'NA', 'c': 'NA'}",,,,5.4 µB/FU,,,felner (1977),True
HoAuNi4,14 K,,4 K,,,"{'a': '7.034 Å', 'b': 'NA', 'c': 'NA'}",,,,6.1 µB/FU,,,felner (1977),True
ErAuNi4,24 K,,4 K,,,"{'a': '7.011 Å', 'b': 'NA', 'c': 'NA'}",,,,15.0 µB/FU,,,felner (1977),True
TmAuNi4,,,-14 K,,,"{'a': '6.982 Å', 'b': 'NA', 'c': 'NA'}",,,,,,,felner (1977),True
CeInPt4,,,-225 K,,,"{'a': '7.602 Å', 'b': 'NA', 'c': 'NA'}",,,,,,,adroja et al. (1989),True
Ce1.2Au0.8Ni4,,,-84 K,,,"{'a': '7.624 Å', 'b': 'NA', 'c': 'NA'}",,,,,,,adroja et al. (1989),True
Ce1.4Au0.6Ni4,,,-63 K,,,"{'a': '7.657 Å', 'b': 'NA', 'c': 'NA'}",,,,,,,adroja et al. (1989),True
Ce₂Fe₁₇,210 K,,,,,"{'a': '8.48 Å', 'b': 'NA', 'c': '12.38 Å'}",,,,29.3 µB/f.u. at 4.2 K,,,Handbook of Magnetic Materials,True
Ce₂Fe₁₇N₂.₈,713 K,,,,,"{'a': '8.73 Å', 'b': 'NA', 'c': '12.65 Å'}",,,,36.4 µB/f.u. RT,,,Handbook of Magnetic Materials,True
Ce₂Fe₁₇N₂.₅,700 K,,,,,"{'a': '8.743 Å', 'b': 'NA', 'c': '12.673 Å'}",,,,"32.2 µB/f.u. RT, 36.3 µB/f.u. at 4.2 K",,,Handbook of Magnetic Materials,True
Ce₂Fe₁₇N₃.₆,712 K,,,,,"{'a': '8.73 Å', 'b': 'NA', 'c': '12.81 Å'}",,,,"31.6 µB/f.u. RT, 39.9 µB/f.u. at 4.2 K",,,Handbook of Magnetic Materials,True
Ce₂Fe₁₇Cᵧ,589 K,,,,,"{'a': '8.73 Å', 'b': 'NA', 'c': '12.56 Å'}",,,,33.8 µB/f.u. at 4.2 K,,,Handbook of Magnetic Materials,True
Ce₂Fe₁₇C₂.₈,716 K,,,,,"{'a': '8.74 Å', 'b': 'NA', 'c': '12.65 Å'}",,,,,,,Handbook of Magnetic Materials,True
Ce₂Fe₁₇C₂.₅,608 K,,,,,"{'a': '8.73 Å', 'b': 'NA', 'c': '12.58 Å'}",,,,"25.1 µB/f.u. RT, 30.0 µB/f.u. at 4.2 K",,,Handbook of Magnetic Materials,True
Ce₂Fe₁₇C₂,589 K,,,,,"{'a': '8.72 Å', 'b': 'NA', 'c': '12.64 Å'}",,,,,,,Handbook of Magnetic Materials,True
Ce₂Fe₁₇CₓNᵧ,721 K,,,,,"{'a': '8.73 Å', 'b': 'NA', 'c': '12.68 Å'}",,,,,,,Handbook of Magnetic Materials,True
Pr₂Fe₁₇,290 K,,,,,"{'a': '8.574 Å', 'b': 'NA', 'c': '12.324 Å'}",,,,18.1 µB/f.u. RT,,,Handbook of Magnetic Materials,True
Pr₂Fe₁₇N₂.₅,728 K,,,,,"{'a': '8.77 Å', 'b': 'NA', 'c': '12.64 Å'}",,,,37.9 µB/f.u. RT,,,Handbook of Magnetic Materials,True
Pr₂Fe₁₇N₂.₅,720 K,,,,,"{'a': '8.794 Å', 'b': 'NA', 'c': '12.668 Å'}",,,,"36.5 µB/f.u. RT, 41.3 µB/f.u. at 4.2 K",,,Handbook of Magnetic Materials,True
Pr₂Fe₁₇Cᵧ,653 K,,,,,"{'a': '8.80 Å', 'b': 'NA', 'c': '12.59 Å'}",,,,34.5 µB/f.u. at 4.2 K,,,Handbook of Magnetic Materials,True
Pr₂Fe₁₇C₂.₇,735 K,,,,,"{'a': '8.79 Å', 'b': 'NA', 'c': '12.63 Å'}",,,,,,,Handbook of Magnetic Materials,True
Pr₂Fe₁₇C₂.₅,690 K,,,,,"{'a': '8.85 Å', 'b': 'NA', 'c': '12.61 Å'}",,,,"27.0 µB/f.u. RT, 30.8 µB/f.u. at 4.2 K",,,Handbook of Magnetic Materials,True
Pr₂Fe₁₇C₂,654 K,,,,,"{'a': '8.78 Å', 'b': 'NA', 'c': '12.65 Å'}",,,,,,,Handbook of Magnetic Materials,True
Pr₂Fe₁₇CₓNᵧ,737 K,,,,,"{'a': '8.79 Å', 'b': 'NA', 'c': '12.66 Å'}",,,,,,,Handbook of Magnetic Materials,True
Nd₂Fe₁₇,330 K,,,,,"{'a': '8.563 Å', 'b': 'NA', 'c': '12.444 Å'}",,,,17.1 µB/f.u. RT,,,Handbook of Magnetic Materials,True
Nd₂Fe₁₇N₂.₃,732 K,,,,,"{'a': '8.76 Å', 'b': 'NA', 'c': '12.63 Å'}",,,,40.5 µB/f.u. RT,,,Handbook of Magnetic Materials,True
Nd₂Fe₁₇N₂.₅,740 K,,,,,"{'a': '8.783 Å', 'b': 'NA', 'c': '12.663 Å'}",,,,"34.9 µB/f.u. RT, 43.9 µB/f.u. at 4.2 K",,,Handbook of Magnetic Materials,True
Nd₂Fe₁₇Cᵧ,659 K,,,,,"{'a': '8.79 Å', 'b': 'NA', 'c': '12.60 Å'}",,,,35.1 µB/f.u. at 4.2 K,,,Handbook of Magnetic Materials,True
Nd₂Fe₁₇C₂.₂,739 K,,,,,"{'a': '8.76 Å', 'b': 'NA', 'c': '12.62 Å'}",,,,,,,Handbook of Magnetic Materials,True
Nd₂Fe₁₇C₂.₅,662 K,,,,,"{'a': '8.80 Å', 'b': 'NA', 'c': '12.60 Å'}",,,,"29.0 µB/f.u. RT, 31.8 µB/f.u. at 4.2 K",,,Handbook of Magnetic Materials,True
Nd₂Fe₁₇C₂,658 K,,,,,"{'a': '8.76 Å', 'b': 'NA', 'c': '12.64 Å'}",,,,,,,Handbook of Magnetic Materials,True
Nd₂Fe₁₇CₓNᵧ,740 K,,,,,"{'a': '8.76 Å', 'b': 'NA', 'c': '12.65 Å'}",,,,,,,Handbook of Magnetic Materials,True
Sm₂Fe₁₇,389 K,,,,,"{'a': '8.55 Å', 'b': 'NA', 'c': '12.43 Å'}",,,,"22.4 µB/f.u. RT, 34.1 µB/f.u. at 4.2 K",,,Handbook of Magnetic Materials,True
Sm₂Fe₁₇N₂.₃,749 K,,,,,"{'a': '8.73 Å', 'b': 'NA', 'c': '12.64 Å'}",,,,31.9 µB/f.u. RT,,,Handbook of Magnetic Materials,True
Sm₂Fe₁₇N₂.₅,750 K,,,,,"{'a': '8.741 Å', 'b': 'NA', 'c': '12.666 Å'}",,,,"32.2 µB/f.u. RT, 38.2 µB/f.u. at 4.2 K",,,Handbook of Magnetic Materials,True
Sm₂Fe₁₇N₂,745 K,,,,,"{'a': '8.732 Å', 'b': 'NA', 'c': '12.631 Å'}",,,,35.1 µB/f.u. RT,,,Handbook of Magnetic Materials,True
Sm₂Fe₁₇N₃.₁,752 K,,,,,"{'a': '8.74 Å', 'b': 'NA', 'c': '12.65 Å'}",,,,"34.0 µB/f.u. RT, 38.1 µB/f.u. at 4.2 K",,,Handbook of Magnetic Materials,True
Sm₂Fe₁₇N₃.₀,748 K,,,,,"{'a': '8.728 Å', 'b': 'NA', 'c': '12.638 Å'}",,,,35.7 µB/f.u. RT,,,Handbook of Magnetic Materials,True
Sm₂Fe₁₇N₂.₉,740 K,,,,,"{'a': '8.743 Å', 'b': 'NA', 'c': '12.703 Å'}",,,,"34.3 µB/f.u. RT, 35.0 µB/f.u. at 4.2 K",,,Handbook of Magnetic Materials,True
Sm₂Fe₁₇N₂.₉₄,746 K,,,,,"{'a': '8.7425 Å', 'b': 'NA', 'c': '12.659 Å'}",,,,36.2 µB/f.u. RT,,,Handbook of Magnetic Materials,True
CeFe11Ti,479 K,,,ThMn12-type,Tetragonal,"{'a': '8.53 Å', 'b': 'NA', 'c': '4.78 Å'}",,"7.0 T at 4.2 K, 2.3 T at RT",,"23.1 µB/f.u. at 4.2 K, 17.8 µB/f.u. at RT",,,Handbook of Magnetic Materials,True
CeFe11TiN1.5,719 K,,,ThMn12-type,Tetragonal,"{'a': '8.62 Å', 'b': 'NA', 'c': '4.84 Å'}",,"4.2 T at 4.2 K, 2.0 T at RT",,"26.9 µB/f.u. at 4.2 K, 21.3 µB/f.u. at RT",,,Handbook of Magnetic Materials,True
PrFe11Ti,519 K,,,ThMn12-type,Tetragonal,"{'a': '8.60 Å', 'b': 'NA', 'c': '4.79 Å'}",,21.0 T,,26.3 µB/f.u.,,,Handbook of Magnetic Materials,True
PrFe11TiN1.5,719 K,,,ThMn12-type,Tetragonal,"{'a': '8.63 Å', 'b': 'NA', 'c': '4.87 Å'}",,">20 T at 4.2 K, ≥7 T at RT",,29.7 µB/f.u.,,,Handbook of Magnetic Materials,True
NdFe11Ti,547 K,,,ThMn12-type,Tetragonal,"{'a': '8.56 Å', 'b': 'NA', 'c': '4.78 Å'}",,20.3 T,,25.6 µB/f.u.,,,Handbook of Magnetic Materials,True
NdFe11TiN0.5,740 K,,,ThMn12-type,Tetragonal,"{'a': '8.701 Å', 'b': 'NA', 'c': '4.844 Å'}",,"11.5 T at 4.2 K, 8.0 T at RT",,23.2 µB/f.u.,,,Handbook of Magnetic Materials,True
NdFe11TiN1.5,729 K,,,ThMn12-type,Tetragonal,"{'a': '8.62 Å', 'b': 'NA', 'c': '4.86 Å'}",,"≥25 T at 4.2 K, ≥7 T at RT",,28.5 µB/f.u.,,,Handbook of Magnetic Materials,True
NdFe11TiNy,723 K,,,ThMn12-type,Tetragonal,"{'a': '8.694 Å', 'b': 'NA', 'c': '4.810 Å'}",,"18.0 T at 4.2 K, 9.5 T at RT",,20.7 µB/f.u.,,,Handbook of Magnetic Materials,True
NdFe11TiNy,728 K,,,ThMn12-type,Tetragonal,"{'a': 'NA', 'b': 'NA', 'c': 'NA'}",,21.2 T,,,,,Handbook of Magnetic Materials,True
NdFe11TiNy,723 K,,,ThMn12-type,Tetragonal,"{'a': '8.717 Å', 'b': 'NA', 'c': '4.852 Å'}",,20.9 T,,,,,Handbook of Magnetic Materials,True
NdFe11TiCy,670 K,,,ThMn12-type,Tetragonal,"{'a': '8.62 Å', 'b': 'NA', 'c': '4.82 Å'}",,"17 T at 4.2 K, 6 T at RT",,20.7 µB/f.u.,,,Handbook of Magnetic Materials,True
SmFe11Ti,584 K,,,ThMn12-type,Tetragonal,"{'a': '8.54 Å', 'b': 'NA', 'c': '4.78 Å'}",,17.1 T,,,,,Handbook of Magnetic Materials,True
SmFe11TiN0.5,742 K,,,ThMn12-type,Tetragonal,"{'a': '8.641 Å', 'b': 'NA', 'c': '4.788 Å'}",,plane,,21.3 µB/f.u.,,,Handbook of Magnetic Materials,True
SmFe11TiN,743 K,,,ThMn12-type,Tetragonal,"{'a': '8.647 Å', 'b': 'NA', 'c': '4.821 Å'}",,,,,,,Handbook of Magnetic Materials,True
SmFe11TiNy,737 K,,,ThMn12-type,Tetragonal,"{'a': '8.681 Å', 'b': 'NA', 'c': '4.804 Å'}",,17.9 T,,20.5 µB/f.u.,,,Handbook of Magnetic Materials,True
SmFe11TiNy,742 K,,,ThMn12-type,Tetragonal,"{'a': '8.624 Å', 'b': 'NA', 'c': '4.897 Å'}",,20.4 T,,,,,Handbook of Magnetic Materials,True
SmFe11TiCy,698 K,,,ThMn12-type,Tetragonal,"{'a': '8.58 Å', 'b': 'NA', 'c': '4.80 Å'}",,13.0 T,,18.0 µB/f.u.,,,Handbook of Magnetic Materials,True
GdFe11Ti,607 K,,,ThMn12-type,Tetragonal,"{'a': '8.50 Å', 'b': 'NA', 'c': '4.77 Å'}",,12.5 T,,,,,Handbook of Magnetic Materials,True
GdFe11TiN0.5,660 K,,,ThMn12-type,Tetragonal,"{'a': '8.595 Å', 'b': 'NA', 'c': '4.782 Å'}",,"5.0 T at 4.2 K, 3.5 T at RT",,16.4 µB/f.u.,,,Handbook of Magnetic Materials,True
GdFe11TiNy,733 K,,,ThMn12-type,Tetragonal,"{'a': '8.622 Å', 'b': 'NA', 'c': '4.812 Å'}",,"6 T at 4.2 K, 5 T at RT",,16.5 µB/f.u.,,,Handbook of Magnetic Materials,True
GdFe11TiNy,745 K,,,ThMn12-type,Tetragonal,"{'a': '8.623 Å', 'b': 'NA', 'c': '4.878 Å'}",,18.1 T,,,,,Handbook of Magnetic Materials,True
GdFe11TiCy,734 K,,,ThMn12-type,Tetragonal,"{'a': '8.58 Å', 'b': 'NA', 'c': '4.81 Å'}",,13.2 T,,,,,Handbook of Magnetic Materials,True
GdFe11TiCy,708 K,,,ThMn12-type,Tetragonal,"{'a': '8.583 Å', 'b': 'NA', 'c': '4.908 Å'}",,,,,,,Handbook of Magnetic Materials,True
TbFe11Ti,554 K,,,ThMn12-type,Tetragonal,"{'a': '8.51 Å', 'b': 'NA', 'c': '4.77 Å'}",,10.6 T,,9.7 µB/f.u.,,,Handbook of Magnetic Materials,True
TbFe11TiN0.5,630 K,,,ThMn12-type,Tetragonal,"{'a': '8.581 Å', 'b': 'NA', 'c': '4.798 Å'}",,"14.0 T at 4.2 K, 11.0 T at RT",,12.4 µB/f.u.,,,Handbook of Magnetic Materials,True
TbFe11TiNy,747 K,,,ThMn12-type,Tetragonal,"{'a': '8.650 Å', 'b': 'NA', 'c': '4.824 Å'}",,"12 T at 4.2 K, 11 T at RT",,17.4 µB/f.u.,,,Handbook of Magnetic Materials,True
TbFe11TiCy,714 K,,,ThMn12-type,Tetragonal,"{'a': '8.57 Å', 'b': 'NA', 'c': '4.81 Å'}",,12.1 T,,11.6 µB/f.u.,,,Handbook of Magnetic Materials,True
DyFe11Ti,534 K,,,ThMn12-type,Tetragonal,"{'a': '8.48 Å', 'b': 'NA', 'c': '4.77 Å'}",,11.3 T,,9.7 µB/f.u.,,,Handbook of Magnetic Materials,True
NdCu6,,6.10 K,,,,"{'a': 'NA', 'b': 'NA', 'c': 'NA'}",,,,,,,"takayanagi et al. (1991), yoshizawa et al. (1986), mitsuda et al. (1991)",True
SmCu6,,9.6 K,,,,"{'a': 'NA', 'b': 'NA', 'c': 'NA'}",,,,,,,onuki et al. (1990b),True
GdCu6,,16.3 K,,,,"{'a': 'NA', 'b': 'NA', 'c': 'NA'}",,,,,,,takayanagi et al. (1989),True
NdNi₂Ge₂,,20 K,,,,"{'a': 'NA', 'b': 'NA', 'c': 'NA'}",,,,M = 3.22 μB (2.2 K),,,Handbook of Magnetic Materials,True
EuNi₂Ge₂,,30 K,,,,"{'a': 'NA', 'b': 'NA', 'c': 'NA'}",,,,,,,Handbook of Magnetic Materials,True
GdNi₂Ge₂,,22 K,,,,"{'a': 'NA', 'b': 'NA', 'c': 'NA'}",,,,,,,Handbook of Magnetic Materials,True
TbNi₂Ge₂,,16 K,,,,"{'a': 'NA', 'b': 'NA', 'c': 'NA'}",,,,M||[001],,,Handbook of Magnetic Materials,True
DyNi₂Ge₂,,11 K,,,,"{'a': 'NA', 'b': 'NA', 'c': 'NA'}",,,,likely incommensurate,,,Handbook of Magnetic Materials,True
HoNi₂Ge₂,,6 K,,,,"{'a': 'NA', 'b': 'NA', 'c': 'NA'}",,,,M = 8 μB (2.1 K),,,Handbook of Magnetic Materials,True
TmNi₂Ge₂,,~ 1.5 K,,,,"{'a': 'NA', 'b': 'NA', 'c': 'NA'}",,,,M = 3.23 μB (1.5 K),,,Handbook of Magnetic Materials,True
PrGa6,,9.1 K,,,,"{'a': 'NA', 'b': 'NA', 'c': 'NA'}",,,,,,,Handbook of Magnetic Materials,True
NdGa6,,10.4 K,,,,"{'a': 'NA', 'b': 'NA', 'c': 'NA'}",,,,,,,Handbook of Magnetic Materials,True
SmGa6,,4.2 K,,,,"{'a': 'NA', 'b': 'NA', 'c': 'NA'}",,,,,,,Handbook of Magnetic Materials,True
GdGa6,,12.6 K,,,,"{'a': 'NA', 'b': 'NA', 'c': 'NA'}",,,,,,,Handbook of Magnetic Materials,True
TbGa6,,18.8 K,,,,"{'a': 'NA', 'b': 'NA', 'c': 'NA'}",,,,,,,Handbook of Magnetic Materials,True
DyGa6,,12.2 K,,,,"{'a': 'NA', 'b': 'NA', 'c': 'NA'}",,,,,,,Handbook of Magnetic Materials,True
HoGa6,,6.3 K,,,,"{'a': 'NA', 'b': 'NA', 'c': 'NA'}",,,,,,,Handbook of Magnetic Materials,True
ErGa6,,3.9 K,,,,"{'a': 'NA', 'b': 'NA', 'c': 'NA'}",,,,,,,Handbook of Magnetic Materials,True
Ce5Sn3,,18 K,,tetra,,"{'a': 'NA', 'b': 'NA', 'c': 'NA'}",,,,,,,givord et al. (1992),True
Ce5Sn4,8.2 K,,,ortho,,"{'a': 'NA', 'b': 'NA', 'c': 'NA'}",,,,,,,givord et al. (1992),True
Ce3Sn7,,5.1 K,,ortho,,"{'a': 'NA', 'b': 'NA', 'c': 'NA'}",,,,,,,Handbook of Magnetic Materials,True
Ce2Sn5,,2.9 K,,ortho,,"{'a': 'NA', 'b': 'NA', 'c': 'NA'}",,,,,,,Handbook of Magnetic Materials,True
CePdGa,,1.7 K,,TiNiSi,,"{'a': 'NA', 'b': 'NA', 'c': 'NA'}",,,,,,,Handbook of Magnetic Materials,True
GdRhSi,100-102 K,,60-90 K,TiNiSi,,"{'a': 'NA', 'b': 'NA', 'c': 'NA'}",,,,,,,Handbook of Magnetic Materials,True
TbRhSi,55 K,,48 K,TiNiSi,,"{'a': 'NA', 'b': 'NA', 'c': 'NA'}",,,,,,,Handbook of Magnetic Materials,True
Unknown,,"13,29 K",,TiNiSi,,"{'a': 'NA', 'b': 'NA', 'c': 'NA'}",,,,,,,Handbook of Magnetic Materials,True
DyRhSi,25 K,,11.5 K,TiNiSi,,"{'a': 'NA', 'b': 'NA', 'c': 'NA'}",,,,,,,Handbook of Magnetic Materials,True
HoRhSi,,8-11 K,10.5 K,TiNiSi,,"{'a': 'NA', 'b': 'NA', 'c': 'NA'}",,,,,,,Handbook of Magnetic Materials,True
ErRhSi,,7.5-12 K,-3 K,TiNiSi,,"{'a': 'NA', 'b': 'NA', 'c': 'NA'}",,,,,,,Handbook of Magnetic Materials,True
TbRhGe,,15 K,,TiNiSi,,"{'a': 'NA', 'b': 'NA', 'c': 'NA'}",,,,,,,Handbook of Magnetic Materials,True
CePdGe,,3.4 K,-37 K,CeCu2,,"{'a': 'NA', 'b': 'NA', 'c': 'NA'}",,,,,,,Handbook of Magnetic Materials,True
CePtGe,,3.4 K,-82 K,CeCu2,,"{'a': 'NA', 'b': 'NA', 'c': 'NA'}",,,,,,,Handbook of Magnetic Materials,True
TbNiGa,,23 K,,CeCu2,,"{'a': 'NA', 'b': 'NA', 'c': 'NA'}",,,,,,,Handbook of Magnetic Materials,True
PrAgGa,,,+31 K,CeCu2,,"{'a': 'NA', 'b': 'NA', 'c': 'NA'}",,,,,,,Handbook of Magnetic Materials,True
NdAgGa,,,+4 K,CeCu2,,"{'a': 'NA', 'b': 'NA', 'c': 'NA'}",,,,,,,Handbook of Magnetic Materials,True
GdAgGa,,27 K,+52 K,CeCu2,,"{'a': 'NA', 'b': 'NA', 'c': 'NA'}",,,,,,,Handbook of Magnetic Materials,True
TbAgGa,,18 K,+20 K,CeCu2,,"{'a': 'NA', 'b': 'NA', 'c': 'NA'}",,,,,,,Handbook of Magnetic Materials,True
DyAgGa,,,+17 K,CeCu2,,"{'a': 'NA', 'b': 'NA', 'c': 'NA'}",,,,,,,Handbook of Magnetic Materials,True
HoAgGa,,4.7 K,+14 K,CeCu2,,"{'a': 'NA', 'b': 'NA', 'c': 'NA'}",,,,,,,Handbook of Magnetic Materials,True
ErAgGa,,3 K,+12 K,CeCu2,,"{'a': 'NA', 'b': 'NA', 'c': 'NA'}",,,,,,,Handbook of Magnetic Materials,True
TmAgGa,,,+9 K,CeCu2,,"{'a': 'NA', 'b': 'NA', 'c': 'NA'}",,,,,,,Handbook of Magnetic Materials,True
EuCuGa,,10 K,,CeCu2,,"{'a': 'NA', 'b': 'NA', 'c': 'NA'}",,,,,,,Handbook of Magnetic Materials,True
CeRh2Ge2,,14 K,,,,"{'a': 'NA', 'b': 'NA', 'c': 'NA'}",,,,M = 2.2 μB/f.u. (1.5 K) M||c,,,Handbook of Magnetic Materials,True
PrRh2Ge2,,42 K,,,,"{'a': 'NA', 'b': 'NA', 'c': 'NA'}",,,,,,,Handbook of Magnetic Materials,True
NdRh2Ge2,,50 K,,,,"{'a': 'NA', 'b': 'NA', 'c': 'NA'}",,,,M = 3.0 μB/f.u. (1.5 K) M||c,,,Handbook of Magnetic Materials,True
SmRh2Ge2,,9 K,,,,"{'a': 'NA', 'b': 'NA', 'c': 'NA'}",,,,,,,Handbook of Magnetic Materials,True
EuRh2Ge2,,19 K,,,,"{'a': 'NA', 'b': 'NA', 'c': 'NA'}",,,,,,,Handbook of Magnetic Materials,True
GdRh2Ge2,,93 K,,,,"{'a': 'NA', 'b': 'NA', 'c': 'NA'}",,,,,,,Handbook of Magnetic Materials,True
TbRh2Ge2,,85 K,,,,"{'a': 'NA', 'b': 'NA', 'c': 'NA'}",,,,M = 8.8 μB/f.u. (1.5 K) M||c,,,Handbook of Magnetic Materials,True
DyRh2Ge2,,45 K,,,,"{'a': 'NA', 'b': 'NA', 'c': 'NA'}",,,,M = 9.3 μB/f.u. (1.5 K) M||c (> Tt)*,,,Handbook of Magnetic Materials,True
HoRh2Ge2,,40 K,,,,"{'a': 'NA', 'b': 'NA', 'c': 'NA'}",,,,,,,Handbook of Magnetic Materials,True
PrFe2Si2,,7.7 K,,,,"{'a': 'NA', 'b': 'NA', 'c': 'NA'}",,,,1.4 µB/f.u. (1.3 K),,,m||c,True
NdFe2Si2,,13 K,,,,"{'a': 'NA', 'b': 'NA', 'c': 'NA'}",,,,3.1 µB/f.u. (4.2 K),,,m||c,True
GdFe2Si2,,8 K,,,,"{'a': 'NA', 'b': 'NA', 'c': 'NA'}",,,,,,,m⊥c,True
TbFe2Si2,,10.5 K,,,,"{'a': 'NA', 'b': 'NA', 'c': 'NA'}",,,,7.9 µB/f.u. (1.8 K),,,m||c,True
DyFe2Si2,,3.8 K,,,,"{'a': 'NA', 'b': 'NA', 'c': 'NA'}",,,,7.5 µB/f.u. (1.3 K),,,m||c,True
HoFe2Si2,,2.2 K,,,,"{'a': 'NA', 'b': 'NA', 'c': 'NA'}",,,,7.5 µB/f.u. (1.3 K),,,m at 15° from c,True
ErFe2Si2,,2.6 K,,,,"{'a': 'NA', 'b': 'NA', 'c': 'NA'}",,,,7.4 µB/f.u. (1.8 K),,,m⊥c,True
TmFe2Si2,~2 K,,,,,"{'a': 'NA', 'b': 'NA', 'c': 'NA'}",,,,5.4 µB/f.u. (1.5 K),,,m||c,True
YbFe2Si2,,0.75 K,,,,"{'a': 'NA', 'b': 'NA', 'c': 'NA'}",,,,2 µB/f.u.,,,m⊥c,True
SmCo5,1000 K,,,,,"{'a': 'NA', 'b': 'NA', 'c': 'NA'}",,28 T,,1.14 T,,,Handbook of Magnetic Materials,True
Sm2Co17,1193 K,,,,,"{'a': 'NA', 'b': 'NA', 'c': 'NA'}",,6.0 T,,1.25 T,,,Handbook of Magnetic Materials,True
Nd2Fe14B,588 K,,,,,"{'a': 'NA', 'b': 'NA', 'c': 'NA'}",,8.0 T,,1.60 T,,,Handbook of Magnetic Materials,True
Sm2Fe17N3,749 K,,,,,"{'a': 'NA', 'b': 'NA', 'c': 'NA'}",,26 T,,1.54 T,,,Handbook of Magnetic Materials,True
NdFe11TiN,729 K,,,,,"{'a': 'NA', 'b': 'NA', 'c': 'NA'}",,12 T,,1.45 T,,,Handbook of Magnetic Materials,True
Ce2Fe17C,297 K,,,,,"{'a': '8.540 Å', 'b': 'NA', 'c': '12.424 Å'}",,,,32.8 µB/f.u. at 4.2 K,,,zhong et al. (1990),True
Pr2Fe17C,370 K,,,,,"{'a': '8.604 Å', 'b': 'NA', 'c': '12.466 Å'}",,,,,,,zhong et al. (1990),True
Nd2Fe17C,449 K,,,,,"{'a': '8.630 Å', 'b': 'NA', 'c': '12.474 Å'}",,,,40.6 µB/f.u. at 4.2 K,,,zhong et al. (1990),True
Nd2Fe17C,435 K,,,,,"{'a': '8.6299 Å', 'b': 'NA', 'c': '12.4739 Å'}",,,,36.5 µB/f.u. at 4.2 K,,,weitzer et al. (1990),True
Sm2Fe17C,552 K,,,,,"{'a': '8.644 Å', 'b': 'NA', 'c': '12.476 Å'}",,,,34.0 µB/f.u. at 4.2 K,,,zhong et al. (1990),True
Sm2Fe17C,495 K,,,,,"{'a': '8.6297 Å', 'b': 'NA', 'c': '12.4614 Å'}",,,,35.0 µB/f.u. at 4.2 K,,,"weitzer et al. (1990), weitzer et al. (1991)",True
Sm2Fe17C,516 K,,,,,"{'a': '8.624 Å', 'b': 'NA', 'c': '12.459 Å'}",,,,35.1 µB/f.u. at 4.2 K,,,popov et al. (1990),True
Gd2Fe17C,582 K,,,,,"{'a': '8.627 Å', 'b': 'NA', 'c': '12.470 Å'}",,,,23.6 µB/f.u. at 4.2 K,,,zhong et al. (1990),True
Tb2Fe17C,537 K,,,,,"{'a': '8.602 Å', 'b': 'NA', 'c': '12.462 Å'}",,,,19.0 µB/f.u. at 4.2 K,,,zhong et al. (1990),True
Dy2Fe17C,515 K,,,,,"{'a': '8.585 Å', 'b': 'NA', 'c': '12.454 Å'}",,,,17.0 µB/f.u. at 4.2 K,,,zhong et al. (1990),True
Ho2Fe17C,504 K,,,,,"{'a': '8.572 Å', 'b': 'NA', 'c': '12.453 Å'}",,,,17.4 µB/f.u. at 4.2 K,,,zhong et al. (1990),True
Er2Fe17C,488 K,,,,,"{'a': '8.538 Å', 'b': 'NA', 'c': '8.331 Å'}",,,,18.8 µB/f.u. at 4.2 K,,,zhong et al. (1990),True
Tm2Fe17C,498 K,,,,,"{'a': '8.524 Å', 'b': 'NA', 'c': '8.321 Å'}",,,,24.4 µB/f.u. at 4.2 K,,,zhong et al. (1990),True
Lu2Fe17C,490 K,,,,,"{'a': '8.487 Å', 'b': 'NA', 'c': '8.321 Å'}",,,,35.2 µB/f.u. at 4.2 K,,,zhong et al. (1990),True
Y2Fe17C,502 K,,,,,"{'a': '8.589 Å', 'b': 'NA', 'c': '12.448 Å'}",,,,35.5 µB/f.u. at 4.2 K,,,zhong et al. (1990),True
Th2Fe17C1.2,462 K,,,,,"{'a': '8.694 Å', 'b': 'NA', 'c': '12.509 Å'}",,,,34.5 µB/f.u. at 4.2 K,,,jacobs et al. (1991),True
TbCuAl,52 K,,+42 K,Fe2P,,"{'a': 'NA', 'b': 'NA', 'c': 'NA'}",,,,,,,Handbook of Magnetic Materials,True
DyCuAl,35 K,,+29 K,Fe2P,,"{'a': 'NA', 'b': 'NA', 'c': 'NA'}",,,,,,,Handbook of Magnetic Materials,True
HoCuAl,23 K,,+13 K,Fe2P,,"{'a': 'NA', 'b': 'NA', 'c': 'NA'}",,,,,,,Handbook of Magnetic Materials,True
ErCuAl,17 K,,+3 K,Fe2P,,"{'a': 'NA', 'b': 'NA', 'c': 'NA'}",,,,,,,Handbook of Magnetic Materials,True
TmCuAl,13 K,,-8 K,Fe2P,,"{'a': 'NA', 'b': 'NA', 'c': 'NA'}",,,,,,,Handbook of Magnetic Materials,True
GdNiIn,83 K,,80 K,Fe2P,,"{'a': 'NA', 'b': 'NA', 'c': 'NA'}",,,,,,,Handbook of Magnetic Materials,True
GdPdIn,102 K,,103 K,Fe2P,,"{'a': 'NA', 'b': 'NA', 'c': 'NA'}",,,,,,,Handbook of Magnetic Materials,True
GdCuAl,90 K,,90 K,Fe2P,,"{'a': 'NA', 'b': 'NA', 'c': 'NA'}",,,,,,,Handbook of Magnetic Materials,True
GdPtSn,,30 K,,Fe2P,,"{'a': 'NA', 'b': 'NA', 'c': 'NA'}",,,,,,,Handbook of Magnetic Materials,True
GdCuIn,,20 K,20 K,Fe2P,,"{'a': 'NA', 'b': 'NA', 'c': 'NA'}",,,,,,,Handbook of Magnetic Materials,True
CePtIn,1.8 K,,-73 K,Fe2P,,"{'a': 'NA', 'b': 'NA', 'c': 'NA'}",,,,,,,Handbook of Magnetic Materials,True
CePdIn,,1.8 K,-15 K,Fe2P,,"{'a': 'NA', 'b': 'NA', 'c': 'NA'}",,,,,,,Handbook of Magnetic Materials,True
CeAuIn,,5.7 K,-10 K,Fe2P,,"{'a': 'NA', 'b': 'NA', 'c': 'NA'}",,,,,,,Handbook of Magnetic Materials,True
YFeAl,38 K,,,MgZn2,,"{'a': 'NA', 'b': 'NA', 'c': 'NA'}",,0.1,,,,,Handbook of Magnetic Materials,True
GdFeAl,260 K,,,MgZn2,,"{'a': 'NA', 'b': 'NA', 'c': 'NA'}",,5.81,,,,,Handbook of Magnetic Materials,True
TbFeAl,195 K,,,MgZn2,,"{'a': 'NA', 'b': 'NA', 'c': 'NA'}",,6.44,,,,,Handbook of Magnetic Materials,True
DyFeAl,125-144.5 K,,,MgZn2,,"{'a': 'NA', 'b': 'NA', 'c': 'NA'}",,7.12-7.6,,,,,Handbook of Magnetic Materials,True
HoFeAl,92 K,,,MgZn2,,"{'a': 'NA', 'b': 'NA', 'c': 'NA'}",,8.11,,,,,Handbook of Magnetic Materials,True
ErFeAl,56 K,,,MbZn2,,"{'a': 'NA', 'b': 'NA', 'c': 'NA'}",,6.32,,,,,Handbook of Magnetic Materials,True
TmFeAl,38 K,,,MgZn2,,"{'a': 'NA', 'b': 'NA', 'c': 'NA'}",,2.93,,,,,Handbook of Magnetic Materials,True
LuFeAl,39 K,,,MgZn2,,"{'a': 'NA', 'b': 'NA', 'c': 'NA'}",,0.1,,,,,Handbook of Magnetic Materials,True
TbCoAl,48 K,,,MgZn2,,"{'a': 'NA', 'b': 'NA', 'c': 'NA'}",,6.42,,,,,Handbook of Magnetic Materials,True
DyCoAl,47 K,,+36 K,MgZn2,,"{'a': 'NA', 'b': 'NA', 'c': 'NA'}",,6.55,,,,,Handbook of Magnetic Materials,True
HoCoAl,34 K,,,MgZn2,,"{'a': 'NA', 'b': 'NA', 'c': 'NA'}",,8.54,,,,,Handbook of Magnetic Materials,True
ErCoAl,25 K,,,MgZn2,,"{'a': 'NA', 'b': 'NA', 'c': 'NA'}",,8.3,,10.4,,,Handbook of Magnetic Materials,True
CeCuSi,15.5 K,,-30 K,AlB2,,"{'a': 'NA', 'b': 'NA', 'c': 'NA'}",,1.25,,3.3,,,Handbook of Magnetic Materials,True
PrCuSi,14 K,,+8 K,AlB2,,"{'a': 'NA', 'b': 'NA', 'c': 'NA'}",,2.02,,3.39,,,Handbook of Magnetic Materials,True
NdCuSi,,,-45 K,AlB2,,"{'a': 'NA', 'b': 'NA', 'c': 'NA'}",,,,4.2,,,Handbook of Magnetic Materials,True
GdCuSi,49 K,,30-58 K,AlB2,,"{'a': 'NA', 'b': 'NA', 'c': 'NA'}",,6.9,,7.0-8.32,,,Handbook of Magnetic Materials,True
TbCuSi,47 K,,+52 K,AlB2,,"{'a': 'NA', 'b': 'NA', 'c': 'NA'}",,7.3,,9.62,,,Handbook of Magnetic Materials,True
Ni2In,,16 K,,,,"{'a': 'NA', 'b': 'NA', 'c': 'NA'}",,8.7,,,,,Handbook of Magnetic Materials,True
HoCuSi,,,+30 K,AlB2,,"{'a': 'NA', 'b': 'NA', 'c': 'NA'}",,,,10.2,,,Handbook of Magnetic Materials,True
TmCuSi,9 K,,,Ni2In,,"{'a': 'NA', 'b': 'NA', 'c': 'NA'}",,6.1,,,,,Handbook of Magnetic Materials,True
CeZnSi,,,+12 K,AlB2,,"{'a': 'NA', 'b': 'NA', 'c': 'NA'}",,,,2.54,,,Handbook of Magnetic Materials,True
NdZnSi,,,+30 K,AlB2,,"{'a': 'NA', 'b': 'NA', 'c': 'NA'}",,,,3.62,,,Handbook of Magnetic Materials,True
GdZnSi,,,+63 K,AlB2,,"{'a': 'NA', 'b': 'NA', 'c': 'NA'}",,,,7.94,,,Handbook of Magnetic Materials,True
TbZnSi,,,+40 K,AlB2,,"{'a': 'NA', 'b': 'NA', 'c': 'NA'}",,,,9.72,,,Handbook of Magnetic Materials,True
HoZnSi,,,+50 K,AlB2,,"{'a': 'NA', 'b': 'NA', 'c': 'NA'}",,,,10.61,,,Handbook of Magnetic Materials,True
GdCuGe,,16 K,,AlB2,,"{'a': 'NA', 'b': 'NA', 'c': 'NA'}",,,,,,,Handbook of Magnetic Materials,True
NdAgSi,20 K,,+17 K,AlB2,,"{'a': 'NA', 'b': 'NA', 'c': 'NA'}",,0.2,,3.62,,,Handbook of Magnetic Materials,True
EuAg0.67Si1.33,34 K,,+21 K,AlB2,,"{'a': 'NA', 'b': 'NA', 'c': 'NA'}",,0.2,,7.94,,,Handbook of Magnetic Materials,True
NdNi0.67Si1.33,23 K,,+12 K,AlB2,,"{'a': 'NA', 'b': 'NA', 'c': 'NA'}",,1.0,,3.68,,,Handbook of Magnetic Materials,True
CeCo0.4Si1.6,,,-9 K,AlB2,,"{'a': 'NA', 'b': 'NA', 'c': 'NA'}",,,,4.9,,,Handbook of Magnetic Materials,True
NdNi0.4Si1.6,,,0 K,AlB2,,"{'a': 'NA', 'b': 'NA', 'c': 'NA'}",,,,4.9,,,Handbook of Magnetic Materials,True
SmFe0.4Si1.6,,,0 K,AlB2,,"{'a': 'NA', 'b': 'NA', 'c': 'NA'}",,,,5.75,,,Handbook of Magnetic Materials,True
GdCo0.4Si1.6,,,0 K,AlB2,,"{'a': 'NA', 'b': 'NA', 'c': 'NA'}",,,,9.0,,,Handbook of Magnetic Materials,True
GdFe0.4Si1.6,,,-30 K,AlB2,,"{'a': 'NA', 'b': 'NA', 'c': 'NA'}",,,,9.06,,,Handbook of Magnetic Materials,True
CeAlGa,,6 K,,hex,AlB2,"{'a': '4.378', 'b': 'NA', 'c': '4.329'}",,,,,,,Handbook of Magnetic Materials,True
CeAuIn,,5.7 K,,hex,Fe2P,"{'a': '7.698', 'b': 'NA', 'c': '4.256'}",,,,,,,Handbook of Magnetic Materials,True
CeCuGe,,10.2 K,,hex,Ni2In,"{'a': '4.311', 'b': 'NA', 'c': '7.933'}",,,,,,,Handbook of Magnetic Materials,True
CeCuSi,,14.9 K,,hex,Ni2In,"{'a': '4.238', 'b': 'NA', 'c': '7.988'}",,,,,,,Handbook of Magnetic Materials,True
CeCuSn,,8 K,,hex,Ni2In,"{'a': '4.583', 'b': 'NA', 'c': '7.865'}",,,,,,,Handbook of Magnetic Materials,True
CeNiSb,7 K,,,hex,AlB2,"{'a': '4.384', 'b': 'NA', 'c': '4.110'}",,,,,,,Handbook of Magnetic Materials,True
CePdAl,,2.7 K,,hex,ZrNiAl,"{'a': '7.221', 'b': 'NA', 'c': '4.233'}",,,,,,,Handbook of Magnetic Materials,True
CePdGa,,2.2 K,,o.rh,TiNiSi,"{'a': 'NA', 'b': 'NA', 'c': 'NA'}",,,,,,,Handbook of Magnetic Materials,True
CePdGe,,3.4 K,,o.rh,CeCu2,"{'a': '4.488', 'b': '7.300', 'c': '7.676'}",,,,,,,Handbook of Magnetic Materials,True
CePdIn,,1.7 K,,hex,ZrNiAl,"{'a': '7.709', 'b': 'NA', 'c': '4.078'}",,,,,,,Handbook of Magnetic Materials,True
CePdSb,17 K,,,hex,GaGeLi,"{'a': '4.935', 'b': 'NA', 'c': '7.890'}",,,,,,,Handbook of Magnetic Materials,True
CePdSn,,7.5 K,,o.rh,e-TiNiSi,"{'a': '7.535', 'b': '4.700', 'c': '7.955'}",,,,,,,Handbook of Magnetic Materials,True
CePtGa,,3.5 K,,o.rh,TiNiSi,"{'a': 'NA', 'b': 'NA', 'c': 'NA'}",,,,,,,Handbook of Magnetic Materials,True
CePtGe,,3.4 K,,o.rh,CeCu2,"{'a': '4.451', 'b': '7.344', 'c': '7.616'}",,,,,,,Handbook of Magnetic Materials,True
CePtSb,4.5 K,,,hex,GaGeLi,"{'a': '4.533', 'b': 'NA', 'c': '8.058'}",,,,,,,Handbook of Magnetic Materials,True
CePtSn,,7.5 K,,o.rh,e-TiNiSi,"{'a': '7.463', 'b': '4.628', 'c': '8.016'}",,,,,,,Handbook of Magnetic Materials,True
CeRhGe,,9 K,,o.rh,TiNiSi,"{'a': '7.430', 'b': '4.466', 'c': '7.120'}",,,,,,,Handbook of Magnetic Materials,True
Ce2Fe17,210 K,,,,,"{'a': '8.48', 'b': 'NA', 'c': '12.38'}",,,,29.3 μB/f.u. at 4.2 K,,,Handbook of Magnetic Materials,True
Ce2Fe17N2.8,713 K,,,,,"{'a': '8.73', 'b': 'NA', 'c': '12.65'}",,,,36.4 μB/f.u. at RT,,,Handbook of Magnetic Materials,True
Ce2Fe17N2.5,700 K,,,,,"{'a': '8.743', 'b': 'NA', 'c': '12.673'}",,,,"32.2 μB/f.u. at RT, 36.3 μB/f.u. at 4.2 K",,,Handbook of Magnetic Materials,True
Ce2Fe17N3.6,712 K,,,,,"{'a': '8.73', 'b': 'NA', 'c': '12.81'}",,,,"31.6 μB/f.u. at RT, 39.9 μB/f.u. at 4.2 K",,,Handbook of Magnetic Materials,True
Ce2Fe17Cy,589 K,,,,,"{'a': '8.73', 'b': 'NA', 'c': '12.56'}",,,,33.8 μB/f.u. at 4.2 K,,,Handbook of Magnetic Materials,True
Ce2Fe17C2.8,716 K,,,,,"{'a': '8.74', 'b': 'NA', 'c': '12.65'}",,,,,,,Handbook of Magnetic Materials,True
Ce2Fe17C2.5,608 K,,,,,"{'a': '8.73', 'b': 'NA', 'c': '12.58'}",,,,"25.1 μB/f.u. at RT, 30.0 μB/f.u. at 4.2 K",,,Handbook of Magnetic Materials,True
Ce2Fe17C2,589 K,,,,,"{'a': '8.72', 'b': 'NA', 'c': '12.64'}",,,,,,,Handbook of Magnetic Materials,True
Ce2Fe17CNy,721 K,,,,,"{'a': '8.73', 'b': 'NA', 'c': '12.68'}",,,,,,,Handbook of Magnetic Materials,True
Pr2Fe17,290 K,,,,,"{'a': '8.574', 'b': 'NA', 'c': '12.324'}",,,,18.1 μB/f.u. at RT,,,Handbook of Magnetic Materials,True
Pr2Fe17N2.5,728 K,,,,,"{'a': '8.77', 'b': 'NA', 'c': '12.64'}",,,,37.9 μB/f.u. at RT,,,Handbook of Magnetic Materials,True
Pr2Fe17N2.5,720 K,,,,,"{'a': '8.794', 'b': 'NA', 'c': '12.668'}",,,,"36.5 μB/f.u. at RT, 41.3 μB/f.u. at 4.2 K",,,Handbook of Magnetic Materials,True
Pr2Fe17Cy,653 K,,,,,"{'a': '8.80', 'b': 'NA', 'c': '12.59'}",,,,34.5 μB/f.u. at 4.2 K,,,Handbook of Magnetic Materials,True
Pr2Fe17C2.7,735 K,,,,,"{'a': '8.79', 'b': 'NA', 'c': '12.63'}",,,,,,,Handbook of Magnetic Materials,True
Pr2Fe17C2.5,690 K,,,,,"{'a': '8.85', 'b': 'NA', 'c': '12.61'}",,,,"27.0 μB/f.u. at RT, 30.8 μB/f.u. at 4.2 K",,,Handbook of Magnetic Materials,True
Pr2Fe17C2,654 K,,,,,"{'a': '8.78', 'b': 'NA', 'c': '12.65'}",,,,,,,Handbook of Magnetic Materials,True
Pr2Fe17CxNy,737 K,,,,,"{'a': '8.79', 'b': 'NA', 'c': '12.66'}",,,,,,,Handbook of Magnetic Materials,True
Nd2Fe17,330 K,,,,,"{'a': '8.563', 'b': 'NA', 'c': '12.444'}",,,,17.1 μB/f.u. at RT,,,Handbook of Magnetic Materials,True
Nd2Fe17N2.3,732 K,,,,,"{'a': '8.76', 'b': 'NA', 'c': '12.63'}",,,,40.5 μB/f.u. at RT,,,Handbook of Magnetic Materials,True
Nd2Fe17N2.5,740 K,,,,,"{'a': '8.783', 'b': 'NA', 'c': '12.663'}",,,,"34.9 μB/f.u. at RT, 43.9 μB/f.u. at 4.2 K",,,Handbook of Magnetic Materials,True
Nd2Fe17Cy,659 K,,,,,"{'a': '8.79', 'b': 'NA', 'c': '12.60'}",,,,35.1 μB/f.u. at 4.2 K,,,Handbook of Magnetic Materials,True
Nd2Fe17C2.2,739 K,,,,,"{'a': '8.76', 'b': 'NA', 'c': '12.62'}",,,,,,,Handbook of Magnetic Materials,True
Nd2Fe17C2.5,662 K,,,,,"{'a': '8.80', 'b': 'NA', 'c': '12.60'}",,,,"29.0 μB/f.u. at RT, 31.8 μB/f.u. at 4.2 K",,,Handbook of Magnetic Materials,True
Nd2Fe17C2,658 K,,,,,"{'a': '8.76', 'b': 'NA', 'c': '12.64'}",,,,,,,Handbook of Magnetic Materials,True
Nd2Fe17CNy,740 K,,,,,"{'a': '8.76', 'b': 'NA', 'c': '12.65'}",,,,,,,Handbook of Magnetic Materials,True
