Repository: MaMMoS-project/ML-models

# ML-models
Collection of various ML models developed for the MaMMoS project

Models are organized in different folders of this repository:


- ./beyond-stoner-wolfarth:

   ML models to replace single-grain micromagnetics simulations by ML predictions for:

   -- ./beyond-stoner-wolfarth/single-grain-easy-axis-model:
      where the H and K1 vector are aligned along the z-axis of the simulation cube
      This model predicts Mr, Hc, and BHmax from a, k1, and Ms
      Current model version: v1.0

   -- ./inverse-beyond-stoner-wolfarth/single-grain-easy-axis-model:
      where the H and K1 vector are aligned along the z-axis of the simulation cube

File: compound-to-experimental-tc/data/MagneticMaterials_All.csv (part 93 of 94)
Material_Name,Curie,Neel,Curie_Weiss,Crystal_Structure,Lattice_Structure,Lattice_Parameters,Space_Group,Coercivity,Magnetic_Moment,Magnetization,Remanence,Susceptibility,DOI,Experimental
Sm2Fe17,389 K,,,,,"{'a': '8.55', 'b': 'NA', 'c': '12.43'}",,,,"22.4 μB/f.u. at RT, 34.1 μB/f.u. at 4.2 K",,,Handbook of Magnetic Materials,True
Sm2Fe17N2.3,749 K,,,,,"{'a': '8.73', 'b': 'NA', 'c': '12.64'}",,,,31.9 μB/f.u. at RT,,,Handbook of Magnetic Materials,True
Sm2Fe17N2.5,750 K,,,,,"{'a': '8.741', 'b': 'NA', 'c': '12.666'}",,,,"32.2 μB/f.u. at RT, 38.2 μB/f.u. at 4.2 K",,,Handbook of Magnetic Materials,True
Sm2Fe17N2,745 K,,,,,"{'a': '8.732', 'b': 'NA', 'c': '12.631'}",,,,35.1 μB/f.u. at RT,,,Handbook of Magnetic Materials,True
Sm2Fe17N3.1,752 K,,,,,"{'a': '8.74', 'b': 'NA', 'c': '12.65'}",,,,"34.0 μB/f.u. at RT, 38.1 μB/f.u. at 4.2 K",,,Handbook of Magnetic Materials,True
Sm2Fe17N3.0,748 K,,,,,"{'a': '8.728', 'b': 'NA', 'c': '12.638'}",,,,35.7 μB/f.u. at RT,,,Handbook of Magnetic Materials,True
Sm2Fe17N2.9,740 K,,,,,"{'a': '8.743', 'b': 'NA', 'c': '12.703'}",,,,"34.3 μB/f.u. at RT, 35.0 μB/f.u. at 4.2 K",,,Handbook of Magnetic Materials,True
Sm2Fe17N2.94,746 K,,,,,"{'a': '8.7425', 'b': 'NA', 'c': '12.659'}",,,,36.2 μB/f.u. at RT,,,Handbook of Magnetic Materials,True
Ce₂Zn₁₇,,1.6 K,,,,"{'a': 'NA', 'b': 'NA', 'c': 'NA'}",,,,,,,Handbook of Magnetic Materials,True
Pr₂Zn₁₇,,"2.2 K, 1.75 K",,,,"{'a': 'NA', 'b': 'NA', 'c': 'NA'}",,,,,,,Handbook of Magnetic Materials,True
Nd₂Zn₁₇,,1.1 K,,,,"{'a': 'NA', 'b': 'NA', 'c': 'NA'}",,,,,,,Handbook of Magnetic Materials,True
Gd₂Zn₁₇,,9 K,,,,"{'a': 'NA', 'b': 'NA', 'c': 'NA'}",,,,,,,Handbook of Magnetic Materials,True
Tb₂Zn₁₇,,"22.7 K, 7.2 K",,,,"{'a': 'NA', 'b': 'NA', 'c': 'NA'}",,,,,,,Handbook of Magnetic Materials,True
Dy₂Zn₁₇,,8.8 K,,,,"{'a': 'NA', 'b': 'NA', 'c': 'NA'}",,,,,,,Handbook of Magnetic Materials,True
Ho₂Zn₁₇,,2.5 K,,,,"{'a': 'NA', 'b': 'NA', 'c': 'NA'}",,,,,,,Handbook of Magnetic Materials,True
Er₂Zn₁₇,,"1.6 K, 1.4 K",,,,"{'a': 'NA', 'b': 'NA', 'c': 'NA'}",,,,,,,Handbook of Magnetic Materials,True
GdFe11Ti,607 K,,,ThMn12,,"{'a': 'NA', 'b': 'NA', 'c': 'NA'}",,,,,,,czjzek (1989),True
GdFe10.8Ti1.2,600 K,,,,,"{'a': 'NA', 'b': 'NA', 'c': 'NA'}",,,,,,,dirken et al. (1989a),True
GdFe10V2,616 K,,,,,"{'a': 'NA', 'b': 'NA', 'c': 'NA'}",,,,,,,buschow et al. (1988a),True
GdFe10Mo2,430 K,,,,,"{'a': 'NA', 'b': 'NA', 'c': 'NA'}",,,,,,,buschow et al. (1988a),True
GdFe10Si2,610 K,,,,,"{'a': 'NA', 'b': 'NA', 'c': 'NA'}",,,,,,,buschow et al. (1988a),True
GdFe10.8W1.2,550 K,,,,,"{'a': 'NA', 'b': 'NA', 'c': 'NA'}",,,,,,,dirken et al. (1989a),True
Gd2Co17,1218 K,,,Th2Mn17,,"{'a': 'NA', 'b': 'NA', 'c': 'NA'}",,,,,,,gubbens et al. (1988b),True
Gd2Fe17,476 K,,,,,"{'a': 'NA', 'b': 'NA', 'c': 'NA'}",,,,,,,dirken et al. (1990),True
Gd2Fe17C1.2,582 K,,,,,"{'a': 'NA', 'b': 'NA', 'c': 'NA'}",,,,,,,dirken et al. (1990),True
Gd2Ni17,196 K,,,Th2Ni17,,"{'a': 'NA', 'b': 'NA', 'c': 'NA'}",,,,,,,dirken et al. (1990),True
Gd2Fe14B,660 K,,,Nd2Fe14B,,"{'a': 'NA', 'b': 'NA', 'c': 'NA'}",,,,,,,bogé et al. (1986),True
Gd2Fe14C,620 K,,,,,"{'a': 'NA', 'b': 'NA', 'c': 'NA'}",,,,,,,buschow et al. (1988a),True
Gd2Co14B,1053 K,,,,,"{'a': 'NA', 'b': 'NA', 'c': 'NA'}",,,,,,,smit et al. (1987),True
GdCo5,1014 K,,,CaCu5,,"{'a': 'NA', 'b': 'NA', 'c': 'NA'}",,,,,,,dirken et al. (1989b),True
GdCo4B,517 K,,,CeCo4B,,"{'a': 'NA', 'b': 'NA', 'c': 'NA'}",,,,,,,smit et al. (1988),True
Gd3Co11B4,460 K,,,Ce3Co11B4,,"{'a': 'NA', 'b': 'NA', 'c': 'NA'}",,,,,,,smit et al. (1988),True
Gd2Co7B3,345 K,,,Ce2Co7B3,,"{'a': 'NA', 'b': 'NA', 'c': 'NA'}",,,,,,,smit et al. (1988),True
GdCo3B2,58 K,,,CeCo3B2,,"{'a': 'NA', 'b': 'NA', 'c': 'NA'}",,,,,,,smit et al. (1988),True
Gd3Ni7B2,37 K,,,Ce3Co7B2,,"{'a': 'NA', 'b': 'NA', 'c': 'NA'}",,,,,,,felner (1983),True
Gd1+εFe4B4,20 K,,,Nd1+εFe4B4,,"{'a': 'NA', 'b': 'NA', 'c': 'NA'}",,,,,,,rechenberg et al. (1987),True
PrRu2Si2,14 K,,,,,"{'a': 'NA', 'b': 'NA', 'c': 'NA'}",,,,2.7 μB/f.u. (4.2 K),,,"m = 3.2 μb/f.u. (4.2 k), m||c",True
NdRu2Si2,24 K,9 K,,,,"{'a': 'NA', 'b': 'NA', 'c': 'NA'}",,,,2.8 μB/f.u. (4.2 K),,,"ferro. (< t₁), s.d. (see text), m||c",True
SmRu2Si2,,7 K,,,,"{'a': 'NA', 'b': 'NA', 'c': 'NA'}",,,,,,,Handbook of Magnetic Materials,True
EuRu2Si2,,78 K,,,,"{'a': 'NA', 'b': 'NA', 'c': 'NA'}",,,,,,,Handbook of Magnetic Materials,True
GdRu2Si2,,47 K,,,,"{'a': 'NA', 'b': 'NA', 'c': 'NA'}",,,,,,,strongly anisotropic,True
TbRu2Si2,56 K,5 K,,,,"{'a': 'NA', 'b': 'NA', 'c': 'NA'}",,,,8.9 μB/f.u. (1.5 K),,,"m = 9.8 μb/f.u.** (3.1 k), m||c",True
DyRu2Si2,29 K,3.5 K,,,,"{'a': 'NA', 'b': 'NA', 'c': 'NA'}",,,,9.6 μB/f.u. (1.5 K),,,"m = 10.1 μb/f.u.** (1.6 k), m||c",True
HoRu2Si2,19 K,,,,,"{'a': 'NA', 'b': 'NA', 'c': 'NA'}",,,,,,,"m = 13.1 μb/f.u.*** (4.2 k), m||c",True
ErRu2Si2,5.7 K,,,,,"{'a': 'NA', 'b': 'NA', 'c': 'NA'}",,,,,,,"m = 7.3 μb/f.u.** (1.6 k), m||b",True
EuMg2,,32 K,,MgZn2,,"{'a': 'NA', 'b': 'NA', 'c': 'NA'}",,,,,,,oliver et al. (1978),True
EuMg2H,,4 < TN < 20 K,,n.l.o.,,"{'a': 'NA', 'b': 'NA', 'c': 'NA'}",,,,,,,oliver et al. (1978),True
Eu0.8Sr0.2Mg2H6,20.8 K,,,MgZn2,,"{'a': 'NA', 'b': 'NA', 'c': 'NA'}",,,,,,,kohlmann et al. (2005),True
Eu0.6Sr0.4Mg2H6,15.0 K,,,MgZn2,,"{'a': 'NA', 'b': 'NA', 'c': 'NA'}",,,,,,,kohlmann et al. (2005),True
EuRh2Hx,15.5 K,,9 K,MgCu2,,"{'a': 'NA', 'b': 'NA', 'c': 'NA'}",,,,5,,,buschow et al. (1977),True
Gd3Pd4,,18 K,-18 K,Pu3Pd4,,"{'a': 'NA', 'b': 'NA', 'c': 'NA'}",,,,,,,buschow and de mooij (1984),True
Gd3Pd4Hx,20 K,,-10 K,,,"{'a': 'NA', 'b': 'NA', 'c': 'NA'}",,,,3.83,,,buschow and de mooij (1984),True
EuPd,48 K,,,CrB,,"{'a': 'NA', 'b': 'NA', 'c': 'NA'}",,,,,,,buschow et al. (1977),True
EuPdH,,,5 K,CsCl,,"{'a': 'NA', 'b': 'NA', 'c': 'NA'}",,,,1.5,,,buschow et al. (1977),True
GdCu,,150 K,-86 K,,,"{'a': 'NA', 'b': 'NA', 'c': 'NA'}",,,,,,,de vries et al. (1985),True
GdCuHx,30 K,,15 K,,,"{'a': 'NA', 'b': 'NA', 'c': 'NA'}",,,,3.62,,,de vries et al. (1985),True
GdRh,29 K,,28 K,CsCl,,"{'a': 'NA', 'b': 'NA', 'c': 'NA'}",,,,6.6,,,de vries et al. (1985),True
GdRhHx,20 K,,25 K,CsCl,,"{'a': 'NA', 'b': 'NA', 'c': 'NA'}",,,,1.9,,,de vries et al. (1985),True
GdPd,,32 K,29 K,CsCl,,"{'a': 'NA', 'b': 'NA', 'c': 'NA'}",,,,6.27,,,buschow and de mooij (1984),True
GdPdHx,40 K,,20 K,,,"{'a': 'NA', 'b': 'NA', 'c': 'NA'}",,,,3.63,,,buschow and de mooij (1984),True
GdAg,,123 K,-57 K,,,"{'a': 'NA', 'b': 'NA', 'c': 'NA'}",,,,,,,de vries et al. (1985),True
GdAgHx,25 K,,50 K,,,"{'a': 'NA', 'b': 'NA', 'c': 'NA'}",,,,4.38,,,de vries et al. (1985),True
GdAu,35 K,,25 K,,,"{'a': 'NA', 'b': 'NA', 'c': 'NA'}",,,,,,,de vries et al. (1985),True
GdAuHx,55 K,,32 K,,,"{'a': 'NA', 'b': 'NA', 'c': 'NA'}",,,,2.85,,,de vries et al. (1985),True
Gd7Pd3,311 K,,276 K,Th7Fe3,,"{'a': 'NA', 'b': 'NA', 'c': 'NA'}",,,,7.03,,,buschow and de mooij (1984),True
Gd7Pd3Hx,,,-15 K,Th7Fe3,,"{'a': 'NA', 'b': 'NA', 'c': 'NA'}",,,,,,,buschow and de mooij (1984),True
Gd3Pd2,,30 K,-30 K,U3Si2,,"{'a': 'NA', 'b': 'NA', 'c': 'NA'}",,,,,,,buschow and de mooij (1984),True
Gd3Pd2Hx,30 K,,0 K,U3Si2,,"{'a': 'NA', 'b': 'NA', 'c': 'NA'}",,,,1.63,,,buschow and de mooij (1984),True
Eu2IrH5,20 K,,18 K,fcc,,"{'a': 'NA', 'b': 'NA', 'c': 'NA'}",,,,,,,"moyer and lindsay (1980), stadnik and moyer (1984)",True
GdCu2,,37 K,7 K,CeCu2,,"{'a': 'NA', 'b': 'NA', 'c': 'NA'}",,,,,,,de graaf et al. (1982a),True
GdCu2Hx,45 K,,57 K,MoSi2,,"{'a': 'NA', 'b': 'NA', 'c': 'NA'}",,,,,,,de graaf et al. (1982a),True
GdRu2,83 K,,,MgZn2,,"{'a': 'NA', 'b': 'NA', 'c': 'NA'}",,,,,,,jacob et al. (1980a),True
GdRu2H3,65 K,,,,,"{'a': 'NA', 'b': 'NA', 'c': 'NA'}",,,,,,,jacob et al. (1980a),True
GdRh2,73 K,,,MgCu2,,"{'a': 'NA', 'b': 'NA', 'c': 'NA'}",,,,6.83,,,jacob et al. (1980a),True
GdRh2H3,35 K,,,Orthorh.,,"{'a': 'NA', 'b': 'NA', 'c': 'NA'}",,,,6.2,,,jacob et al. (1980a),True
TmCo2,2 K < Tc < 6 K,,,Laves phase,,"{'a': 'NA', 'b': 'NA', 'c': 'NA'}",,,,,,,Handbook of Magnetic Materials,True
TmNi2,Tc = 1.1 K,,,Laves phase,,"{'a': 'NA', 'b': 'NA', 'c': 'NA'}",,,,,,,Handbook of Magnetic Materials,True
TmRh2,Tc = 0.4 K,,,Laves phase,,"{'a': 'NA', 'b': 'NA', 'c': 'NA'}",,,,,,,Handbook of Magnetic Materials,True
TmAl2,Tc = 4.2 K,,,Laves phase,,"{'a': 'NA', 'b': 'NA', 'c': 'NA'}",,,,,,,Handbook of Magnetic Materials,True
TmCu,,TN = 7.7 K,,CsCl,,"{'a': 'NA', 'b': 'NA', 'c': 'NA'}",,,,,,,Handbook of Magnetic Materials,True
TmAg,,TN = 9.5 K,,CsCl,,"{'a': 'NA', 'b': 'NA', 'c': 'NA'}",,,,,,,Handbook of Magnetic Materials,True
TmZn,,TN = 8.15 K,,CsCl,,"{'a': 'NA', 'b': 'NA', 'c': 'NA'}",,,,,,,Handbook of Magnetic Materials,True
TmB12,,TN = 3.2 K,,NaCl,,"{'a': 'NA', 'b': 'NA', 'c': 'NA'}",,,,,,,Handbook of Magnetic Materials,True
TmGa3,1 K < Tc < 4 K,,,AuCu3,,"{'a': 'NA', 'b': 'NA', 'c': 'NA'}",,,,,,,Handbook of Magnetic Materials,True
YCo5,940 K,,,,,"{'a': 'NA', 'b': 'NA', 'c': 'NA'}",,,,,,,"zadvorkin (1987), andreev (1990), andreev et al. (1985a), deryagin et al. (1976a), yermolenko (1983)",True
YCo4Ni,780 K,,,,,"{'a': 'NA', 'b': 'NA', 'c': 'NA'}",,,,,,,"zadvorkin (1987), andreev (1990), andreev et al. (1985a), deryagin et al. (1976a)",True
YCo3Ni2,585 K,,,,,"{'a': 'NA', 'b': 'NA', 'c': 'NA'}",,,,,,,"zadvorkin (1987), andreev (1990), andreev et al. (1985a), deryagin et al. (1976a)",True
YCo2Ni3,240 K,,,,,"{'a': 'NA', 'b': 'NA', 'c': 'NA'}",,,,,,,"zadvorkin (1987), andreev (1990), andreev et al. (1985a), deryagin et al. (1976a)",True
CeCo5,637 K,,,,,"{'a': 'NA', 'b': 'NA', 'c': 'NA'}",,,,,,,"zadvorkin (1987), andreev (1990), andreev et al. (1985b)",True
Th0.965Co5.07,540 K,,,,,"{'a': 'NA', 'b': 'NA', 'c': 'NA'}",,,,,,,"zadvorkin (1987), andreev (1990), andreev et al. (1984a), snegirev (1984)",True
Th0.950Co5.10,650 K,,,,,"{'a': 'NA', 'b': 'NA', 'c': 'NA'}",,,,,,,"zadvorkin (1987), andreev (1990), andreev et al. (1984a), snegirev (1984)",True
UCo5.3,365 K,,,,,"{'a': 'NA', 'b': 'NA', 'c': 'NA'}",,,,,,,"zadvorkin (1987), andreev (1990), andreev (1979), andreev (1991), deryagin and andreev (1976)",True
CePdSn,,7 K,,TiNiSi-type,Orthorhombic,"{'a': 'NA', 'b': 'NA', 'c': 'NA'}",,,,,,,Handbook of Magnetic Materials,True
PrPdSn,,3.5 K,,TiNiSi-type,Orthorhombic,"{'a': 'NA', 'b': 'NA', 'c': 'NA'}",,,,,,,Handbook of Magnetic Materials,True
NdPdSn,,3.2 K,,TiNiSi-type,Orthorhombic,"{'a': 'NA', 'b': 'NA', 'c': 'NA'}",,,,,,,Handbook of Magnetic Materials,True
SmPdSn,,"12 K, T₁ = 4 K",,TiNiSi-type,Orthorhombic,"{'a': 'NA', 'b': 'NA', 'c': 'NA'}",,,,,,,Handbook of Magnetic Materials,True
GdPdSn,,15 K,,TiNiSi-type,Orthorhombic,"{'a': 'NA', 'b': 'NA', 'c': 'NA'}",,,,,,,Handbook of Magnetic Materials,True
TbPdSn,,"23 K, 19 K, T₁ = 10 K, 23.5 K",,TiNiSi-type,Orthorhombic,"{'a': 'NA', 'b': 'NA', 'c': 'NA'}",,,,,,,Handbook of Magnetic Materials,True
DyPdSn,,"10 K, T₁ = 6 K",,TiNiSi-type,Orthorhombic,"{'a': 'NA', 'b': 'NA', 'c': 'NA'}",,,,,,,Handbook of Magnetic Materials,True
HoPdSn,,6 K,,TiNiSi-type,Orthorhombic,"{'a': 'NA', 'b': 'NA', 'c': 'NA'}",,,,,,,Handbook of Magnetic Materials,True
ErPdSn,,5.6 K,,TiNiSi-type,Orthorhombic,"{'a': 'NA', 'b': 'NA', 'c': 'NA'}",,,,,,,Handbook of Magnetic Materials,True
PrNiSn,,< 4.2 K,-10,TiNiSi-type,Orthorhombic,"{'a': 'NA', 'b': 'NA', 'c': 'NA'}",,,,,,,Handbook of Magnetic Materials,True
NdNiSn,,< 4.2 K,-4,TiNiSi-type,Orthorhombic,"{'a': 'NA', 'b': 'NA', 'c': 'NA'}",,,,,,,Handbook of Magnetic Materials,True
SmNiSn,,9 K,,TiNiSi-type,Orthorhombic,"{'a': 'NA', 'b': 'NA', 'c': 'NA'}",,,,,,,Handbook of Magnetic Materials,True
GdNiSn,,10.5 K,,TiNiSi-type,Orthorhombic,"{'a': 'NA', 'b': 'NA', 'c': 'NA'}",,,,,,,Handbook of Magnetic Materials,True
TbNiSn,,"≈ 40 K, T₁ = 7 K",,TiNiSi-type,Orthorhombic,"{'a': 'NA', 'b': 'NA', 'c': 'NA'}",,,,,,,Handbook of Magnetic Materials,True
DyNiSn,,8.2 K,,TiNiSi-type,Orthorhombic,"{'a': 'NA', 'b': 'NA', 'c': 'NA'}",,,,,,,Handbook of Magnetic Materials,True
HoNiSn,,< 4.2 K,-2,TiNiSi-type,Orthorhombic,"{'a': 'NA', 'b': 'NA', 'c': 'NA'}",,,,,,,Handbook of Magnetic Materials,True
ErNiSn,,< 4.2 K,6,TiNiSi-type,Orthorhombic,"{'a': 'NA', 'b': 'NA', 'c': 'NA'}",,,,,,,Handbook of Magnetic Materials,True
TmNiSn,,< 4.2 K,-4,TiNiSi-type,Orthorhombic,"{'a': 'NA', 'b': 'NA', 'c': 'NA'}",,,,,,,Handbook of Magnetic Materials,True
TbPtGa,,25 K,,TiNiSi-type,Orthorhombic,"{'a': 'NA', 'b': 'NA', 'c': 'NA'}",,,,,,,Handbook of Magnetic Materials,True
CePtSn,,"8 K, T₁ = 5.5 K, 6.2 K, T₁ = 3.8 K",,TiNiSi-type,Orthorhombic,"{'a': 'NA', 'b': 'NA', 'c': 'NA'}",,,,,,,Handbook of Magnetic Materials,True
DyCoSn,,10 K,,TiNiSi-type,Orthorhombic,"{'a': 'NA', 'b': 'NA', 'c': 'NA'}",,,,,,,Handbook of Magnetic Materials,True
HoCoSn,,7.8 K,,TiNiSi-type,Orthorhombic,"{'a': 'NA', 'b': 'NA', 'c': 'NA'}",,,,,,,Handbook of Magnetic Materials,True
ErCoSn,,5 K,,TiNiSi-type,Orthorhombic,"{'a': 'NA', 'b': 'NA', 'c': 'NA'}",,,,,,,Handbook of Magnetic Materials,True
CePtAl,,"5.9 K, T₂ = 4.3 K, T₁ = 2.2 K",,TiNiSi-type,Orthorhombic,"{'a': 'NA', 'b': 'NA', 'c': 'NA'}",,,,,,,Handbook of Magnetic Materials,True
PrPtAl,,8 K,8,TiNiSi-type,Orthorhombic,"{'a': 'NA', 'b': 'NA', 'c': 'NA'}",,,,,,,Handbook of Magnetic Materials,True
NdPtAl,,18.5 K,16,TiNiSi-type,Orthorhombic,"{'a': 'NA', 'b': 'NA', 'c': 'NA'}",,,,,,,Handbook of Magnetic Materials,True
TbRhGe,,23 K,,TiNiSi-type,Orthorhombic,"{'a': 'NA', 'b': 'NA', 'c': 'NA'}",,,,,,,Handbook of Magnetic Materials,True
Y2.4Tb0.6Co,,12 K,,,,"{'a': 'NA', 'b': 'NA', 'c': 'NA'}",,,,2.4 μB/f.u.,,,Handbook of Magnetic Materials,True
Y1.8Tb1.2Co,,26 K,,,,"{'a': 'NA', 'b': 'NA', 'c': 'NA'}",,,,6.6 μB/f.u.,,,Handbook of Magnetic Materials,True
Y1.5Tb1.5Co,,39 K,,,,"{'a': 'NA', 'b': 'NA', 'c': 'NA'}",,,,10.3 μB/f.u.,,,Handbook of Magnetic Materials,True
Y1.2Tb1.8Co,,48 K,,,,"{'a': 'NA', 'b': 'NA', 'c': 'NA'}",,,,12.4 μB/f.u.,,,Handbook of Magnetic Materials,True
Y0.9Tb2.1Co,61 K,,,,,"{'a': 'NA', 'b': 'NA', 'c': 'NA'}",,,,14.5 μB/f.u.,,,Handbook of Magnetic Materials,True
Y0.6Tb2.4Co,72 K,,,,,"{'a': 'NA', 'b': 'NA', 'c': 'NA'}",,,,16.6 μB/f.u.,,,Handbook of Magnetic Materials,True
Tb3Co,82 K,,,,,"{'a': 'NA', 'b': 'NA', 'c': 'NA'}",,,,20.7 μB/f.u.,,,Handbook of Magnetic Materials,True
Gd3Co,,131 K,,,,"{'a': 'NA', 'b': 'NA', 'c': 'NA'}",,,,20.7 μB/f.u.,,,Handbook of Magnetic Materials,True
Dy3Co,,43 K,,,,"{'a': 'NA', 'b': 'NA', 'c': 'NA'}",,,,19.2 μB/f.u.,,,Handbook of Magnetic Materials,True
Y2Fe14B,572 K,,,,,"{'a': 'NA', 'b': 'NA', 'c': 'NA'}",,,,,,,"andreev et al. (1985d), bartashevich et al. (1990), fujii et al. (1987)",True
Y2(Fe0.9Co0.1)14B,683 K,,,,,"{'a': 'NA', 'b': 'NA', 'c': 'NA'}",,,,,,,"andreev and bartashevich (1990a), bartashevich et al. (1990)",True
Y2(Fe0.8Co0.2)14B,745 K,,,,,"{'a': 'NA', 'b': 'NA', 'c': 'NA'}",,,,,,,"andreev and bartashevich (1990a), bartashevich et al. (1990)",True
Y2(Fe0.7Co0.3)14B,820 K,,,,,"{'a': 'NA', 'b': 'NA', 'c': 'NA'}",,,,,,,"andreev and bartashevich (1990a), bartashevich et al. (1990)",True
Nd2Fe14B,595 K,,,,,"{'a': 'NA', 'b': 'NA', 'c': 'NA'}",,,,,,,"andreev et al. (1985d), fujii et al. (1987)",True
Sm2Fe14B,620 K,,,,,"{'a': 'NA', 'b': 'NA', 'c': 'NA'}",,,,,,,"andreev et al. (1985d), bartashevich et al. (1990), fujii et al. (1987)",True
Gd2Fe14B,664 K,,,,,"{'a': 'NA', 'b': 'NA', 'c': 'NA'}",,,,,,,bartashevich et al. (1990),True
Tm2Fe14B,540 K,,,,,"{'a': 'NA', 'b': 'NA', 'c': 'NA'}",,,,,,,fujii et al. (1987),True
Th2Fe14B,487 K,,,,,"{'a': 'NA', 'b': 'NA', 'c': 'NA'}",,,,,,,Handbook of Magnetic Materials,True
GdAl2,168 K,,,cubic,,"{'a': 'NA', 'b': 'NA', 'c': 'NA'}",,,,,,,kaplan et al. (1973); burd and lee (1977),True
GdNiAl,60 K,,,hexagonal,,"{'a': 'NA', 'b': 'NA', 'c': 'NA'}",,,,,,,merlo et al. (1998); javorský et al. (1995),True
GdNi0.4Cu0.6,,63 K,,orthorhombic,,"{'a': 'NA', 'b': 'NA', 'c': 'NA'}",,,,,,,blanco et al. (1992),True
GdNi0.7Cu0.3,68 K,,,orthorhombic,,"{'a': 'NA', 'b': 'NA', 'c': 'NA'}",,,,,,,blanco et al. (1992),True
GdNi2,74 K,,,cubic,,"{'a': 'NA', 'b': 'NA', 'c': 'NA'}",,,,,,,buschow (1977); jesser and clad (1986),True
GdCu2In,,10 K,,cubic,,"{'a': 'NA', 'b': 'NA', 'c': 'NA'}",,,,,,,parsons et al. (1998); taylor et al. (2000),True
GdPd2In,,10 K,,cubic,,"{'a': 'NA', 'b': 'NA', 'c': 'NA'}",,,,,,,parsons et al. (1998); taylor et al. (2000),True
GdIn3,,43 K,,cubic,,"{'a': 'NA', 'b': 'NA', 'c': 'NA'}",,,,,,,staliński et al. (1979),True
GdNi5,31 K,,,hexagonal,,"{'a': 'NA', 'b': 'NA', 'c': 'NA'}",,,,,,,franse and radwański (1993); mulders et al. (2000),True
Gd2In,190 K,,,hexagonal,,"{'a': 'NA', 'b': 'NA', 'c': 'NA'}",,,,,,,jee et al. (1996),True
GdAu2,,50 K,,tetragonal,,"{'a': 'NA', 'b': 'NA', 'c': 'NA'}",,,,,,,tung et al. (1996),True
GdNi2B2C,,20 K,,tetragonal,,"{'a': 'NA', 'b': 'NA', 'c': 'NA'}",,,,,,,detlefs et al. (1996); tomala et al. (1998),True
NdFe11Ti,551 K,,,ThMn12,,"{'a': 'NA', 'b': 'NA', 'c': 'NA'}",I4/mmm,,,21.9 μB/f.u.,,,Handbook of Magnetic Materials,True
NdFe11TiH,614 K,,,ThMn12,,"{'a': 'NA', 'b': 'NA', 'c': 'NA'}",I4/mmm,,,24.0 μB/f.u.,,,Handbook of Magnetic Materials,True
SmFe11Ti,591 K,,,ThMn12,,"{'a': 'NA', 'b': 'NA', 'c': 'NA'}",I4/mmm,,,19.3 μB/f.u.,,,Handbook of Magnetic Materials,True
SmFe11TiH,634 K,,,ThMn12,,"{'a': 'NA', 'b': 'NA', 'c': 'NA'}",I4/mmm,,,19.3 μB/f.u.,,,Handbook of Magnetic Materials,True
GdFe11Ti,621 K,,,ThMn12,,"{'a': 'NA', 'b': 'NA', 'c': 'NA'}",I4/mmm,,,14.8 μB/f.u.,,,Handbook of Magnetic Materials,True
GdFe11TiH,652 K,,,ThMn12,,"{'a': 'NA', 'b': 'NA', 'c': 'NA'}",I4/mmm,,,15.7 μB/f.u.,,,Handbook of Magnetic Materials,True
TbFe11Ti (sx),560 K,,,ThMn12,,"{'a': 'NA', 'b': 'NA', 'c': 'NA'}",I4/mmm,,,,,,Handbook of Magnetic Materials,True
TbFe11Ti,578 K,,,ThMn12,,"{'a': 'NA', 'b': 'NA', 'c': 'NA'}",I4/mmm,,,10.5 μB/f.u.,,,Handbook of Magnetic Materials,True
TbFe11TiH (sx),595 K,,,ThMn12,,"{'a': 'NA', 'b': 'NA', 'c': 'NA'}",I4/mmm,,,,,,Handbook of Magnetic Materials,True
TbFe11TiH,620 K,,,ThMn12,,"{'a': 'NA', 'b': 'NA', 'c': 'NA'}",I4/mmm,,,11.3 μB/f.u.,,,Handbook of Magnetic Materials,True
DyFe11Ti (sx),546 K,,,ThMn12,,"{'a': 'NA', 'b': 'NA', 'c': 'NA'}",I4/mmm,,,,,,Handbook of Magnetic Materials,True
DyFe11Ti,552 K,,,ThMn12,,"{'a': 'NA', 'b': 'NA', 'c': 'NA'}",I4/mmm,,,10.0 μB/f.u.,,,Handbook of Magnetic Materials,True
DyFe11TiH (sx),573 K,,,ThMn12,,"{'a': 'NA', 'b': 'NA', 'c': 'NA'}",I4/mmm,,,,,,Handbook of Magnetic Materials,True
DyFe11TiH,600 K,,,ThMn12,,"{'a': 'NA', 'b': 'NA', 'c': 'NA'}",I4/mmm,,,10.9 μB/f.u.,,,Handbook of Magnetic Materials,True
HoFe11Ti,533 K,,,ThMn12,,"{'a': 'NA', 'b': 'NA', 'c': 'NA'}",I4/mmm,,,10.1 μB/f.u.,,,Handbook of Magnetic Materials,True
HoFe11TiH,590 K,,,ThMn12,,"{'a': 'NA', 'b': 'NA', 'c': 'NA'}",I4/mmm,,,10.6 μB/f.u.,,,Handbook of Magnetic Materials,True
ErFe11Ti,518 K,,,ThMn12,,"{'a': 'NA', 'b': 'NA', 'c': 'NA'}",I4/mmm,,,9.8 μB/f.u.,,,Handbook of Magnetic Materials,True
ErFe11TiH,574 K,,,ThMn12,,"{'a': 'NA', 'b': 'NA', 'c': 'NA'}",I4/mmm,,,10.6 μB/f.u.,,,Handbook of Magnetic Materials,True
LuFe11Ti,498 K,,,ThMn12,,"{'a': 'NA', 'b': 'NA', 'c': 'NA'}",I4/mmm,,,16.0 μB/f.u.,,,Handbook of Magnetic Materials,True
LuFe11TiH,558 K,,,ThMn12,,"{'a': 'NA', 'b': 'NA', 'c': 'NA'}",I4/mmm,,,17.15 μB/f.u.,,,Handbook of Magnetic Materials,True
YFe10.5Mo1.5,410 K,,,ThMn12,,"{'a': 'NA', 'b': 'NA', 'c': 'NA'}",I4/mmm,,,17.7 μB/f.u.,,,Handbook of Magnetic Materials,True
YFe10.5Mo1.5H0.9,460 K,,,ThMn12,,"{'a': 'NA', 'b': 'NA', 'c': 'NA'}",I4/mmm,,,18.2 μB/f.u.,,,Handbook of Magnetic Materials,True
Y₂.₄Tb₀.₆Co,,12 K,,,,"{'a': 'NA', 'b': 'NA', 'c': 'NA'}",,,,2.4 μm,,,Handbook of Magnetic Materials,True
Y₁.₈Tb₁.₂Co,,26 K,,,,"{'a': 'NA', 'b': 'NA', 'c': 'NA'}",,,,6.6 μm,,,Handbook of Magnetic Materials,True
Y₁.₅Tb₁.₅Co,,39 K,,,,"{'a': 'NA', 'b': 'NA', 'c': 'NA'}",,,,10.3 μm,,,Handbook of Magnetic Materials,True
Y₁.₂Tb₁.₈Co,,48 K,,,,"{'a': 'NA', 'b': 'NA', 'c': 'NA'}",,,,12.4 μm,,,Handbook of Magnetic Materials,True
Y₀.₉Tb₂.₁Co,61 K,,,,,"{'a': 'NA', 'b': 'NA', 'c': 'NA'}",,,,14.5 μm,,,Handbook of Magnetic Materials,True
Y₀.₆Tb₂.₄Co,72 K,,,,,"{'a': 'NA', 'b': 'NA', 'c': 'NA'}",,,,16.6 μm,,,Handbook of Magnetic Materials,True
Tb₃Co,82 K,,,,,"{'a': 'NA', 'b': 'NA', 'c': 'NA'}",,,,20.7 μm,,,Handbook of Magnetic Materials,True
Gd₃Co,,131 K,,,,"{'a': 'NA', 'b': 'NA', 'c': 'NA'}",,,,20.7 μm,,,Handbook of Magnetic Materials,True
Dy₃Co,,43 K,,,,"{'a': 'NA', 'b': 'NA', 'c': 'NA'}",,,,19.2 μm,,,Handbook of Magnetic Materials,True
TbMn2,52 K,,,MgCu2,,"{'a': 'NA', 'b': 'NA', 'c': 'NA'}",Fd3m,,,-,,,"hauser et al. (1994), goncharenko et al. (1999)",True
TbMn2H1,66 K,,,MgCu2,,"{'a': 'NA', 'b': 'NA', 'c': 'NA'}",Fd3m,,,-,,,figiel et al. (2002b),True
TbMn2D2,272 K,,,MgCu2,,"{'a': 'NA', 'b': 'NA', 'c': 'NA'}",Fd3m,,,1.05,,,leyet et al. (2001),True
TbMn2D4.5,300 K,,,MgCu2,,"{'a': 'NA', 'b': 'NA', 'c': 'NA'}",Fd3m,,,2.6,,,goncharenko et al. (1999),True
DyMn2,36 K,,,MgCu2,,"{'a': 'NA', 'b': 'NA', 'c': 'NA'}",Fd3m,,,6.7,,,"gubbens et al. (1983a), hauser et al. (1994)",True
DyMn2D4.4,265 K,,,MgCu2,,"{'a': 'NA', 'b': 'NA', 'c': 'NA'}",Fd3m,,,-,,,goncharenko et al. (1999),True
HoMn2,23 K,,,MgCu2,,"{'a': 'NA', 'b': 'NA', 'c': 'NA'}",Fd3m,,,-,,,hauser et al. (1994),True
HoMn2H4.6,280 K,,,MgCu2,,"{'a': 'NA', 'b': 'NA', 'c': 'NA'}",Fd3m,,,-,,,goncharenko et al. (1999),True
ErMn2,15 K,,,MgZn2,,"{'a': 'NA', 'b': 'NA', 'c': 'NA'}",P63/mmc,,,8.1,,,"hauser et al. (1994), viccaro et al. (1980)",True
ErMn2H4,>4.2 K,,,MgZn2,,"{'a': 'NA', 'b': 'NA', 'c': 'NA'}",P63/mmc,,,-,,,viccaro et al. (1980),True
ErMn2H4.6,<1.5 K,,,MgZn2,,"{'a': 'NA', 'b': 'NA', 'c': 'NA'}",P63/mmc,,,-,,,viccaro et al. (1980),True
ErMn2H6,18 K,,,K2PtCl6,,"{'a': 'NA', 'b': 'NA', 'c': 'NA'}",Fm3m,,,5,,,paul-boncour et al. (2006b),True
LuMn2Hx,201 K,,,MgZn2,,"{'a': 'NA', 'b': 'NA', 'c': 'NA'}",P63/mmc,,,0.16,,,buschow and sherwood (1977),True
ScMn2Hx,210 K,,,MgZn2,,"{'a': 'NA', 'b': 'NA', 'c': 'NA'}",P63/mmc,,,-,,,buschow (1982),True
TiMn1.5H0.97,213 K,,,MgZn2,,"{'a': 'NA', 'b': 'NA', 'c': 'NA'}",P63/mmc,,,-,,,hempelmann et al. (1983),True
ZrMn2H3,175 K,,,MgZn2,,"{'a': 'NA', 'b': 'NA', 'c': 'NA'}",P63/mmc,,,0.04,,,didisheim and fischer (1984),True
ZrMn2H3.6,148 K,,,MgZn2,,"{'a': 'NA', 'b': 'NA', 'c': 'NA'}",P63/mmc,,,0.04,,,fujii et al. (1982c),True
ZrMn2.8H3.6,139 K,,,MgZn2,,"{'a': 'NA', 'b': 'NA', 'c': 'NA'}",P63/mmc,,,0.12,,,fujii et al. (1982c),True
ZrMn3.8H3.6,133 K,,,MgZn2,,"{'a': 'NA', 'b': 'NA', 'c': 'NA'}",P63/mmc,,,0.18,,,fujii et al. (1982c),True
Tb0.2Y0.8Co2,38 K,,,,,"{'a': 'NA', 'b': 'NA', 'c': 'NA'}",,,,,,,Handbook of Magnetic Materials,True
Tb0.3Y0.7Co2,67 K,,,,,"{'a': 'NA', 'b': 'NA', 'c': 'NA'}",,,,,,,Handbook of Magnetic Materials,True
Tb0.4Y0.6Co2,98 K,,,,,"{'a': 'NA', 'b': 'NA', 'c': 'NA'}",,,,,,,Handbook of Magnetic Materials,True
Tb0.5Y0.5Co2,128 K,,,,,"{'a': 'NA', 'b': 'NA', 'c': 'NA'}",,,,,,,Handbook of Magnetic Materials,True
Tb0.6Y0.4Co2,154 K,,,,,"{'a': 'NA', 'b': 'NA', 'c': 'NA'}",,,,,,,Handbook of Magnetic Materials,True
Tb0.7Y0.3Co2,176 K,,,,,"{'a': 'NA', 'b': 'NA', 'c': 'NA'}",,,,,,,Handbook of Magnetic Materials,True
Tb0.8Y0.2Co2,197 K,,,,,"{'a': 'NA', 'b': 'NA', 'c': 'NA'}",,,,,,,Handbook of Magnetic Materials,True
Tb0.9Y0.1Co2,217 K,,,,,"{'a': 'NA', 'b': 'NA', 'c': 'NA'}",,,,,,,Handbook of Magnetic Materials,True
Tb1.0Y0.0Co2,227 K,,,,,"{'a': 'NA', 'b': 'NA', 'c': 'NA'}",,,,,,,Handbook of Magnetic Materials,True
CePdAl,,3.5 K,,Fe2P-type,Hexagonal,"{'a': 'NA', 'b': 'NA', 'c': 'NA'}",P6m2,,,,,,hulliger (1993),True
PrPdAl,,3.4 K,-8,Fe2P-type,Hexagonal,"{'a': 'NA', 'b': 'NA', 'c': 'NA'}",P6m2,,,,,,hulliger (1993),True
NdPdAl,,4.4 K,-10,Fe2P-type,Hexagonal,"{'a': 'NA', 'b': 'NA', 'c': 'NA'}",P6m2,,,,,,hulliger (1993),True
CePtSn,,7.5 K,,Fe2P-type,Hexagonal,"{'a': 'NA', 'b': 'NA', 'c': 'NA'}",P6m2,,,,,,sakurai et al. (1990b),True
PrPtSn,,< 4.2 K,-8,Fe2P-type,Hexagonal,"{'a': 'NA', 'b': 'NA', 'c': 'NA'}",P6m2,,,,,,routsi et al. (1992a),True
NdPtSn,,< 4.2 K,-10,Fe2P-type,Hexagonal,"{'a': 'NA', 'b': 'NA', 'c': 'NA'}",P6m2,,,,,,routsi et al. (1992a),True
GdPtSn,,,32,Fe2P-type,Hexagonal,"{'a': 'NA', 'b': 'NA', 'c': 'NA'}",P6m2,,,,,,routsi et al. (1992a),True
TbPtSn,,12 K,,Fe2P-type,Hexagonal,"{'a': 'NA', 'b': 'NA', 'c': 'NA'}",P6m2,,,,,,routsi et al. (1992a),True
DyPtSn,,8 K,,Fe2P-type,Hexagonal,"{'a': 'NA', 'b': 'NA', 'c': 'NA'}",P6m2,,,,,,routsi et al. (1992a),True
HoPtSn,,< 4.2 K,14,Fe2P-type,Hexagonal,"{'a': 'NA', 'b': 'NA', 'c': 'NA'}",P6m2,,,,,,routsi et al. (1992a),True
ErPtSn,,< 4.2 K,10,Fe2P-type,Hexagonal,"{'a': 'NA', 'b': 'NA', 'c': 'NA'}",P6m2,,,,,,routsi et al. (1992a),True
TmPtSn,,< 4.2 K,22,Fe2P-type,Hexagonal,"{'a': 'NA', 'b': 'NA', 'c': 'NA'}",P6m2,,,,,,routsi et al. (1992a),True
NdRhSn,,< 4.2 K,10,Fe2P-type,Hexagonal,"{'a': 'NA', 'b': 'NA', 'c': 'NA'}",P6m2,,,,,,routsi et al. (1992b),True
PrRhSn,,< 4.2 K,12,Fe2P-type,Hexagonal,"{'a': 'NA', 'b': 'NA', 'c': 'NA'}",P6m2,,,,,,routsi et al. (1992b),True
GdRhSn,,14.8 K,,Fe2P-type,Hexagonal,"{'a': 'NA', 'b': 'NA', 'c': 'NA'}",P6m2,,,,,,routsi et al. (1992a),True
TbRhSn,,18.4 K,,Fe2P-type,Hexagonal,"{'a': 'NA', 'b': 'NA', 'c': 'NA'}",P6m2,,,,,,routsi et al. (1992a),True
DyRhSn,,8 K,,Fe2P-type,Hexagonal,"{'a': 'NA', 'b': 'NA', 'c': 'NA'}",P6m2,,,,,,routsi et al. (1992a),True
HoRhSn,,< 4.5 K,6,Fe2P-type,Hexagonal,"{'a': 'NA', 'b': 'NA', 'c': 'NA'}",P6m2,,,,,,routsi et al. (1992a),True
ErRhSn,,< 4.5 K,-4,Fe2P-type,Hexagonal,"{'a': 'NA', 'b': 'NA', 'c': 'NA'}",P6m2,,,,,,routsi et al. (1992a),True
NdCo2,95 K,,,,,"{'a': 'NA', 'b': 'NA', 'c': 'NA'}",,,,,,,Handbook of Magnetic Materials,True
Dy0.2Nd0.8Co2,100 K,,,,,"{'a': 'NA', 'b': 'NA', 'c': 'NA'}",,,,,,,Handbook of Magnetic Materials,True
Dy0.4Nd0.6Co2,105 K,,,,,"{'a': 'NA', 'b': 'NA', 'c': 'NA'}",,,,,,,Handbook of Magnetic Materials,True
Dy0.5Nd0.5Co2,110 K,,,,,"{'a': 'NA', 'b': 'NA', 'c': 'NA'}",,,,,,,Handbook of Magnetic Materials,True
Dy0.6Nd0.4Co2,115 K,,,,,"{'a': 'NA', 'b': 'NA', 'c': 'NA'}",,,,,,,Handbook of Magnetic Materials,True
Dy0.8Nd0.2Co2,125 K,,,,,"{'a': 'NA', 'b': 'NA', 'c': 'NA'}",,,,,,,Handbook of Magnetic Materials,True
DyCo2,140 K,,,,,"{'a': 'NA', 'b': 'NA', 'c': 'NA'}",,,,,,,Handbook of Magnetic Materials,True
Er2Fe17,310 K,,,Th2Ni17,,"{'a': 'NA', 'b': 'NA', 'c': 'NA'}",P63/mmc,,,17.9 μB/f.u.,,,Handbook of Magnetic Materials,True
Er2Fe17,317 K,,,Th2Ni17,,"{'a': 'NA', 'b': 'NA', 'c': 'NA'}",P63/mmc,,,,,,Handbook of Magnetic Materials,True
Er2Fe17H1.0,378 K,,,Th2Ni17,,"{'a': 'NA', 'b': 'NA', 'c': 'NA'}",P63/mmc,,,,,,Handbook of Magnetic Materials,True
Er2Fe17H2.0,428 K,,,Th2Ni17,,"{'a': 'NA', 'b': 'NA', 'c': 'NA'}",P63/mmc,,,,,,Handbook of Magnetic Materials,True
Er2Fe17H3.0,482 K,,,Th2Ni17,,"{'a': 'NA', 'b': 'NA', 'c': 'NA'}",P63/mmc,,,,,,Handbook of Magnetic Materials,True
Er2Fe17H3.0,476 K,,,Th2Ni17,,"{'a': 'NA', 'b': 'NA', 'c': 'NA'}",P63/mmc,,,17.9 μB/f.u.,,,Handbook of Magnetic Materials,True
Er2Fe17H3.8,498 K,,,Th2Ni17,,"{'a': 'NA', 'b': 'NA', 'c': 'NA'}",P63/mmc,,,,,,Handbook of Magnetic Materials,True
Tm2Fe17,280 K,,,Th2Ni17,,"{'a': 'NA', 'b': 'NA', 'c': 'NA'}",P63/mmc,,,20.2 μB/f.u.,,,Handbook of Magnetic Materials,True
Tm2Fe17D3.2,465 K,,,Th2Ni17,,"{'a': 'NA', 'b': 'NA', 'c': 'NA'}",P63/mmc,,,24.4 μB/f.u.,,,Handbook of Magnetic Materials,True
Lu2Fe17,292 K,,,Th2Ni17,,"{'a': 'NA', 'b': 'NA', 'c': 'NA'}",P63/mmc,,,36.5 μB/f.u.,,,Handbook of Magnetic Materials,True
Lu2Fe17H2.0,449 K,,,Th2Ni17,,"{'a': 'NA', 'b': 'NA', 'c': 'NA'}",P63/mmc,,,36.9 μB/f.u.,,,Handbook of Magnetic Materials,True
Th2Fe17,327 K,,,Th2Zn17,,"{'a': 'NA', 'b': 'NA', 'c': 'NA'}",R3m,,,30.94 μB/f.u.,,,Handbook of Magnetic Materials,True
Th2Fe17H(D)5,471 K,,,Th2Zn17,,"{'a': 'NA', 'b': 'NA', 'c': 'NA'}",R3m,,,35.75 μB/f.u.,,,Handbook of Magnetic Materials,True
Y2Fe14B,558 K,,,Nd2Fe14B,,"{'a': 'NA', 'b': 'NA', 'c': 'NA'}",P42/mnm,,,30.7 μB/f.u.,,,Handbook of Magnetic Materials,True
Y2Fe14BH3.6,615 K,,,Nd2Fe14B,,"{'a': 'NA', 'b': 'NA', 'c': 'NA'}",P42/mnm,,,32.5 μB/f.u.,,,Handbook of Magnetic Materials,True
La2Fe14B,530 K,,,Nd2Fe14B,,"{'a': 'NA', 'b': 'NA', 'c': 'NA'}",P42/mnm,,,30.6 μB/f.u.,,,Handbook of Magnetic Materials,True
Ce2Fe14B,425 K,,,Nd2Fe14B,,"{'a': 'NA', 'b': 'NA', 'c': 'NA'}",P42/mnm,,,30.2 μB/f.u.,,,Handbook of Magnetic Materials,True
Ce2Fe14BH3.7,560 K,,,Nd2Fe14B,,"{'a': 'NA', 'b': 'NA', 'c': 'NA'}",P42/mnm,,,30.5 μB/f.u.,,,Handbook of Magnetic Materials,True
Pr2Fe14B,565 K,,,Nd2Fe14B,,"{'a': 'NA', 'b': 'NA', 'c': 'NA'}",P42/mnm,,,32.3 μB/f.u.,,,Handbook of Magnetic Materials,True
Nd2Fe14B,580 K,,,Nd2Fe14B,,"{'a': 'NA', 'b': 'NA', 'c': 'NA'}",P42/mnm,,,34.8 μB/f.u.,,,Handbook of Magnetic Materials,True
Nd2Fe14B,588 K,,,Nd2Fe14B,,"{'a': 'NA', 'b': 'NA', 'c': 'NA'}",P42/mnm,,,35 μB/f.u.,,,Handbook of Magnetic Materials,True
PrCo₂Si₂,,29.7 K,,,,"{'a': 'NA', 'b': 'NA', 'c': 'NA'}",,,,3.2 μB (4.2 K),,,Handbook of Magnetic Materials,True
NdCo₂Si₂,,32 K,,,,"{'a': 'NA', 'b': 'NA', 'c': 'NA'}",,,,3.4 μB (4.2 K),,,Handbook of Magnetic Materials,True
GdCo₂Si₂,,45 K,,,,"{'a': 'NA', 'b': 'NA', 'c': 'NA'}",,,,,,,Handbook of Magnetic Materials,True
TbCo₂Si₂,,46 K,,,,"{'a': 'NA', 'b': 'NA', 'c': 'NA'}",,,,9.2 μB (4.2 K),,,Handbook of Magnetic Materials,True
DyCo₂Si₂,,21.4 K,,,,"{'a': 'NA', 'b': 'NA', 'c': 'NA'}",,,,9.5 μB (4.2 K),,,Handbook of Magnetic Materials,True
HoCo₂Si₂,,10.2 K,,,,"{'a': 'NA', 'b': 'NA', 'c': 'NA'}",,,,10.4 μB (4.2 K),,,Handbook of Magnetic Materials,True
ErCo₂Si₂,,11 K,,,,"{'a': 'NA', 'b': 'NA', 'c': 'NA'}",,,,8.7 μB (4.2 K),,,Handbook of Magnetic Materials,True
TmCo₂Si₂,,3 K,,,,"{'a': 'NA', 'b': 'NA', 'c': 'NA'}",,,,6.2 μB (2 K),,,Handbook of Magnetic Materials,True
YbCo₂Si₂,,1.7 K,,,,"{'a': 'NA', 'b': 'NA', 'c': 'NA'}",,,,1.4 μB,,,Handbook of Magnetic Materials,True
Y2Fe14B,572 K,,,,,"{'a': 'NA', 'b': 'NA', 'c': 'NA'}",,,,,,,Handbook of Magnetic Materials,True
Y2(Fe0.9Co0.1)14B,683 K,,,,,"{'a': 'NA', 'b': 'NA', 'c': 'NA'}",,,,,,,Handbook of Magnetic Materials,True
Y2(Fe0.8Co0.2)14B,745 K,,,,,"{'a': 'NA', 'b': 'NA', 'c': 'NA'}",,,,,,,Handbook of Magnetic Materials,True
Y2(Fe0.7Co0.3)14B,820 K,,,,,"{'a': 'NA', 'b': 'NA', 'c': 'NA'}",,,,,,,Handbook of Magnetic Materials,True
Nd2Fe14B,595 K,,,,,"{'a': 'NA', 'b': 'NA', 'c': 'NA'}",,,,,,,Handbook of Magnetic Materials,True
Sm2Fe14B,620 K,,,,,"{'a': 'NA', 'b': 'NA', 'c': 'NA'}",,,,,,,Handbook of Magnetic Materials,True
Gd2Fe14B,664 K,,,,,"{'a': 'NA', 'b': 'NA', 'c': 'NA'}",,,,,,,Handbook of Magnetic Materials,True
Tm2Fe14B,540 K,,,,,"{'a': 'NA', 'b': 'NA', 'c': 'NA'}",,,,,,,Handbook of Magnetic Materials,True
Th2Fe14B,487 K,,,,,"{'a': 'NA', 'b': 'NA', 'c': 'NA'}",,,,,,,Handbook of Magnetic Materials,True
Fe3O4,858 K,,,,,"{'a': 'NA', 'b': 'NA', 'c': 'NA'}",,,,6000 G,,,Handbook of Magnetic Materials,True
MnFe2O4,577 K,,,,,"{'a': 'NA', 'b': 'NA', 'c': 'NA'}",,600 Oe,,4800 G,,,Handbook of Magnetic Materials,True
CoFe2O4,793 K,,,,,"{'a': 'NA', 'b': 'NA', 'c': 'NA'}",,,,5300 G,,,Handbook of Magnetic Materials,True
NiFe2O4,860 K,,,,,"{'a': 'NA', 'b': 'NA', 'c': 'NA'}",,350 Oe,,3000 G,,,Handbook of Magnetic Materials,True
CuFe2O4,728 K,,,,,"{'a': 'NA', 'b': 'NA', 'c': 'NA'}",,,,1700 G,,,Handbook of Magnetic Materials,True
MgFe2O4,710 K,,,,,"{'a': 'NA', 'b': 'NA', 'c': 'NA'}",,900 Oe,,1500 G,,,Handbook of Magnetic Materials,True
Li0.5Fe2.5O4,943 K,,,,,"{'a': 'NA', 'b': 'NA', 'c': 'NA'}",,14 Oe (SX),,3900 G,,,Handbook of Magnetic Materials,True
Y2Fe14B,572 K,,,,,"{'a': 'NA', 'b': 'NA', 'c': 'NA'}",,,,,,,"andreev et al. (1985d), bartashevich et al. (1990), fujii et al. (1987)",True
Y2(Fe0.9Co0.1)14B,683 K,,,,,"{'a': 'NA', 'b': 'NA', 'c': 'NA'}",,,,,,,andreev and bartashevich (1990a),True
Y2(Fe0.8Co0.2)14B,745 K,,,,,"{'a': 'NA', 'b': 'NA', 'c': 'NA'}",,,,,,,andreev and bartashevich (1990a),True
Y2(Fe0.7Co0.3)14B,820 K,,,,,"{'a': 'NA', 'b': 'NA', 'c': 'NA'}",,,,,,,andreev and bartashevich (1990a),True
Nd2Fe14B,595 K,,,,,"{'a': 'NA', 'b': 'NA', 'c': 'NA'}",,,,,,,"andreev et al. (1985d), fujii et al. (1987)",True
Sm2Fe14B,620 K,,,,,"{'a': 'NA', 'b': 'NA', 'c': 'NA'}",,,,,,,"andreev et al. (1985d), bartashevich et al. (1990), fujii et al. (1987)",True
Gd2Fe14B,664 K,,,,,"{'a': 'NA', 'b': 'NA', 'c': 'NA'}",,,,,,,bartashevich et al. (1990),True
Tm2Fe14B,540 K,,,,,"{'a': 'NA', 'b': 'NA', 'c': 'NA'}",,,,,,,fujii et al. (1987),True
Th2Fe14B,487 K,,,,,"{'a': 'NA', 'b': 'NA', 'c': 'NA'}",,,,,,,andreev et al. (1985d),True
PrCo5,920 K,,,,,"{'a': 'NA', 'b': 'NA', 'c': 'NA'}",,,,,,,magnetic and magnetoelastic data for rco5 compounds with magnetic r,True
PrCo4Ni,750 K,,,,,"{'a': 'NA', 'b': 'NA', 'c': 'NA'}",,,,,,,magnetic and magnetoelastic data for rco5 compounds with magnetic r,True
PrCo3Ni2,570 K,,,,,"{'a': 'NA', 'b': 'NA', 'c': 'NA'}",,,,,,,magnetic and magnetoelastic data for rco5 compounds with magnetic r,True
PrCo2Ni3,360 K,,,,,"{'a': 'NA', 'b': 'NA', 'c': 'NA'}",,,,,,,magnetic and magnetoelastic data for rco5 compounds with magnetic r,True
PrCoNi4,40 K,,,,,"{'a': 'NA', 'b': 'NA', 'c': 'NA'}",,,,,,,magnetic and magnetoelastic data for rco5 compounds with magnetic r,True
NdCo5,930 K,,,,,"{'a': 'NA', 'b': 'NA', 'c': 'NA'}",,,,,,,magnetic and magnetoelastic data for rco5 compounds with magnetic r,True
SmCo5,1000 K,,,,,"{'a': 'NA', 'b': 'NA', 'c': 'NA'}",,,,,,,magnetic and magnetoelastic data for rco5 compounds with magnetic r,True
GdCo5,1020 K,,,,,"{'a': 'NA', 'b': 'NA', 'c': 'NA'}",,,,,,,magnetic and magnetoelastic data for rco5 compounds with magnetic r,True
TbCo5.1,980 K,,,,,"{'a': 'NA', 'b': 'NA', 'c': 'NA'}",,,,,,,magnetic and magnetoelastic data for rco5 compounds with magnetic r,True
DyCo5.2,970 K,,,,,"{'a': 'NA', 'b': 'NA', 'c': 'NA'}",,,,,,,magnetic and magnetoelastic data for rco5 compounds with magnetic r,True
HoCo5.5,960 K,,,,,"{'a': 'NA', 'b': 'NA', 'c': 'NA'}",,,,,,,magnetic and magnetoelastic data for rco5 compounds with magnetic r,True
Tb5Si4,225 K,,,Gd5Si4,,"{'a': 'NA', 'b': 'NA', 'c': 'NA'}",Pnma,,,,,,morellon et al. (2001b),True
Tb5Si4,223 K,,,Gd5Si4,,"{'a': 'NA', 'b': 'NA', 'c': 'NA'}",Pnma,,,,,,spichkin et al. (2001),True
Tb5(Si3Ge),215 K,,,Gd5(Si2Ge2),,"{'a': 'NA', 'b': 'NA', 'c': 'NA'}",P1121/a,,,,,,thuy et al. (2002),True
Tb5(Si2Ge2),110 K,,,Gd5(Si2Ge2),,"{'a': 'NA', 'b': 'NA', 'c': 'NA'}",P1121/a,,,,,,morellon et al. (2001b),True
Tb5(Si2Ge2),116 K,,,Gd5(Si2Ge2),,"{'a': 'NA', 'b': 'NA', 'c': 'NA'}",P1121/a,,,,,,thuy et al. (2002),True
Tb5(Si2Ge2),76 K,,,Gd5(Si2Ge2),,"{'a': 'NA', 'b': 'NA', 'c': 'NA'}",P1121/a,,,,,,tegus et al. (2002c),True
Tb5Ge4,91 K,,,Sm5Ge4,,"{'a': 'NA', 'b': 'NA', 'c': 'NA'}",Pnma,,,,,,morellon et al. (2001b),True
DyTiGe,165 K,,,CeFeSi,,"{'a': 'NA', 'b': 'NA', 'c': 'NA'}",P4/nmm,,,,,,tegus et al. (2002b),True
HoTiGe,90 K,,,CeFeSi,,"{'a': 'NA', 'b': 'NA', 'c': 'NA'}",P4/nmm,,,,,,tegus et al. (2001),True
HoTiGe,90 K,,,CeFeSi,,"{'a': 'NA', 'b': 'NA', 'c': 'NA'}",P4/nmm,,,,,,tegus et al. (2002b),True
TmTiGe,15 K,,,CeFeSi,,"{'a': 'NA', 'b': 'NA', 'c': 'NA'}",P4/nmm,,,,,,tegus et al. (2002b),True
PrCo5,920 K,,,,,"{'a': 'NA', 'b': 'NA', 'c': 'NA'}",,,,,,,magnetic and magnetoelastic data for rco5 compounds,True
PrCo4Ni,750 K,,,,,"{'a': 'NA', 'b': 'NA', 'c': 'NA'}",,,,,,,magnetic and magnetoelastic data for rco5 compounds,True
PrCo3Ni2,570 K,,,,,"{'a': 'NA', 'b': 'NA', 'c': 'NA'}",,,,,,,magnetic and magnetoelastic data for rco5 compounds,True
PrCo2Ni3,360 K,,,,,"{'a': 'NA', 'b': 'NA', 'c': 'NA'}",,,,,,,magnetic and magnetoelastic data for rco5 compounds,True
PrCoNi4,40 K,,,,,"{'a': 'NA', 'b': 'NA', 'c': 'NA'}",,,,,,,magnetic and magnetoelastic data for rco5 compounds,True
NdCo5,930 K,,,,,"{'a': 'NA', 'b': 'NA', 'c': 'NA'}",,,,,,,magnetic and magnetoelastic data for rco5 compounds,True
SmCo5,1000 K,,,,,"{'a': 'NA', 'b': 'NA', 'c': 'NA'}",,,,,,,magnetic and magnetoelastic data for rco5 compounds,True
GdCo5,1020 K,,,,,"{'a': 'NA', 'b': 'NA', 'c': 'NA'}",,,,,,,magnetic and magnetoelastic data for rco5 compounds,True
TbCo5.1,980 K,,,,,"{'a': 'NA', 'b': 'NA', 'c': 'NA'}",,,,,,,magnetic and magnetoelastic data for rco5 compounds,True
DyCo5.2,970 K,,,,,"{'a': 'NA', 'b': 'NA', 'c': 'NA'}",,,,,,,magnetic and magnetoelastic data for rco5 compounds,True
HoCo5.5,960 K,,,,,"{'a': 'NA', 'b': 'NA', 'c': 'NA'}",,,,,,,magnetic and magnetoelastic data for rco5 compounds,True
Nd₅Si₃,,10 K,,,,"{'a': 'NA', 'b': 'NA', 'c': 'NA'}",,,,,,,Handbook of Magnetic Materials,True
Gd₅Si₃,,75 K,,,,"{'a': 'NA', 'b': 'NA', 'c': 'NA'}",,,,,,,Handbook of Magnetic Materials,True
Tb₅Si₃,,50 K,,Helical,,"{'a': 'NA', 'b': 'NA', 'c': 'NA'}",,,,,,,Handbook of Magnetic Materials,True
Dy₅Si₃,,24 K,,,,"{'a': 'NA', 'b': 'NA', 'c': 'NA'}",,,,,,,Handbook of Magnetic Materials,True
Er₅Si₃,,15.5 K,,,,"{'a': 'NA', 'b': 'NA', 'c': 'NA'}",,,,,,,Handbook of Magnetic Materials,True
Nd₅Ge₃,,52 K,,AF,,"{'a': 'NA', 'b': 'NA', 'c': 'NA'}",,,,,,,Handbook of Magnetic Materials,True
Tb₅Ge₃,,85 K,,AM,,"{'a': 'NA', 'b': 'NA', 'c': 'NA'}",,,,,,,Handbook of Magnetic Materials,True
Gd₅Pt₃,176 K,,,Complex F,,"{'a': 'NA', 'b': 'NA', 'c': 'NA'}",,,,,,,Handbook of Magnetic Materials,True
Tb₅Pt₃,56 K,82 K,,"Complex F at high T, AF at low T",,"{'a': 'NA', 'b': 'NA', 'c': 'NA'}",,,,,,,this work,True
Dy₅Pt₃,9.5 K,52 K,,"Complex F at high T, AF at low T",,"{'a': 'NA', 'b': 'NA', 'c': 'NA'}",,,,,,,this work,True
Ho₅Pt₃,7.3 K,22 K,,Complex F,,"{'a': 'NA', 'b': 'NA', 'c': 'NA'}",,,,,,,this work,True
Pr₅Sb₃,21 K,38 K,,Complex F,,"{'a': 'NA', 'b': 'NA', 'c': 'NA'}",,,,,,,this work,True
Nd₅Sb₃,40 K,75 K,,Complex F,,"{'a': 'NA', 'b': 'NA', 'c': 'NA'}",,,,,,,this work,True
Gd₅Sb₃,109 K,136 K,,,,"{'a': 'NA', 'b': 'NA', 'c': 'NA'}",,,,,,,Handbook of Magnetic Materials,True
Tb₅Sb₃,150 K,80 K,,Conical Spiral,,"{'a': 'NA', 'b': 'NA', 'c': 'NA'}",,,,,,,Handbook of Magnetic Materials,True
Dy₅Sb₃,97 K,69 K,,Collinear AM,,"{'a': 'NA', 'b': 'NA', 'c': 'NA'}",,,,,,,Handbook of Magnetic Materials,True
Ho₅Sb₃,67 K,30 K,,Conical Spiral,,"{'a': 'NA', 'b': 'NA', 'c': 'NA'}",,,,,,,Handbook of Magnetic Materials,True
Er₅Sb₃,15 K,27 K,,Complex F,,"{'a': 'NA', 'b': 'NA', 'c': 'NA'}",,,,,,,this work,True
Tm₅Sb₃,12 K,19 K,,Complex F,,"{'a': 'NA', 'b': 'NA', 'c': 'NA'}",,,,,,,this work,True
Nd₅Sn₃,38 K,,,Collinear AM,,"{'a': 'NA', 'b': 'NA', 'c': 'NA'}",,,,,,,Handbook of Magnetic Materials,True
PrCu2Si2,,19 K,,,,"{'a': 'NA', 'b': 'NA', 'c': 'NA'}",,,,2.5 μB (4.2 K) M||[001],,,Handbook of Magnetic Materials,True
NdCu2Si2,,< 4.2 K,,,,"{'a': 'NA', 'b': 'NA', 'c': 'NA'}",,,,,,,Handbook of Magnetic Materials,True
SmCu2Si2,,9 K,,,,"{'a': 'NA', 'b': 'NA', 'c': 'NA'}",,,,,,,Handbook of Magnetic Materials,True
GdCu2Si2,,12.5 K,,,,"{'a': 'NA', 'b': 'NA', 'c': 'NA'}",,,,7.2 μB (2 K) M||[010],,,Handbook of Magnetic Materials,True
TbCu2Si2,,13 K,,,,"{'a': 'NA', 'b': 'NA', 'c': 'NA'}",,,,8.6 μB (4.2 K) M||[110],,,Handbook of Magnetic Materials,True
DyCu2Si2,,11 K,,,,"{'a': 'NA', 'b': 'NA', 'c': 'NA'}",,,,8.3 μB (4.2 K) M||[010],,,Handbook of Magnetic Materials,True
HoCu2Si2,,8 K,,,,"{'a': 'NA', 'b': 'NA', 'c': 'NA'}",,,,6.5 μB (4.2 K) M||[010],,,Handbook of Magnetic Materials,True
ErCu2Si2,,1.6 K,,,,"{'a': 'NA', 'b': 'NA', 'c': 'NA'}",,,,,,,Handbook of Magnetic Materials,True
TmCu2Si2,,3.6 K,,,,"{'a': 'NA', 'b': 'NA', 'c': 'NA'}",,,,5.1 μB (2.1 K) M||[001],,,Handbook of Magnetic Materials,True
Sm2Fe17Cy,668 K,,,,,"{'a': '8.75', 'b': 'NA', 'c': '12.57'}",,34.5,,,,,Handbook of Magnetic Materials,True
Sm2Fe17C2,670 K,,,,,"{'a': '8.749', 'b': 'NA', 'c': '12.595'}",,30.1,,26.6,,,Handbook of Magnetic Materials,True
Sm2Fe17C2.5,760 K,,,,,"{'a': '8.73', 'b': 'NA', 'c': '12.67'}",,,,,,,Handbook of Magnetic Materials,True
Sm2Fe17C2.5,679 K,,,,,"{'a': '8.77', 'b': 'NA', 'c': '12.61'}",,29.2,,26.2,,,Handbook of Magnetic Materials,True
Sm2Fe17C2,680 K,,,,,"{'a': '8.73', 'b': 'NA', 'c': '12.65'}",,,,,,,Handbook of Magnetic Materials,True
Sm2Fe17CxNy,758 K,,,,,"{'a': '8.75', 'b': 'NA', 'c': '12.65'}",,,,31.2,,,Handbook of Magnetic Materials,True
Sm2Fe17CNy,778 K,,,,,"{'a': '8.712', 'b': 'NA', 'c': '12.604'}",,35.1,,32.3,,,Handbook of Magnetic Materials,True
Sm2Fe17Ny,753 K,,,,,"{'a': '8.742', 'b': 'NA', 'c': '12.651'}",,,,,,,Handbook of Magnetic Materials,True
Sm2Fe17C0.4Ny,759 K,,,,,"{'a': '8.736', 'b': 'NA', 'c': '12.650'}",,,,,,,Handbook of Magnetic Materials,True
Sm2Fe17C0.7Ny,753 K,,,,,"{'a': '8.742', 'b': 'NA', 'c': '12.633'}",,,,,,,Handbook of Magnetic Materials,True
Sm2Fe17C0.9Ny,760 K,,,,,"{'a': '8.765', 'b': 'NA', 'c': '12.683'}",,,,36.3,,,Handbook of Magnetic Materials,True
Sm2Fe17N3.0H0.8,748 K,,,,,"{'a': '8.739', 'b': 'NA', 'c': '12.733'}",,,,36.3,,,Handbook of Magnetic Materials,True
