Repository: MaMMoS-project/ML-models

# ML-models
Collection of various ML models developed for the MaMMoS project

Models are organized in different folders of this repository:


- ./beyond-stoner-wolfarth:

   ML models to replace single-grain micromagnetics simulations by ML predictions for:

   -- ./beyond-stoner-wolfarth/single-grain-easy-axis-model:
      where the H and K1 vector are aligned along the z-axis of the simulation cube
      This model predicts Mr, Hc, and BHmax from a, k1, and Ms
      Current model version: v1.0

   -- ./inverse-beyond-stoner-wolfarth/single-grain-easy-axis-model:
      where the H and K1 vector are aligned along the z-axis of the simulation cube

File: compound-to-experimental-tc/data/MagneticMaterials_All.csv (part 94 of 94)
Material_Name,Curie,Neel,Curie_Weiss,Crystal_Structure,Lattice_Structure,Lattice_Parameters,Space_Group,Coercivity,Magnetic_Moment,Magnetization,Remanence,Susceptibility,DOI,Experimental
Sm2Fe17C0.5N2.4,752 K,,,,,"{'a': '8.742', 'b': 'NA', 'c': '12.652'}",,,,35.0,,,Handbook of Magnetic Materials,True
Sm2Fe17C0.5N2.4H0.8,752 K,,,,,"{'a': '8.735', 'b': 'NA', 'c': '12.715'}",,,,35.2,,,Handbook of Magnetic Materials,True
Sm2Fe17C2.6,673 K,,,,,"{'a': '8.744', 'b': 'NA', 'c': '12.572'}",,,,29.3,,,Handbook of Magnetic Materials,True
Sm2Fe17C2.6H1.1,674 K,,,,,"{'a': '8.753', 'b': 'NA', 'c': '12.622'}",,,,,,,Handbook of Magnetic Materials,True
Sm2Fe17C2.6N0.1,678 K,,,,,"{'a': '8.747', 'b': 'NA', 'c': '12.584'}",,,,,,,Handbook of Magnetic Materials,True
Sm2Fe17C2.6N0.1H1.0,678 K,,,,,"{'a': '8.754', 'b': 'NA', 'c': '12.634'}",,,,,,,Handbook of Magnetic Materials,True
Gd2Fe17,477 K,,,,,"{'a': '8.508', 'b': 'NA', 'c': '12.432'}",,,,10.4,,,Handbook of Magnetic Materials,True
Gd2Fe17N2.4,758 K,,,,,"{'a': '8.69', 'b': 'NA', 'c': '12.66'}",,,,26.7,,,Handbook of Magnetic Materials,True
Gd2Fe17N2.5,740 K,,,,,"{'a': '8.713', 'b': 'NA', 'c': '12.652'}",,27.3,,17.9,,,Handbook of Magnetic Materials,True
Gd2Fe17Cy,711 K,,,,,"{'a': '8.70', 'b': 'NA', 'c': '12.61'}",,20.1,,,,,Handbook of Magnetic Materials,True
Gd2Fe17C2.5,763 K,,,,,"{'a': '8.68', 'b': 'NA', 'c': '12.69'}",,,,,,,Handbook of Magnetic Materials,True
Gd2Fe17C2,712 K,,,,,"{'a': '8.68', 'b': 'NA', 'c': '12.66'}",,,,,,,Handbook of Magnetic Materials,True
Gd2Fe17CNy,764 K,,,,,"{'a': '8.70', 'b': 'NA', 'c': '12.67'}",,,,,,,Handbook of Magnetic Materials,True
Gd2Fe17CNy,813 K,,,,,"{'a': '8.695', 'b': 'NA', 'c': '12.603'}",,28.1,,,,,Handbook of Magnetic Materials,True
Tb2Fe17,404 K,,,,,"{'a': '8.484', 'b': 'NA', 'c': '12.410'}",,,,11.6,,,Handbook of Magnetic Materials,True
Tb2Fe17N2.3,733 K,,,,,"{'a': '8.66', 'b': 'NA', 'c': '12.66'}",,,,22.4,,,Handbook of Magnetic Materials,True
Tb2Fe17N2.5,730 K,,,,,"{'a': '8.683', 'b': 'NA', 'c': '12.666'}",,25.0,,23.6,,,Handbook of Magnetic Materials,True
Tb2Fe17Cy,680 K,,,,,"{'a': '8.67', 'b': 'NA', 'c': '12.64'}",,21.3,,,,,Handbook of Magnetic Materials,True
Tb2Fe17C2,680 K,,,,,"{'a': '8.65', 'b': 'NA', 'c': '12.66'}",,,,,,,Handbook of Magnetic Materials,True
Tb2Fe17CNy,748 K,,,,,"{'a': '8.65', 'b': 'NA', 'c': '12.71'}",,,,,,,Handbook of Magnetic Materials,True
Tb2Fe17CNy,778 K,,,,,"{'a': '8.678', 'b': 'NA', 'c': '12.602'}",,24.3,,,,,Handbook of Magnetic Materials,True
Dy2Fe17,367 K,,,,,"{'a': '8.445', 'b': 'NA', 'c': '8.304'}",,,,11.4,,,Handbook of Magnetic Materials,True
Dy2Fe17N2.8,725 K,,,,,"{'a': '8.64', 'b': 'NA', 'c': '8.45'}",,,,27.1,,,Handbook of Magnetic Materials,True
Dy2Fe17N2.5,720 K,,,,,"{'a': '8.670', 'b': 'NA', 'c': '12.666'}",,23.0,,25.6,,,Handbook of Magnetic Materials,True
Dy2Fe17Cy,674 K,,,,,"{'a': '8.65', 'b': 'NA', 'c': '8.42'}",,17.1,,,,,Handbook of Magnetic Materials,True
Dy2Fe17C2.7,733 K,,,,,"{'a': '8.63', 'b': 'NA', 'c': '8.42'}",,,,,,,Handbook of Magnetic Materials,True
Dy2Fe17C2.5,681 K,,,,,"{'a': '8.69', 'b': 'NA', 'c': '8.46'}",,14.2,,17.9,,,Handbook of Magnetic Materials,True
Dy2Fe17C2,683 K,,,,,"{'a': '8.63', 'b': 'NA', 'c': '8.42'}",,,,,,,Handbook of Magnetic Materials,True
Dy2Fe17CxNy,724 K,,,,,"{'a': '8.66', 'b': 'NA', 'c': '8.45'}",,,,,,,Handbook of Magnetic Materials,True
Dy2Fe17CNy,758 K,,,,,"{'a': '8.643', 'b': 'NA', 'c': '8.461'}",,23.1,,,,,Handbook of Magnetic Materials,True
CeCuSi₂,,,-47 K,CeNiSi₂,,"{'a': 'NA', 'b': 'NA', 'c': 'NA'}",,,,,,,lee and shelton (1988),True
CeCu₁.₅₄Si₁.₄₆,,7 K,,CeNiSi₂,,"{'a': 'NA', 'b': 'NA', 'c': 'NA'}",,,,,,,takabatake et al. (1988),True
NdCoSi₂,,2.5 K,-28 K,CeNiSi₂,,"{'a': 'NA', 'b': 'NA', 'c': 'NA'}",,,,,,,pelizzone et al. (1982),True
SmCoSi₂,,4.0 K,,CeNiSi₂,,"{'a': 'NA', 'b': 'NA', 'c': 'NA'}",,,,,,,pelizzone et al. (1982),True
GdCoSi₂,,7.5 K,-8 K,CeNiSi₂,,"{'a': 'NA', 'b': 'NA', 'c': 'NA'}",,,,,,,pelizzone et al. (1982),True
TbCoSi₂,,18.5 K,-18 K,CeNiSi₂,,"{'a': 'NA', 'b': 'NA', 'c': 'NA'}",,,,,,,"pelizzone et al. (1982), szytuła et al. (1989)",True
DyCoSi₂,,10.5 K,-8 K,CeNiSi₂,,"{'a': 'NA', 'b': 'NA', 'c': 'NA'}",,,,,,,"pelizzone et al. (1982), szytuła et al. (1989)",True
HoCoSi₂,,6.3 K,-6 K,CeNiSi₂,,"{'a': 'NA', 'b': 'NA', 'c': 'NA'}",,,,,,,"pelizzone et al. (1982), szytuła et al. (1989)",True
ErCoSi₂,,4.5 K,-17 K,CeNiSi₂,,"{'a': 'NA', 'b': 'NA', 'c': 'NA'}",,,,,,,pelizzone et al. (1982),True
TmCoSi₂,,2.5 K,-76 K,CeNiSi₂,,"{'a': 'NA', 'b': 'NA', 'c': 'NA'}",,,,,,,pelizzone et al. (1982),True
LaMnSi₂,386 K,,395 K,TbFeSi₂,,"{'a': 'NA', 'b': 'NA', 'c': 'NA'}",,,,,,,"malaman et al. (1985), venturini et al. (1986)",True
CeMnSi₂,398 K,,420 K,TbFeSi₂,,"{'a': 'NA', 'b': 'NA', 'c': 'NA'}",,,,,,,"malaman et al. (1985), venturini et al. (1986)",True
PrMnSi₂,434 K,35 K,450 K,TbFeSi₂,,"{'a': 'NA', 'b': 'NA', 'c': 'NA'}",,2.0,,,,,"malaman et al. (1985), venturini et al. (1986)",True
NdMnSi₂,441 K,,460 K,TbFeSi₂,,"{'a': 'NA', 'b': 'NA', 'c': 'NA'}",,1.9,,,,,"malaman et al. (1985), venturini et al. (1986)",True
SmMnSi₂,464 K,,470 K,TbFeSi₂,,"{'a': 'NA', 'b': 'NA', 'c': 'NA'}",,,,,,,"malaman et al. (1985), venturini et al. (1986)",True
PrFeSi₂,26 K,,44 K,TbFeSi₂,,"{'a': 'NA', 'b': 'NA', 'c': 'NA'}",,2.05,,,,,venturini et al. (1986),True
NdFeSi₂,,6.5 K,41 K,TbFeSi₂,,"{'a': 'NA', 'b': 'NA', 'c': 'NA'}",,2.22,,,,,venturini et al. (1986),True
TbRuB₂,49 K,,,LuRuB₂,,"{'a': 'NA', 'b': 'NA', 'c': 'NA'}",,,,,,,weidner et al. (1985),True
TmRuB₂,4 K,,,LuRuB₂,,"{'a': 'NA', 'b': 'NA', 'c': 'NA'}",,,,,,,ku and shelton (1981),True
NdNiC₂,,7 K,,CeNiC₂,,"{'a': 'NA', 'b': 'NA', 'c': 'NA'}",,,,,,,kotsanidis et al. (1989),True
GdNiC₂,,14 K,,CeNiC₂,,"{'a': 'NA', 'b': 'NA', 'c': 'NA'}",,,,,,,kotsanidis et al. (1989),True
TbNiC₂,,25 K,,CeNiC₂,,"{'a': 'NA', 'b': 'NA', 'c': 'NA'}",,6.8,,,,,"kotsanidis et al. (1989), yakinthos et al. (1989)",True
DyNiC₂,,10 K,,CeNiC₂,,"{'a': 'NA', 'b': 'NA', 'c': 'NA'}",,,,,,,kotsanidis et al. (1989),True
ErNiC₂,,8 K,,CeNiC₂,,"{'a': 'NA', 'b': 'NA', 'c': 'NA'}",,,,,,,kotsanidis et al. (1989),True
TmNiC₂,,8 K,,CeNiC₂,,"{'a': 'NA', 'b': 'NA', 'c': 'NA'}",,,,,,,kotsanidis et al. (1989),True
GdNiAl₂,43 K,,,MgCuAl₂,,"{'a': 'NA', 'b': 'NA', 'c': 'NA'}",,,,8.04,,,romaka et al. (1982a),True
TbNiAl₂,39 K,,,MgCuAl₂,,"{'a': 'NA', 'b': 'NA', 'c': 'NA'}",,,,10.82,,,romaka et al. (1982a),True
DyNiAl₂,25 K,,,MgCuAl₂,,"{'a': 'NA', 'b': 'NA', 'c': 'NA'}",,,,11.75,,,romaka et al. (1982a),True
HoNiAl₂,7 K,,,MgCuAl₂,,"{'a': 'NA', 'b': 'NA', 'c': 'NA'}",,,,11.53,,,romaka et al. (1982a),True
ErNiAl₂,4 K,,,MgCuAl₂,,"{'a': 'NA', 'b': 'NA', 'c': 'NA'}",,,,10.32,,,romaka et al. (1982a),True
TmNiAl₂,18 K,,,MgCuAl₂,,"{'a': 'NA', 'b': 'NA', 'c': 'NA'}",,,,8.09,,,romaka et al. (1982a),True
CeNiGa₂,,,-40 K,NdNiGa₂,,"{'a': 'NA', 'b': 'NA', 'c': 'NA'}",,,,2.64,,,romaka et al. (1983),True
PrNiGa₂,5.4 K,,,NdNiGa₂,,"{'a': 'NA', 'b': 'NA', 'c': 'NA'}",,,,3.89,,,romaka et al. (1983),True
NdNiGa₂,15.9 K,,,NdNiGa₂,,"{'a': 'NA', 'b': 'NA', 'c': 'NA'}",,,,3.74,,,romaka et al. (1983),True
GdNiGa₂,,,-3.2 K,NdNiGa₂,,"{'a': 'NA', 'b': 'NA', 'c': 'NA'}",,,,8.04,,,romaka et al. (1983),True
TbNiGa₂,59.9 K,,,MgCuAl₂,,"{'a': 'NA', 'b': 'NA', 'c': 'NA'}",,,,9.86,,,romaka et al. (1983),True
DyNiGa₂,31.2 K,,,MgCuAl₂,,"{'a': 'NA', 'b': 'NA', 'c': 'NA'}",,,,10.47,,,romaka et al. (1983),True
HoNiGa₂,24.1 K,,,MgCuAl₂,,"{'a': 'NA', 'b': 'NA', 'c': 'NA'}",,,,10.68,,,romaka et al. (1983),True
ErNiGa₂,16.2 K,,,MgCuAl₂,,"{'a': 'NA', 'b': 'NA', 'c': 'NA'}",,,,9.29,,,romaka et al. (1983),True
TmNiGa₂,5.1 K,,,MgCuAl₂,,"{'a': 'NA', 'b': 'NA', 'c': 'NA'}",,,,7.60,,,romaka et al. (1983),True
YFe3,535 K,,,,,"{'a': 'NA', 'b': 'NA', 'c': 'NA'}",,,,,,,kirchmayr and poldy (1978),True
HoFe3,567 K,,,,,"{'a': 'NA', 'b': 'NA', 'c': 'NA'}",,,,,,,taylor and darby (1972),True
YFe2,535 K,,,,,"{'a': 'NA', 'b': 'NA', 'c': 'NA'}",,,,,,,nikitin et al. (1975),True
Tb0.2Y0.8Fe2,570 K,,,,,"{'a': 'NA', 'b': 'NA', 'c': 'NA'}",,,,,,,nikitin et al. (1975),True
Tb0.33Y0.67Fe2,596 K,,,,,"{'a': 'NA', 'b': 'NA', 'c': 'NA'}",,,,,,,nikitin et al. (1975),True
Tb0.45Y0.55Fe2,610 K,,,,,"{'a': 'NA', 'b': 'NA', 'c': 'NA'}",,,,,,,nikitin et al. (1975),True
Tb0.8Y0.2Fe2,670 K,,,,,"{'a': 'NA', 'b': 'NA', 'c': 'NA'}",,,,,,,nikitin et al. (1975),True
TbFe2,695 K,,,,,"{'a': 'NA', 'b': 'NA', 'c': 'NA'}",,,,,,,nikitin et al. (1975),True
ErFe2,575 K,,,,,"{'a': 'NA', 'b': 'NA', 'c': 'NA'}",,,,,,,nikitin et al. (1973),True
Y2Fe17,320 K,,,,,"{'a': 'NA', 'b': 'NA', 'c': 'NA'}",,,,,,,nikitin et al. (1991a),True
Y1.5Ce0.5Fe17,308 K,,,,,"{'a': 'NA', 'b': 'NA', 'c': 'NA'}",,,,,,,jin et al. (1991),True
Y1.2Ce0.8Fe17,300 K,,,,,"{'a': 'NA', 'b': 'NA', 'c': 'NA'}",,,,,,,jin et al. (1991),True
Y0.8Ce1.2Fe17,290 K,,,,,"{'a': 'NA', 'b': 'NA', 'c': 'NA'}",,,,,,,jin et al. (1991),True
Ce2Fe17,270 K,,,,,"{'a': 'NA', 'b': 'NA', 'c': 'NA'}",,,,,,,kirchmayr and poldy (1978),True
PrCeFe17,274 K,,,,,"{'a': 'NA', 'b': 'NA', 'c': 'NA'}",,,,,,,jin et al. (1991),True
Pr2Fe17,278 K,,,,,"{'a': 'NA', 'b': 'NA', 'c': 'NA'}",,,,,,,kirchmayr and poldy (1978),True
PrNi2Si2,,20 K,,,,"{'a': 'NA', 'b': 'NA', 'c': 'NA'}",,,,M = 2.6 μB (2 K),,,"m||c, am down to 0 k",True
NdNi2Si2,,6.2 K,,,,"{'a': 'NA', 'b': 'NA', 'c': 'NA'}",,,,M = 2.6 μB (2.8 K),,,m⊥c,True
GdNi2Si2,,14.5 K,,,,"{'a': 'NA', 'b': 'NA', 'c': 'NA'}",,,,M = 8.9 μB (2 K),,,Handbook of Magnetic Materials,True
TbNi2Si2,,15 K,,,,"{'a': 'NA', 'b': 'NA', 'c': 'NA'}",,,,M = 8.8 μB (3.4 K),,,m||c,True
DyNi2Si2,,5.6 K,,,,"{'a': 'NA', 'b': 'NA', 'c': 'NA'}",,,,M = 7.5 μB (2 K),,,m||c,True
HoNi2Si2,,4.3 K,,,,"{'a': 'NA', 'b': 'NA', 'c': 'NA'}",,,,M = 9.6 μB (2.5 K),,,Handbook of Magnetic Materials,True
ErNi2Si2,,3 K,,,,"{'a': 'NA', 'b': 'NA', 'c': 'NA'}",,,,M = 6.4 μB (2 K),,,Handbook of Magnetic Materials,True
TmNi2Si2,,2.7 K,,,,"{'a': 'NA', 'b': 'NA', 'c': 'NA'}",,,,M = 9.6 μB (2.5 K),,,Handbook of Magnetic Materials,True
Ce₃S₄,7.2 K,,,,,"{'a': 'NA', 'b': 'NA', 'c': 'NA'}",,,,,,,fütterer (1988),True
Pr₃S₄,13.2 K,,,tetragonal below Tₛ,,"{'a': 'NA', 'b': 'NA', 'c': 'NA'}",,,,,,,fütterer (1988),True
Nd₃S₄,47 K,,,,,"{'a': 'NA', 'b': 'NA', 'c': 'NA'}",,,,,,,schoenes et al. (1988),True
Pr₃Se₄,13.1 K,,,tetragonal below Tₛ,,"{'a': 'NA', 'b': 'NA', 'c': 'NA'}",,,,,,,fütterer (1988),True
Nd₃Se₄,52 K,,,,,"{'a': 'NA', 'b': 'NA', 'c': 'NA'}",,,,,,,fütterer (1988),True
Ho2Fe17,327 K,,,,,"{'a': '8.439 Å', 'b': 'NA', 'c': '8.280 Å'}",,,,11.2 µB/f.u.,,,Handbook of Magnetic Materials,True
Ho2Fe17N3.0,709 K,,,,,"{'a': '8.62 Å', 'b': 'NA', 'c': '8.45 Å'}",,,,27.2 µB/f.u.,,,Handbook of Magnetic Materials,True
Ho2Fe17N2.5,710 K,,,,,"{'a': '8.632 Å', 'b': 'NA', 'c': '8.472 Å'}",,24.5 µB/f.u.,,25.2 µB/f.u.,,,Handbook of Magnetic Materials,True
Ho2Fe17Cy,672 K,,,,,"{'a': '8.61 Å', 'b': 'NA', 'c': '8.43 Å'}",,17.5 µB/f.u.,,,,,Handbook of Magnetic Materials,True
Er2Fe17,296 K,,,,,"{'a': '8.421 Å', 'b': 'NA', 'c': '8.272 Å'}",,,,7.4 µB/f.u.,,,Handbook of Magnetic Materials,True
Er2Fe17N2.7,697 K,,,,,"{'a': '8.61 Å', 'b': 'NA', 'c': '8.46 Å'}",,,,31.7 µB/f.u.,,,Handbook of Magnetic Materials,True
Er2Fe17N2.5,690 K,,,,,"{'a': '8.622 Å', 'b': 'NA', 'c': '8.476 Å'}",,20.5 µB/f.u.,,27.4 µB/f.u.,,,Handbook of Magnetic Materials,True
Er2Fe17Cy,663 K,,,,,"{'a': '8.60 Å', 'b': 'NA', 'c': '8.41 Å'}",,17.9 µB/f.u.,,,,,Handbook of Magnetic Materials,True
Er2Fe17C2,675 K,,,,,"{'a': '8.630 Å', 'b': 'NA', 'c': '8.438 Å'}",,,,,,,Handbook of Magnetic Materials,True
Er2Fe17C2.4,708 K,,,,,"{'a': '8.61 Å', 'b': 'NA', 'c': '8.44 Å'}",,,,,,,Handbook of Magnetic Materials,True
Er2Fe17C2.5,671 K,,,,,"{'a': '8.68 Å', 'b': 'NA', 'c': '8.46 Å'}",,12.8 µB/f.u.,,22.0 µB/f.u.,,,Handbook of Magnetic Materials,True
Er2Fe17Cy,675 K,,,,,"{'a': '8.63 Å', 'b': 'NA', 'c': '8.44 Å'}",,,,,,,Handbook of Magnetic Materials,True
Er2Fe17CxNy,700 K,,,,,"{'a': '8.63 Å', 'b': 'NA', 'c': '8.49 Å'}",,,,,,,Handbook of Magnetic Materials,True
Er2Fe17CNy,723 K,,,,,"{'a': '8.615 Å', 'b': 'NA', 'c': '8.460 Å'}",,27.4 µB/f.u.,,,,,Handbook of Magnetic Materials,True
Er2Fe17Ny,683 K,,,,,"{'a': '8.633 Å', 'b': 'NA', 'c': '8.472 Å'}",,,,,,,Handbook of Magnetic Materials,True
Er2Fe17C0.4Ny,712 K,,,,,"{'a': '8.643 Å', 'b': 'NA', 'c': '8.469 Å'}",,,,,,,Handbook of Magnetic Materials,True
Er2Fe17C0.6Ny,706 K,,,,,"{'a': '8.643 Å', 'b': 'NA', 'c': '8.469 Å'}",,,,,,,Handbook of Magnetic Materials,True
Er2Fe17C0.8Ny,709 K,,,,,"{'a': '8.651 Å', 'b': 'NA', 'c': '8.480 Å'}",,,,,,,Handbook of Magnetic Materials,True
Er2Fe17C1.0Ny,701 K,,,,,"{'a': '8.647 Å', 'b': 'NA', 'c': '8.478 Å'}",,,,,,,Handbook of Magnetic Materials,True
Er2Fe17C1.5Ny,698 K,,,,,"{'a': '8.652 Å', 'b': 'NA', 'c': '12.628 Å'}",,,,,,,Handbook of Magnetic Materials,True
Tm2Fe17,260 K,,,,,"{'a': '8.397 Å', 'b': 'NA', 'c': '8.276 Å'}",,,,,,,Handbook of Magnetic Materials,True
Tm2Fe17N2.7,690 K,,,,,"{'a': '8.58 Å', 'b': 'NA', 'c': '8.47 Å'}",,,,32.5 µB/f.u.,,,Handbook of Magnetic Materials,True
Tm2Fe17N2.5,690 K,,,,,"{'a': '8.583 Å', 'b': 'NA', 'c': '8.482 Å'}",,30.2 µB/f.u.,,32.9 µB/f.u.,,,Handbook of Magnetic Materials,True
Tm2Fe17Cy,656 K,,,,,"{'a': '8.60 Å', 'b': 'NA', 'c': '8.43 Å'}",,21.2 µB/f.u.,,,,,Handbook of Magnetic Materials,True
Tm2Fe17Ny,700 K,,,,,"{'a': '8.569 Å', 'b': 'NA', 'c': '8.481 Å'}",,,,,,,Handbook of Magnetic Materials,True
Tm2Fe17C0.2Ny,701 K,,,,,"{'a': '8.584 Å', 'b': 'NA', 'c': '8.486 Å'}",,,,,,,Handbook of Magnetic Materials,True
Tm2Fe17C0.4Ny,703 K,,,,,"{'a': '8.590 Å', 'b': 'NA', 'c': '8.478 Å'}",,,,,,,Handbook of Magnetic Materials,True
Tm2Fe17C0.6Ny,705 K,,,,,"{'a': '8.586 Å', 'b': 'NA', 'c': '8.485 Å'}",,,,,,,Handbook of Magnetic Materials,True
Tm2Fe17C0.8Ny,701 K,,,,,"{'a': '8.586 Å', 'b': 'NA', 'c': '8.484 Å'}",,,,,,,Handbook of Magnetic Materials,True
Tm2Fe17C1.0Ny,703 K,,,,,"{'a': '8.584 Å', 'b': 'NA', 'c': '8.485 Å'}",,,,,,,Handbook of Magnetic Materials,True
Yb2Fe17,280 K,,,,,"{'a': '8.414 Å', 'b': 'NA', 'c': '8.249 Å'}",,,,,,,Handbook of Magnetic Materials,True
Yb2Fe17N2.8,675 K,,,,,"{'a': '8.5701 Å', 'b': 'NA', 'c': '8.495 Å'}",,,,34.2 µB/f.u.,,,Handbook of Magnetic Materials,True
Lu2Fe17,255 K,,,,,"{'a': '8.390 Å', 'b': 'NA', 'c': '8.249 Å'}",,,,,,,Handbook of Magnetic Materials,True
Lu2Fe17N2.7,678 K,,,,,"{'a': '8.57 Å', 'b': 'NA', 'c': '8.48 Å'}",,,,35.2 µB/f.u.,,,Handbook of Magnetic Materials,True
Lu2Fe17N2.5,675 K,,,,,"{'a': '8.576 Å', 'b': 'NA', 'c': '8.475 Å'}",,39.0 µB/f.u.,,,,,Handbook of Magnetic Materials,True
Lu2Fe17Cy,657 K,,,,,"{'a': '8.57 Å', 'b': 'NA', 'c': '8.42 Å'}",,36.4 µB/f.u.,,,,,Handbook of Magnetic Materials,True
Y2Fe17,325 K,,,,,"{'a': '8.477 Å', 'b': 'NA', 'c': '8.264 Å'}",,32.8 µB/f.u.,,18.6 µB/f.u.,,,Handbook of Magnetic Materials,True
Y2Fe17,300 K,,,,,"{'a': '8.51 Å', 'b': 'NA', 'c': '12.38 Å'}",,34.0 µB/f.u.,,,,,Handbook of Magnetic Materials,True
Y2Co7,639 K,,,,,"{'a': 'NA', 'b': 'NA', 'c': 'NA'}",,,,,,,Handbook of Magnetic Materials,True
Nd2Co7,613 K,,,,,"{'a': 'NA', 'b': 'NA', 'c': 'NA'}",,,,,,,Handbook of Magnetic Materials,True
Sm2Co7,670 K,,,,,"{'a': 'NA', 'b': 'NA', 'c': 'NA'}",,,,,,,Handbook of Magnetic Materials,True
Gd2Co7,775 K,,,,,"{'a': 'NA', 'b': 'NA', 'c': 'NA'}",,,,,,,Handbook of Magnetic Materials,True
Tb2Co7 (r),720 K,,,,,"{'a': 'NA', 'b': 'NA', 'c': 'NA'}",,,,,,,Handbook of Magnetic Materials,True
Tb2Co7 (h),720 K,,,,,"{'a': 'NA', 'b': 'NA', 'c': 'NA'}",,,,,,,Handbook of Magnetic Materials,True
Tm2Co7,640 K,,,,,"{'a': 'NA', 'b': 'NA', 'c': 'NA'}",,,,,,,Handbook of Magnetic Materials,True
PrB6,,,-32 K,,,"{'a': 'NA', 'b': 'NA', 'c': 'NA'}",,,,1.77 μB (1.7 K),,,burlet et al. (1988),True
EuB6,~ 13 K,,,,,"{'a': 'NA', 'b': 'NA', 'c': 'NA'}",,,,,,,"kasaya and iga (1986), etourneau (1985)",True
GdB6,,,-67 K,,,"{'a': 'NA', 'b': 'NA', 'c': 'NA'}",,,,,,,"galéra et al. (1988), nozaki et al. (1980)",True
TbB6,,19.5 K,,,,"{'a': 'NA', 'b': 'NA', 'c': 'NA'}",,,,,,,segawa et al. (1992),True
DyB6,,30.8 K,,,,"{'a': 'NA', 'b': 'NA', 'c': 'NA'}",,,,,,,segawa et al. (1992),True
HoB6,,5.5 K,,,,"{'a': 'NA', 'b': 'NA', 'c': 'NA'}",,,,,,,segawa et al. (1992),True
CePd2Al3,,2.8 K,,,,"{'a': 'NA', 'b': 'NA', 'c': 'NA'}",,,,0.38 µB at 0 K,,,Handbook of Magnetic Materials,True
PrPd2Al3,,< 1.5 K,CW law for T > 90 K,,,"{'a': 'NA', 'b': 'NA', 'c': 'NA'}",,,,,,,Handbook of Magnetic Materials,True
NdPd2Al3,,6.5 K,,,,"{'a': 'NA', 'b': 'NA', 'c': 'NA'}",,,,,,,Handbook of Magnetic Materials,True
SmPd2Al3,,12 K,,,,"{'a': 'NA', 'b': 'NA', 'c': 'NA'}",,,,,,,Handbook of Magnetic Materials,True
Tt1,,4.3 K,,,,"{'a': 'NA', 'b': 'NA', 'c': 'NA'}",,,,,,,Handbook of Magnetic Materials,True
Tt2,,4.0 K,,,,"{'a': 'NA', 'b': 'NA', 'c': 'NA'}",,,,,,,Handbook of Magnetic Materials,True
CePd2Ga3,6 K,,,,,"{'a': 'NA', 'b': 'NA', 'c': 'NA'}",,,,1.5 µB at 1.5 K,,,Handbook of Magnetic Materials,True
NdNi5,7 K,,,,,"{'a': 'NA', 'b': 'NA', 'c': 'NA'}",,,,,,,barthem et al. (1989a),True
SmNi5,27.5 K,,,,,"{'a': 'NA', 'b': 'NA', 'c': 'NA'}",,,,,,,ballou et al. (1988),True
GdNi5,32 K,,,,,"{'a': 'NA', 'b': 'NA', 'c': 'NA'}",,,,,,,"franse and radwanski (1993), szewczyk et al. (1992)",True
TbNi5,23 K,,,,,"{'a': 'NA', 'b': 'NA', 'c': 'NA'}",,,,,,,blanco et al. (1994),True
DyNi5,13 K,,,,,"{'a': 'NA', 'b': 'NA', 'c': 'NA'}",,,,,,,blanco et al. (1994),True
HoNi5,5 K,,,,,"{'a': 'NA', 'b': 'NA', 'c': 'NA'}",,,,,,,algarabel et al. (1993),True
ErNi5,9.2 K,,,,,"{'a': 'NA', 'b': 'NA', 'c': 'NA'}",,,,,,,"blanco et al. (1994), zhang et al. (1994)",True
TmNi5,4.5 K,,,,,"{'a': 'NA', 'b': 'NA', 'c': 'NA'}",,,,,,,barthem et al. (1989b),True
Dy(Co1-xAlx)2,140 K,,,,,"{'a': 'NA', 'b': 'NA', 'c': 'NA'}",,,,,,,Handbook of Magnetic Materials,True
Ho(Co1-xAlx)2,75 K,,,,,"{'a': 'NA', 'b': 'NA', 'c': 'NA'}",,,,,,,Handbook of Magnetic Materials,True
Er(Co1-xAlx)2,32.6 K,,,,,"{'a': 'NA', 'b': 'NA', 'c': 'NA'}",,,,,,,Handbook of Magnetic Materials,True
YCo5,940 K,,,,,"{'a': 'NA', 'b': 'NA', 'c': 'NA'}",,,,,,,Handbook of Magnetic Materials,True
YCo4Ni,780 K,,,,,"{'a': 'NA', 'b': 'NA', 'c': 'NA'}",,,,,,,Handbook of Magnetic Materials,True
YCo3Ni2,585 K,,,,,"{'a': 'NA', 'b': 'NA', 'c': 'NA'}",,,,,,,Handbook of Magnetic Materials,True
YCo2Ni3,240 K,,,,,"{'a': 'NA', 'b': 'NA', 'c': 'NA'}",,,,,,,Handbook of Magnetic Materials,True
CeCo5,637 K,,,,,"{'a': 'NA', 'b': 'NA', 'c': 'NA'}",,,,,,,Handbook of Magnetic Materials,True
Th0.965Co5.07,540 K,,,,,"{'a': 'NA', 'b': 'NA', 'c': 'NA'}",,,,,,,Handbook of Magnetic Materials,True
Th0.950Co5.10,650 K,,,,,"{'a': 'NA', 'b': 'NA', 'c': 'NA'}",,,,,,,Handbook of Magnetic Materials,True
UCo5.3,365 K,,,,,"{'a': 'NA', 'b': 'NA', 'c': 'NA'}",,,,,,,Handbook of Magnetic Materials,True
PrCo5,920 K,,,,,"{'a': 'NA', 'b': 'NA', 'c': 'NA'}",,,,,,,"zadvorkin (1987), andreev (1990), andreev et al. (1985c), andreev and zadvorkin (1991), yermolenko (1983)",True
PrCo4Ni,750 K,,,,,"{'a': 'NA', 'b': 'NA', 'c': 'NA'}",,,,,,,"zadvorkin (1987), andreev (1990), andreev et al. (1985c)",True
PrCo3Ni2,570 K,,,,,"{'a': 'NA', 'b': 'NA', 'c': 'NA'}",,,,,,,"zadvorkin (1987), andreev (1990), andreev et al. (1985c)",True
PrCo2Ni3,360 K,,,,,"{'a': 'NA', 'b': 'NA', 'c': 'NA'}",,,,,,,"zadvorkin (1987), andreev (1990), andreev et al. (1985c)",True
PrCoNi4,40 K,,,,,"{'a': 'NA', 'b': 'NA', 'c': 'NA'}",,,,,,,"zadvorkin (1987), andreev (1990), andreev et al. (1985c)",True
NdCo5,930 K,,,,,"{'a': 'NA', 'b': 'NA', 'c': 'NA'}",,,,,,,"zadvorkin (1987), andreev (1990), andreev and zadvorkin (1991), yermolenko (1983)",True
SmCo5,1000 K,,,,,"{'a': 'NA', 'b': 'NA', 'c': 'NA'}",,,,,,,"zadvorkin (1987), andreev (1990), andreev and zadvorkin (1991), yermolenko (1983)",True
GdCo5,1020 K,,,,,"{'a': 'NA', 'b': 'NA', 'c': 'NA'}",,,,,,,"zadvorkin (1987), andreev (1990), andreev and zadvorkin (1991), yermolenko (1983)",True
TbCo5.1,980 K,,,,,"{'a': 'NA', 'b': 'NA', 'c': 'NA'}",,,,,,,"zadvorkin (1987), andreev (1990), andreev and zadvorkin (1991), yermolenko (1983)",True
DyCo5.2,970 K,,,,,"{'a': 'NA', 'b': 'NA', 'c': 'NA'}",,,,,,,"zadvorkin (1987), andreev (1990), andreev and zadvorkin (1991), yermolenko (1983)",True
HoCo5.5,960 K,,,,,"{'a': 'NA', 'b': 'NA', 'c': 'NA'}",,,,,,,"zadvorkin (1987), andreev (1990), andreev and zadvorkin (1991), yermolenko (1983)",True
