Repository: MaMMoS-project/ML-models

# ML-models
Collection of various ML models developed for the MaMMoS project

Models are organized in different folders of this repository:


- ./beyond-stoner-wolfarth:

   ML models to replace single-grain micromagnetics simulations by ML predictions for:

   -- ./beyond-stoner-wolfarth/single-grain-easy-axis-model:
      where the H and K1 vector are aligned along the z-axis of the simulation cube
      This model predicts Mr, Hc, and BHmax from a, k1, and Ms
      Current model version: v1.0

   -- ./inverse-beyond-stoner-wolfarth/single-grain-easy-axis-model:
      where the H and K1 vector are aligned along the z-axis of the simulation cube
      This inverse model predicts a, k1, and Ms from Mr, Hc, and BHmax
      Current model version: v0.1


   -- ./beyond-stoner-wolfarth/single-grain-multi-angle-model:
      where the H and K1 vector can independently point in any direction
      This models predicts Mr, Hc, and BHmax from a, k1, and Ms
      Current model version: v0.1

- ./experimental-simulation-relations

   ML models which relate simulation results to experimental measurements for various magnetic properties

    
   -- ./experimental-simulation-hc:
      Identify and correct systematic errors between micromagnetics simulations and experimental measurements of Hc
      Current model version: v0.1

   -- ./experimental-simulation-ms:

      Identify and correct systematic errors between simulations of the spontaneous magnetization and experimental measurement
      (⚠️ Not yet validated and may introduce bias).

# Predicting experimental Curie temperatures from compound embeddings

This pipeline trains machine learning models that predict experimental Curie temperatures
(Tc_exp, in Kelvin) directly from stoichiometric compound embeddings — without any
simulated Tc values or data augmentation.

## Pipeline overview

```mermaid
graph TD

    %% === Cluster 0: Process TC Data ===
    subgraph cluster_0["0. Process TC Data"]
        direction TB
        A0["data/curated/*_experimental.csv"] --> B0[src/process_tc_data.py]
        B0 --> A[preprocessed_data/*.csv]
    end

    %% === Cluster 1: Create Embeddings ===
    subgraph cluster_1["1. Create Embeddings"]
        direction TB
        A --> B[src/create_embeddings.py]
        B --> C[outputs/*_w_embeddings.pkl]
    end

    %% === Cluster 2: Compress Embeddings (PCA) ===
    subgraph cluster_2["2. Compress Embeddings (PCA)"]
        direction TB
        C --> D[src/compress_embeddings_pca.py]
        D --> E[outputs/*_w_embeddings_PCA.pkl]
    end

    %% === Cluster 3: Train Models ===
    subgraph cluster_3["3. Train Models"]
        direction TB
        E --> F1[src/train_exp_tc_re_free.py]
        E --> F2[src/train_exp_tc_re.py]
        E --> F3[src/train_exp_tc_all.py]

        F1 --> G1[results/RE-Free_results.csv]
        F2 --> G2[results/RE_results.csv]
        F3 --> G3[results/All_results.csv]
    end

    %% === Subtle styling ===

    %% Default nodes: clean white with soft border
    classDef node fill:#ffffff,stroke:#666,stroke-width:1px,color:#111;

    %% Only highlight pipeline flow (very soft blue)
    classDef flow fill:#f4f8ff,stroke:#4a78c2,stroke-width:1px,color:#111;

    %% Apply styles
    class A0,A,B0,C,D,E,F1,F2,F3,G1,G2,G3 node;

    class A,B,C,D,E flow;

    %% Light neutral cluster boxes
    style cluster_0 fill:#fcfcfc,stroke:#d0d0d0,stroke-width:1px
    style cluster_1 fill:#fcfcfc,stroke:#d0d0d0,stroke-width:1px
    style cluster_2 fill:#fcfcfc,stroke:#d0d0d0,stroke-width:1px
    style cluster_3 fill:#fcfcfc,stroke:#d0d0d0,stroke-width:1px
```

Three datasets are trained independently (steps 3a–3c can run in any order or in parallel):
- **RE-Free** — rare-earth-free compounds (5,857 rows — **curated**, see §1)
- **RE** — rare-earth-containing compounds (8,800 rows)
- **All** — combined dataset (14,657 rows)

> **Note:** `src/train_exp_tc.py` is still available as a convenience script that runs all
> three datasets in sequence and is the shared library used by the individual scripts.

## 1. Pre-Process Data

> **RE-free data curation (with partner UU).** The rare-earth-free (RE-free) Tc data has been
> curated together with partner UU. Each raw-source entry was reviewed and classified as
> *experimental* or *theoretical* (mean-field / Monte-Carlo / RPA / ...); for RE-free compounds
> this expert classification (`Sim-TC-HH-NH-AV.xlsx`) takes **precedence** over the raw-source
> flag, and entries UU flagged as wrong/unusable were dropped. The raw sources were split
> accordingly into experimental/simulated files under `data/curated/`, and this
> (experimental-Tc) project now builds its datasets from the **experiment-only** curated files
> `data/curated/*_experimental.csv` and writes **experimental outputs only**. Because the audit
> found that many values the public databases had labelled "simulated" are in fact
> experimental, the experimental set GREW: RE-free 5,680 -> **5,857** (All 14,480 -> **14,657**);

File: compound-to-tc/compound-to-experimental-tc/preprocessed_data/Experimental_Tc.csv (part 1 of 10)
composition,Tc_exp,contains_re
A1Q1073Mn39.5Al3Ni48Sn9.5W1,249.5,False
A1Q1173Mn39.5Al3Ni48Sn9.5W1,254.5,False
A1Q873Mn39.5Al3Ni48Sn9.5W1,248.5,False
A1Q973Mn39.5Al3Ni48Sn9.5W1,249.5,False
A2CuHCBr4,3.98,False
A2CuPCCl4,4.8,False
A573Mn39.5Al3Ni48Sn9.5,259.5,False
Ag,0.0,False
AgI,535.5,False
Al,0.0,False
Al(Co2Ni)3,1012.15,False
Al(CoNi)2,992.15,False
Al(FeB)2,283.0,False
Al(FeO2)2,590.0,False
Al0.01Zn0.94Fe0.04O1,300.0,False
Al0.01Zn0.96Fe0.03O1,300.0,False
Al0.02Sn0.98O2,300.0,False
Al0.02Zn0.96Ag0.02O1,273.0,False
Al0.02Zn0.96Cu0.02O1,273.0,False
Al0.02Zn0.9795Ag0.0005O1,273.0,False
Al0.02Zn0.9795Cu0.0005O1,273.0,False
Al0.03Fe0.37Ni0.38B0.06P0.16,482.0,False
Al0.03Fe0.75B0.06P0.16,630.0,False
Al0.03Zn0.92Fe0.05O1,300.0,False
Al0.04Sn0.96O2,300.0,False
Al0.04Zn0.81Ni0.15O1,400.0,False
Al0.06Sn0.94O2,300.0,False
Al0.06Zn0.83Ni0.11O1,400.0,False
Al0.06Zn0.87Ni0.07O1,400.0,False
Al0.1Fe1.9Co1O4,754.0,False
Al0.1Sn0.9O2,300.0,False
Al0.1Zn0.3Fe1.9Ni0.7O4,667.0,False
Al0.229Ni0.771,168.5,False
Al0.245Ni0.755,48.0,False
Al0.248Ni0.752,50.2,False
Al0.2Cr0.1Fe1.7Ni1O4,800.0,False
Al0.2Cr1.8Ni1O4,65.0,False
Al0.2Fe1.8Co0.5Cu0.5O4,583.0,False
Al0.2Fe1.8Co1O4,737.0,False
Al0.2Zn0.3Fe1.8Ni0.7O4,651.0,False
Al0.2Zn0.5Fe1.8Ni0.5O4,661.0,False
Al0.3Co1Si0.7,320.0,False
Al0.3Cr1.7Ni1O4,45.0,False
Al0.3Fe1.7Co1O4,672.0,False
Al0.3Zn0.3Fe1.7Ni0.7O4,626.0,False
Al0.44Fe2.56O4,773.15,False
Al0.4Cr0.2Fe1.4Ni1O4,730.0,False
Al0.4Fe1.6Co0.5Cu0.5O4,548.0,False
Al0.4Fe1.6Co1O4,630.0,False
Al0.4Zn0.3Fe1.6Ni0.7O4,606.0,False
Al0.4Zn0.5Fe1.6Ni0.5O4,657.0,False
Al0.5Fe1.5Co1O4,582.0,False
Al0.5Fe1.5Ni1O4,883.0,False
Al0.5Fe1Co2Si0.5,1107.0,False
Al0.5V1.1Fe2.4,118.0,False
Al0.5V1Fe2.5,129.0,False
Al0.5Zn0.3Fe1.5Ni0.7O4,590.0,False
Al0.66Co1.34O4,7.45,False
Al0.6Co20Cu20,837.35,False
Al0.6Co30Cu10,843.85,False
Al0.6Cr0.3Fe1.1Ni1O4,660.0,False
Al0.6Fe0.2Ni0.2,853.15,False
Al0.6Fe1.4Co0.5Cu0.5O4,538.0,False
Al0.6Fe1.4Co1O4,554.0,False
Al0.6Ga0.6Fe0.8Cu1O4,390.0,False
Al0.6Zn0.3Fe1.4Ni0.7O4,561.0,False
Al0.6Zn0.5Fe1.4Ni0.5O4,653.0,False
Al0.7Fe1.3Co1O4,518.0,False
Al0.7Fe2Si0.3B2,306.0,False
Al0.8Co1.2O4,6.45,False
Al0.8Cr0.4Fe0.8Ni1O4,600.0,False
Al0.8Fe1.2Co0.5Cu0.5O4,513.0,False
Al0.8Fe1.2Co1O4,476.0,False
Al0.8Fe2Si0.2B2,306.0,False
Al0.8Ga0.2Fe2B2,304.0,False
Al0.8Zn0.5Fe1.2Ni0.5O4,650.0,False
Al0.94Cr0.06N1,340.0,False
Al0.96Cr0.63Fe0.41Co2,840.0,False
Al0.96Cr0.82Fe0.2Co2,588.0,False
Al0.97Cr0.32Fe0.72Co2,850.0,False
Al0.97Cr1.03Co2,333.0,False
Al0.99951Zn0.00049N1,300.0,False
Al0.99975Zn0.00025N1,300.0,False
Al0.99982Zn0.00018N1,300.0,False
Al0.99Fe1.03Co2,850.0,False
Al0.9Fe1.1Co1O4,442.0,False
Al0.9Fe2Ge0.1B2,300.9,False
Al0.9Fe2Si0.1B2,294.0,False
Al0.9Ga0.1Fe2B2,300.0,False
Al1.05Fe2Si0.15B2,300.0,False
Al1.07Co0.93O4,6.1,False
Al1.1Fe2B2,275.0,False
Al1.2Cr0.6Fe0.2Ni1O4,350.0,False
Al1.2Fe1.8Ni0.2B2,291.0,False
Al1.2Fe1.9Ni0.1B2,288.0,False
Al1.2Fe2B1.8C0.2,305.0,False
Al1.2Fe2B2,284.0,False
Al1.2Zn0.5Fe0.8Ni0.5O4,647.0,False
Al1.4Zn0.5Fe0.6Ni0.5O4,643.0,False
Al1.5Fe0.5Ni1O4,823.0,False
Al1.6Zn0.5Fe0.4Ni0.5O4,641.0,False
Al1.75V0.25Fe1Co1Ni1,456.0,False
Al1.7Fe72.9Si7.5Cu1.7B6Mo10.2,584.0,False
Al1.8Zn0.5Fe0.2Ni0.5O4,638.0,False
Al10.4Cr28.9Co49.8Si10.9,413.0,False
Al10.7Cr24.6Co55.1Si9.6,373.0,False
Al10.8Cr26Co51.8Si11.4,459.0,False
Al10.9Cr24Co54.7Si10.4,345.0,False
Al10Co11Ni29,967.15,False
Al10Cr27.4Co51.2Si11.4,434.0,False
Al11.1Cr25Co53.2Si10.7,504.0,False
Al11.1Cr26.2Co50Si12.7,509.0,False
Al11.1Cr27.2Co50.2Si11.5,462.0,False
Al11.2Cr23.1Co55.1Si10.6,429.0,False
Al11.8Cr24.8Co50.7Si12.7,499.0,False
Al11.9Cr21Co54.9Si12.2,443.0,False
Al11Cr21Co57Si11,429.0,False
Al11Fe39,907.0,False
Al12.2Cr23.6Co51.9Si12.3,503.0,False
Al12.5Cr24.6Co50Si12.9,531.0,False
Al12.8Cr21.1Co53.2Si12.9,403.0,False
Al12Co49Ni39,1028.15,False
Al12Cr21.8Co53.7Si12.5,457.0,False
Al13.2Cr22.1Co53Si11.7,468.0,False
Al13.4Cr23Co50.6Si13,540.0,False
Al13.7Cr22.6Co50Si13.9,564.0,False
Al13Fe3Cu4,900.0,False
Al19.6Cr20.1Fe20.4Co20.3Ni19.8,913.15,False
Al19Fe81,826.575,False
Al1Co1.28Ni1.17,269.0,False
Al1Cr0.5Fe0.5Co2,910.0,False
Al1Cr0.5Fe0.5Ni1O4,480.0,False
Al1Cr0.6Fe0.4Co2,690.0,False
Al1Cr0.95Cu0.05Ge1,108.0,False
Al1Cr0.95Fe0.05Ge1,115.6,False
Al1Cr0.95Ni0.05Ge1,133.0,False
Al1Cr0.9Fe2.1,250.0,False
Al1Cr1.2Co1.8,324.0,False
Al1Cr1.4Co1.6,302.0,False
Al1Cr1.6Co1.4,240.0,False
Al1Cr1.8Co1.2,134.0,False
Al1Cr1Co1.25,213.0,False
Al1Cr1Co1.5,320.0,False
Al1Cr1Co1.75,332.0,False
Al1Cr1Fe0.25Co1,165.0,False
Al1Cr1Fe0.5Co1,292.0,False
Al1Cr1Fe0.75Co1,392.0,False
Al1Fe0.18Ni2.82,198.12,False
Al1Fe0.36Ni2.64,302.2,False
Al1Fe1Co0.5Cu0.5O4,508.0,False
Al1Fe3C1.1,292.0,False
Al1Fe3Ru0.25,848.15,False
Al1Fe73.5Cu1Si12.5B9Mo3,609.0,False
Al1V0.05Cr0.95Ge1,77.0,False
Al1V0.18Fe2.82,400.0,False
Al1V0.33Fe2.67,0.0,False
Al1Zn0.5Fe1Ni0.5O4,648.0,False
Al23Fe77,743.15,False
Al23Fe77O150,810.0,False
Al23Ni77,86.0,False
Al25.5Fe0.2Ni74.5,46.0,False
Al25.5Fe0.5Ni74.5,70.0,False
Al25.5Fe1Ni74.5,47.5,False
Al25Cr25(Co24Ni)2,293.98,False
Al25Cr25Co49Ni,310.41,False
Al27Co41Ni32,340.0,False
Al28(Co13Ni11)3,375.0,False
Al28Co38.5Ni33.5,398.0,False
Al29Co35Ni36,300.0,False
Al29Co36Ni35,300.0,False
Al29Co37Ni34,300.0,False
Al29Co38Ni33,290.0,False
Al29Co39Ni32,300.0,False
Al2Co3Ni5,989.15,False
Al2Co5Ni3,997.15,False
Al2Cr2.3Fe68.2Co3Si3.3B5.5P8.7C7,590.0,False
Al2Cr2.3Fe71.2Si3.3B5.5P8.7C7,578.0,False
Al2Fe37Si2SnB2(PC)3,571.0,False
Al2Fe37Si2SnB2P5C,571.0,False
Al2Fe3Ni5,500.0,False
Al2FeO4,9.5,False
Al2Ga,176.0,False
Al2GaFe37Si2(BP3)2,737.0,False
Al2Zn0.5Ni0.5O4,635.0,False
Al3(Co10B3)2,409.0,False
Al3(CoB3)2,406.0,False
Al3(FeCo)7,1254.0,False
Al3Co2Ni15,606.15,False
Al3Co3Ni4,968.15,False
Al3Co4Ni3,1014.15,False
Al3Co5Ni2,1002.15,False
Al3Co75(B3P8)2,630.0,False
Al3Cr2(FeCo)6,1052.0,False
Al3Fe2Ni5,500.0,False
Al3Fe4(Co8B3)2,623.0,False
Al3Fe7,674.0,False
Al3Fe8(Co2B)6,815.0,False
Al3Fe8(Ni2B)6,285.0,False
Al48.7Fe51.3,180.0,False
Al4Co35Ni61,987.15,False
Al4Ga23Fe19Ni54,285.0,False
Al5Co14Ni,1065.15,False
Al5Cr5Co9Ni,285.71,False
Al5Fe75B4P11C5,600.0,False
Al5Ga2Fe17Co52CuSi3(BP)10,373.0,False
Al5Ga2Fe29Co40Cu2Si3B9P10,463.0,False
Al5Ga2Fe43Co26Cu3Si3(B4P5)2,526.0,False
Al5Ga2Fe56Co14Cu4Si3(B3P5)2,554.0,False
Al5Ga2Fe5Co63Si3(B6P5)2,328.0,False
Al5Ga2Fe70Cu5Si3(BP2)5,568.0,False
Al5Ga2Fe73B4P11C5,585.0,False
Al5Ga5Fe70B4P11C5,600.0,False
Al6Cr37Fe24(Co7Ni4)3,913.15,False
Al6Ni19,72.0,False
Al7Fe43,1012.15,False
Al8Fe17,625.0,False
Al9.5Cr27.3Co52.9Si10.3,345.0,False
AlCo3C,1100.0,False
AlCo3Ni,991.15,False
AlCo4Ni5,967.15,False
AlCo5Ni,1123.15,False
AlCo5Ni4,994.15,False
AlCo7Ni2,1072.15,False
AlCoNi2,995.15,False
AlCr2C,73.0,False
AlCr2Co,750.0,False
AlCrCo,18.0,False
AlCrCo2,331.32,False
AlCrCoCu,204.0,False
AlCrFe2,260.0,False
AlCrFeCo,460.0,False
AlCrFeCoCuNi,330.0,False
AlCrFeCoNi,696.65,False
AlCrGe,80.0,False
AlCrNi2,140.0,False
AlFe,693.25,False
AlFe19SiBP3,738.0,False
AlFe2Co,830.0,False
AlFe2Cu,875.0,False
AlFe2Ni,965.0,False
AlFe3,623.075,False
AlFe3N,770.0,False
AlFe4,943.65,False
AlFe9,1018.0,False
AlFeCo2,1141.5,False
AlFeCoCuNi,884.5,False
AlFeCoO4,420.0,False
AlFeCoSiNi,535.0,False
AlFeNi2,500.0,False
AlFeNiO4,666.395,False
AlFeO3,282.5,False
AlNi3,45.959999999999994,False
AlNi3C,220.0,False
AlVCo2,310.0,False
AlVCoRu,168.0,False
AlVCu2,210.0,False
AlVFe2,7.0,False
AlVFeCoNi,155.0,False
Am,0.0,False
AmFe2,544.0,False
Annealed1Mn0.5Fe2Sn0.5O4,790.0,False
As,0.0,False
Au,0.0,False
B,0.0,False
B(HO)3,62.0,False
Ba,0.0,False
Ba(CrSe2)2,125.0,False
Ba(Fe2O3)9,728.0,False
Ba(FeO2)2,707.5,False
Ba(FeSb3)4,0.35,False
Ba(Sb3Os)4,0.35,False
Ba(Sb3Ru)4,0.35,False
Ba0.017Ca0.483La0.45Eu0.05Mn1O3,90.0,True
Ba0.01Sr0.32La0.2211Sm0.4489Mn1O3,178.0,True
Ba0.025Ca0.275La0.7Mn1O3,258.0,True
Ba0.02La0.98Mn1O3,177.0,True
Ba0.034Ca0.466La0.4Eu0.1Mn1O3,85.0,True
Ba0.03Sr0.3La0.2211Sm0.4489Mn1O3,163.0,True
Ba0.04La0.96Mn1O3,180.0,True
Ba0.054Sr0.08Ca0.066La0.5Mn1Bi0.3O3,140.0,True
Ba0.054Sr0.08Ca0.066La0.7Mn1Bi0.1O3,290.0,True
Ba0.054Sr0.08Ca0.066La0.8Mn1O3,315.0,True
Ba0.05Ca0.15La0.8Mn1O3,219.0,True
Ba0.05Ca0.25La0.7Mn1O3,262.5,True
Ba0.05La0.9Mn1O3,230.0,True
Ba0.05La1.95Cu1Sn1O6,174.0,True
Ba0.05Sr0.45Pr0.5Mn1O3,250.0,True
Ba0.06Sr0.27La0.2211Sm0.4489Mn1O3,142.0,True
Ba0.075Ca0.225La0.7Mn1O3,268.0,True
Ba0.08La0.92Mn1O3,200.0,True
Ba0.09Sr0.24La0.2211Sm0.4489Mn1O3,125.0,True
Ba0.11Sr0.11Ca0.11Nd0.67Mn1O3,120.0,True
Ba0.11Sr0.22La0.67Mn0.8Fe0.2O3,94.0,True
Ba0.11Sr0.22La0.67Mn0.9Fe0.1O3,268.0,True
Ba0.11Sr0.22La0.67Mn1O3,360.0,True
Ba0.133Sr0.133Ca0.133Nd0.6Mn1O3,145.0,True
Ba0.15Ca0.05La0.8Mn1O3,268.0,True
Ba0.15Ca0.15Pr0.7Mn1O3,117.0,True
Ba0.15Fe1Bi0.85O3,1189.0,False
Ba0.15La0.7Co1Pb0.15O3,200.0,True
Ba0.15La0.85Mn1O3,231.0,True
Ba0.15La1.85Cu1Sn1O6,142.0,True
Ba0.15Nd0.85Mn1O3,107.0,True
Ba0.15Sr0.15La0.65Nd0.05Mn1O3,327.0,True
Ba0.16Sr0.14Pr0.7Mn1O3,202.0,True
Ba0.18La0.7Co1Pb0.12O3,200.0,True
Ba0.19Ca0.12La0.69Mn1O3,245.0,True
Ba0.1Ca0.1La0.8Mn0.85Co0.15O3,184.0,True
Ba0.1Ca0.1La0.8Mn0.8Co0.2O3,174.0,True
Ba0.1Ca0.1La0.8Mn0.95Co0.05O3,221.0,True
Ba0.1Ca0.1La0.8Mn0.97Fe0.03O3,281.0,True
Ba0.1Ca0.1La0.8Mn0.9Co0.1O3,214.0,True
Ba0.1Ca0.1La0.8Mn1O3,272.0,True
Ba0.1Ca0.22La0.68Mn1O3,225.0,True
Ba0.1Ca0.2La0.7Mn0.9Ru0.1O3,190.0,True
Ba0.1Ca0.2La0.7Mn1O3,281.0,True
Ba0.1Ca0.3La0.6Co1O3,220.0,True
Ba0.1Er0.1Cr0.02Fe0.96Co0.02Bi0.8O3,574.0,True
Ba0.1Eu0.9Ti1O3,5.6,True
Ba0.1Gd0.9Co1O3,270.0,True
Ba0.1La0.75Mn1Ag0.15O3,315.0,True
Ba0.1La0.85Mn1Bi0.05O3,219.0,True
Ba0.1La0.85Mn1O3,230.0,True
Ba0.1La0.8Mn1Bi0.1O3,233.0,True
Ba0.1La0.9Mn0.95O3,230.0,True
Ba0.1La0.9Mn0.99Cr0.01O3,225.0,True
Ba0.1La0.9Mn0.9Cr0.1O3,216.0,True
Ba0.1La0.9Mn1O3,220.0,True
Ba0.1La1.9Cu1Sn1O6,154.0,True
Ba0.1Na0.15La0.75Mn1O3,233.0,True
Ba0.1Sr0.1Ca0.1La0.7Mn1O3,323.0,True
Ba0.1Sr0.2La0.65Nd0.05Mn1O3,335.0,True
Ba0.1Sr0.4La0.5Mn1O3,305.0,True
Ba0.1Sr1.85Gd0.05Fe1Mo1O6,357.0,True
Ba0.21La0.7Co1Pb0.09O3,200.0,True
Ba0.22Sr0.11La0.67Mn0.7Fe0.3O3,80.0,True
Ba0.22Sr0.11La0.67Mn0.8Fe0.2O3,130.0,True
Ba0.22Sr0.11La0.67Mn0.9Fe0.1O3,190.0,True
Ba0.22Sr0.11La0.67Mn1O3,344.5,True
Ba0.22Sr0.11La0.67Ti0.1Mn0.9O3,267.0,True
Ba0.22Sr0.11Pr0.67Mn0.85Fe0.15O3,56.0,True
Ba0.22Sr0.11Pr0.67Mn0.95Fe0.05O3,134.0,True
Ba0.22Sr0.11Pr0.67Mn0.9Fe0.1O3,74.0,True
Ba0.22Sr0.11Pr0.67Mn1O3,216.0,True
Ba0.23Ca0.1La0.52Y0.15Mn1O3,289.0,True
Ba0.23Ca0.1La0.57Y0.1Mn1O3,300.0,True
Ba0.23Ca0.1La0.62Y0.05Mn1O3,321.0,True
Ba0.23Ca0.1La0.67Mn1O3,325.0,True
Ba0.23La0.67Mn1O3,320.0,True
Ba0.23Nd0.77Mn1O3,124.0,True
Ba0.23Sr0.07Nd0.7Mn1O3,100.0,True
Ba0.24Ca0.06La0.7Mn1O3,320.0,True
Ba0.24La0.7Co1Pb0.06O3,200.0,True
Ba0.25La0.75Co1O3,200.0,True
Ba0.25La0.75Mn1O3,311.5,True
Ba0.25La0.7Nd0.05Mn0.95Zn0.05O3,260.0,True
Ba0.25La0.7Nd0.05Mn0.97Zn0.03O3,285.0,True
Ba0.25La0.7Nd0.05Mn1O3,293.0,True
Ba0.25La0.7Y0.05Mn0.85Cr0.15O3,258.0,True
Ba0.25La0.7Y0.05Mn1O3,310.0,True
Ba0.25Pr0.75Mn1O3,156.0,True
Ba0.25Pr0.7Mn1O3,151.0,True
Ba0.27La0.7Co1Pb0.03O3,200.0,True
Ba0.28La0.67Mn1O3,336.0,True
Ba0.2Ca0.13La0.57Nd0.1Mn1O3,280.0,True
Ba0.2Ca0.13La0.61Nd0.06Mn1O3,296.0,True
Ba0.2Ca0.13La0.65Nd0.02Mn1O3,308.0,True
Ba0.2Ca0.1La0.7Mn0.9Ru0.1O3,240.0,True
Ba0.2Ca0.1La0.7Mn0.9Sn0.1O3,290.0,True
Ba0.2Ca0.1La0.7Mn1O3,310.0,True
Ba0.2Ca0.2La0.6Mn1O3,302.0,True
Ba0.2Ca1.4La1.4Mn2O7,144.0,True
Ba0.2La0.7Nd0.1Mn1O3,257.0,True
Ba0.2La0.8Co1O3,185.0,True
Ba0.2La0.8Mn0.85Fe0.15O3,157.5,True
Ba0.2La0.8Mn0.8Fe0.2O3,125.0,True
Ba0.2La0.8Mn0.95Fe0.05O3,233.0,True
Ba0.2La0.8Mn0.9Fe0.1O3,193.0,True
Ba0.2La0.8Mn1O3,286.0,True
Ba0.2La1.8Cu1Sn1O6,136.0,True
Ba0.2Pr0.7Mn1O3,145.0,True
Ba0.2Sr0.1La0.65Nd0.05Mn1O3,319.0,True
Ba0.2Sr0.2La0.6Mn1O3,354.0,True
Ba0.2Sr0.3Pr0.5Mn1O3,180.0,True
Ba0.2Sr1.7Gd0.1Fe1Mo1O6,357.0,True
Ba0.32Sr1.28La1.4Mn2O7,139.0,True
Ba0.33La0.62Er0.05Mn0.85Fe0.15O3,180.0,True
Ba0.33La0.62Er0.05Mn0.95Fe0.05O3,256.53,True
Ba0.33La0.62Er0.05Mn0.9Fe0.1O3,260.0,True
Ba0.33La0.62Er0.05Mn1O3,275.0,True
Ba0.33La0.62Nd0.05Mn1O3,270.0,True
Ba0.33La0.67Mn0.85Sn0.15O3,288.0,True
Ba0.33La0.67Mn0.92O3,216.0,True
Ba0.33La0.67Mn0.93Sb0.07O3,296.0,True
Ba0.33La0.67Mn0.95Sn0.05O3,340.0,True
Ba0.33La0.67Mn0.96O3,330.0,True
Ba0.33La0.67Mn0.97Sb0.03O3,316.0,True
Ba0.33La0.67Mn0.99Sb0.01O3,326.0,True
Ba0.33La0.67Mn0.9Cr0.1O3,324.0,True
Ba0.33La0.67Mn0.9Sn0.1O3,325.0,True
Ba0.33La0.67Mn1O3,340.0,True
Ba0.33La0.67Ti0.02Mn0.98O3,312.235,True
Ba0.33Nd0.67Mn0.93Fe0.07O3,50.0,True
Ba0.33Nd0.67Mn0.95Fe0.05O3,61.0,True
Ba0.33Nd0.67Mn0.98Fe0.02O3,134.0,True
Ba0.33Nd0.67Mn0.9Co0.1O3,137.0,True
Ba0.33Nd0.67Mn0.9Cr0.1O3,163.0,True
Ba0.33Nd0.67Mn0.9Cu0.1O3,112.03,True
Ba0.33Nd0.67Mn0.9Fe0.1O3,48.435,True
Ba0.33Nd0.67Mn0.9Ni0.1O3,147.0,True
Ba0.33Nd0.67Mn1O3,140.41,True
Ba0.33Pr0.67Mn0.95Fe0.05O3,128.0,True
Ba0.33Pr0.67Mn1O3,191.0,True
Ba0.34Nd0.66Mn1O3,150.0,True
Ba0.35Ca0.05La0.6Co1O3,232.0,True
Ba0.35La0.65Mn0.95Fe0.05O3,207.0,True
Ba0.35La0.65Mn1O3,317.5,True
Ba0.36Pr0.64Mn1O3,196.0,True
Ba0.38La0.62Mn1O3,340.0,True
Ba0.3Ca0.1La0.6Co1O3,228.0,True
Ba0.3La0.4Y0.3Mn0.7Fe0.3O3,140.5,True
Ba0.3La0.55Eu0.15Mn1O3,298.0,True
Ba0.3La0.5Pr0.2Mn1O3,295.0,True
Ba0.3La0.5Sm0.2Mn1O3,225.0,True
Ba0.3La0.5Y0.2Mn0.8Fe0.2O3,147.0,True
Ba0.3La0.65Eu0.05Mn1O3,324.0,True
Ba0.3La0.65Mn1Ag0.05O3,300.0,True
Ba0.3La0.65Nd0.05Mn0.85Cr0.15O3,275.0,True
Ba0.3La0.65Nd0.05Mn0.95Cr0.05O3,315.0,True
Ba0.3La0.65Nd0.05Mn0.9Cr0.1O3,300.0,True
Ba0.3La0.65Nd0.05Mn1O3,306.0,True
Ba0.3La0.6Eu0.1Mn1O3,312.0,True
Ba0.3La0.6Pr0.1Mn0.7Ni0.3O3,131.0,True
Ba0.3La0.6Pr0.1Mn0.9Ni0.1O3,162.0,True
Ba0.3La0.6Pr0.1Mn1O3,267.5,True
Ba0.3La0.6Sm0.1Mn1O3,290.0,True
Ba0.3La0.6Y0.1Mn0.9Fe0.1O3,121.0,True
Ba0.3La0.7Co1O3,193.0,True
Ba0.3La0.7Mn0.82Fe0.18O3,150.0,True
Ba0.3La0.7Mn0.85Fe0.15O3,183.0,True
Ba0.3La0.7Mn0.87Fe0.13O3,208.0,True
Ba0.3La0.7Mn0.8Fe0.2O3,154.0,True
Ba0.3La0.7Mn0.92Fe0.08O3,253.0,True
Ba0.3La0.7Mn0.9Al0.1O3,311.0,True
Ba0.3La0.7Mn0.9Fe0.1O3,212.0,True
Ba0.3La0.7Mn1O3,336.5,True
Ba0.3La0.7Ti0.02Mn0.98O3,301.11,True
Ba0.3La0.7Ti0.05Mn0.95O3,246.94,True
Ba0.3La0.7Ti0.1Mn0.9O3,170.01,True
Ba0.3La0.7Ti0.2Mn0.8O3,96.03,True
Ba0.3La0.7Ti0.3Mn0.7O3,34.64,True
Ba0.3Na0.05La0.65Mn1O3,310.0,True
Ba0.3Nd0.7Ti0.05Mn0.95O3,100.0,True
Ba0.3Nd0.7Ti0.15Mn0.85O3,50.0,True
Ba0.3Nd0.7Ti0.25Mn0.75O3,42.0,True
Ba0.3Pr0.7Mn1O3,164.0,True
Ba0.42Sr0.5Pr0.08Fe11.2Ni0.8O19,580.0,True
Ba0.44La0.56Mn1O3,345.0,True
Ba0.44Sr0.5Pr0.06Fe11.4Ni0.6O19,595.0,True
Ba0.45La0.55Mn1O3,350.0,True
Ba0.45Nd0.55Mn1O3,120.0,True
Ba0.46Sr0.5Pr0.04Fe11.6Ni0.4O19,620.0,True
Ba0.48Sr0.5Pr0.02Fe11.8Ni0.2O19,652.0,True
Ba0.4Ca0.03La0.57Co1O3,181.0,True
Ba0.4Ca0.04La0.56Co1O3,194.0,True
Ba0.4Ca0.05La0.55Co1O3,189.0,True
Ba0.4Ca0.075La0.525Co1O3,170.0,True
Ba0.4Ca0.15La0.45Co1O3,188.0,True
Ba0.4Ca0.1La0.5Co1O3,176.0,True
Ba0.4Ca1.2La1.4Mn2O7,163.0,True
Ba0.4La0.6Co1O3,213.5,True
Ba0.4La0.6Mn1O3,322.5,True
Ba0.4Pr0.6Co1O2.94,155.0,True
Ba0.4Sr0.5Pr0.1Fe11Ni1O19,558.0,True
Ba0.4Sr1.4Gd0.2Fe1Mo1O6,357.0,True
Ba0.5Gd0.5Co1O2.9,280.0,True
Ba0.5La0.5Co0.9Cu0.1O3,142.0,True
Ba0.5La0.5Co0.9Ni0.1O3,152.0,True
Ba0.5La0.5Co1O2.95,190.0,True
Ba0.5La0.5Co1O3,185.0,True
Ba0.5La0.5Cr0.1Co0.9O3,205.0,True
Ba0.5La0.5Mn1O3,284.0,True
Ba0.5La0.5Ti0.1Co0.9O3,154.0,True
Ba0.5La0.5Zn0.1Co0.9O3,145.0,True
Ba0.5Nd0.5Co1O2.94,130.0,True
Ba0.5Nd0.5Co1O3,144.0,True
Ba0.5Pr0.5Mn1O3,140.0,True
Ba0.5Sr0.5Fe12O19,672.0,False
Ba0.5Sr0.5Pr1Co2O5.243,210.1,True
Ba0.5Sr1.5V1Fe1O6,722.0,False
Ba0.63La0.37Mn1O3,340.0,True
Ba0.6Ca1La1.4Mn2O7,185.0,True
Ba0.6Sr2.4Fe24Co2O41,669.0,False
Ba0.7Ca0.3Pr1Mn2O6,105.0,True
Ba0.8Ca0.2Pr1Mn2O6,155.4,True
Ba0.93Ti1Fe0.07O3,506.0,False
Ba0.95Ca0.05Y1Co2O5.5,287.0,True
Ba0.96Sr0.64La1.4Mn2O7,94.0,True
Ba0.99Nd0.118Fe11.86Co0.041O19,725.15,True
Ba0.9Ca0.1Y1Co2O5.5,287.0,True
Ba1.25Pr0.75Fe1Mo1O6,410.0,True
Ba1.5Pr0.5Fe1Mo1O6,390.0,True
Ba1.5Sr0.5V1Fe1O6,730.0,False
Ba1.6Sr0.4Fe1Mo1O6,338.5,False
Ba1.6Sr0.4La0.1Fe1Mo1O6,354.0,True
Ba1.6Sr0.4La0.2Fe1Mo1O6,367.0,True
Ba1.6Sr0.4La0.3Fe1Mo1O6,378.0,True
Ba1.6Sr0.4La0.4Fe1Mo1O6,390.0,True
Ba1.6Sr0.6Fe1Mo1O6,351.0,False
Ba1.6Sr0.8Fe1Mo1O6,360.0,False
Ba1.6Sr1Fe1Mo1O6,367.0,False
Ba1.7Pr0.3Fe1Mo1O6,360.0,True
Ba1.8La0.2Fe1Mo1O6,334.0,True
Ba1.8Pr0.2Fe1Mo1O6,355.0,True
Ba1.9La0.1Fe1Mo1O6,332.0,True
Ba1.9Pr0.1Fe1Mo1O6,335.0,True
Ba14MnSb11,20.0,False
Ba1Al0.1Fe11.9O19,705.0,False
Ba1Al0.3Fe11.7O19,700.0,False
Ba1Al0.5Fe11.5O19,683.0,False
Ba1Al0.6Fe11.4O19,690.0,False
Ba1Al0.9Fe11.1O19,680.0,False
Ba1Al1.2Fe10.8O19,670.0,False
Ba1Al1.5Fe10.5O19,624.0,False
Ba1Ca1Al0.2Co3.8O7,30.0,False
Ba1Ca1Al0.4Co3.6O7,30.0,False
Ba1Ca1Co3.92Ni0.08O7,42.0,False
Ba1Ca1Co3.96Ni0.04O7,57.0,False
Ba1Ca1Co4O7.5,60.0,False
Ba1Ca1Cr0.04Co3.96O7,59.0,False
Ba1Ca1Mn0.04Co3.96O7,58.0,False
Ba1Ca1Mn0.08Co3.92O7,57.0,False
Ba1Dy1Co2O5.51,300.0,True
Ba1Eu1Co2O5.41,264.0,True
Ba1Eu1Co2O5.47,267.0,True
Ba1Eu1Co2O5.49,260.0,True
Ba1Eu1Co2O5.58,267.0,True
Ba1Eu1Co2O5.67,256.0,True
Ba1Fe0.004Ir0.99657O3,180.0,False
Ba1Fe0.04Sn0.95W0.01O3,310.0,False
Ba1Fe0.04Sn0.96O3,462.0,False
Ba1Ga0.1Fe11.9O19,660.0,False
Ba1Gd1Co2O5.45,285.0,True
Ba1Gd1Co2O5.5,280.0,True
Ba1Ho1Co2O5.5,300.0,True
Ba1In0.1Fe11.9O19,695.0,False
Ba1In0.3Fe11.7O19,687.5,False
Ba1In0.6Fe11.4O19,670.0,False
Ba1In0.9Fe11.1O19,650.0,False
Ba1In1.2Fe10.8O19,550.0,False
Ba1In1.5Fe10.5O19,410.0,False
Ba1In1.8Fe14.2Co2O27,571.0,False
Ba1Mg0.1Zn0.9Fe16Co1O27,722.0,False
Ba1Mg0.2Zn0.8Fe16Co1O27,737.0,False
Ba1Mg0.3Zn0.7Fe16Co1O27,753.0,False
Ba1Mg0.4Zn0.6Fe16Co1O27,765.0,False
Ba1Mg0.5Zn0.5Fe16Co1O27,800.0,False
Ba1Mg0.6Zn0.4Fe16Co1O27,783.0,False
Ba1Pr1Co2O5.85,150.0,True
Ba1Pr1Co2O5.9,150.0,True
Ba1Sc0.1Fe11.9O19,708.0,True
Ba1Sc0.6Fe11.4O19,638.0,True
Ba1Sc1.8Fe10.2O19,430.0,True
Ba1Sm1Co2O5.5,267.0,True
Ba1Sm1Co2O5.52,255.0,True
Ba1Tb0.9Dy0.1Co2O5.5,284.0,True
Ba1Tb1Co2O5.53,280.0,True
Ba1Ti0.5Fe11Co0.5O19,657.0,False
Ba1Ti0.7Fe0.3O3,462.0,False
Ba1Ti0.8Fe10.4Co0.8O19,624.15,False
Ba1Ti0.93Fe0.07O3,565.0,False
Ba1Ti0.94Cr0.06O3,413.0,False
Ba1Ti0.96Cr0.04O3,405.0,False
Ba1Ti0.98Cr0.02O3,404.0,False
Ba1Ti0.9Fe0.1O3,130.0,False
Ba1Ti1.25Fe9.5Co1.25O19,491.0,False
Ba1Ti1.5Fe9Co1.5O19,479.0,False
Ba1Ti2.5Fe7Co2.5O19,219.0,False
Ba1Y1Co2O5.37,293.0,True
Ba1Y1Co2O5.4,259.0,True
Ba1Y1Co2O5.5,291.5,True
Ba2.6Sr0.4Fe24Co2O41,683.0,False
Ba20Fe20O59,190.0,False
Ba21Sr29Fe25(MoO6)25,399.0,False
Ba2Cr1Mo0.5W0.5O6,285.0,False
Ba2Cr1Mo0.8W0.2O6,308.0,False
Ba2CrMoO6,335.0,False
Ba2Er2CuPtO8,25.0,True
Ba2Fe1.1Mo0.9O6,346.5,False
Ba2Fe1.2Mo0.8O6,340.0,False
Ba2Fe1.3Mo0.7O6,340.0,False
Ba2Fe18CoO30,569.8333333333335,False
Ba2Fe18CuO30,709.075,False
Ba2Fe18NiO30,576.775,False
Ba2Fe19O30,730.0,False
Ba2Fe1Re0.5Mo0.5O6,370.0,False
Ba2FeMoO6,330.0,False
Ba2FeReO6,320.0,False
Ba2Mg(Fe3O5)6,700.0,False
Ba2Mn(Fe3O5)6,688.0,False
Ba2MnReO6,115.0,False
Ba2NaOsO6,6.8,False
Ba2NiOsO6,108.0,False
Ba2VFeO6,716.0,False
Ba2Y1Fe0.39Cu2.61O7.14,9.0,True
Ba2Y1Fe0.3Cu2.7O7.01,31.0,True
Ba2Zn(Fe3O5)6,538.5,False
Ba2ZnFe22IrO38,563.0,False
Ba3Fe24Co2O41,683.0,False
Ba3Fe24Ni2O41,691.05,False
Ba3La17Mn20O60,230.0,True
Ba3Sr7Fe5(MoO6)5,410.0,False
Ba3Sr7Zn10(FeO)60,323.0,False
Ba3Ti0.15Fe23.85Co2O41,687.15,False
Ba3Ti0.3Fe23.7Co2O41,681.15,False
Ba3Ti0.45Fe23.55Co2O41,673.15,False
Ba3Ti0.6Fe23.4Co2O41,645.15,False
Ba3U2FeO9,123.0,False
Ba3Zn0.2Fe24Co1.8O41,681.15,False
Ba3Zn0.4Fe24Co1.6O41,679.15,False
Ba3Zn0.6Fe24Co1.4O41,677.15,False
Ba3Zn0.8Fe24Co1.2O41,675.15,False
Ba3Zn2Fe24O41,633.0,False
Ba3ZnFe24CoO41,658.15,False
Ba4.4Fe37.6Cu2O62.8,693.15,False
Ba4Al5Zn4Fe19O44,370.0,False
Ba4SrZn5(FeO)30,358.0,False
Ba5Mg2Ti3Fe12O31,391.0,False
Ba5Sc6Fe54O95,500.0,True
Ba5Sc9Fe51O95,600.0,True
Ba5Ti3Zn2Fe12O31,310.0,False
Ba71Sr29Fe50(MoO6)50,372.0,False
BaAl2Fe10O19,618.0,False
BaAl4Fe8O19,514.0,False
BaAl6Fe6O19,492.575,False
BaAl8Fe4O19,314.0,False
BaAlFe11O19,662.075,False
BaCaCo4O7,65.0,False
BaCaFe4O7,270.0,False
BaCo3(P2O7)2,8.0,False
BaCoO3,53.0,False
BaCrFe11O19,752.15,False
BaCrNiAs2,64.0,False
BaCrO3,192.0,False
BaDy2ZnO5,2.0,True
BaFe11BiO19,751.15,False
BaFe12O19,724.075,False
BaFe12O19F2,710.0,False
BaFe14CoO23,740.0,False
BaFe14NiO23,755.15,False
BaFe16Co2O27,753.0,False
BaFe16Ni2O27,793.0,False
BaFe2(PO4)2,65.5,False
BaFe6CoO11,613.0,False
BaFe6NiO11,663.0,False
BaFeO3,180.0,False
BaHo2ZnO5,2.0,True
BaIrO3,175.0,False
BaLa(CoO3)2,187.5,True
BaLa2CuO5,5.1,True
BaLa2FeNiSbO9,350.0,True
BaLaMn2O6,330.0,True
BaLaPrCuO5,12.0,True
BaMgFe6O11,427.25,False
BaMnFe11O19,697.15,False
BaNdMn2O6,108.0,True
BaPr2CuO5,15.0,True
BaPrMn2O6,305.0,True
BaRuO3,60.0,False
BaSr3Fe2(MoO6)2,413.0,False
BaSr4Zn5(FeO)30,400.0,False
BaSrFeMoO6,365.0,False
BaSrVFeO6,713.0,False
BaSrZn2(FeO)12,333.0,False
BaTi2Fe8Co2O19,404.0,False
BaTiFe10CoO19,579.0,False
BaVO3,77.0,False
BaVSe3,42.1,False
BaZnFe10SnO19,503.15,False
BaZnFe14O23,705.0,False
BaZnFe17O27,703.0,False
BaZnFe6O11,403.0,False
Be,0.0,False
Be0.73Cr0.27Te1,250.0,False
Be0.83Cr0.17Te1,170.0,False
Be0.87Cr0.13Te1,170.0,False
Be12Cr,50.0,False
Be2Fe,880.0,False
Be2Fe0.43Os0.57,350.0,False
Be2Fe0.48Ru0.52,340.0,False
Be2Fe0.5Co0.5,590.0,False
Be5Fe,174.0,False
Bi,0.0,False
Bk,0.0,False
BkN,87.0,False
Br,0.0,False
C,0.0,False
C13Cl12,470.0,False
C8S2N3F4,36.0,False
Ca,0.0,False
Ca(FeGe)2,44.0,False
Ca(FeSb3)4,0.35,False
Ca(MnSb)2,220.0,False
Ca0.02La0.98Mn0.9Cu0.1O3,168.63,True
Ca0.05La0.7Mn1Pb0.25O3,342.0,True
Ca0.05La0.88Y0.07Mn1O3,225.0,True
Ca0.05La0.95Mn0.9Cu0.1O3,164.13,True
Ca0.05Y2.95Fe5O12,550.0,True
Ca0.08Nd0.92Mn1O3,195.0,True
Ca0.12La0.78Mn1Pb0.1O3,242.0,True
Ca0.12La0.88Mn1O3,150.0,True
Ca0.12Nd0.88Mn1O2.98,82.0,True
Ca0.12Nd0.88Mn1O2.99,87.0,True
Ca0.12Nd0.88Mn1O3,107.0,True
Ca0.13La0.67Mg0.2Mn1O3,101.0,True
Ca0.153La0.7Ce0.147Mn1O2.99,180.0,True
Ca0.15La0.65Mn1Ag0.2O3,278.0,True
Ca0.15La0.7Mn1Pb0.15O3,321.0,True
Ca0.15La0.85Mn0.95Fe0.05O3,170.0,True
Ca0.15La0.85Mn1O3,240.0,True
Ca0.15Nd0.85Mn1O3,111.7,True
Ca0.15Sc0.85Co2,206.0,True
Ca0.15Y2.85Fe5O12,550.0,True
Ca0.17La0.78Mn1Pb0.05O3,225.0,True
Ca0.18La0.82Mn1O3,165.0,True
Ca0.1Gd0.9Mn1O3,82.0,True
Ca0.1Ho0.9Mn0.9Co0.1O3,125.0,True
Ca0.1La0.5Mn1Ag0.4O3,254.0,True
Ca0.1La0.7Mn0.85Al0.075Sn0.075Pb0.2O3,290.0,True
Ca0.1La0.7Mn0.95Al0.025Sn0.025Pb0.2O3,300.0,True
Ca0.1La0.7Mn0.9Al0.05Sn0.05Pb0.2O3,295.0,True
Ca0.1La0.7Mn1Ag0.2O3,296.0,True
Ca0.1La0.7Mn1Cd0.2O3,105.0,True
Ca0.1La0.7Mn1Pb0.2O3,331.0,True
Ca0.1La0.825Y0.075Mn0.1Zn0.9As1O1,17.0,True
Ca0.1La0.85Y0.05Mn0.1Zn0.9As1O1,15.0,True
Ca0.1La0.875Y0.025Mn0.1Zn0.9As1O1,14.0,True
Ca0.1La0.9Mn0.1Zn0.9Sb0.05As0.95O1,12.0,True
Ca0.1La0.9Mn0.1Zn0.9Sb0.15As0.85O1,10.0,True
Ca0.1La0.9Mn0.1Zn0.9Sb0.1As0.9O1,11.0,True
Ca0.1La0.9Mn0.1Zn0.9Sb0.2As0.8O1,7.5,True
Ca0.1La0.9Mn0.9Cu0.1O3,152.73,True
Ca0.1La0.9Mn1O2.986,150.0,True
Ca0.1La0.9Mn1O3,148.5,True
Ca0.1La0.9Mn1O3.054,202.0,True
Ca0.1La0.9Mn2Ge2,315.0,True
Ca0.1Lu0.9Mn1O3,110.0,True
Ca0.1Nd0.85Mn1O2.94,90.0,True
Ca0.1Nd0.8Mn1O2.89,115.0,True
Ca0.1Nd0.9V1O3,115.0,True
Ca0.1Y0.9Ti1O3,14.0,True
Ca0.1Y2.9Fe4.9Sn0.1O12,531.0,True
Ca0.1Y2.9Fe5O12,550.0,True
Ca0.21La0.7Mn1Ag0.09O3,263.0,True
Ca0.225La0.7Mn1Pb0.075O3,285.0,True
Ca0.227La0.227Mn1O3,265.0,True
Ca0.22La0.78Mn1O3,202.0,True
Ca0.238La0.762Mn0.924O3,142.0,True
Ca0.23La0.66Mn1.1O3,278.0,True
Ca0.23La0.67Mg0.1Mn1O3,109.0,True
Ca0.241La0.241Mn1O3,262.0,True
Ca0.246La0.246Mn1O3,262.0,True
Ca0.25La0.75Mn1O3,232.0,True
Ca0.25La0.7Mn1Pb0.05O3,271.5,True
Ca0.25Pr0.75Mn1O3,124.0,True
Ca0.275La0.725Mn1O3,268.0,True
Ca0.275La0.7Mn1Pb0.025O3,263.0,True
Ca0.277La0.723Mn0.963O3,259.0,True
Ca0.27La0.6Pr0.13Mn1O3,225.0,True
Ca0.28La0.66Mn1.05O3,266.0,True
Ca0.28La0.67Mg0.05Mn1O3,201.0,True
Ca0.28La0.72Mn1O3,235.0,True
Ca0.29La0.36Pr0.36Mn0.92O3,122.0,True
Ca0.29La0.71Mn1O3,240.0,True
Ca0.29Pr0.71Mn1O3,120.0,True
Ca0.2Fe1Bi0.8O3,1103.0,False
Ca0.2Gd0.8Mn1O3,85.0,True
Ca0.2La0.4Mn0.7Co0.3Bi0.4O3,72.0,True
Ca0.2La0.4Mn0.8Co0.2Bi0.4O3,74.0,True
Ca0.2La0.4Mn0.9Co0.1Bi0.4O3,77.0,True
Ca0.2La0.4Mn1Bi0.4O3,77.0,True
Ca0.2La0.5Mn1Ag0.3O3,260.0,True
Ca0.2La0.6Mn1O3,190.0,True
Ca0.2La0.6Nd0.2Mn1O3,150.0,True
Ca0.2La0.725Mn1Bi0.075O3,150.0,True
Ca0.2La0.75Mn1Bi0.05O3,177.0,True
Ca0.2La0.75Mn1O3,170.0,True
Ca0.2La0.775Mn1Bi0.025O3,209.0,True
Ca0.2La0.78Dy0.02Mn1O3,201.0,True
Ca0.2La0.7Mn1Ag0.1O3,266.0,True
Ca0.2La0.7Mn1Bi0.1O3,141.0,True
Ca0.2La0.7Mn1Cd0.1O3,165.0,True
Ca0.2La0.7Mn1Pb0.1O3,300.0,True
Ca0.2La0.8Co1O3,150.0,True
Ca0.2La0.8Mn0.9Cu0.1O3,138.67,True
Ca0.2La0.8Mn1O3,214.0,True
Ca0.2La0.8Mn2Ge2,312.0,True
Ca0.2La1.6Ti0.8Mn0.8Co0.8Cu0.6O7.2,210.0,True
Ca0.2La1.8Co1Ir1O6,94.0,True
Ca0.2Nd0.75Mn1O2.93,110.0,True
Ca0.2Nd0.7Mn1O2.88,115.0,True
Ca0.2Nd0.8Mn1O3,125.0,True
Ca0.2Nd0.8V1O3,92.0,True
Ca0.2Pr0.8Mn1O3,125.0,True
Ca0.2Y0.8Ti1O3,3.0,True
Ca0.2Y2.8Fe4.8Sn0.2O12,511.0,True
Ca0.2Y2.8Fe5O12,550.0,True
Ca0.31La0.1Pr0.59Mn0.96O3,103.0,True
Ca0.31La0.67Mg0.02Mn1O3,237.0,True
Ca0.31La0.7Mn1O3,243.0,True
Ca0.31Pr0.69Mn0.96O3,119.0,True
Ca0.324La0.324Mn1O3,267.0,True
Ca0.32La0.54Mn1O2.98,300.0,True
Ca0.32La0.68Mn1O3,160.0,True
Ca0.331La0.331Mn1O3,266.0,True
Ca0.332La0.332Mn1O3,262.0,True
Ca0.334La0.334Mn1O3,266.5,True
Ca0.336La0.336Mn1O3,266.0,True
Ca0.33La0.27Nd0.4Mn1O3,90.0,True
Ca0.33La0.402Eu0.268Mn1O3,104.333333333333,True
Ca0.33La0.47Mn1Bi0.2O3,229.0,True
Ca0.33La0.5025Dy0.1675Mn0.9V0.1O3,92.5,True
Ca0.33La0.5025Mn1Bi0.1675O3,184.0,True
Ca0.33La0.5561Mn1Bi0.1139O3,200.0,True
Ca0.33La0.5695Dy0.1005Mn0.9V0.1O3,107.5,True
Ca0.33La0.56Mn1.1O3,262.0,True
Ca0.33La0.57Mn1Bi0.1O3,244.0,True
Ca0.33La0.57Mn1O3,283.4,True
Ca0.33La0.57Tb0.1Mn1O3,160.0,True
Ca0.33La0.61Mn1.05O3,272.0,True
Ca0.33La0.61Mn1O3,281.0,True
Ca0.33La0.62Mn1Bi0.05O3,248.0,True
Ca0.33La0.6499Dy0.0201Mn0.9V0.1O3,187.5,True
Ca0.33La0.64Ho0.03Mn1O3,226.0,True
Ca0.33La0.65Mn1O3,277.0,True
Ca0.33La0.66Mn1O3,241.5,True
Ca0.33La0.67Mn0.5V0.5O3,287.5,True
Ca0.33La0.67Mn0.75Cr0.25O3,202.5,True
Ca0.33La0.67Mn0.75V0.25O3,287.5,True
Ca0.33La0.67Mn0.7B0.3O3,228.5,True
Ca0.33La0.67Mn0.7Cr0.3O3,175.0,True
Ca0.33La0.67Mn0.85Cr0.15O3,202.0,True
Ca0.33La0.67Mn0.85Cu0.15O3,194.2,True
Ca0.33La0.67Mn0.85V0.15O3,287.5,True
Ca0.33La0.67Mn0.85Zn0.15O3,201.5,True
Ca0.33La0.67Mn0.8Cr0.2O3,195.0,True
Ca0.33La0.67Mn0.92V0.08O3,209.0,True
Ca0.33La0.67Mn0.93Fe0.07O3,156.0,True
Ca0.33La0.67Mn0.94O3,240.0,True
Ca0.33La0.67Mn0.94V0.06O3,277.5,True
Ca0.33La0.67Mn0.95Cr0.05O3,224.0,True
Ca0.33La0.67Mn0.95O3,220.0,True
Ca0.33La0.67Mn0.96O3,257.0,True
Ca0.33La0.67Mn0.96V0.04O3,216.0,True
Ca0.33La0.67Mn0.9757Fe0.03O3,210.0,True
Ca0.33La0.67Mn0.97V0.03O3,277.5,True
Ca0.33La0.67Mn0.98Ni0.02O3,244.0,True
Ca0.33La0.67Mn0.98O3,264.0,True
Ca0.33La0.67Mn0.9B0.1O3,260.0,True
Ca0.33La0.67Mn0.9Cr0.1O3,220.25,True
Ca0.33La0.67Mn0.9Fe0.1O3,150.0,True
Ca0.33La0.67Mn0.9V0.1O3,262.5,True
Ca0.33La0.67Mn1.05O3,248.0,True
Ca0.33La0.67Mn1.1O3,222.0,True
Ca0.33La0.67Mn1O3,266.5,True
Ca0.33La0.67Ti0.01Mn0.99O3,246.6,True
Ca0.33La0.67Ti0.03Mn0.97O3,199.5,True
Ca0.33La0.67Ti0.05Mn0.95O3,133.5,True
Ca0.33La0.67Ti0.07Mn0.93O3,113.0,True
Ca0.33La0.67Ti0.1Mn0.9O3,98.3,True
Ca0.33La0.6Y0.07Mn1O3,150.0,True
Ca0.33Nd0.67Mn1O3,123.0,True
Ca0.33Pr0.67Mn0.7Fe0.3O3,105.0,True
Ca0.33Pr0.67Mn0.8Fe0.2O3,135.0,True
Ca0.33Pr0.67Mn0.9Fe0.1O3,176.0,True
Ca0.33Pr0.67Mn1O3,184.0,True
Ca0.35La0.195Pr0.455Mn0.95Ru0.05O3,150.0,True
Ca0.35La0.195Pr0.455Mn0.97Al0.03O3,75.0,True
Ca0.35La0.195Pr0.455Mn0.97Cr0.03O3,200.0,True
Ca0.35La0.195Pr0.455Mn0.99Ru0.01O3,120.0,True
Ca0.35La0.195Pr0.455Mn0.9Cr0.1O3,200.0,True
Ca0.35La0.45Mn1Bi0.2O3,201.0,True
Ca0.35La0.55Eu0.1Mn1O3,187.9,True
Ca0.35La0.55Mn1Bi0.1O3,240.5,True
Ca0.35La0.5Eu0.15Mn1O3,140.8,True
Ca0.35La0.65Mn0.5V0.5O3,208.0,True
Ca0.35La0.65Mn0.85Ni0.15O3,194.0,True
Ca0.35La0.65Mn0.95Fe0.05O3,185.0,True
Ca0.35La0.65Mn0.95Ni0.05O3,272.0,True
Ca0.35La0.65Mn0.9Ni0.1O3,236.0,True
Ca0.35La0.65Mn1O3,262.9,True
Ca0.35La0.6Eu0.05Mn1O3,227.6,True
Ca0.35La0.6Mn1Bi0.05O3,246.4,True
Ca0.35Pr0.65Mn1O3,117.0,True
Ca0.375La0.225Pr0.4Mn1O3,123.0,True
Ca0.375La0.325Pr0.3Mn1O3,210.0,True
Ca0.375La0.625Mn1O3,272.0,True
Ca0.37La0.63Mn0.92Fe0.08O3,170.0,True
Ca0.37La0.63Mn1O3,269.1,True
Ca0.38La0.62Mn1O3,266.8,True
Ca0.3Ce0.7Mn1O3,42.0,True
Ca0.3Eu0.7B6,15.5,True
Ca0.3Gd0.7Mn0.95Fe0.05O3,65.0,True
Ca0.3Gd0.7Mn1O3,85.0,True
Ca0.3La0.175Nd0.525Mn1O3,198.0,True
Ca0.3La0.175Pr0.525Mn1O3,110.0,True
Ca0.3La0.1Ce0.6Mn1O3,41.0,True
Ca0.3La0.1Pr0.6Mn0.7Fe0.3O3,59.0,True
Ca0.3La0.1Pr0.6Mn0.8Fe0.2O3,60.0,True
Ca0.3La0.1Pr0.6Mn0.9Fe0.1O3,65.0,True
Ca0.3La0.1Pr0.6Mn1O3,94.0,True
Ca0.3La0.21Pr0.49Mn1O3,130.0,True
Ca0.3La0.28Pr0.42Mn0.93O3,115.0,True
Ca0.3La0.2Ce0.5Mn1O3,46.0,True
Ca0.3La0.2Pr0.5Mn1O3,115.5,True
Ca0.3La0.35Pr0.35Mn1O3,162.5,True
Ca0.3La0.39Pr0.32Mn0.98O3,158.0,True
Ca0.3La0.3Ce0.4Mn1O3,47.0,True
Ca0.3La0.3Pr0.4Mn1O3,144.0,True
Ca0.3La0.45Pr0.25Mn1O3,200.0,True
Ca0.3La0.49Pr0.22Mn0.98O3,190.0,True
Ca0.3La0.4Ce0.3Mn1O3,120.0,True
Ca0.3La0.4Pr0.3Mn1O3,162.0,True
Ca0.3La0.5299Dy0.1701Mn1O3,65.0,True
Ca0.3La0.5Ce0.2Mn1O3,193.0,True
Ca0.3La0.5Mn1Ag0.2O3,264.0,True
Ca0.3La0.5Mn1Bi0.2O3,230.0,True
Ca0.3La0.5Mn1Te0.2O3,268.0,True
Ca0.3La0.5Pr0.2Mn1O3,189.5,True
Ca0.3La0.65Mn0.9Co0.1Pb0.05O3,198.0,True
Ca0.3La0.65Mn0.9Cu0.1Pb0.05O3,385.125,True
Ca0.3La0.65Mn0.9Ni0.1Pb0.05O3,223.0,True
Ca0.3La0.65Mn0.9Zn0.1Pb0.05O3,204.0,True
Ca0.3La0.65Mn1Pb0.05O3,286.0,True
Ca0.3La0.69Mn1O3,253.0,True
Ca0.3La0.6Ce0.1Mn1O3,226.0,True
Ca0.3La0.6Mn1Ag0.1O3,199.625,True
Ca0.3La0.6Mn1Pb0.1O3,293.0,True
Ca0.3La0.6Pr0.1Mn1O3,202.0,True
Ca0.3La0.6Tb0.1Mn1O3,180.0,True
Ca0.3La0.6Y0.1Mn1O3,162.5,True
Ca0.3La0.71Mn1O3,251.0,True
Ca0.3La0.7Co1O3,144.0,True
Ca0.3La0.7Mn0.5Co0.5O3,159.0,True
Ca0.3La0.7Mn0.7Fe0.3O3,50.74,True
Ca0.3La0.7Mn0.85Cu0.15O3,235.0,True
Ca0.3La0.7Mn0.85Ni0.15O3,170.0,True
Ca0.3La0.7Mn0.88Ni0.12O3,185.0,True
Ca0.3La0.7Mn0.89Fe0.11O3,103.28,True
Ca0.3La0.7Mn0.8Fe0.2O3,60.95,True
Ca0.3La0.7Mn0.91Fe0.09O3,107.75,True
Ca0.3La0.7Mn0.91Ni0.09O3,200.0,True
Ca0.3La0.7Mn0.92Fe0.08O3,124.49,True
Ca0.3La0.7Mn0.92Zn0.08O3,100.0,True
Ca0.3La0.7Mn0.94Cu0.06O3,154.9,True
Ca0.3La0.7Mn0.94Fe0.06O3,139.72,True
Ca0.3La0.7Mn0.94Zn0.06O3,143.05,True
Ca0.3La0.7Mn0.95Co0.05O3,217.5,True
Ca0.3La0.7Mn0.95Ni0.05O3,250.0,True
Ca0.3La0.7Mn0.96Cu0.04O3,190.0,True
Ca0.3La0.7Mn0.96Fe0.04O3,179.85,True
Ca0.3La0.7Mn0.97Ni0.03O3,280.0,True
Ca0.3La0.7Mn0.98Cu0.02O3,246.0,True
Ca0.3La0.7Mn0.98Fe0.02O3,215.3,True
Ca0.3La0.7Mn0.98Ni0.02O3,250.0,True
Ca0.3La0.7Mn0.998Nb0.002O3,274.0,True
Ca0.3La0.7Mn0.99Nb0.01O3,245.0,True
Ca0.3La0.7Mn0.99Ni0.01O3,290.0,True
Ca0.3La0.7Mn0.9Cr0.1O3,202.0,True
Ca0.3La0.7Mn0.9Cu0.1O3,120.62,True
Ca0.3La0.7Mn0.9Fe0.1O3,105.9,True
Ca0.3La0.7Mn0.9Ni0.1O3,180.0,True
Ca0.3La0.7Mn0.9Zn0.1O3,138.375,True
Ca0.3La0.7Mn1O2.89F0.6,269.0,True
Ca0.3La0.7Mn1O2.975,258.0,True
Ca0.3La0.7Mn1O2.99,259.0,True
Ca0.3La0.7Mn1O3,255.5,True
Ca0.3La0.7Mn2Ge2,309.0,True
Ca0.3La0.7Sc0.03Mn0.97O3,158.0,True
Ca0.3La0.7Sc0.05Mn0.95O3,116.9,True
Ca0.3Lu0.7Mn1O3,110.0,True
Ca0.3Nd0.7Mn0.97Ni0.03O3,86.0,True
Ca0.3Nd0.7Mn0.99Ni0.01O3,60.0,True
Ca0.3Pr0.7Mn0.95Co0.05O3,106.235,True
Ca0.3Pr0.7Mn0.95Cr0.05O3,144.85,True
Ca0.3Pr0.7Mn0.95Fe0.05O3,89.95,True
Ca0.3Pr0.7Mn0.95Ni0.05O3,109.97,True
Ca0.3Pr0.7Mn0.98Co0.02O3,106.0,True
Ca0.3Pr0.7Mn0.9Co0.1O3,116.0,True
Ca0.3Pr0.7Mn0.9Cr0.1O3,160.0,True
Ca0.3Pr0.7Mn1O3,105.0,True
Ca0.3Sm0.7Mn0.95Fe0.05O3,71.0,True
Ca0.3Y0.7Mn1O3,70.0,True
Ca0.3Y2.7Fe4.7Sn0.3O12,491.0,True
Ca0.41La0.67Fe11.92O19,701.0,True
Ca0.425La0.575Mn1O3,248.0,True
Ca0.45La0.55Mn1O3,255.0,True
Ca0.45Nd0.55Mn0.9Cr0.1O3,133.86,True
Ca0.45Pr0.55Mn0.94Cr0.06O3,160.0,True
Ca0.45Pr0.55Mn0.97Cr0.03O3,160.0,True
Ca0.46Nd0.54Mn0.92Cr0.08O3,124.29,True
Ca0.47Nd0.53Mn0.94Cr0.06O3,124.17,True
Ca0.48Nd0.52Mn0.96Cr0.04O3,119.54,True
Ca0.49Nd0.51Mn0.98Cr0.02O3,109.81,True
Ca0.4Gd0.6Mn1O3,74.0,True
Ca0.4La0.15Pr0.45Mn1O3,84.0,True
Ca0.4La0.2Pr0.4Mn1O3,84.0,True
Ca0.4La0.5Mn1Ag0.1O3,243.5,True
Ca0.4La0.5Mn1Te0.1O3,260.0,True
Ca0.4La0.6Co1O3,175.0,True
Ca0.4La0.6Mn0.8Fe0.2O3,75.0,True
Ca0.4La0.6Mn0.95Fe0.05O3,215.0,True
Ca0.4La0.6Mn0.9Cu0.1O3,100.65,True
Ca0.4La0.6Mn0.9Fe0.1O3,140.0,True
Ca0.4La0.6Mn1O3,268.0,True
Ca0.4La0.6Mn2Ge2,280.0,True
Ca0.4Nd0.6Mn0.96Cr0.04O3,160.0,True
Ca0.4Pr0.3Mn0.86Cr0.14Bi0.3O3,125.0,True
Ca0.4Pr0.3Mn0.88Cr0.12Bi0.3O3,120.0,True
Ca0.4Pr0.3Mn0.92Cr0.08Bi0.3O3,98.0,True
Ca0.4Pr0.3Mn0.96Cr0.04Bi0.3O3,66.0,True
Ca0.4Pr0.3Mn0.9Cr0.1Bi0.3O3,111.0,True
Ca0.4Pr0.6Mn0.96Co0.04O3,117.0,True
Ca0.4Pr0.6Mn0.96Cr0.04O3,100.0,True
Ca0.4Sm0.6Mn1O3,78.0,True
Ca0.4Y2.6Fe4.6Sn0.4O12,470.0,True
Ca0.51La0.59Fe11.64Co0.25O19,690.0,True
Ca0.52La0.48Mn1O3,230.0,True
Ca0.52La0.56Fe11.56Co0.36O19,691.0,True
Ca0.53La0.56Fe11.74Co0.3O19,700.0,True
Ca0.54Pr0.46Mn1O3,93.0,True
Ca0.55La0.52Fe11.83Co0.35O19,699.0,True
Ca0.55Pr0.45Mn0.95V0.05O3,41.0,True
Ca0.55Pr0.45Mn0.9V0.1O3,44.0,True
Ca0.58La0.51Fe11.91Co0.42O19,702.0,True
Ca0.58La0.51Fe11.91O19,703.0,True
Ca0.58La0.52Fe11.83Co0.35O19,703.0,True
Ca0.5Gd0.5Mn1O3,125.0,True
Ca0.5La0.1Pr0.4Mn1O3,244.0,True
Ca0.5La0.2Pr0.3Mn1O3,230.0,True
Ca0.5La0.35Ho0.15Mn1O3,130.0,True
Ca0.5La0.3Pr0.2Mn1O3,230.0,True
Ca0.5La0.42Nd0.08Mn1O3,218.0,True
Ca0.5La0.45Ho0.05Mn1O3,210.0,True
Ca0.5La0.45Mn1Bi0.05O3,216.0,True
Ca0.5La0.45Nd0.05Mn1O3,229.0,True
Ca0.5La0.45Pr0.05Mn1O3,235.0,True
Ca0.5La0.48Pr0.02Mn1O3,140.0,True
Ca0.5La0.4Dy0.1Mn1O3,70.0,True
Ca0.5La0.4Eu0.1Mn1O3,132.0,True
Ca0.5La0.4Gd0.1Mn1O3,100.0,True
Ca0.5La0.4Ho0.1Mn1O3,173.0,True
Ca0.5La0.4Mn1Bi0.1O3,225.0,True
Ca0.5La0.4Nd0.1Mn1O3,235.0,True
Ca0.5La0.4Sm0.1Mn1O3,123.0,True
Ca0.5La0.5Co1O3,175.0,True
Ca0.5La0.5Mn0.5Fe0.5O3,300.0,True
Ca0.5La0.5Mn0.7Fe0.3O3,118.0,True
Ca0.5La0.5Mn0.93Mo0.07O3,76.5,True
Ca0.5La0.5Mn0.95Bi0.05O3,214.0,True
Ca0.5La0.5Mn0.95Mo0.05O3,80.0,True
Ca0.5La0.5Mn0.97Mo0.03O3,97.5,True
Ca0.5La0.5Mn0.98Bi0.02O3,237.0,True
Ca0.5La0.5Mn0.98Ni0.02O3,134.0,True
Ca0.5La0.5Mn0.9Mo0.1O3,125.0,True
Ca0.5La0.5Mn1O3,225.0,True
Ca0.5La0.5Mn2Ge2,235.0,True
Ca0.5La0.5Ti0.02Mn0.98O3,180.0,True
Ca0.5La1.5Co1Ir1O6,86.0,True
Ca0.5La1.5Fe0.5Co0.5Ir1O6,112.0,True
Ca0.5La1.5Mn1Co1O6,151.0,True
Ca0.5La1Ti2Mn0.5Co0.5Cu1.5O9,195.0,True
Ca0.5Lu0.5Mn1O3,110.0,True
Ca0.5Mn0.88Cr0.12Bi0.5O3,72.6,False
Ca0.5Nd0.5Mn0.95Cr0.05O3,153.0,True
Ca0.5Nd0.5Mn0.98Cr0.02O3,150.0,True
Ca0.5Pr0.5Mn0.8Cr0.2O3,125.0,True
Ca0.5Pr0.5Mn0.97Cr0.03O3,130.0,True
Ca0.5Pr0.5Mn0.97Ru0.03O3,215.0,True
Ca0.5Pr0.5Mn0.99Ru0.01O3,150.0,True
Ca0.5Pr0.5Mn0.9V0.1O3,44.0,True
Ca0.5Pr0.5Mn1O3,243.0,True
Ca0.5Sm0.5Mn1O3,110.0,True
Ca0.5Sm1.5Mn1Co1O6,107.4,True
Ca0.62La0.48Fe11.74Co0.22O19,697.0,True
Ca0.66La0.43Fe11.91O19,703.0,True
Ca0.6Gd0.4Mn1O3,140.0,True
Ca0.6La0.4Mn1O2.8,164.5,True
Ca0.6La0.4Mn1O3,250.0,True
Ca0.6La0.4Mn2Ge2,175.0,True
Ca0.77La0.37Fe11.7Co0.09O19,691.0,True
Ca0.7Gd0.3Mn1O3,150.0,True
Ca0.7La0.1Mn1Bi0.2O3,220.0,True
Ca0.7La0.3Mn2Ge2,80.0,True
Ca0.85Dy0.15Mn1O3,111.5,True
Ca0.85Eu0.15Mn1O3,122.0,True
Ca0.85La0.15Co1.89As2,130.0,True
Ca0.85Sm0.15Mn1O3,120.0,True
Ca0.85Y0.15Mn1O3,116.0,True
Ca0.88Dy0.12Mn1O3,100.0,True
Ca0.88Sm0.12Mn1O3,110.0,True
Ca0.8Gd0.2Mn1O3,160.0,True
Ca0.8La0.4Ti3.2Mn0.2Co0.2Cu2.4O10.8,170.0,True
Ca0.8La1.2Co1Ir1O6,84.0,True
Ca0.8Nd0.04Sm0.16Mn1O3,110.0,True
Ca0.8Sm0.2Mn0.9Ru0.1O3,200.0,True
Ca0.91Sm0.09Mn1O3,109.0,True
Ca0.93Y0.07Mn1O3,111.0,True
Ca0.95Sm0.05Mn1O3,110.0,True
Ca0.985La0.015B6,710.0,True
Ca0.995La0.005B6,600.0,True
Ca0.99La0.01B6,900.0,True
Ca0.9Eu0.1Co1.91As2,110.0,True
Ca0.9Eu0.1Co2As2,88.0,True
Ca0.9Gd0.1Mn1O3,120.0,True
Ca0.9La0.1Mn1O3,100.0,True
Ca0.9Sm0.1Mn1O3,120.0,True
Ca1.2La0.8Co1Ir1O6,66.0,True
Ca1.47La0.505Fe1.013Mo1.024O5.99,401.0,True
Ca1.487La0.509Fe1.07Mo0.91W0.07O6.017,441.0,True
Ca1.497La0.489Fe0.927Mo0.712W0.318O6.057,460.0,True
Ca1.5La0.5Mn1Ir1O6,140.0,True
Ca1.6La1.1Pr0.3Mn2O7,232.0,True
Ca1.6La1.2Nd0.2Mn2O7,78.0,True
Ca1.6La1.2Pr0.2Mn2O7,169.75,True
Ca1.6La1.2Sm0.2Mn2O7,85.5,True
Ca1.6La1.32Gd0.08Mn2O7,210.0,True
Ca1.6La1.34Gd0.06Mn2O7,222.0,True
Ca1.6La1.36Gd0.04Mn2O7,228.0,True
Ca1.6La1.38Gd0.02Mn2O7,252.0,True
Ca1.6La1.3Gd0.1Mn2O7,192.0,True
Ca1.6La1.3Pr0.1Mn2O7,254.0,True
Ca1.6La1.4Mn2O7,215.0,True
Ca1.6La1Pr0.4Mn2O7,221.0,True
Ca1.8La1.2Mn2O7,166.5,True
Ca1.92Ho0.08Mn1O4,120.0,True
Ca1.92La0.08Mn1O4,120.0,True
Ca1.92Pr0.08Mn1O4,120.0,True
Ca1.92Y0.08Mn1O4,120.0,True
Ca1.9La0.1Mn1Ir1O6,110.0,True
Ca1.9La0.1Mn1O4,108.0,True
Ca11Eu9O20,44.0,True
Ca14MnBi11,55.0,False
Ca14MnSb11,65.0,False
Ca15.2Eu5.8Zn36Ni2,60.0,True
Ca17Eu4(Zn18Ni)2,40.0,True
Ca17Mn20(BiO20)3,126.0,False
Ca18.6Eu2.4Zn36Ni2,25.0,True
Ca1Al7.013Fe4.987O19,310.0,False
Ca1Al7.922Fe4.078O19,130.0,False
Ca1Fe0.15Ru0.85O3,80.0,False
Ca1Fe11Co0.5Ir0.5O19,687.0,False
Ca1Mn0.5Ru0.5O3,180.0,False
Ca1Mn0.6Ru0.4O3,210.0,False
Ca1Mn0.75Ru0.25O3,180.0,False
Ca1Mn0.85Ru0.15O3,160.0,False
Ca1Mn0.94Ru0.06O3,110.0,False
Ca1Mn0.9Ru0.1O3,120.0,False
Ca1Mn4.5Cu2.5O12,345.0,False
Ca1Ti0.6Fe0.4O3,590.0,False
Ca1Ti0.6Fe0.6O3,675.0,False
Ca1Ti0.8Fe0.2O3,545.0,False
Ca2.7Dy0.3Co2O6,18.0,True
Ca2.8Dy0.2Co2O6,20.0,True
Ca2.9Dy0.1Co2O6,23.0,True
Ca2Co12As7,38.0,False
Ca2CoO3,19.0,False
Ca2CoOsO6,145.0,False
Ca2CrOsO6,490.0,False
Ca2CrSbO6,14.0,False
Ca2Fe0.6Co0.4Mo1O6,280.0,False
Ca2Fe0.7Co0.3Mo1O6,290.0,False
Ca2Fe0.8Co0.2Mo1O6,310.0,False
Ca2Fe0.9Co0.1Mo1O6,330.0,False
Ca2FeMoO6,368.75,False
Ca2FeOsO6,320.0,False
Ca2FeReO6,539.0,False
Ca2NiOsO6,175.0,False
Ca2TiMnO6,69.4,False
Ca2Y4VIn(FeO3)8,415.0,True
Ca3(CoO3)2,24.0,False
Ca30V13Fe33(GeO30)4,424.0,False
Ca3Al0.02Co1.98O6,24.0,False
Ca3Al0.04Co1.96O6,24.0,False
Ca3Al0.06Co1.94O6,24.0,False
Ca3Al0.08Co1.92O6,24.0,False
Ca3Al0.1Co1.9O6,24.0,False
Ca3Co1.92O6,24.0,False
Ca3Co1.94O6,24.0,False
Ca3Co1.96O6,24.0,False
Ca3Co1.98O6,24.0,False
Ca3Co1.9O6,24.0,False
Ca3Co4O9,19.0,False
Ca3CoIrO6,100.0,False
Ca3CoRhO6,90.0,False
Ca3Fe0.02Co1.98O6,23.0,False
Ca3Fe0.04Co1.96O6,23.0,False
Ca3Fe0.1Co1.9O6,23.0,False
Ca3Fe2WO9,340.0,False
Ca3Mn2NbO9,40.0,False
Ca3Mn2WO9,30.0,False
Ca3VFe3GeO12,319.0,False
Ca3ZnCoO6,90.0,False
Ca43La7(Fe12O19)50,718.0,True
Ca4Mn2.7V0.3O10,88.0,False
Ca4Mn2.8V0.2O10,94.0,False
Ca4Mn2.95W0.05O10,89.0,False
Ca4Mn2.9V0.1O10,106.0,False
Ca4Mn2.9W0.1O10,82.0,False
Ca6Fe7(SbO8)3,55.0,False
Ca6V3Fe7O24,493.0,False
Ca9La11Mn20O60,234.0,True
Ca9Mn10BiO30,114.0,False
CaB6,725.0,False
CaCo2,530.0,False
CaCo3(P2O7)2,8.0,False
CaFe10CoIrO19,628.0,False
CaFe2Cu3(OsO6)2,580.0,False
CaFe2Cu3(RuO6)2,348.0,False
CaFe2O5,403.0,False
CaLa2FeCoSbO9,250.0,True
CaLa2FeNiSbO9,350.0,True
CaLa9Mn10O30,152.0,True
CaLaCoIrO6,64.0,True
CaLaFe11O19,668.5,True
CaMn4(CuO4)3,355.0,False
CaMn5(CuO6)2,297.5,False
CaMn5Bi4O15,90.0,False
CaMn6CuO12,182.5,False
CaMn7O12,49.0,False
CaMnO3,140.0,False
CaNb2Cr2(CuO4)3,197.0,False
CaRuO3,87.0,False
Cd,0.0,False
Cd(FeO2)2,540.0,False
Cd0.1Fe2Ni0.9O4,823.0,False
Cd0.2Fe1.5Cu0.3Ni0.5O4,782.15,False
Cd0.2Fe1.75Cu0.35Ni0.45O4,751.15,False
Cd0.2Fe2Cu0.4Ni0.4O4,680.15,False
Cd0.2Fe2Ni0.8O4,733.0,False
Cd0.3Fe2Cu0.7O4,780.0,False
Cd0.3Fe2Ni0.7O4,643.0,False
Cd0.4Fe2Ni0.6O4,563.0,False
Cd0.5Fe2Ni0.5O4,475.0,False
Cd0.6Fe2Ni0.4O4,372.0,False
Cd0.7Fe2Ni0.3O4,272.0,False
Cd0.8Fe2Ni0.2O4,172.0,False
Cd0.93Fe0.07O1,560.0,False
Cd0.95Fe0.05O1,560.0,False
Cd0.96Co0.04S1,519.0,False
Cd0.975Fe0.025O1,560.0,False
Cd0.99Fe0.01O1,560.0,False
Cd2AgAu,310.0,False
CdFe2,782.0,False
CdH20S2(NO7)2,20.0,False
CdTe,152.5,False
Ce,0.0,True
Ce(Al2Fe)4,159.7,True
Ce(Al4Pd)2,9.5,True
Ce(BIr)2,5.1,True
Ce(Co2B)6,136.15,True
Ce(Co5Mo)2,575.0,True
Ce(CoAs)2,40.0,True
Ce(CrFe5)2,433.0,True
Ce(CuSi)2,0.65,True
Ce(Fe5Mo)2,300.0,True
Ce(Fe5Re)2,353.0,True
Ce(Fe5Si)2,583.0,True
Ce(GaCu)2,6.0,True
Ce(Ge2Rh3)2,2.5,True
Ce(GeRu)2,8.0,True
Ce(MnGe)2,320.0,True
Ce(PPd)2,28.4,True
Ce(SiAu2)2,3.3,True
Ce(VFe5)2,432.5,True
Ce0.02In0.9Co0.08Cu1Te2,783.0,True
Ce0.03Al1Fe1Co1Cu1Ni1,1064.0,True
Ce0.05Nd0.8Dy0.15Zr1.5Fe82.5B6,550.0,True
Ce0.15Zn0.45Fe2Ni0.4O4,606.55,True
Ce0.16Nd0.8Dy0.04Zr1.5Fe82.5B6,535.0,True
Ce0.178Nd1.822Fe14B1,579.0,True
Ce0.17Gd0.83Mn2Ge2,456.0,True
Ce0.1Gd0.9Mn2Ge2,461.0,True
Ce0.1Gd0.9Ni3,89.0,True
Ce0.1Nd0.9Y1Fe17,325.0,True
Ce0.1Pr0.3Nd1.6Fe12Co2B1,715.0,True
Ce0.1Pr0.3Nd1.6Fe14B1,578.0,True
Ce0.1Sb2Pt0.9,19.0,True
Ce0.1Sm0.9Fe2,648.0,True
Ce0.1Zn0.4Fe1.9Co0.15Cu0.45O4,423.0,True
Ce0.1Zn0.4Fe1.9Co0.3Cu0.3O4,373.0,True
Ce0.1Zn0.4Fe1.9Co0.45Cu0.15O4,423.0,True
Ce0.1Zn0.4Fe1.9Co0.6O4,473.0,True
Ce0.1Zn0.4Fe1.9Cu0.6O4,373.0,True
Ce0.25Sm0.75Ti1Fe9Co2,762.15,True
Ce0.28Nd1.12Fe12Co2B1,692.0,True
Ce0.2Fe0.8,190.0,True
Ce0.2Gd0.8,160.0,True
Ce0.2Gd0.8Co4Si1,420.0,True
Ce0.2Gd0.8Mn2Si2,60.0,True
Ce0.2Gd0.8Ni1,53.0,True
Ce0.2Gd0.8Ni3,71.5,True
Ce0.2Nd0.8Fe10.5Mo1.5,610.15,True
Ce0.2Nd0.8Fe10Mo2,541.15,True
Ce0.2Nd0.8Fe12Co2B1,695.0,True
Ce0.2Nd0.8Ni5,5.1,True
