Repository: MaMMoS-project/ML-models

# Predicting experimental Curie temperatures from compound embeddings

This pipeline trains machine learning models that predict experimental Curie temperatures
(Tc_exp, in Kelvin) directly from stoichiometric compound embeddings — without any
simulated Tc values or data augmentation.

## Pipeline overview

```mermaid
graph TD

    %% === Cluster 0: Process TC Data ===
    subgraph cluster_0["0. Process TC Data"]
        direction TB
        A0["data/curated/*_experimental.csv"] --> B0[src/process_tc_data.py]
        B0 --> A[preprocessed_data/*.csv]
    end

    %% === Cluster 1: Create Embeddings ===
    subgraph cluster_1["1. Create Embeddings"]
        direction TB

File: compound-to-tc/compound-to-experimental-tc/preprocessed_data/Experimental_Tc_RE-Free.csv (part 1 of 4)
composition,Tc_exp
(Al1/6Co1/6Cr1/6Fe1/6Mn1/6Ni1/6)3O4,248.0
(AlCrFeNiMn)O,400.0
"(Ba,K)(Zn,Mn)2As2",180.0
(Ba0.93Fe0.07)TiO3,506.0
(C3H7NH3)2MnCl4,39.2
(C6H5CH2NH3)2CrBr4,58.0
(CH3NH3)2CuCl4,8.85
"(Ca,Na)(Zn,Mn)2As2",33.0
"(Co,Fe)2Si",1000.0
(Co0.2Fe0.8)72.5Si12.5B15,730.0
(Co0.5Fe0.5)68Cr10Si8B14,585.0
(Co0.5Fe0.5)73.5Nb3Cu1Si13.5B9,773.0
(Co0.5Fe0.5)74Cr4Si8B14,729.0
(Co0.6Fe0.4)73.5Nb3Cu1Si13.5B9,773.0
(Co0.7Fe0.3)73.5Nb3Cu1Si13.5B9,773.0
(Co0.8Fe0.2)73.5Nb3Cu1Si13.5B9,773.0
(Co0.9Fe0.1)73.5Nb3Cu1Si13.5B9,773.0
(Co1Fe0)73.5Nb3Cu1Si13.5B9,773.0
(Co94Fe6)72.75Si12.25B10Cr5,730.0
(Co94Fe6)72.75Si12.25B11.25Cr3.75,730.0
(Co94Fe6)72.75Si12.25B12.75Cr2.25,730.0
(Co94Fe6)72.75Si12.25B15Cr0,730.0
(Cu/Co)60/Fe,1250.0
"(Fe,Nb)23B6",900.0
(Fe0.22Mn0.78)2Nb,42.0
(Fe0.45Mn0.55)2Nb,38.0
(Fe0.5Co0.5)0.75B0.2Si0.05)96Nb4,696.0
(Fe0.5Co0.5)72.7Al0.8Si17.5B5Cu1Nb3,648.15
(Fe0.5Co0.5)73.5Cu1Mo3Si13.5B9,728.15
(Fe0.5Co0.5)73.5Si13.5B9Nb3Cu1,809.65
(Fe0.65Ni0.35)0.89Mn0.11,220.0
(Fe0.67Mn0.33)2Nb,60.0
(Fe0.6Co0.1Ni0.3)0.75B0.2Si0.05)96Nb4,612.5
(Fe0.6Co0.2Ni0.2)0.75B0.2Si0.05)96Nb4,612.5
(Fe0.6Co0.3Ni0.1)0.75B0.2Si0.05)96Nb4,612.5
(Fe0.6Co0.4)0.75B0.2Si0.05)96Nb4,678.0
(Fe0.70Co0.30)2P,450.0
(Fe0.75B0.2Si0.05)96Nb4,598.0
(Fe0.7Co0.3)0.75B0.2Si0.05)96Nb4,668.0
(Fe0.7Co0.3)71B29,935.0
(Fe0.7Co0.3)78Mo1B3C7P10Si1,783.0
(Fe0.7Mn0.3)2As,400.0
(Fe0.85Co0.15)78Mo1B3C7P10Si1,665.0
(Fe0.8Co0.1Ni0.1)0.75B0.2Si0.05)96Nb4,612.5
(Fe0.8Co0.2)0.75B0.2Si0.05)96Nb4,642.0
(Fe0.8Co0.2)78Mo1B3C7P10Si1,683.0
(Fe0.8Ni0.2)78Si10B12,729.0
(Fe0.8Ni0.2)78Si8B14,733.0
(Fe0.90Cr0.03Ni0.07)2P,295.0
(Fe0.90Mn0.10)2Nb,54.0
(Fe0.97Cu0.03)2P,265.0
(Fe0.98Mo0.02)3B,780.0
(Fe0.99Mo0.01)78Si9B13,665.0
(Fe0.9Co0.1)0.75B0.2Si0.05)96Nb4,610.0
(Fe0.9Co0.1)74.5Nb2Si17.5B5Cu1,808.15
(Fe0.9Nb0.1)76B24,423.35
(Fe12Co)79Mo8Cu1B12,375.15
(Fe12Co1)79Mo8Cu1B12,375.0
(Fe1Co1)76Mo8Cu1B15,600.0
(Fe1Co1)79Mo8Cu1B12,808.0
(Fe3Ni)81Nb7B12,773.15
(Fe53.95Co29.05)83Si1.3B10.7Nb3Cu1Al1,708.15
(Fe53.95Co29.05)83Si1.3B11.7Nb3Cu1,682.15
(Fe6Ni)81Nb7B12,573.15
(Fe70Co30)90Zr10,735.0
(Fe83Ga17)97.25Cr2B0.75,973.15
(Fe90Co10)80P13C7,652.0
(Fe90Co10)82P11C7,656.0
(Fe90Co10)82P6C7B3Si2,684.0
(Fe90Co10)82P8C7B3,614.0
(Fe95Co5)80P13C7,625.0
(Fe9Co1)79Mo8Cu1B12,410.0
(FeCoNi)4B,673.15
"(Ga,Mn)As",110.0
"(K,Mn)BaCd2As2",16.0
(Mn0.25Fe0.75)2.9Ga,530.0
(Mn0.4Fe0.6)2.9Ga,420.0
(Mn0.55Al0.45)B0.02,659.5
(Mn0.5Co0.5)65Ge35,286.5
(Mn0.5Fe0.5)2.9Ga,345.0
(Mn0.6Fe0.4)(Ni0.5Co0.5)Si,290.31
(Mn0.6Fe0.4)2.9Ga,230.0
(Mn0.7Co0.3)65Sn35,169.0
(Mn0.7Fe0.3)2.9Ga,50.0
"(Na,Mn)SrCd2As2",13.0
"(Ni,Cu)2MnBO5",75.0
(Ni0.15Mn0.10Cu0.25Zn0.5)O(Fe2O3)0.98,86.0
(Ni0.17Mn0.08Cu0.25Zn0.5)O(Fe2O3)0.98,97.0
(Ni0.19Mn0.06Cu0.25Zn0.5)O(Fe2O3)0.98,109.0
(Ni0.21Mn0.04Cu0.25Zn0.5)O(Fe2O3)0.98,122.0
(Ni0.23Mn0.02Cu0.25Zn0.5)O(Fe2O3)0.98,134.0
(Ni0.25Co0.75)Cr2O4,90.6
(Ni0.3Fe0.7)70.5B17.7Si7.8Ti4,590.0
(Ni0.4Fe0.6)70.5B17.7Si7.8Ti4,375.0
(Ni0.5Co0.5)Cr2O4,89.2
(Ni0.5Zn0.5)Fe2O4,543.15
(Ni74.5Al25.5)Fe,16.0
(Ni74.5Al25.5)Fe 0.2,46.0
(Ni74.5Al25.5)Fe 0.5,70.0
(Ni74.5Al25.5)Fe 1,79.0
(Ni75Ga25)Fe 0.05 at.%,13.4
(Ni75Ga25)Fe 0.1 at.%,27.5
(Ni75Ga25)Fe 0.2 at.%,41.0
(Ni75Ga25)Fe 0.9 at.%,80.0
(Ni75Ga25)Fe 1 at.%,85.0
(Ni75Ga25)Fe 250 ppm,11.0
(UH3)0.80Nb0.20,190.0
(UH3)0.85Mo0.15,200.0
(UH3)0.85Zr0.15,186.0
0.3NiFe2O4–0.7Na0.5Bi0.5TiO3,900.0
0.55 CoFe2O4 - 0.45 PbTiO3,750.0
0.5NiO-0.5Mg,645.0
0.65NiO-0.35Ti,645.0
0.6BiFeO3-0.4BaTiO3,270.0
0.7 CoFe2O4 - 0.3 PbTiO3,750.0
0.75BiFeO3-0.25BaTiO3,257.0
0.7BiFeO3-0.3BaTiO3,267.0
0.7FeTiO3–0.3Fe2O3,300.0
0.80ZnO-0.20CoFe2O4,370.0
0.85 CoFe2O4 - 0.15 PbTiO3,750.0
0.8BiFeO3-0.2BaTiO3,271.0
0.9BiFeO3-0.1BaTiO3,255.0
16MnR,1041.0
3C-Si35FeC37,300.0
50NiFe2O4 + 50CoFe2O4,820.15
53.5Ni–19.5Fe–27.0Ga,322.0
54.0Ni–19.0Fe–27.0Ga,310.0
55.0Ni–18.0Fe–27.0Ga,302.0
6H-SiC:Cr,69.8
79Ni16Fe5Mo,673.0
Ag-doped ZnO,400.0
Ag0.05Ga0.95CFe3,546.0
Ag0.113Co0.887,770.85
Ag0.265Co0.735,739.65
Ag0.28Co0.72,733.55
Ag0.726Co0.274,731.75
Ag0.875Co0.125,725.55
Ag0.9K0.1NbO3,525.0
Ag1,0.0
Ag1Cr4In1Se8,50.0
Ag2FeGeSe4,70.0
Ag2MnGeSe4,64.0
AgAuCd2,310.0
AgCrS2,673.0
AgF3Ni,197.0
AgI,535.5
AgSb2U,92.0
Al-1at%Fe,833.0
Al-doped Coq2,300.0
Al0.2CoFe1.8O4,773.0
Al0.2Fe1.8Ti,43.0
Al0.4Fe1.6Ti,151.0
Al0.5Co2FeSi0.5,1107.0
Al0.5Co2MnSi0.5,931.0
Al0.6(Co50Cu50)0.4,837.35
Al0.6(Co75Cu25)0.4,843.85
Al0.6(Fe0.5Ni0.5)0.4,853.15
Al0.6Fe1.4Ti,143.0
Al0.75CoSn0.25U,5.5
Al0.7Si0.3Fe2B2,306.0
Al0.89Mn1.11,540.5
Al0.8Fe1.2Ti,73.0
Al0.8Ga0.2Fe2B2,304.0
Al0.8Si0.2Fe2B2,306.0
Al0.921Mg0.079N,380.0
Al0.94Cr0.06N,340.0
Al0.967Mg0.033N,380.0
Al0.988Mg0.012N,380.0
Al0.99825Mn0.00175N,300.0
Al0.99951Zn0.00049N,300.0
Al0.99972Mn0.00028N,300.0
Al0.99975Zn0.00025N,300.0
Al0.99982Zn0.00018N,300.0
Al0.9Ga0.1Fe2B2,300.0
Al0.9Ge0.1Fe2B2,300.9
Al0.9Si0.1Fe2B2,294.0
Al1,0.0
Al1.05Si0.15Fe2B2,300.0
Al1.1Fe2B2,275.0
Al1.2(Fe0.95Ni0.05)2B2,288.0
Al1.2(Fe0.9Ni0.1)2B2,291.0
Al1.2Fe2(B0.9C0.1)2,305.0
Al1.2Fe2B2,284.0
Al19.6Cr20.1Fe20.4Co20.3Ni19.8,913.15
Al1Fe1Mg1O4,273.0
Al1Fe1O3,300.0
Al1Fe2O4,590.0
Al23Fe77O150,810.0
Al2Ba1Fe10O19,618.0
Al2Fe1O4,9.5
Al2Ga1,176.0
Al2Np,56.0
Al33Fe217Li50O400,1071.0
Al3Au10Mn7,314.0
Al3B6Co12Fe8,815.0
Al3B6Co16Fe4,623.0
Al3B6Co2,406.0
Al3B6Co20,409.0
Al3B6Fe8Ni12,285.0
Al3Co6Fe6Cr2,1052.0
Al3Co7Fe7,1254.0
Al3Np1,62.5
Al3Pd2U1,2.0
Al45Mn55,635.0
Al4Ba1Fe8O19,514.0
Al4Fe8U,480.0
Al5Ba4Fe19O44Zn4,370.0
Al6.5Fe5.5Hf,230.0
Al6.5Fe5.5Zr,233.0
Al65Cu20Fe15,900.0
Al6Ba1Fe6O19,414.0
Al6Cr37Fe24Co21Ni12,913.15
Al6Fe6Hf,187.0
Al6Fe6U,344.5
Al6Fe6Zr,180.0
Al6Ni19,72.0
Al7.5Ni13Ti6.0Cu3.0Nb1.2Co34Fe34.7Ta0.6,1130.0
Al7.5Ni13Ti6.0Cu3.0Nb1.2Co34Fe35.3,1117.0
Al70Pd20Mn10,290.0
Al7Fe5Hf,263.0
Al7Fe5U,264.5
Al7Fe5Zr,271.0
Al8Ba1Fe4O19,314.0
Al8Fe17Li5O40,650.0
Al8Fe4Np,130.0
Al8Fe4Th1,147.2
Al8Fe4U,148.0
Al9Fe171Zr20,286.0
Al9Mn3U,30.0
AlAu2Mn,216.5
AlB2Fe2,282.0
AlC1.1Fe3,292.0
AlC1.1Mn3,364.0
AlCCr2,73.0
AlCMn3,289.5
AlCNi3,300.0
AlCo0.25Ru0.75U,7.5
AlCo0.26Ru0.74U,8.5
AlCo0.38Ru0.62U,38.25
AlCo0.3Ru0.7U,17.5
AlCo0.98Os0.02U,26.0
AlCo0.995Ru0.005U,4.5
AlCo0.99Ru0.01U,18.0
AlCo0.9Os0.1U,48.0
AlCo2Cr,334.0
AlCo2Fe,1049.0
AlCo2Hf,193.0
AlCo2Mn,695.0
AlCo2Nb,383.0
AlCo2Ta,260.0
AlCo2Ti,134.0
AlCo2V,310.0
AlCo2Zr,178.0
AlCoCr,18.0
AlCoCr2,750.0
AlCoCrCuFeNi,330.0
AlCoCrFe,460.0
AlCoCrFe0.25,165.0
AlCoCrFe0.5,292.0
AlCoCrFe0.75,392.0
AlCoCrFeNi,890.15
AlCoCrFeNiMn,540.0
AlCoFeO4,420.0
AlCoMn2,720.0
AlCr0.1GeMn0.9,573.4
AlCr0.2GeMn0.8,592.0
AlCrFe2,246.0
AlCrFeCoNi,503.15
AlCrNi2,140.0
AlCu2Mn,603.0
AlCuFe2,875.0
AlFe,346.5
AlFe0.1GeMn0.9,431.2
AlFe0.2GeMn0.8,349.0
AlFe0.8Mn1.2B2,43.0
AlFe1.2Mn0.8B2,188.0
AlFe1.35Mn0.65B2,220.0
AlFe1.6Mn0.4B2,242.0
AlFe2B2,284.0
AlFe2Mn,150.0
AlFe2Ni,965.0
AlFe2Ti,123.0
AlFe2V,7.0
AlFe3,573.0
AlFeHf,38.0
AlFeMnB2,159.5
AlFeO3,265.0
AlFeTi,17.0
AlGeMn,510.1
AlIrMn,400.0
AlIrU,64.0
AlMn,650.0
AlMn2V,760.0
AlMnRh2,95.0
AlNFe3,770.0
AlNi3,47.5
AlNiCo5,1123.15
AlPtU,44.0
AlRhU,27.0
Am1,0.0
Am1Fe2,544.0
As0.1CoS1.9,90.0
As0.25CoS1.75,12.0
As0.33FeMnP0.67,225.0
As0.55FeMnP0.45,300.0
As0.67FeMnP0.33,325.0
As1,0.0
As100Fe67Mn128,153.0
As100Fe76Mn119,127.0
As1Fe10P4,411.0
As1Fe20P9,358.0
As25Ga23Mn2,170.0
As2BaCrNi,64.0
As2CoU,144.0
As2Cr2Sr,265.0
As2Cr3,213.0
As2Cu2U,140.0
As2CuMn2O2Sr2,95.0
As2CuO4,7.5
As2CuU,133.0
As2GeMn,340.0
As2Mn2Zn1,30.0
As2Mn3,273.0
As2MnSn,328.0
As3Fe10P2,470.0
As3Fe20P7,443.0
As3Mn4,126.0
As4U3,199.0
As5Cr1Mn4,200.0
As5Cr2Mn3,160.0
As7Ca2Co12,38.0
As9Mn10P1,240.0
AsCm,88.0
AsCo2,12.0
AsCoFe,293.0
AsCoMn,350.0
AsCrNi,188.0
AsCrRu,164.0
AsFeMn,190.0
AsMn,318.0
AsMnPd,210.0
AsMnRh,218.0
AsMnRu,496.0
AsPu,125.0
AsSU,124.0
AsSeU,113.0
AsTeU,66.0
Au-Co,1395.0
Au0.5Fe0.5,174.0
Au0.7(Ni80Fe20)0.3,200.0
Au0.7(Ni80Fe20)0.3 (annealed),300.0
Au1,0.0
Au16Cr2Mn1V1,200.0
Au16Fe1V3,66.0
Au20Cr1Mn4,332.5
Au20Cr2Mn3,250.0
Au20Cr3Mn2,202.5
Au20Cr4Mn1,97.5
Au2In1Mn1,140.0
Au2Mn1,363.0
Au2MnZn,253.0
Au2Si2U,55.0
Au39Fe11,220.0
Au400Fe7V93,75.0
Au40Mn1V9,150.0
Au4Fe1,210.0
Au4Mn1,363.0
Au4V,57.0
Au5Mn2,100.0
Au70Fe30,415.0
Au799Mn201,377.0
Au80Fe1V19,56.5
Au80Fe20,290.0
Au80Fe3V17,57.0
Au80Fe7V13,67.0
Au80Fe9V11,26.0
Au82Fe18,153.6
Au83Fe17,148.0
Au87Fe13,40.0
AuBi2U,22.5
AuCuZn2,28.0
AuIn2,3.5e-05
AuMnSb,135.0
AuMnSn,612.5
AuSb2U,36.0
AuSi3U2,11.6
B0.09Fe0.91,944.0
B0.11Si0.11Fe0.08Co0.70,738.0
B0.13Si0.09Fe0.78,710.0
B0.14Fe0.86,556.0
B0.17W0.05Fe0.75,450.0
B0.18Fe0.82,617.0
B0.20Fe0.40Co0.40,800.0
B0.20Fe0.40Ni0.40,662.0
B0.20Fe0.80,651.0
B0.25Fe0.40Ni0.35,637.0
B0.25Si0.05Co0.70,539.0
B1,0.0
B1Fe10P4,512.0
B1Fe1O3,350.0
B1Fe20P9,391.0
B1Fe2Ni2,535.0
B1Fe3O6,508.0
B1Fe40P19,291.0
B1Fe50P24,350.0
B1O3V1,32.5
B2CRh2U,185.0
B2Co0.5Fe4.5P,563.0
B2Co1.5Fe3.5P,400.0
B2Co2.5Fe2.5P,278.0
B2Co2Fe3P,335.0
B2Co3.5Fe1.5P,152.0
B2Co3Fe2P,209.0
B2CoFe4P,498.0
B2CoFe4Si,675.0
B2Fe4MnP,650.0
B2Fe4MnSi,770.0
B2Fe50P23,450.0
B2Fe5P,628.0
B2Fe5Si,784.0
B2Mn,143.0
B2Mn5P,302.0
B2Mn5Si,404.5
B3C3Fe23,742.0
B3CoRh6,150.0
B3Fe30P7,758.0
B3FeRh6,240.0
B4Cr1Mn2,440.0
B4Fe15P1,806.0
B4Mn2.94Ni0.06,146.0
B4Mn2Mo,590.0
B4Mn2Ta1,780.0
B4Mn2W1,560.0
B6Co20Ti3,478.0
B6Co21Ge2,467.0
B6Co21Mo2,545.0
B6Co21Nb2,491.0
B6Co21Sn2,425.0
B6Co21W2,538.0
B7I1Ni3O13,62.0
B8Fe3Nb7,240.0
B8Fe3Ta7,265.0
BCo,477.0
BCo11Hf2,770.0
BCo2,427.5
BCo2.1Fe0.9,923.0
BCo2.4Fe0.6,883.0
BCo2.7Fe0.3,825.0
BCo2FeO5,70.0
BCo3,748.5
BCo3O5,42.0
BCo4Th,302.5
BCu2MnO5,93.0
BFe,573.0
BFe14Th2,481.0
BFe2,1015.0
BFe3,833.5
BH3O3,62.0
BMn,575.0
BMnO4Pb,31.0
Ba(Ti0.93Fe0.07)O3,565.0
Ba(Ti0.9Fe0.1)O3,130.0
Ba(Ti0.9Fe0.1)O3 with 10 at% Nb,100.0
Ba(Ti0.9Fe0.1)O3 with 8 at% Nb,130.0
Ba(ZnSn)0Fe12O19,705.15
Ba(ZnSn)1.0Fe10O19,503.15
Ba0.5Sr1.5FeVO6,722.0
Ba0.6Co2Fe24O41Sr2.4,669.0
Ba0.7K0.3(Zn0.85Mn0.15)2As2,180.0
Ba0.85K0.15(Zn0.9Mn0.1)2As2,230.0
Ba1,0.0
Ba1.5Sr0.5FeVO6,730.0
Ba1.8K0.2FeMoO6,260.0
Ba14MnSb11,20.0
Ba1Co1Fe14O23,740.0
Ba1F2Fe12O19,710.0
Ba1Fe12O12Sr1Zn2,333.0
Ba1Fe14O23Zn1,705.0
Ba1Fe1O3,180.0
Ba1Fe2Mo2O12Sr3,413.0
Ba1Fe30O30Sr4Zn5,400.0
Ba1O3V1,77.0
"Ba2(Fe,Re)2O6",385.0
"Ba2(Fe,Re0.5W0.5)2O6",300.0
"Ba2(Fe,Re0.8W0.2)2O6",338.0
"Ba2(Fe,W0.5Mo0.5)2O6",270.0
Ba2.6Co2Fe24O41Sr0.4,683.0
Ba20Fe20O59,190.0
Ba21Fe25Mo25O150Sr29,399.0
Ba2Co2Fe12O22,613.0
Ba2CrMo0.5W0.5O6,285.0
Ba2CrMo0.8W0.2O6,308.0
Ba2CrMoO6,335.0
Ba2Fe1.0Mo1.0O6,340.0
Ba2Fe1.1Mo0.9O6,346.5
Ba2Fe1.2Mo0.8O6,340.0
Ba2Fe1.3Mo0.7O6,340.0
Ba2Fe12Mg2O22,301.5
Ba2Fe12Ni2O22,663.0
Ba2Fe12O22Zn2,403.0
Ba2Fe18O30Zn1,673.0
Ba2Fe1Mo1O6,355.0
Ba2Fe22Ir1O38Zn1,563.0
Ba2FeMo0.5Re0.5O6,370.0
Ba2FeMoO6,325.5
Ba2FeO6Re,325.0
Ba2FeReO6,311.5
Ba2FeVO6,716.0
Ba2Mg2Fe12O22,553.0
Ba2MnO6Re,110.0
Ba2MnReO6,120.0
Ba2NaO6Os,6.8
Ba2Ni2Fe12O22,661.375
Ba2Ni2Fe28O46,755.15
Ba2Ni3Fe14O14.7(OH)22.61·6.6H2O,765.65
Ba2NiOsO6,108.0
Ba2Zn2Fe12O22,403.0
Ba3Co1.0Zn1.0Fe24O41,658.15
Ba3Co1.2Zn0.8Fe24O41,675.15
Ba3Co1.4Zn0.6Fe24O41,677.15
Ba3Co1.6Zn0.4Fe24O41,679.15
Ba3Co1.8Zn0.2Fe24O41,681.15
Ba3Co2Fe23.4Ti0.6O41,645.15
Ba3Co2Fe23.55Ti0.45O41,673.15
Ba3Co2Fe23.7Ti0.3O41,681.15
Ba3Co2Fe23.85Ti0.15O41,687.15
Ba3Co2Fe24O41,683.0
Ba3Fe1O9U2,123.0
Ba3Fe24O41Zn2,633.0
Ba3Fe5Mo5O30Sr7,410.0
Ba3Fe60O60Sr7Zn10,323.0
Ba3Ni2Fe24O41,691.05
Ba3Zn2Fe24O41,633.0
Ba4.4Cu2Fe37.6O62.8,693.15
Ba4Co2Fe36O60,569.8333333333335
Ba4Cu2Fe36O60,709.075
Ba4Fe2Fe36O60,730.0
Ba4Fe30O30Sr1Zn5,358.0
Ba4Mg2Fe36O60,700.0
Ba4Mn2Fe36O60,688.0
Ba4Ni2Fe36O60,576.775
Ba4Zn2Fe36O60,404.0
Ba5Fe12Mg2O31Ti3,391.0
Ba5Fe12O31Ti3Zn2,310.0
Ba5Fe2-x2+Fe12+2x3+Ti3-xO31,633.0
Ba71Fe50Mo50O300Sr29,372.0
BaAl1Fe11O19,655.15
BaAl2.0Fe10.0O19,605.15
BaAl6Fe6O19,571.15
BaAlFe11O19,758.15
BaBiFe11O19,751.15
BaCaCo4O7,65.0
BaCaFe4O7,270.0
BaCo0.8Ti0.8Fe10.4O19,624.15
BaCo0.90Mn0.10O3-δ,42.0
BaCo1−xZnxFe6O11,595.0
BaCo2Fe14.2In1.8O27,571.0
BaCo2Fe16O27,753.0
BaCo3(P2O7)2,8.0
BaCoO3,53.0
BaCoZn0.4Mg0.6Fe16O27,783.0
BaCoZn0.5Mg0.5Fe16O27,800.0
BaCoZn0.6Mg0.4Fe16O27,765.0
BaCoZn0.7Mg0.3Fe16O27,753.0
BaCoZn0.8Mg0.2Fe16O27,737.0
BaCoZn0.9Mg0.1Fe16O27,722.0
BaCoZn1-xMgxFe16O27,790.0
BaCr2Se4,125.0
BaCrFe11O19,752.15
BaCrO3,192.0
BaFe10(Ti0.5Co0.5)2O19,579.0
BaFe10.5Al1.5O19,624.0
BaFe10.5In1.5O19,410.0
BaFe10.8Al1.2O19,670.0
BaFe10.8In1.2O19,550.0
BaFe10Al2O19,710.15
BaFe11(Ti0.5Co0.5)O19,657.0
BaFe11.1Al0.9O19,680.0
BaFe11.1In0.9O19,650.0
BaFe11.4Al0.6O19,690.0
BaFe11.4In0.6O19,670.0
BaFe11.5Al0.5O19,683.0
BaFe11.7Al0.3O19,700.0
BaFe11.7In0.3O19,687.5
BaFe11.9Al0.1O19,705.0
BaFe11.9Ga0.1O19,660.0
BaFe11.9In0.1O19,695.0
BaFe11Al1.0O19,653.0
BaFe11AlO19,669.0
BaFe12O19,725.0
BaFe12O19/Ni0.5Zn0.5Fe2O4 (70/30 wt ratio),746.15
BaFe16Ni2O27,793.0
BaFe17O27Zn,703.0
BaFe18O27,728.0
BaFe2O4,707.5
BaFe2O8P2,65.5
BaFe4Sb12,0.35
BaFe7(Ti0.5Co0.5)5O19,219.0
BaFe8(Ti0.5Co0.5)4O19,404.0
BaFe9(Ti0.5Co0.5)3O19,479.0
BaFe9.5(Ti0.5Co0.5)2.5O19,491.0
BaIr0.99657Fe0.004O3,180.0
BaIrO3,175.0
BaMnFe11O19,697.15
BaNi2Fe16O27,805.375
BaNi3Fe18O15.9(OH)30.2·11.5H2O,790.65
BaO3Ru,60.0
BaOs4Sb12,0.35
BaRu4Sb12,0.35
BaSe3V,43.0
BaSn0.95Fe0.04W0.01O3,310.0
BaSn0.96Fe0.04O3,462.0
BaSrFeVO6,713.0
BaTi0.7Fe0.3O3,462.0
BaTi0.94Cr0.06O3,413.0
BaTi0.96Cr0.04O3,405.0
BaTi0.98Cr0.02O3,404.0
BaTi0.98Fe0.02O3-δ,680.0
BaTiO3-NiZnFe2O4,775.0
BaTiO3:N,300.0
BaVSe3,41.2
BaVSe3:BaSe3,40.8
BaZnFe17O27,703.0
BaZnFe6O11,373.0
Be0.73Cr0.27Te,250.0
Be0.83Cr0.17Te,170.0
Be0.87Cr0.13Te,170.0
Be1,0.0
Be12Cr,50.0
Be13U1,0.9
Be179Cu21Ti100,13.0
Be2Fe0.43Os0.57,350.0
Be2Fe0.48Ru0.52,340.0
Be3Cu1Ti2,33.0
Be43Cu7Ti25,15.0
Be46Cu4Ti25,7.5
Be5Fe1,174.0
Be77Cu23Ti50,28.0
Be81Cu19Ti50,22.0
Bi0.05SnSe2,65.0
Bi0.080Co1.817Mn1.182O4,176.0
Bi0.085Co1.851Mn1.134O4,181.0
Bi0.1Co1.9MnO4,182.0
Bi0.2Co1.8MnO4,185.0
Bi0.3Co1.7MnO4,186.0
Bi0.5Ca0.5Mn0.88Cr0.12O3,72.6
Bi0.67Sr0.33MnO3,300.0
Bi0.7Sr0.3MnO3,100.0
Bi0.85Ba0.15FeO3,1189.0
Bi0.89Ti0.11FeO3,1123.15
Bi0.8Ca0.2FeO3,1103.0
Bi0.95Pb0.05Fe0.85Mn0.15O3,1103.15
Bi0Co2MnO4,182.0
Bi1,0.0
Bi1.6Pb0.4Sr2Co2Oy,4.5
Bi1.91Mn0.09Te3,12.5
Bi1.92Fe0.08Te3,12.0
Bi1.95Mn0.05Te3,11.0
Bi1.96Fe0.04Te3,8.0
Bi1.96Mn0.04Te3,9.0
Bi1.975Mn0.025Te3,5.3
Bi1.995Fe0.005Te3,5.0
Bi1Ca9Mn10O30,114.0
Bi2CoMnO6,800.0
Bi2Cu5B4O14,25.0
Bi2FeSe4,450.0
Bi2MnMoO6,44.0
Bi2MnNiO6,140.0
Bi2O3-ZnO-Fe2O3,450.0
Bi2Sr2Co2Oy,2.5
Bi3Ca17Mn20O60,126.0
Bi3Fe3.34Ga1.66O12,316.0
Bi3Fe5O12,643.0
Bi4Ca1Mn5O15,90.0
Bi4U3,110.0
Bi5Fe0.5Co0.5Ti3O15,618.15
Bi5Ti3Co0.5Fe0.5O15,618.15
Bi5Ti3Fe0.5Ni0.5O15,726.0
Bi6Fe1.4Ni0.6Ti3O18,788.0
BiFe0.2Mn0.8O3,100.0
BiMn,712.0
BiMn0.95Fe0.05O3,109.0
BiMn1.08,473.0
BiMnO2.93,37.0
BiMnO3,103.75
Bk1,0.0
Bk1N1,87.0
Br1,0.0
Br1Cr10Cu5Se19,400.0
Br2Cl2CrRb2,57.0
Br3Cr,37.0
Br4C14CrH20N2,52.0
Br4Cr10Cu5Se16,300.0
BrCl3CrRb2,55.0
BrCr2CuS3,264.0
BrCr2CuSe3,354.0
BrCr2CuTe3,290.0
BrCu4FH6O6,15.4
C-doped ZnO,773.15
C-doped ZnS,300.0
C0.004%Au,210.0
C0.07Cr0.10P0.13Fe0.70,360.0
C0.09Ni0.91,164.0
C0.117%Co,350.0
C0.15Ni0.85,11.0
C0.25Mn4N0.75,850.0
C0.303Mn4N0.697,848.0
C0.5Fe2MnN0.5Zn,302.0
C0.78GaMn3,295.0
C1,0.0
C11Mn250Si150,156.0
C13Cl12,470.0
C13H16N3O4,0.65
C14Cl4CrH20N2,37.0
C16Cl4CuH24N2,9.439
C19Np20,190.0
C1Np1,210.0
C20Cl4CuH48N2,7.92
C2Cl4CuH12N2,8.895
C2Fe5,521.0
C2RhU2,13.0
C3Fe32P5,586.0
C3Fe7,523.0
C3Np2,109.0
C4F0.6H6.3K2N4O3Pt,770.0
C4H16N10O6S4Zn,173.0
C5FeH4N6O3Sr,29.0
C6Fe21Mo2,492.0
C6Fe21W2,1006.0
C6Fe85Th10,462.0
C8H14CrCoNO13,11.0
C8H14FeMnNO13,27.0
C8H14FeNiNO13,43.0
C8N3F4S2,36.0
CCo2Mn2,808.0
CF3H11O8S,62.0
CF3H9O7S,111.0
CFO (CoFe2O4),793.0
CFe0.2Mn2.8Sn,238.0
CFe3,484.0
CFe3Ga,510.0
CFe3Zn,363.0
CFe5Si,780.0
CFe8Si2,650.0
CGa0.92Mn3.08,323.5
CGaMn2.9Ni0.1,265.0
CGaMn3,250.0
CH4N2S,12.0
CHA2CuBr4,3.98
CMn3Si0.1Sn0.9,225.0
CMn3Sn,272.0
CMn3Zn,470.0
CMn5Si,284.0
CMn8Si2,230.0
CMn9Si2,220.0
CPA2CuCl4,4.8
Ca0.2Sr0.8RuO3,163.0
Ca0.4Sr0.6RuO3,158.0
Ca0.55Sr0.45Zn0.88Fe11.6O27,623.15
Ca0.5O3RuSr0.5,54.0
Ca0.6Sr0.4RuO3,147.0
Ca0.71Sr0.71Zn1.16Fe15.99O26.57,623.15
Ca0.76Sr0.62Zn1.21Fe16.01O26.62,623.15
Ca0.8Sr0.2RuO3,107.0
Ca1,0.0
Ca14MnBi11,55.0
Ca14MnSb11,65.0
Ca1Fe2O5,403.0
Ca1Fe5Mo5O30Sr9,413.0
Ca2CoO3,19.0
Ca2CoO6Os,145.0
Ca2CrOsO6,490.0
Ca2CrSbO6,14.0
Ca2Fe0.6Co0.4MoO6,280.0
Ca2Fe0.7Co0.3MoO6,290.0
Ca2Fe0.8Co0.2MoO6,310.0
Ca2Fe0.9Co0.1MoO6,330.0
Ca2Fe1Mo1O6,372.5
Ca2FeMoO6,365.0
Ca2FeO6Os,320.0
Ca2FeO6Re,539.0
Ca2FeReO6,531.0
Ca2NiO6Os,175.0
Ca2TiMnO6,69.4
Ca3(Co0.95Fe0.05)2O6,23.0
Ca3(Co0.98Fe0.02)2O6,23.0
Ca3(Co0.99Fe0.01)2O6,23.0
Ca30Fe33Ge4O120V13,424.0
Ca3Co1.90Al0.10O6,24.0
Ca3Co1.90O6,24.0
Ca3Co1.92Al0.08O6,24.0
Ca3Co1.92O6,24.0
Ca3Co1.94Al0.06O6,24.0
Ca3Co1.94O6,24.0
Ca3Co1.96Al0.04O6,24.0
Ca3Co1.96O6,24.0
Ca3Co1.98Al0.02O6,24.0
Ca3Co1.98O6,24.0
Ca3Co2O6,24.0
Ca3Co4O9,19.0
Ca3CoIrO6,100.0
Ca3CoO6Rh,90.0
Ca3CoO6Zn,90.0
Ca3Fe2WO9,340.0
Ca3Fe3Ge1O12V1,319.0
Ca3LiO6Ru,120.0
Ca3Mn2NbO9,40.0
Ca3Mn2WO9,30.0
Ca4Mn2.7V0.3O10,88.0
Ca4Mn2.8V0.2O10,94.0
Ca4Mn2.95W0.05O10,89.0
Ca4Mn2.9V0.1O10,106.0
Ca4Mn2.9W0.1O10,82.0
Ca6Fe7O24Sb3,55.0
Ca6Fe7O24V3,493.0
CaAl7.013Fe4.987O19,310.0
CaAl7.922Fe4.078O19,130.0
CaB6,725.0
CaBa(Co0.95Al0.05)4O7,30.0
CaBa(Co0.9Al0.1)4O7,30.0
CaBaCo3.92Mn0.08O7,57.0
CaBaCo3.92Ni0.08O7,42.0
CaBaCo3.96Cr0.04O7,59.0
CaBaCo3.96Mn0.04O7,58.0
CaBaCo3.96Ni0.04O7,57.0
CaBaCo4O7,65.0
CaBaCo4O7.50,60.0
CaCo2,530.0
CaCo3(P2O7)2,8.0
CaCu2.5Mn4.5O12,345.0
CaCu2Mn5O12,297.5
CaCu3Cr2Nb2O12,197.0
CaCu3Fe2O12Os2,580.0
CaCu3Fe2Ru2O12,348.0
CaCu3Mn4O12,355.0
CaCuMn6O12,182.5
CaFe0.2Ti0.8O3,545.0
CaFe0.4Ti0.6O3,590.0
CaFe0.6Ti0.6O3,675.0
CaFe10IrCoO19,628.0
CaFe11Ir0.5Co0.5O19,687.0
CaFe2Ge2,44.0
CaFe4Sb12,0.35
CaMn0.60Ru0.40O3,210.0
CaMn0.6Ru0.4O3,210.0
CaMn0.85Ru0.15O3,160.0
CaMn0.90Ru0.10O3,120.0
CaMn0.94Ru0.06O3,110.0
CaMn2Sb2,220.0
CaMn7O12,49.0
CaRu0.25Mn0.75O3,180.0
CaRu0.5Mn0.5O3,180.0
CaRu0.85Fe0.15O3,80.0
CaRuO3,87.0
Cd0.1Fe2Mg0.9O4,390.0
Cd0.2Fe2Mg0.8O4,315.0
Cd0.35Cr2Se4Zn0.65,22.0
Cd0.35Zn0.65Cr2Se4,74.0
Cd0.3Fe2Mg0.7O4,255.0
Cd0.45Zn0.55Cr2Se4,54.0
Cd0.4Cr2Hg0.6S4,61.88
Cd0.4Fe2Mg0.6O4,195.0
Cd0.4Mn2.6O4,24.5
Cd0.55Zn0.45Cr2Se4,40.0
Cd0.56Sb0.44[Cr2]Se4,130.0
Cd0.5Co0.5Cr2O4,77.0
Cd0.5Cu0.5Cr2O4,20.0
Cd0.5Fe2Mg0.5O4,120.0
Cd0.5Mn0.5Te,35.0
Cd0.65Zn0.08Mg0.27Te,2.5
Cd0.6Co0.4Cr2O4,66.0
Cd0.6Cr2Hg0.4S4,71.32
Cd0.6Cr2Se4Zn0.4,72.6
Cd0.6Fe2Mg0.4O4,35.0
Cd0.6Mn0.4Te,73.0
Cd0.6Mn2.4O4,15.0
Cd0.7Mn0.3Te,91.0
Cd0.81Mn0.16Cr2.06Se4,130.0
Cd0.85Cu0.15Cr2S4,82.8
Cd0.86Mn0.12Cr2.04Se4,130.0
Cd0.87Sb0.13[Cr2]Se4,130.0
Cd0.8Cr2Se4Zn0.2,103.5
Cd0.8Mn0.2Te,33.0
Cd0.8Mn2.2O4,5.0
Cd0.90Mn0.06Cr2.00Se4,130.0
Cd0.93Cr2Se4Sn0.07,120.0
Cd0.93Fe0.07O,560.0
Cd0.93Sn0.07Cr2Se4,120.0
Cd0.94Mn0.06GeP2,300.0
Cd0.95Cr2In0.05Se4,123.0
Cd0.95Cr2Sb0.05Se4,130.0
Cd0.95Cr2Se4Sn0.05,116.0
Cd0.95Fe0.05O,560.0
Cd0.95In0.05Cr2Se4,123.0
Cd0.95Mn0.03Cr2.00Se4,130.0
Cd0.95Mn0.05Te,2.0
Cd0.95Mn0.05Te/Cd0.95Mg0.05Te,2.0
Cd0.95Sb0.05Cr2Se4,130.0
Cd0.95Sn0.05Cr2Se4,116.0
Cd0.96Co0.04S,519.0
Cd0.96Mn0.04Te,3.0
Cd0.975Fe0.025O,560.0
Cd0.97Cr2Se4Sn0.03,122.0
Cd0.97Sn0.03Cr2Se4,122.0
Cd0.99Fe0.01O,560.0
Cd0.9Cr2In0.1Se4,117.0
Cd0.9Cr2Sb0.1Se4,130.0
Cd0.9Cr2Se4Sn0.1,124.0
Cd0.9Cu0.1Cr2S4,86.5
Cd0.9In0.1Cr2Se4,117.0
Cd0.9Sb0.1Cr2Se4,130.0
Cd0.9Sn0.1Cr2Se4,124.0
Cd1,0.0
Cd1Fe2,782.0
Cd1Fe2O4,0.0
Cd1Mn2O4,4.0
Cd2.76Mn0.24As2,47.0
Cd9Cr20Se40Zn1,137.0
CdCl4Cs2,69.33
CdCr1.8In0.2S4,40.0
CdCr1.94Ga0.06Se4,120.2
CdCr1.96Ga0.04Se4,125.8
CdCr1.98Ga0.02Se4,127.5
CdCr1.9In0.1S4,65.15
CdCr2S2Se2,93.1
CdCr2S3Se,84.7
CdCr2S4,84.5
CdCr2SSe3,110.0
CdCr2Se4,129.5
CdFe2O4,656.5
CdGa0.3Cr1.7S4,78.0
CdGa1.4Cr0.6Se4,125.0
CdGa1.6Cr0.4Se4,125.0
CdGeAs2:Mn,300.0
CdGeAs2:Mn (1 mass%),350.0
CdGeAs2:Mn (3 mass%),355.0
CdGeAs2:Mn (6 mass%),355.0
CdGeP2:Mn,300.0
CdH20N2O14S2,20.0
CdMn2O4,670.0
CdMnGeP2,315.0
CdTe,152.5
Cf1,0.0
CfN,25.0
Cl1,0.0
Cl1Cr1Cu1S3,218.0
Cl1Cr5Cu5S19,370.0
Cl2CrH15N6O2,76.0
Cl2CrI2Rb2,56.9
Cl2Cu3H6MgO6,4.2
Cl3Fe1Rb1,109.0
Cl3MnTl,108.0
Cl4CrCs2,58.0
Cl4CrK2,65.0
Cl4CrRb2,52.4
Cl4Np1,6.7
Cl6Ir1K2,3.05
ClCr2CuS3,221.9
ClCr2CuSe3,383.0
ClCu2H3O3,18.1
Cm1,0.0
Cm1N1,117.0
Cm1Sb1,162.0
CmAs,88.0
CmN,109.0
CmP,73.0
CmSb,162.0
Co,1384.0
Co (fcc),1388.0
Co(C7H4O5S)(H2O)2·H2O,5.1
Co(Cr0.4Fe1.6)O4,623.0
Co(N(CN)2)2,9.0
Co(NCNH)2,10.0
Co(S0.89Se0.11)2,20.0
Co(S0.92Se0.08)2,64.0
Co(cryst.),1400.0
Co-14Al,873.15
Co-30.2Ni-9.8Al-4.6Mo-1.9Ta-2.0Ti-2.0Cr,786.15
Co-30.4Ni-9.7Al-4.7Mo-2.1Ta,991.15
Co-30.5Ni-9.7Al-4.8Mo-2.1Ta-1.9Ti,986.15
Co-Sn,1322.15
Co-doped SnO2,600.0
Co-doped SnS2,131.0
Co-doped TiO2,700.0
Co-doped ZnO,273.0
Co-doped ZnS,300.0
Co-doped ZnTe,273.0
Co-doped rutile TiO2,400.0
Co-g-C3N4,35.5
Co/Cu,520.0
Co/Cu/Ni/Cu(001),190.0
Co/Ni/Cu(100),880.0
Co/Ni/Pt(111),540.0
Co/Pt,470.0
Co/Pt multilayer,600.0
Co0.04W0.96Se2,300.0
Co0.04Zn0.96O,750.0
Co0.075Fe2Ni0.925O4,871.0
Co0.08Bi1.92Se3,30.0
Co0.12Mn0.03Ge0.85,270.0
Co0.198Fe2.802O4,660.0
Co0.1Cu0.9MnSb,300.0
Co0.1Fe2.9O4,857.0
Co0.1Mn2.9O4,53.0
Co0.1Zn0.9O,300.0
Co0.25Fe0.75Pt,850.0
Co0.25Ni0.25Zn0.5Fe2O4,517.15
Co0.25Zn0.75Fe2O4,337.0
Co0.2Cu0.8MnSb,350.7
Co0.2Fe0.8Si,28.0
Co0.2Fe1.8U,129.0
Co0.2GeRh0.8U,13.7
Co0.2Ni0.8Fe2O4,848.15
Co0.2Ti0.8O2,300.0
Co0.2Zn0.8Fe2O4,325.0
Co0.30Zn0.70Fe2O4,370.0
Co0.34Ni0.66Pt3,313.15
Co0.35Zn0.65Fe2O4,361.5
Co0.37Zn0.63Fe2O4,319.15
Co0.38Fe2.62O4,793.0
Co0.3Cu0.7MnSb,391.3
Co0.3Fe2.7O4,849.0
Co0.3Mn2.7O4,53.0
Co0.3Zn0.7Fe2O4,275.0
Co0.40Zn0.60Fe2O4,453.0
Co0.416Fe2.584O4,639.0
Co0.45Zn0.55Fe2O4,442.0
Co0.4Ag0.1Zn0.5Fe2O4,388.15
Co0.4Fe1.6U,87.0
Co0.4Ni0.6Fe2O4,839.15
Co0.4Zn0.6Fe2O4,365.0
Co0.50Ni0.50Fe2O4,858.0
Co0.50Zn0.50Fe2O4,497.0
Co0.59Fe2.41O4,793.0
Co0.5Cu0.5Al0.0Fe2.0O4,598.0
Co0.5Cu0.5Al0.2Fe1.8O4,583.0
Co0.5Cu0.5Al0.4Fe1.6O4,548.0
Co0.5Cu0.5Al0.6Fe1.4O4,538.0
Co0.5Cu0.5Al0.8Fe1.2O4,513.0
Co0.5Cu0.5Al1.0Fe1.0O4,508.0
Co0.5Cu0.5MnSb,425.0
Co0.5Cu0.5Rh2S4,100.0
Co0.5Fe0.5MnSi,296.0
Co0.5Fe0.5Pt,850.0
Co0.5Mn2.5O4,62.0
Co0.5Pd0.5,93.5
Co0.5Sb2U,65.0
Co0.5Zn0.5Fe2O4,420.0
Co0.61Zn0.39Fe2O4,338.15
Co0.62Zn0.38Fe2O4,328.15
Co0.63Zn0.37Fe2O4,319.15
Co0.65Mn0.35,140.0
Co0.65Zn0.35Fe2O4,858.0
Co0.6Cu0.4MnSb,455.5
Co0.6Fe0.4MnSi,284.0
Co0.6Fe1.4U,24.0
Co0.6Fe2.4SiTi2,160.0
Co0.6GeRh0.4U,19.7
Co0.6Mg0.4Cr2O4,45.0
Co0.6Mn0.4Fe2O4,773.0
Co0.6Ni0.4Fe2O4,832.15
Co0.6Zn0.4Fe2O4,554.0
Co0.72Fe0.28,1173.15
Co0.75Cu0.25Fe2O4,588.15
Co0.75Fe0.25Pt,850.0
Co0.75Fe0.25S2,140.7
Co0.75Ni0.25Pt3,521.15
Co0.76Fe1.24P,459.0
Co0.772V0.228,708.0
Co0.77GeRu0.23U,4.68
Co0.784V0.216,850.0
Co0.78V0.22,711.0
Co0.7Cu0.3MnSb,457.0
Co0.7Cu0.6Mn1.7O4,115.0
Co0.7Fe0.3MnSi,307.0
Co0.7Fe2Ni0.3O4,831.0
Co0.7Fe2O4Zn0.3,591.0
Co0.7GeRh0.3U,18.6
Co0.7Zn0.3Fe2O4,643.0
Co0.80Mg0.20Fe2O4,719.15
Co0.82Fe2.18O4,793.0
Co0.844V0.156,850.0
Co0.84Mg0.16Fe2O4,723.15
Co0.85Fe0.15GeU,6.4
Co0.85Fe0.15MnSi,347.0
Co0.85Se,124.0
Co0.875Fe0.125GeU,7.02
Co0.88GeRu0.12U,7.46
Co0.88Mg0.12Fe2O4,728.15
Co0.8Cu0.2Cr2O4,89.0
Co0.8Cu0.2MnSb,460.5
Co0.8Fe0.2MnSi,327.0
Co0.8Fe1.2P,453.0
Co0.8Fe2.2O4,803.0
Co0.8GeRh0.2U,15.0
Co0.8Mg0.2Cr2O4,65.0
Co0.8Mn0.2Fe2O4,400.0
Co0.8Mn1.2P,445.0
Co0.8Ni0.2Fe1.9Mn0.1O4,773.0
Co0.8Ni0.2Fe2O4,822.15
Co0.8Pd0.2,1251.0
Co0.8Zn0.2Fe2O4,678.0
Co0.925Fe0.075GeU,8.55
Co0.92Mg0.08Fe2O4,733.15
Co0.93Al1.07O4,6.1
Co0.95Fe0.05GeU,8.35
Co0.96Mg0.04Fe2O4,741.15
Co0.975Fe0.025GeU,7.73
Co0.97Fe2Ni0.03O4,786.0
Co0.97GeRu0.03U,6.5
Co0.9Cu0.1MnSb,472.6
Co0.9Cu0.6Mn1.5O4,120.0
Co0.9Fe0.1GeU,6.9
Co0.9Fe0.1MnSi,361.0
Co0.9GeRh0.1U,7.0
Co0.9GeRu0.1U,8.62
Co0.9Ni0.1Cr2O4,96.0
Co0.9Zn0.1Fe2O4,698.0
Co0Fe3O4,665.0
Co1.1Fe1.8O4Ti0.1,755.0
Co1.20Al0.80O4,6.45
Co1.21O4V1.79,165.0
Co1.25CrAl,213.0
Co1.28Ni1.17Al,269.0
Co1.2Cr1.8Al,134.0
Co1.2Fe0.8P,407.0
Co1.2Fe1.8Si,1052.0
Co1.2Ni0.3Mn1.5O4,200.0
Co1.2Ti0.2Fe1.6O4,745.15
Co1.2Zr0.2Fe1.6O4,718.15
Co1.34Al0.66O4,7.45
Co1.36Fe12.24Si3.4U2,554.0
Co1.4Cr1.6Al,240.0
Co1.4Fe0.6P,286.0
Co1.4Fe1.6Si,1059.0
Co1.4Mn0.6P,386.0
Co1.59ZrSn,192.0
Co1.5CrAl,320.0
Co1.5Fe1.5Si,1069.0
Co1.5FeO4Ti0.5,450.0
Co1.5Mn1.5O4,160.0
Co1.6Cr1.4Al,302.0
Co1.6Fe0.4P,140.0
Co1.6Fe1.4Si,1058.0
Co1.6Mn0.4P,209.0
Co1.75CrAl,332.0
Co1.8Cr1.2Al,324.0
Co1.8Fe0.4O4Ti0.8,200.0
Co1.8Mn1.2O4,198.0
Co1.9K0.3Se2,74.0
Co10.88Fe2.72Si3.4U2,450.0
Co10H27U10,63.0
Co10Si2U,510.0
Co119Fe1881,1105.0
Co11Fe39Ti50,8.4
Co11Pd89,347.0
Co11U2,389.15
Co11Zr2,778.0
Co12.24Fe1.36Si3.4U2,393.0
Co12.92Fe0.68Si3.4U2,311.0
Co12Hf2P7,133.0
Co12Nb2P7,50.0
Co12O19Sr,80.0
Co12P7Ti2,67.0
Co12P7Zr2,149.0
Co13.6Si3.4U2,207.5
Co14Ge3U2,315.0
Co15.7Ge1.3U2,735.0
Co15Ge2U2,650.0
Co15Si2U2,590.0
Co17Th2,1035.0
Co187Fe1813,1124.0
Co18Ti7,42.0
Co19Cr1S40,170.0
Co1Cr4Cu1S8,235.0
Co1F12Ni3Rb4,115.0
Co1Fe1,1253.0
Co1Fe19,1093.0
Co1Fe1Ge1,370.0
Co1Fe1Ti2,57.0
Co1Fe9,1143.0
Co1Ge2Mn2Ni1,47.1
Co1Ge5Mn5Ni4,80.0
Co1H18U6,185.0
Co1Li2Mn3O8,50.0
Co1ML/Ni5ML/Cu(100),438.0
Co1O6Pb2W1,67.0
Co2(OH)3Cl,10.5
Co2.2Mn0.8O4,188.0
Co2.3Mo3NaO12,27.0
Co2.46Fe0.54O4,155.0
Co2.50Sb0.50O4,60.0
Co2.5Fe0.5S2Sn2,101.0
Co2.61Fe0.39S2Sn2,121.0
Co2.68Fe0.32S2Sn2,136.0
Co2.72Fe10.88Si3.4U2,562.0
Co2.86Fe0.14S2Sn2,156.0
Co23.1Fe50.5Ta11.1B6.7O8.6,600.0
Co23.67Fe7.14Ni43.08B13.85Si12.26,360.65
Co23Hf6,499.0
Co23Zr6,453.0
Co25Cu75,673.15
Co26Fe26Ta35B13,23.0
Co28Fe28Ni19Si13B12,627.0
Co28Fe28Ta30B14,69.0
Co2As0.15P0.85,70.0
Co2As0.6P0.4,120.0
Co2As0.94P0.06,70.0
Co2B,433.0
Co2C,465.0
Co2Cl(OH)3,10.0
Co2Cr(Ga0.5Si0.5),600.0
Co2Cr0.02Fe0.98Si,990.0
Co2Cr0.32Fe0.72Al0.97,850.0
Co2Cr0.5Fe0.5Al,910.0
Co2Cr0.63Fe0.41Al0.96,840.0
Co2Cr0.6Fe0.4Al,690.0
Co2Cr0.82Fe0.20Al0.96,588.0
Co2Cr1.03Al0.97,333.0
Co2CrAl,334.0
Co2CrGa,495.0
Co2Fe(Ga0.25Si0.75),1019.0
Co2Fe(Ga0.5Ge0.5),1080.0
Co2Fe(Ga0.5Si0.5),1059.0
Co2Fe(Ga0.75Si0.25),1075.0
Co2Fe0.2GeTi0.8,447.0
Co2Fe0.4GeTi0.6,640.0
Co2Fe0.5GaMn0.5,990.0
Co2Fe0.625V0.375Ge,790.0
Co2Fe0.6GeTi0.4,720.0
Co2Fe0.75V0.25Ge,820.0
Co2Fe0.8GeTi0.2,840.0
Co2Fe1.03Al0.99,850.0
Co2Fe1O4,450.0
Co2Fe3,1200.0
Co2Fe8Zr5,502.0
Co2FeAl,1183.0
Co2FeGa,1086.5
Co2FeGa0.5Ge0.5,1080.0
Co2FeGa0.5Si0.5,1097.0
Co2FeGe,1036.5
Co2FeGe0.25Si0.75,990.0
Co2FeIn,900.0
Co2FeO4,613.0
Co2FeSi,1026.5
Co2FeSi0.5Al0.5,1104.5
Co2FeSi0.5Ga0.5,1043.0
Co2FeSi0.5Ge0.5,963.0
Co2FeSi0.5In0.5,1080.0
Co2FeSi0.5Sn0.5,1046.0
Co2FeSn,1000.0
Co2Ga0.25Ge0.75Mn,895.0
Co2Ga0.5MnSn0.5,770.0
Co2GaHf,186.0
Co2GaMn,694.0
Co2GaTi,130.0
Co2GaV,352.0
Co2Ge,26.2
Co2Ge5Mn5Ni3,80.0
Co2Ge7U3,40.0
Co2GeMn,905.0
Co2GeTi,383.0
Co2HfSn,394.0
Co2K0.55Se2Tl0.45,80.0
Co2K0.5Se2Tl0.5,80.0
Co2K0.6Se2Tl0.4,79.0
Co2K0.8Se2Tl0.2,78.0
Co2KSe2,78.0
Co2Mg,321.0
Co2Mn0.95Bi0.05O4,160.0
Co2Mn0.9Bi0.1O4,158.0
Co2MnGa,694.0
Co2MnGa0.5Sn0.5,770.0
Co2MnGe,883.0
Co2MnO4,170.0
Co2MnSb0.8Sn0.2,645.0
Co2MnSi,990.5
Co2MnSn,823.0
Co2MnSn0.75Ti0.25,480.0
Co2MnTi,938.0
Co2NbGa,351.0
Co2NbSn,116.0
Co2Ni1O4,500.0
Co2O4Sn,41.0
Co2O4Ti,47.8
Co2O4V,159.0
Co2RuSi,491.0
Co2S2Tl,150.0
Co2SiO4,50.0
Co2SiTi,380.0
Co2SnTi,359.5
Co2SnV,95.0
Co2SnZr,448.0
Co2Te3,50.0
Co2TeO3Cl2,15.0
Co2Ti,59.0
Co2TiAl,135.0
Co2TiGa,128.0
Co2TiGe,391.0
Co2TiSi,360.0
Co2TiSn,365.5
Co2V2O7,11.39
Co2VGa,345.5
Co2VMn,690.0
Co2Zr1,120.0
Co2ZrAl,180.0
Co2ZrSn,454.0
Co30Cu10Pt60,708.15
Co30Fe30Ta25B15,133.0
Co33Fe67Ti100,39.2
Co33Ni33B34,500.0
Co34Fe16Zr25,96.0
Co35Fe65,1273.15
Co36Fe14Zr25,30.0
Co36Fe36Si3Al1B20Nb4,1060.0
Co36Fe36Si3Al1Nb4B20,731.0
Co36Fe36Si4B20Nb4,975.0
Co37Fe13Zr25,4.0
Co38.0Ni33.0Al29.0,280.0
Co38.5Ni33.5Al28.0,398.0
Co393Ti107,38.0
Co39Ni33Al28,375.0
Co3AlC,1100.0
Co3B,750.0
Co3C,519.0
Co3Cr1S8,335.0
Co3F15Mg2Rb5,25.0
Co3F30Ni7Rb10,109.0
Co3Fe12P5,670.0
Co3Fe17P10,423.0
Co3Fe2Th1,690.0
Co3Fe2Ti5,13.9
Co3Fe7Zr5,422.0
Co3Fe97,1079.0
Co3Ge10Mn10Ni7,186.5
Co3Ge20Mn20Ni17,186.5
Co3Hf,40.0
Co3In0.14S2Sn1.86,161.0
Co3In0.34S2Sn1.66,126.0
Co3In0.52S2Sn1.48,90.0
Co3In0.65S2Sn1.35,40.0
Co3In0.72S2Sn1.28,21.0
Co3N,650.0
Co3O8V2,10.0
Co3Pt1,1190.0
Co3S2Sn2,175.25
Co3Sb4U3,10.0
Co3Sn2S2,174.0
Co3V2O8,10.0
Co4(OH)7(DAE)0.5·3H2O,14.5
Co4.08Fe9.52Si3.4U2,570.0
Co40Fe22Ta5.5Hf2.5B30,387.0
Co40Fe22Ta8B30,418.5
Co40Fe60,1261.15
Co40Pt60,760.15
Co41Cr9S100,300.0
Co41Ni32Al27,340.0
Co45Ni5Cr25Al25,285.71
Co46Fe20Hf6.5B27.5,530.0
Co48Ni2Cr25Al25,293.98
Co49.8Cr28.9Al10.4Si10.9,413.0
Co49Ni17B34,500.0
Co49Ni1Cr25Al25,310.41
Co49Ni21Ga30,400.0
Co4Fe21,1203.0
Co4Fe6Zr5,275.0
Co4FeTh,560.0
Co4Ge7U3,21.5
Co4N,650.0
Co4Ni96,686.15
Co5(OH)6(C8H12O4)2,16.2
Co5(OH)8(O2CCC6H4CO2)·2H2O,40.0
Co5.3U,360.0
Co5.44Fe8.16Si3.4U2,576.0
Co50.2Cr27.2Al11.1Si11.5,462.0
Co50.6Cr23.0Al13.4Si13.0,540.0
Co50.7Cr24.8Al11.8Si12.7,499.0
Co50Cr22.6Al13.7Si13.9,564.0
Co50Cr24.6Al12.5Si12.9,531.0
Co50Cr25Al25,328.64
Co50Cr26.2Al11.1Si12.7,509.0
Co50Cu50,618.15
Co50Fe21Ti19Ta5B5,675.0
Co50Fe3V29Ga18,220.0
Co50Fe7V25Ga18,300.0
Co50Ni20FeGa29,450.0
Co50Ni22Ga28,360.0
Co50Ni50/Pt,523.15
Co51.2Cr27.4Al10.0Si11.4,434.0
Co51.8Cr26.0Al10.8Si11.4,459.0
Co51.9Cr23.6Al12.2Si12.3,503.0
Co51Fe15Hf6.5B27.5,527.0
Co52.9Cr27.3Al9.5Si10.3,345.0
Co52Fe625Rh625,480.0
Co53.0Cr22.1Al13.2Si11.7,468.0
Co53.2Cr21.1Al12.8Si12.9,403.0
Co53.2Cr25.0Al11.1Si10.7,504.0
Co53.7Cr21.8Al12.0Si12.5,457.0
Co53Mn25B10Si12,160.0
Co54.7Cr24.0Al10.9Si10.4,345.0
Co54.9Cr21.0Al11.9Si12.2,443.0
Co55.1Cr23.1Al11.2Si10.6,429.0
Co55.1Cr24.6Al10.7Si9.6,373.0
Co55.5Co3Ga41.5,103.0
Co55.5Cr3Ga41.5,57.0
Co55.5Cu3Ga41.5,86.0
Co55.5Fe3Ga41.5,175.0
Co56Fe16Zr8B20,600.0
Co57.33Fe4.7Cr13.4B13.02Si11.09Mo0.62,360.65
Co57Cr21Al11Si11,429.0
Co57Fe43Ti100,33.9
Co58.5Ga41.5,89.0
Co58Mn20B10Si12,296.0
Co59Fe12Cr7Si8B14,665.0
Co5Fe5Si2U,750.0
Co5Ge3,598.5
Co5ML/Ni5ML/Cu(100),880.0
Co5Th,480.0
Co5U,360.0
Co6.5Ru1.5Zn8Mn4,224.5
Co6.8Fe6.8Si3.4U2,592.0
Co60Ag40,500.0
Co60Fe40,1261.15
Co60Ga40,163.0
Co60Zr40,595.15
Co61.5Ga38.5,253.0
Co61Cr39S200,275.0
Co62Ge38,165.0
Co63.1B27Si9.9,300.0
Co63Fe8Cr7Si8B14,555.0
Co63Ge37,265.0
Co64.3Fe3.5W4.7Si16.5B11.0,475.15
Co65.25Fe4.5Si12.25B15Mo3,448.0
Co65.25Fe4.5Si12.25B15Nb3,453.0
"Co65.5Cr6.5(Si,B)28",263.0
Co65.5Fe3.5Cr3B10Si18,364.0
"Co65.5Fe6.5(Si,B)28",552.0
Co65.9Fe3.5W3.1Si16.5B11.0,513.15
Co65B24.4Si10.6,208.0
Co65B35,500.0
Co65Fe3.2Cr2.8B10Si19,321.0
Co65Fe3.8Cr2.2B11.5Si17.5,393.0
Co65Fe4Cr1Mo1B11.8Si17.2,399.0
Co65Fe5Mo2Si16B12,232.9
Co65Fe6Cr7Si8B14,515.0
Co65Mo10Si10B15,228.0
Co66.25Fe4.5Si12.25B15Mo2,480.0
Co66.25Fe4.5Si12.25B15Nb2,473.0
Co66.5Fe4Mo1.5B12Si16,413.0
Co66.7Fe3.1Cr3.2B12Si15,440.0
Co66.7Ge33.3,280.0
Co66.94Fe3.83Ni1.44B11.51Si14.59Mo1.69,613.0
Co66.94Fe3.83Ni1.44Mo1.69B11.51Si14.59,620.65
Co66Fe3.8Cr1.2B12Si17,449.0
Co66Fe3Cr6B15Si10,430.0
Co66Fe3Cr9B14Si8,425.0
Co66Fe4Mo0.5Ni0.5Si15.5B13.5,491.0
Co66Fe4Mo2B11.5Si16.5,523.15
Co66Fe4Mo2Si16B12,483.0
Co66Fe4Ni1B14Si15,478.15
Co66Ge34,265.0
Co66Hf6.5B27.5,315.0
Co66Nb9Cu1Si12B12,150.0
Co66Nb9Cu1Si12B12 (annealed at 590°C),69.8
Co66Zr34,645.15
Co67.25Fe4.5Si12.25B15Mo1,553.0
Co67.25Fe4.5Si12.25B15Nb1,543.0
Co67.8Fe3.2Cr7Si8B14,595.0
Co67Fe3.2Cr2.8B10Si17,388.0
Co67Fe3Cr3B11.5Si15.5,443.0
Co67Fe3Cr3B12Si15,434.0
Co67Fe4Cr7Si8B14,555.0
Co67Fe4Ni2Si15B12,545.15
Co68.15Fe4.35B12.5Si15,630.0
Co68.15Fe4.35Si12.5B15,599.65
Co68.1Fe4.4Si12.5B15,568.15
Co68.25Fe4.5Si12.25B15,588.0
"Co68.5Fe3.5(Si,B)28",516.0
"Co68.5Fe3.5Cr3(Si,B)28",416.0
Co68.5Fe4.0Si15.0B12.5,630.15
Co68.5Mo10Si10B11.5,310.0
Co68.6Fe3.9Mo3.0Si12.0B12.5,567.15
Co68Fe3.2Cr2.8B9Si17,393.0
Co68Fe4.5Si12.5B15,616.15
Co68Mn10B10Si12,663.15
Co69.0Fe4.0Ni1.0Mo2.0B12.0Si12.0,638.15
Co69B12Si12Fe4Mo2Ni1,638.15
"Co69Cr3(Si,B)28",368.0
Co69Fe2Cr7Si8B14,560.0
Co69Fe4Cr4Si12B11,340.0
Co69Fe7Si14B10,660.15
Co6O11Sr,25.0
Co70.3Fe4.7Si10B15,708.0
Co70.5Fe4.5Si15B10,500.0
Co70B30,650.0
Co70Fe4Ni2Si10B9Ti5,534.15
Co70Fe4Ni2Si10B9Zr5,560.15
Co70Fe4Ni2Si15B4Ti5,534.15
Co70Fe4Ni2Si15B4Zr5,534.15
Co70Fe4Ni2Si15B9,436.15
Co70Fe5Si10B15,693.15
Co70Ge30,850.0
Co70Mo10Si10B10,343.0
Co71Fe0Cr7Si8B14,515.0
Co71Fe5B11Si10Cr3,637.0
Co71Mo9P14B6,317.0
Co71Ti29,44.0
"Co72(Si,B)28",503.0
Co72.5Si12.5B15,361.5
Co72.5Si12.5B15/Fe77.5Si7.5B15,574.5
Co72Zr28,848.15
Co74Zr16Cr4Si3B3,600.0
Co74Zr18Fe8,785.0
Co75-Si10-B15,868.15
Co75Fe25,156.0
Co75P16B6Al3,630.0
Co76Mo18Ni6,1073.15
Co76Zr16Cr2Si3B3,625.0
Co78B11Si11,1025.0
Co78Zr16Si3B3,685.0
Co7Fe13,1210.0
Co7Fe3Zr5,74.0
Co7Hf,600.0
Co7Hf2,420.0
Co7Pd9993,1.55
Co7Zn7Mn6,212.25
Co7Zn8Mn5,220.0
Co8.16Fe5.44Si3.4U2,561.0
Co80Ag20,400.0
Co80B20,840.0
Co80Fe20/Al2O3,58.0
Co80Ge20,850.0
Co80Zr15Ti3B2,773.15
Co80Zr17Al1B2,723.15
Co80Zr17C1B2,755.15
Co80Zr17Cu1B2,732.15
Co80Zr17Ga1B2,725.15
Co80Zr17Si1B2,731.15
Co80Zr18B2,764.15
Co81.5B18.5,900.0
Co82Zr12Ti6,780.0
Co82Zr12V4B2,615.0
Co82Zr12V5B1,615.0
Co82Zr14Ti4,780.0
Co82Zr16Ti2,780.0
Co82Zr18,767.5
Co85(Al70Zr30)15,830.0
Co85Si5Fe3B3Mo2Ni2,638.0
Co9.52Fe4.08Si3.4U2,522.0
Co90B10,1050.0
Co90Cr10,1369.5
Co90Nb10Ta3,360.0
Co91Cr9S200,210.0
Co96Mn4,1388.0
Co9Ga10Mn30N1,223.0
Co:TiO2,400.0
CoCr0.5Rh1.5S4,50.0
CoCr1.5Fe0.5O4,175.0
CoCr1.65Rh0.35S4,200.0
CoCr1.6Fe0.4O4,160.0
CoCr1.7Fe0.3O4,106.0
CoCr1.8Fe0.2O4,98.0
CoCr1.9Fe0.1O4,108.5
CoCr2O4,97.0
CoCr2O4-δ,106.0
CoCr2S4,229.7
CoCrAl,16.0
CoCrCuFeNi,93.0
CoCrFeO4,340.0
CoCrInS4,200.0
CoF6H12O6Si,252.5
CoF6H12O6Zr,246.0
CoFe,1273.15
CoFe0.25CrAl,165.0
CoFe0.5CrAl,292.0
CoFe0.5O4Rh1.5,160.0
CoFe0.75CrAl,392.0
CoFe1.1Al0.9O4,442.0
CoFe1.2Al0.8O4,476.0
CoFe1.3Al0.7O4,518.0
CoFe1.4Al0.6O4,554.0
CoFe1.5Al0.5O4,582.0
CoFe1.5Ni0.5O4,400.0
CoFe1.6Al0.4O4,630.0
CoFe1.7Al0.3O4,672.0
CoFe1.7Ni0.3O4,400.0
CoFe1.8Al0.2O4,701.0
CoFe1.9Al0.1O4,754.0
CoFe2,1260.15
CoFe2Ga,1165.0
CoFe2Ge,925.0
CoFe2N,488.0
CoFe2O4,790.0
CoFe2O4-Ag35,480.0
CoFe2O4Zn,622.5
CoFe2Se4,88.0
CoFe2Si,1037.0
CoFeB,920.0
CoFeB/Pd,453.0
CoFeCrAl,460.0
CoFeMnSi,770.5
CoFeMnSn,390.0
CoFeO4Rh,355.0
CoFeP,425.0
CoFeSn,240.0
CoFeTaBO,400.0
CoFeTiSi,583.0
CoFeTiSn,213.5
CoGa,109.0
CoGa1.2Fe0.8O4,210.0
CoGa2Mn,154.0
CoGaMn2,718.0
CoGaU,47.5
CoGeMn,290.0
CoGeMn2,579.0
CoGeU,3.0
CoH20N2O14S2,6.5
CoIrMnAl,400.0
CoMn0.3Fe1.7O4,753.0
CoMn0.4Fe1.6O4,691.0
CoMn0.6Fe1.4O4,628.0
CoMn0.9Fe0.1Ge,294.0
CoMn0Fe2O4,798.0
CoMn2O4,636.5
CoMn2Pt,143.0
CoMn2Sb,485.0
CoMn2Sn,604.0
CoMnCrAl,380.0
CoMnGe,314.0
CoMnGe0.94Ga0.06B0.015,274.0
CoMnGe0.95Ga0.05,310.0
CoMnGe0.95Ga0.05B0.015,269.0
CoMnO3,392.5
CoMnP,583.0
CoMnSb,471.0
CoMnSn,276.25
CoMnSn0.90Cu0.10,158.5
CoMnSn0.92Cu0.08,155.1
CoMnSn0.94Cu0.06,150.3
CoMnSn0.96Cu0.04,149.0
CoMnSn0.98Cu0.02,145.5
CoMnVGa,100.0
CoNb0.05SnTi0.95,141.0
CoNb0.15SnTi0.85,155.0
CoNb0.2Mn0.8Sb,470.0
CoNb0.3SnTi0.7,120.0
CoNb0.4Mn0.6Sb,465.0
CoNb0.5SnTi0.5,112.0
CoNb0.65SnTi0.35,91.0
CoNb0.6Mn0.4Sb,328.5
CoNb0.75SnTi0.25,23.0
CoNb0.85SnTi0.15,17.0
CoNi,1040.0
CoNi/Pt,523.15
CoO/Ni80Fe20,630.0
CoO3Sr,230.0
CoO4V2,147.5
CoPO4,45.0
CoPd/Pd,383.15
CoPt,826.5
CoPt3,537.825
CoRe2O6,32.375
CoRh2Sb,450.0
CoRh2Sn,444.0
CoRuFeGe,833.0
CoRuFeSi,867.0
CoRuMnGe,560.0
CoRuMnSi,780.0
CoRuVAl,168.0
CoRuVGa,150.0
CoS1.75Se0.25,28.5
CoS1.84Se0.16,67.0
CoS1.8Se0.2,42.0
CoS1.97,122.0
CoS1.9Se0.1,94.0
CoS2,121.315
CoSbTi,900.0
CoSbV,58.0
CoSi,100.0
CoSi0.70Al0.30,320.0
CoSi3U2,10.0
CoSnTi,135.0
CoSnU,84.0
CoTiSb,900.0
CoTiSn,135.0
CoV0.4Mn0.6Sb,480.0
CoV0.65Mn0.35Sb,80.0
CoVMnAl,48.0
CoVSb,20.0
CoX,1400.0
Co_xTi6Sn5 (x=0.1),150.0
Co₂As,30.0
Co₂CrGa,495.0
Co₂FeAl,1200.0
Co₂FeGa,1100.0
Co₂FeGe,1073.0
Co₂FeSi,1100.0
Co₂HfSn,423.0
Co₂MnAl,697.0
Co₂MnGa,695.0
Co₂MnGe,905.0
Co₂MnSb,600.0
Co₂MnSi,985.0
Co₂MnSn,829.0
Co₂MnTi,900.0
Co₂NbAl,383.0
Co₂NbGa,351.0
Co₂TaAl,260.0
Co₂TiGe,380.0
Co₂TiSi,380.0
Co₂TiSn,350.0
Co₂ZrSn,465.0
Cr-doped ZnTe (Bulk),273.0
Cr0.1CuRh1.9Se4,5.0
Cr0.25CuS4V1.75,8.0
Cr0.25Ni0.75,340.0
Cr0.2GaGeMn0.8,477.0
Cr0.33NbS2,129.58
Cr0.33NbSe2,82.0
Cr0.34Fe0.66NH4(HPO4)2,17.9
Cr0.4CuRh1.6Se4,50.0
Cr0.51Mn0.49Sb,390.0
Cr0.5Fe0.5,295.0
Cr0.5Fe1.5MnO4,485.0
Cr0.5Ti0.5_5S6,70.0
Cr0.5V0.5I3,55.0
Cr0.67Te,349.5
Cr0.718Te,175.0
Cr0.7Mn0.3Sb,255.0
Cr0.7Ti0.3_5S6,150.0
Cr0.82Mn0.18Ge,13.0
Cr0.8O2V0.2,114.0
Cr0.927Te,290.0
Cr0.92Te,613.15
Cr0.94Ti0.06O2,625.15
Cr0.95Cu0.05AlGe,108.0
Cr0.95Fe0.05AlGe,115.6
Cr0.95Mn0.05AlGe,166.5
Cr0.95Ni0.05AlGe,133.0
Cr0.95Ti0.05AlGe,62.8
Cr0.95V0.05AlGe,77.0
Cr0.99Ti0.01O2,643.15
Cr0.9O2V0.1,260.0
Cr0.9Ti0.1_5S6,248.0
Cr1,0.0
Cr1.25CuS4V0.75,46.0
Cr1.27(Te0.75Se0.25)2,64.0
Cr1.32(Te0.75Se0.25)2,56.0
Cr1.36(Te0.75Se0.25)2,82.0
Cr1.5CuRh0.5Se4,350.0
Cr1.5Fe0.5MnO4,232.0
Cr1.75CuS4V0.25,267.0
Cr1.7In0.3MnS4,36.0
Cr1.8In0.2MnS4,48.0
Cr1.9266Mn0.0734AlC,4.0
Cr1.9622Mn0.0378AlC,4.0
Cr1.9792Mn0.0208AlC,4.0
Cr1/3NbS2,130.0
Cr10Fe10H33Zr10,44.0
Cr10Fe4Ni1O20,138.0
Cr11Ge19,89.5
Cr11Pt39,337.5
Cr15Ni25,175.0
Cr19O40V1,381.5
Cr1Cu1Mn1O4,45.0
Cr1Cu5Rh9Se20,15.0
Cr1Fe1Zr2,30.0
Cr1Fe2O4,430.0
Cr1Fe3,1083.0
Cr1Fe4Zr5,160.0
Cr1Ge2,99.0
Cr1Mn1O4,250.0
Cr1Mn2O4,65.0
Cr1Ni1O2,389.0
Cr1O6Re1Sr2,635.0
Cr1Pt3,458.0
Cr1S1,303.0
Cr2.2Ni97.8,518.15
Cr2.8Co0.2Si,320.0
Cr2.9Co0.1Si,320.0
Cr20Fe9Ni1O40,183.0
Cr243Fe257,9.0
Cr25.2Fe24.8Ni25.5Mn24.5,205.0
Cr2CoAl,385.25
Cr2CoGa,310.0
Cr2Cu1O4,134.0
Cr2CuITe3,281.0
Cr2CuO4,122.0
Cr2CuS0.5Se3.5,406.0
Cr2CuS1.5Se2.5,370.0
Cr2CuS2.5Se1.5,350.0
Cr2CuS2Se2,358.0
Cr2CuS3Se,310.0
Cr2CuS4,375.0
Cr2CuSSe3,392.0
Cr2CuSe4,438.0
Cr2CuTe4,336.8
Cr2CuTe5,190.0
Cr2Fe13O20,763.0
Cr2FeO4,84.0
Cr2FeS4,173.5
Cr2GeC,0.0
Cr2HgS4,36.0
Cr2HgSe4,110.0
Cr2MnO4,43.0
Cr2MnS4,70.5
Cr2NiO4,65.0
Cr2PbS4,138.0
Cr2PbSe4,194.0
Cr2Pt3,990.0
Cr2PuSi2,81.0
Cr2S3,120.0
Cr2S4Sn,100.0
Cr2S4Sr,75.0
Cr2Sb1Te1,220.0
Cr2Se4Sr,150.0
Cr2Se4Zn,129.5
Cr2Si2Te6,33.0
Cr2Te3,183.0
Cr2Te4Ti,214.0
Cr33Nb100Se200,105.0
Cr33Nb50S100,65.0
Cr33S200Ta100,170.0
Cr33Se100Ta50,120.0
Cr3F14Na5,18.0
Cr3Fe,167.2
Cr3Fe12Se20,330.0
Cr3Fe1Sb4,80.0
Cr3Fe3S8,302.0
Cr3Fe3Se8,220.0
Cr3Pt7,675.0
Cr3Se4,70.0
Cr3Te4,325.0
Cr4.5Ti0.5Te8,129.0
Cr48Te52,342.0
Cr4Cu1Fe1S8,357.5
Cr4Cu2Te7,305.0
Cr4Fe1,81.0
Cr4Fe16H31Zr10,208.0
Cr4PtGa17,58.0
Cr4Sb1Te3,290.0
Cr4TiTe8,74.0
Cr5.28(Te0.75Se0.25)8,16.0
Cr5.44(Te0.75Se0.25)8,72.0
Cr52Fe625Rh625,484.0
Cr5CsTe8,125.0
Cr5Cu5Rh3Se20Sn2,140.0
Cr5KTe8,250.0
Cr5RbTe8,120.0
Cr5S6,303.0
Cr5Te6,327.0
Cr5Te8,190.0
Cr60Fe20Mn20,100.0
Cr69Fe10Mn9,125.0
Cr6Fe9O20,273.0
Cr70Fe30,160.0
Cr71Fe12Mn13,40.0
Cr72Fe13Mn9,103.0
Cr73Fe14Mn11,35.0
Cr75Fe16Mn9,55.0
Cr75Fe25,87.0
Cr77Fe18Mn7,68.0
Cr78Fe13Mn9,30.0
Cr79Fe20Mn5,90.0
Cr7Pt13,860.0
Cr7Se4Te4,140.0
Cr7Te8,350.0
Cr81Fe10Mn9,30.0
Cr84Re16V10.4,26.0
Cr84Re16V10.9,25.0
Cr84Re16V12.4,23.0
Cr84Re16V4.4,352.0
Cr84Re16V5.7,325.0
Cr84Re16V6.9,257.0
Cr84Re16V8.5,197.0
Cr87Fe113,47.0
Cr8Cu4Te17,270.0
Cr9Pd71Si20,60.0
CrAlGe,80.0
CrAs,400.0
CrBr3,32.75
CrCoNi,4.0
CrCoNiFe,120.0
CrCoNiFeMn,20.0
CrCuRhSe4,220.0
CrF5Ti,26.0
CrF5V,40.0
CrF7Na2Ni,4.0
CrFe-OPy,15.0
CrFe2Ga,353.0
CrFe2Se4,320.0
CrFe2Si,450.0
CrFeAs,45.0
CrFeMnO4,375.0
CrFeRuSi,310.0
CrGa2Sb2,345.0
CrGeTe3,61.0
CrI3,61.0
CrMn0.06I3,57.8
CrMn2O4,569.0
CrMn6,10.0
CrNb3S6,129.58
CrNb4Se8,79.0
CrNi6,6.0
CrNiP,141.775
CrO2,395.0
CrO6OsSr2,725.0
CrRuAs,164.0
CrS2Tl,90.0
CrS3U,137.0
CrSb,300.0
CrSbSe3,72.0
CrSe2Tl,105.0
CrSiTe3,33.0
CrTe,340.0
CrTe0.6Sb0.4,250.0
CrTe0.80Sb0.20,287.2
CrTe0.90Sb0.10,296.4
CrTe0.90Se0.10,298.2
CrTe0.92Se0.08,310.0
CrTe0.94Se0.06,317.1
CrTe0.96Se0.04,329.1
CrTe0.98Se0.02,329.0
CrTe2,312.5
Cs1,0.0
Cs1F3Fe1,60.0
Cs1F3Ni1,120.5
Cs2Cr2U6Se15,84.0
Cs2TCNQ3,420.0
CsCl,5.0
CsMg4Mn6O15,165.0
CsNiCr,90.0
Cu(Cr0.20Ti0.80)2S4,257.0
Cu(Cr0.35Ti0.65)2S4,163.0
Cu(Cr0.40Ti0.60)2S4,153.0
Cu(Cr0.42Ti0.58)2S4,55.0
Cu(Cr0.45Ti0.55)2S4,20.0
Cu(Cr0.47Ti0.53)2S4,9.3
Cu(Cr0.85Fe0.15)O2,572.0
Cu(Cr0.85Mn0.15)O2,285.0
Cu(Cr0.94Fe0.06)O2,193.0
Cu(Cr0.95Fe0.05)O2,550.0
Cu(Cr0.95Mn0.05)O2,276.0
Cu(en)(H2O)2SO4,0.9
Cu-52%Ni,59.5
Cu-doped GaN,400.0
Cu-doped TiO2,273.0
Cu-doped ZnS,300.0
Cu-implanted ZnO,300.0
Cu0.00Zn1.00Fe2O4,480.0
Cu0.05Ga0.95CFe3,546.0
Cu0.1Ga0.9CFe3,546.0
Cu0.1Mn0.9Cr2S4,386.0
Cu0.25Zn0.75Fe2O4,560.6
Cu0.2Mn0.8Cr2S4,398.0
Cu0.2Zn0.2Ni0.6Fe2O4,497.0
Cu0.2Zn0.8Fe2O4,140.0
Cu0.35Cd0.2Ni0.45Fe1.75O4,751.15
Cu0.3Cd0.2Ni0.5Fe1.5O4,782.15
Cu0.3Fe0.7,505.0
Cu0.3Zn0.7Fe2O4,272.0
Cu0.47Ni0.53,60.0
Cu0.4Cd0.2Ni0.4Fe2O4,680.15
Cu0.4Zn0.2Ni0.4Fe2O4,483.0
Cu0.50Zn0.50Fe2O4,542.5
Cu0.5Fe0.5Cr2S4,345.0
Cu0.5Ni0.5,175.0
Cu0.5Ni0.5Fe2O4,823.0
Cu0.5Zn0.5Fe2O4,542.5
Cu0.5Zn0.5Ga0.3Fe1.7O4,309.0
Cu0.6Mn2.4Ge2,316.0
Cu0.6Zn0.2Ni0.2Fe2O4,466.0
Cu0.6Zn0.4Ga0.3Fe1.7O4,333.0
Cu0.72Ni0.28,333.0
Cu0.73Ni0.27(HSeO3)2,31.0
Cu0.75Zn0.25Fe2O4,544.5
Cu0.78Co0.1Cr2.2Se4,362.0
Cu0.7Cd0.3Fe2O4,780.0
Cu0.7Zn0.3Ga0.3Fe1.7O4,373.0
Cu0.80Mn0.20O,90.0
Cu0.85Mn0.15O,90.0
Cu0.85Ni0.15MnSb,160.0
Cu0.87Co0.06Cr2.3Se4,350.0
Cu0.8Zn0.2Fe2O4,448.0
Cu0.8Zn0.2Ga0.3Fe1.7O4,402.0
Cu0.90Mn0.10O,90.0
Cu0.92Ni0.08O,330.0
Cu0.93Mn0.07O,90.0
Cu0.94Fe0.06CrO2,176.0
Cu0.95Mn0.05O,90.0
Cu0.95Ni0.05O,330.0
Cu0.97Ni0.03O,330.0
Cu0.98Cr1.66Sb0.38Se4.08,71.5
Cu0.99Cr1.70Sb0.42Se4.04,74.0
Cu0.99Cr1.73Sb0.36Se4.05,69.5
Cu0.99Cr1.85Sb0.30Se4.03,70.5
Cu0.9Ni0.1Cr2O4,130.0
Cu0.9Sb2U,113.0
Cu0.9Zn0.1Ga0.3Fe1.7O4,433.0
Cu1,0.0
Cu1.0-3xFe2.0MoxO4.0,653.0
Cu1.00Cr1.64Sb0.33Se3.99,68.0
Cu1.00Zn0.00Fe2O4,538.5
Cu1.01Cr1.53Sb0.48Se3.99,72.5
Cu1.09Ni0.91(HSeO3)2Cl2.4H2O,16.0
Cu1.0Cr2Te4,324.0
Cu1.0Fe2.0-2xMoxO4.0,653.0
Cu1.1Co0.11Cr2.0Se4,310.0
Cu1.1Cr2Te4,288.0
Cu1.1Ge0.1Fe1.8O4,688.0
Cu1.1Ti0.1Fe1.8O4,688.0
Cu1.25Cr1.25Zr0.75Se4,125.0
Cu1.28Co0.23Cr2.09Se4,66.7
Cu1.2Cr2Te4,278.0
Cu1.38Ni0.62(HSeO3)2Cl2.4H2O,18.8
Cu1.4Cr2Te4,194.0
