Repository: MaMMoS-project/ML-models

# Predicting experimental Curie temperatures from compound embeddings

This pipeline trains machine learning models that predict experimental Curie temperatures
(Tc_exp, in Kelvin) directly from stoichiometric compound embeddings — without any
simulated Tc values or data augmentation.

## Pipeline overview

```mermaid
graph TD

    %% === Cluster 0: Process TC Data ===
    subgraph cluster_0["0. Process TC Data"]
        direction TB
        A0["data/curated/*_experimental.csv"] --> B0[src/process_tc_data.py]
        B0 --> A[preprocessed_data/*.csv]
    end

    %% === Cluster 1: Create Embeddings ===
    subgraph cluster_1["1. Create Embeddings"]
        direction TB

File: compound-to-tc/compound-to-experimental-tc/preprocessed_data/Experimental_Tc_all.csv (part 1 of 8)
composition,Tc_exp
A1Q1073Mn39.5Al3Ni48Sn9.5W1,249.5
A1Q1173Mn39.5Al3Ni48Sn9.5W1,254.5
A1Q873Mn39.5Al3Ni48Sn9.5W1,248.5
A1Q973Mn39.5Al3Ni48Sn9.5W1,249.5
A2CuHCBr4,3.98
A2CuPCCl4,4.8
A573Mn39.5Al3Ni48Sn9.5,259.5
Ag,0.0
AgI,535.5
Al,0.0
Al(Co2Ni)3,1012.15
Al(CoNi)2,992.15
Al(FeB)2,283.0
Al(FeO2)2,590.0
Al0.01Zn0.94Fe0.04O1,300.0
Al0.01Zn0.96Fe0.03O1,300.0
Al0.02Sn0.98O2,300.0
Al0.02Zn0.96Ag0.02O1,273.0
Al0.02Zn0.96Cu0.02O1,273.0
Al0.02Zn0.9795Ag0.0005O1,273.0
Al0.02Zn0.9795Cu0.0005O1,273.0
Al0.03Fe0.37Ni0.38B0.06P0.16,482.0
Al0.03Fe0.75B0.06P0.16,630.0
Al0.03Zn0.92Fe0.05O1,300.0
Al0.04Sn0.96O2,300.0
Al0.04Zn0.81Ni0.15O1,400.0
Al0.06Sn0.94O2,300.0
Al0.06Zn0.83Ni0.11O1,400.0
Al0.06Zn0.87Ni0.07O1,400.0
Al0.1Fe1.9Co1O4,754.0
Al0.1Sn0.9O2,300.0
Al0.1Zn0.3Fe1.9Ni0.7O4,667.0
Al0.229Ni0.771,168.5
Al0.245Ni0.755,48.0
Al0.248Ni0.752,50.2
Al0.2Cr0.1Fe1.7Ni1O4,800.0
Al0.2Cr1.8Ni1O4,65.0
Al0.2Fe1.8Co0.5Cu0.5O4,583.0
Al0.2Fe1.8Co1O4,737.0
Al0.2Zn0.3Fe1.8Ni0.7O4,651.0
Al0.2Zn0.5Fe1.8Ni0.5O4,661.0
Al0.3Co1Si0.7,320.0
Al0.3Cr1.7Ni1O4,45.0
Al0.3Fe1.7Co1O4,672.0
Al0.3Zn0.3Fe1.7Ni0.7O4,626.0
Al0.44Fe2.56O4,773.15
Al0.4Cr0.2Fe1.4Ni1O4,730.0
Al0.4Fe1.6Co0.5Cu0.5O4,548.0
Al0.4Fe1.6Co1O4,630.0
Al0.4Zn0.3Fe1.6Ni0.7O4,606.0
Al0.4Zn0.5Fe1.6Ni0.5O4,657.0
Al0.5Fe1.5Co1O4,582.0
Al0.5Fe1.5Ni1O4,883.0
Al0.5Fe1Co2Si0.5,1107.0
Al0.5V1.1Fe2.4,118.0
Al0.5V1Fe2.5,129.0
Al0.5Zn0.3Fe1.5Ni0.7O4,590.0
Al0.66Co1.34O4,7.45
Al0.6Co20Cu20,837.35
Al0.6Co30Cu10,843.85
Al0.6Cr0.3Fe1.1Ni1O4,660.0
Al0.6Fe0.2Ni0.2,853.15
Al0.6Fe1.4Co0.5Cu0.5O4,538.0
Al0.6Fe1.4Co1O4,554.0
Al0.6Ga0.6Fe0.8Cu1O4,390.0
Al0.6Zn0.3Fe1.4Ni0.7O4,561.0
Al0.6Zn0.5Fe1.4Ni0.5O4,653.0
Al0.7Fe1.3Co1O4,518.0
Al0.7Fe2Si0.3B2,306.0
Al0.8Co1.2O4,6.45
Al0.8Cr0.4Fe0.8Ni1O4,600.0
Al0.8Fe1.2Co0.5Cu0.5O4,513.0
Al0.8Fe1.2Co1O4,476.0
Al0.8Fe2Si0.2B2,306.0
Al0.8Ga0.2Fe2B2,304.0
Al0.8Zn0.5Fe1.2Ni0.5O4,650.0
Al0.94Cr0.06N1,340.0
Al0.96Cr0.63Fe0.41Co2,840.0
Al0.96Cr0.82Fe0.2Co2,588.0
Al0.97Cr0.32Fe0.72Co2,850.0
Al0.97Cr1.03Co2,333.0
Al0.99951Zn0.00049N1,300.0
Al0.99975Zn0.00025N1,300.0
Al0.99982Zn0.00018N1,300.0
Al0.99Fe1.03Co2,850.0
Al0.9Fe1.1Co1O4,442.0
Al0.9Fe2Ge0.1B2,300.9
Al0.9Fe2Si0.1B2,294.0
Al0.9Ga0.1Fe2B2,300.0
Al1.05Fe2Si0.15B2,300.0
Al1.07Co0.93O4,6.1
Al1.1Fe2B2,275.0
Al1.2Cr0.6Fe0.2Ni1O4,350.0
Al1.2Fe1.8Ni0.2B2,291.0
Al1.2Fe1.9Ni0.1B2,288.0
Al1.2Fe2B1.8C0.2,305.0
Al1.2Fe2B2,284.0
Al1.2Zn0.5Fe0.8Ni0.5O4,647.0
Al1.4Zn0.5Fe0.6Ni0.5O4,643.0
Al1.5Fe0.5Ni1O4,823.0
Al1.6Zn0.5Fe0.4Ni0.5O4,641.0
Al1.75V0.25Fe1Co1Ni1,456.0
Al1.7Fe72.9Si7.5Cu1.7B6Mo10.2,584.0
Al1.8Zn0.5Fe0.2Ni0.5O4,638.0
Al10.4Cr28.9Co49.8Si10.9,413.0
Al10.7Cr24.6Co55.1Si9.6,373.0
Al10.8Cr26Co51.8Si11.4,459.0
Al10.9Cr24Co54.7Si10.4,345.0
Al10Co11Ni29,967.15
Al10Cr27.4Co51.2Si11.4,434.0
Al11.1Cr25Co53.2Si10.7,504.0
Al11.1Cr26.2Co50Si12.7,509.0
Al11.1Cr27.2Co50.2Si11.5,462.0
Al11.2Cr23.1Co55.1Si10.6,429.0
Al11.8Cr24.8Co50.7Si12.7,499.0
Al11.9Cr21Co54.9Si12.2,443.0
Al11Cr21Co57Si11,429.0
Al11Fe39,907.0
Al12.2Cr23.6Co51.9Si12.3,503.0
Al12.5Cr24.6Co50Si12.9,531.0
Al12.8Cr21.1Co53.2Si12.9,403.0
Al12Co49Ni39,1028.15
Al12Cr21.8Co53.7Si12.5,457.0
Al13.2Cr22.1Co53Si11.7,468.0
Al13.4Cr23Co50.6Si13,540.0
Al13.7Cr22.6Co50Si13.9,564.0
Al13Fe3Cu4,900.0
Al19.6Cr20.1Fe20.4Co20.3Ni19.8,913.15
Al19Fe81,826.575
Al1Co1.28Ni1.17,269.0
Al1Cr0.5Fe0.5Co2,910.0
Al1Cr0.5Fe0.5Ni1O4,480.0
Al1Cr0.6Fe0.4Co2,690.0
Al1Cr0.95Cu0.05Ge1,108.0
Al1Cr0.95Fe0.05Ge1,115.6
Al1Cr0.95Ni0.05Ge1,133.0
Al1Cr0.9Fe2.1,250.0
Al1Cr1.2Co1.8,324.0
Al1Cr1.4Co1.6,302.0
Al1Cr1.6Co1.4,240.0
Al1Cr1.8Co1.2,134.0
Al1Cr1Co1.25,213.0
Al1Cr1Co1.5,320.0
Al1Cr1Co1.75,332.0
Al1Cr1Fe0.25Co1,165.0
Al1Cr1Fe0.5Co1,292.0
Al1Cr1Fe0.75Co1,392.0
Al1Fe0.18Ni2.82,198.12
Al1Fe0.36Ni2.64,302.2
Al1Fe1Co0.5Cu0.5O4,508.0
Al1Fe3C1.1,292.0
Al1Fe3Ru0.25,848.15
Al1Fe73.5Cu1Si12.5B9Mo3,609.0
Al1V0.05Cr0.95Ge1,77.0
Al1V0.18Fe2.82,400.0
Al1V0.33Fe2.67,0.0
Al1Zn0.5Fe1Ni0.5O4,648.0
Al23Fe77,743.15
Al23Fe77O150,810.0
Al23Ni77,86.0
Al25.5Fe0.2Ni74.5,46.0
Al25.5Fe0.5Ni74.5,70.0
Al25.5Fe1Ni74.5,47.5
Al25Cr25(Co24Ni)2,293.98
Al25Cr25Co49Ni,310.41
Al27Co41Ni32,340.0
Al28(Co13Ni11)3,375.0
Al28Co38.5Ni33.5,398.0
Al29Co35Ni36,300.0
Al29Co36Ni35,300.0
Al29Co37Ni34,300.0
Al29Co38Ni33,290.0
Al29Co39Ni32,300.0
Al2Co3Ni5,989.15
Al2Co5Ni3,997.15
Al2Cr2.3Fe68.2Co3Si3.3B5.5P8.7C7,590.0
Al2Cr2.3Fe71.2Si3.3B5.5P8.7C7,578.0
Al2Fe37Si2SnB2(PC)3,571.0
Al2Fe37Si2SnB2P5C,571.0
Al2Fe3Ni5,500.0
Al2FeO4,9.5
Al2Ga,176.0
Al2GaFe37Si2(BP3)2,737.0
Al2Zn0.5Ni0.5O4,635.0
Al3(Co10B3)2,409.0
Al3(CoB3)2,406.0
Al3(FeCo)7,1254.0
Al3Co2Ni15,606.15
Al3Co3Ni4,968.15
Al3Co4Ni3,1014.15
Al3Co5Ni2,1002.15
Al3Co75(B3P8)2,630.0
Al3Cr2(FeCo)6,1052.0
Al3Fe2Ni5,500.0
Al3Fe4(Co8B3)2,623.0
Al3Fe7,674.0
Al3Fe8(Co2B)6,815.0
Al3Fe8(Ni2B)6,285.0
Al48.7Fe51.3,180.0
Al4Co35Ni61,987.15
Al4Ga23Fe19Ni54,285.0
Al5Co14Ni,1065.15
Al5Cr5Co9Ni,285.71
Al5Fe75B4P11C5,600.0
Al5Ga2Fe17Co52CuSi3(BP)10,373.0
Al5Ga2Fe29Co40Cu2Si3B9P10,463.0
Al5Ga2Fe43Co26Cu3Si3(B4P5)2,526.0
Al5Ga2Fe56Co14Cu4Si3(B3P5)2,554.0
Al5Ga2Fe5Co63Si3(B6P5)2,328.0
Al5Ga2Fe70Cu5Si3(BP2)5,568.0
Al5Ga2Fe73B4P11C5,585.0
Al5Ga5Fe70B4P11C5,600.0
Al6Cr37Fe24(Co7Ni4)3,913.15
Al6Ni19,72.0
Al7Fe43,1012.15
Al8Fe17,625.0
Al9.5Cr27.3Co52.9Si10.3,345.0
AlCo3C,1100.0
AlCo3Ni,991.15
AlCo4Ni5,967.15
AlCo5Ni,1123.15
AlCo5Ni4,994.15
AlCo7Ni2,1072.15
AlCoNi2,995.15
AlCr2C,73.0
AlCr2Co,750.0
AlCrCo,18.0
AlCrCo2,331.32
AlCrCoCu,204.0
AlCrFe2,260.0
AlCrFeCo,460.0
AlCrFeCoCuNi,330.0
AlCrFeCoNi,696.65
AlCrGe,80.0
AlCrNi2,140.0
AlFe,693.25
AlFe19SiBP3,738.0
AlFe2Co,830.0
AlFe2Cu,875.0
AlFe2Ni,965.0
AlFe3,623.075
AlFe3N,770.0
AlFe4,943.65
AlFe9,1018.0
AlFeCo2,1141.5
AlFeCoCuNi,884.5
AlFeCoO4,420.0
AlFeCoSiNi,535.0
AlFeNi2,500.0
AlFeNiO4,666.395
AlFeO3,282.5
AlNi3,45.959999999999994
AlNi3C,220.0
AlVCo2,310.0
AlVCoRu,168.0
AlVCu2,210.0
AlVFe2,7.0
AlVFeCoNi,155.0
Am,0.0
AmFe2,544.0
Annealed1Mn0.5Fe2Sn0.5O4,790.0
As,0.0
Au,0.0
B,0.0
B(HO)3,62.0
Ba,0.0
Ba(CrSe2)2,125.0
Ba(Fe2O3)9,728.0
Ba(FeO2)2,707.5
Ba(FeSb3)4,0.35
Ba(Sb3Os)4,0.35
Ba(Sb3Ru)4,0.35
Ba0.017Ca0.483La0.45Eu0.05Mn1O3,90.0
Ba0.01Sr0.32La0.2211Sm0.4489Mn1O3,178.0
Ba0.025Ca0.275La0.7Mn1O3,258.0
Ba0.02La0.98Mn1O3,177.0
Ba0.034Ca0.466La0.4Eu0.1Mn1O3,85.0
Ba0.03Sr0.3La0.2211Sm0.4489Mn1O3,163.0
Ba0.04La0.96Mn1O3,180.0
Ba0.054Sr0.08Ca0.066La0.5Mn1Bi0.3O3,140.0
Ba0.054Sr0.08Ca0.066La0.7Mn1Bi0.1O3,290.0
Ba0.054Sr0.08Ca0.066La0.8Mn1O3,315.0
Ba0.05Ca0.15La0.8Mn1O3,219.0
Ba0.05Ca0.25La0.7Mn1O3,262.5
Ba0.05La0.9Mn1O3,230.0
Ba0.05La1.95Cu1Sn1O6,174.0
Ba0.05Sr0.45Pr0.5Mn1O3,250.0
Ba0.06Sr0.27La0.2211Sm0.4489Mn1O3,142.0
Ba0.075Ca0.225La0.7Mn1O3,268.0
Ba0.08La0.92Mn1O3,200.0
Ba0.09Sr0.24La0.2211Sm0.4489Mn1O3,125.0
Ba0.11Sr0.11Ca0.11Nd0.67Mn1O3,120.0
Ba0.11Sr0.22La0.67Mn0.8Fe0.2O3,94.0
Ba0.11Sr0.22La0.67Mn0.9Fe0.1O3,268.0
Ba0.11Sr0.22La0.67Mn1O3,360.0
Ba0.133Sr0.133Ca0.133Nd0.6Mn1O3,145.0
Ba0.15Ca0.05La0.8Mn1O3,268.0
Ba0.15Ca0.15Pr0.7Mn1O3,117.0
Ba0.15Fe1Bi0.85O3,1189.0
Ba0.15La0.7Co1Pb0.15O3,200.0
Ba0.15La0.85Mn1O3,231.0
Ba0.15La1.85Cu1Sn1O6,142.0
Ba0.15Nd0.85Mn1O3,107.0
Ba0.15Sr0.15La0.65Nd0.05Mn1O3,327.0
Ba0.16Sr0.14Pr0.7Mn1O3,202.0
Ba0.18La0.7Co1Pb0.12O3,200.0
Ba0.19Ca0.12La0.69Mn1O3,245.0
Ba0.1Ca0.1La0.8Mn0.85Co0.15O3,184.0
Ba0.1Ca0.1La0.8Mn0.8Co0.2O3,174.0
Ba0.1Ca0.1La0.8Mn0.95Co0.05O3,221.0
Ba0.1Ca0.1La0.8Mn0.97Fe0.03O3,281.0
Ba0.1Ca0.1La0.8Mn0.9Co0.1O3,214.0
Ba0.1Ca0.1La0.8Mn1O3,272.0
Ba0.1Ca0.22La0.68Mn1O3,225.0
Ba0.1Ca0.2La0.7Mn0.9Ru0.1O3,190.0
Ba0.1Ca0.2La0.7Mn1O3,281.0
Ba0.1Ca0.3La0.6Co1O3,220.0
Ba0.1Er0.1Cr0.02Fe0.96Co0.02Bi0.8O3,574.0
Ba0.1Eu0.9Ti1O3,5.6
Ba0.1Gd0.9Co1O3,270.0
Ba0.1La0.75Mn1Ag0.15O3,315.0
Ba0.1La0.85Mn1Bi0.05O3,219.0
Ba0.1La0.85Mn1O3,230.0
Ba0.1La0.8Mn1Bi0.1O3,233.0
Ba0.1La0.9Mn0.95O3,230.0
Ba0.1La0.9Mn0.99Cr0.01O3,225.0
Ba0.1La0.9Mn0.9Cr0.1O3,216.0
Ba0.1La0.9Mn1O3,220.0
Ba0.1La1.9Cu1Sn1O6,154.0
Ba0.1Na0.15La0.75Mn1O3,233.0
Ba0.1Sr0.1Ca0.1La0.7Mn1O3,323.0
Ba0.1Sr0.2La0.65Nd0.05Mn1O3,335.0
Ba0.1Sr0.4La0.5Mn1O3,305.0
Ba0.1Sr1.85Gd0.05Fe1Mo1O6,357.0
Ba0.21La0.7Co1Pb0.09O3,200.0
Ba0.22Sr0.11La0.67Mn0.7Fe0.3O3,80.0
Ba0.22Sr0.11La0.67Mn0.8Fe0.2O3,130.0
Ba0.22Sr0.11La0.67Mn0.9Fe0.1O3,190.0
Ba0.22Sr0.11La0.67Mn1O3,344.5
Ba0.22Sr0.11La0.67Ti0.1Mn0.9O3,267.0
Ba0.22Sr0.11Pr0.67Mn0.85Fe0.15O3,56.0
Ba0.22Sr0.11Pr0.67Mn0.95Fe0.05O3,134.0
Ba0.22Sr0.11Pr0.67Mn0.9Fe0.1O3,74.0
Ba0.22Sr0.11Pr0.67Mn1O3,216.0
Ba0.23Ca0.1La0.52Y0.15Mn1O3,289.0
Ba0.23Ca0.1La0.57Y0.1Mn1O3,300.0
Ba0.23Ca0.1La0.62Y0.05Mn1O3,321.0
Ba0.23Ca0.1La0.67Mn1O3,325.0
Ba0.23La0.67Mn1O3,320.0
Ba0.23Nd0.77Mn1O3,124.0
Ba0.23Sr0.07Nd0.7Mn1O3,100.0
Ba0.24Ca0.06La0.7Mn1O3,320.0
Ba0.24La0.7Co1Pb0.06O3,200.0
Ba0.25La0.75Co1O3,200.0
Ba0.25La0.75Mn1O3,311.5
Ba0.25La0.7Nd0.05Mn0.95Zn0.05O3,260.0
Ba0.25La0.7Nd0.05Mn0.97Zn0.03O3,285.0
Ba0.25La0.7Nd0.05Mn1O3,293.0
Ba0.25La0.7Y0.05Mn0.85Cr0.15O3,258.0
Ba0.25La0.7Y0.05Mn1O3,310.0
Ba0.25Pr0.75Mn1O3,156.0
Ba0.25Pr0.7Mn1O3,151.0
Ba0.27La0.7Co1Pb0.03O3,200.0
Ba0.28La0.67Mn1O3,336.0
Ba0.2Ca0.13La0.57Nd0.1Mn1O3,280.0
Ba0.2Ca0.13La0.61Nd0.06Mn1O3,296.0
Ba0.2Ca0.13La0.65Nd0.02Mn1O3,308.0
Ba0.2Ca0.1La0.7Mn0.9Ru0.1O3,240.0
Ba0.2Ca0.1La0.7Mn0.9Sn0.1O3,290.0
Ba0.2Ca0.1La0.7Mn1O3,310.0
Ba0.2Ca0.2La0.6Mn1O3,302.0
Ba0.2Ca1.4La1.4Mn2O7,144.0
Ba0.2La0.7Nd0.1Mn1O3,257.0
Ba0.2La0.8Co1O3,185.0
Ba0.2La0.8Mn0.85Fe0.15O3,157.5
Ba0.2La0.8Mn0.8Fe0.2O3,125.0
Ba0.2La0.8Mn0.95Fe0.05O3,233.0
Ba0.2La0.8Mn0.9Fe0.1O3,193.0
Ba0.2La0.8Mn1O3,286.0
Ba0.2La1.8Cu1Sn1O6,136.0
Ba0.2Pr0.7Mn1O3,145.0
Ba0.2Sr0.1La0.65Nd0.05Mn1O3,319.0
Ba0.2Sr0.2La0.6Mn1O3,354.0
Ba0.2Sr0.3Pr0.5Mn1O3,180.0
Ba0.2Sr1.7Gd0.1Fe1Mo1O6,357.0
Ba0.32Sr1.28La1.4Mn2O7,139.0
Ba0.33La0.62Er0.05Mn0.85Fe0.15O3,180.0
Ba0.33La0.62Er0.05Mn0.95Fe0.05O3,256.53
Ba0.33La0.62Er0.05Mn0.9Fe0.1O3,260.0
Ba0.33La0.62Er0.05Mn1O3,275.0
Ba0.33La0.62Nd0.05Mn1O3,270.0
Ba0.33La0.67Mn0.85Sn0.15O3,288.0
Ba0.33La0.67Mn0.92O3,216.0
Ba0.33La0.67Mn0.93Sb0.07O3,296.0
Ba0.33La0.67Mn0.95Sn0.05O3,340.0
Ba0.33La0.67Mn0.96O3,330.0
Ba0.33La0.67Mn0.97Sb0.03O3,316.0
Ba0.33La0.67Mn0.99Sb0.01O3,326.0
Ba0.33La0.67Mn0.9Cr0.1O3,324.0
Ba0.33La0.67Mn0.9Sn0.1O3,325.0
Ba0.33La0.67Mn1O3,340.0
Ba0.33La0.67Ti0.02Mn0.98O3,312.235
Ba0.33Nd0.67Mn0.93Fe0.07O3,50.0
Ba0.33Nd0.67Mn0.95Fe0.05O3,61.0
Ba0.33Nd0.67Mn0.98Fe0.02O3,134.0
Ba0.33Nd0.67Mn0.9Co0.1O3,137.0
Ba0.33Nd0.67Mn0.9Cr0.1O3,163.0
Ba0.33Nd0.67Mn0.9Cu0.1O3,112.03
Ba0.33Nd0.67Mn0.9Fe0.1O3,48.435
Ba0.33Nd0.67Mn0.9Ni0.1O3,147.0
Ba0.33Nd0.67Mn1O3,140.41
Ba0.33Pr0.67Mn0.95Fe0.05O3,128.0
Ba0.33Pr0.67Mn1O3,191.0
Ba0.34Nd0.66Mn1O3,150.0
Ba0.35Ca0.05La0.6Co1O3,232.0
Ba0.35La0.65Mn0.95Fe0.05O3,207.0
Ba0.35La0.65Mn1O3,317.5
Ba0.36Pr0.64Mn1O3,196.0
Ba0.38La0.62Mn1O3,340.0
Ba0.3Ca0.1La0.6Co1O3,228.0
Ba0.3La0.4Y0.3Mn0.7Fe0.3O3,140.5
Ba0.3La0.55Eu0.15Mn1O3,298.0
Ba0.3La0.5Pr0.2Mn1O3,295.0
Ba0.3La0.5Sm0.2Mn1O3,225.0
Ba0.3La0.5Y0.2Mn0.8Fe0.2O3,147.0
Ba0.3La0.65Eu0.05Mn1O3,324.0
Ba0.3La0.65Mn1Ag0.05O3,300.0
Ba0.3La0.65Nd0.05Mn0.85Cr0.15O3,275.0
Ba0.3La0.65Nd0.05Mn0.95Cr0.05O3,315.0
Ba0.3La0.65Nd0.05Mn0.9Cr0.1O3,300.0
Ba0.3La0.65Nd0.05Mn1O3,306.0
Ba0.3La0.6Eu0.1Mn1O3,312.0
Ba0.3La0.6Pr0.1Mn0.7Ni0.3O3,131.0
Ba0.3La0.6Pr0.1Mn0.9Ni0.1O3,162.0
Ba0.3La0.6Pr0.1Mn1O3,267.5
Ba0.3La0.6Sm0.1Mn1O3,290.0
Ba0.3La0.6Y0.1Mn0.9Fe0.1O3,121.0
Ba0.3La0.7Co1O3,193.0
Ba0.3La0.7Mn0.82Fe0.18O3,150.0
Ba0.3La0.7Mn0.85Fe0.15O3,183.0
Ba0.3La0.7Mn0.87Fe0.13O3,208.0
Ba0.3La0.7Mn0.8Fe0.2O3,154.0
Ba0.3La0.7Mn0.92Fe0.08O3,253.0
Ba0.3La0.7Mn0.9Al0.1O3,311.0
Ba0.3La0.7Mn0.9Fe0.1O3,212.0
Ba0.3La0.7Mn1O3,336.5
Ba0.3La0.7Ti0.02Mn0.98O3,301.11
Ba0.3La0.7Ti0.05Mn0.95O3,246.94
Ba0.3La0.7Ti0.1Mn0.9O3,170.01
Ba0.3La0.7Ti0.2Mn0.8O3,96.03
Ba0.3La0.7Ti0.3Mn0.7O3,34.64
Ba0.3Na0.05La0.65Mn1O3,310.0
Ba0.3Nd0.7Ti0.05Mn0.95O3,100.0
Ba0.3Nd0.7Ti0.15Mn0.85O3,50.0
Ba0.3Nd0.7Ti0.25Mn0.75O3,42.0
Ba0.3Pr0.7Mn1O3,164.0
Ba0.42Sr0.5Pr0.08Fe11.2Ni0.8O19,580.0
Ba0.44La0.56Mn1O3,345.0
Ba0.44Sr0.5Pr0.06Fe11.4Ni0.6O19,595.0
Ba0.45La0.55Mn1O3,350.0
Ba0.45Nd0.55Mn1O3,120.0
Ba0.46Sr0.5Pr0.04Fe11.6Ni0.4O19,620.0
Ba0.48Sr0.5Pr0.02Fe11.8Ni0.2O19,652.0
Ba0.4Ca0.03La0.57Co1O3,181.0
Ba0.4Ca0.04La0.56Co1O3,194.0
Ba0.4Ca0.05La0.55Co1O3,189.0
Ba0.4Ca0.075La0.525Co1O3,170.0
Ba0.4Ca0.15La0.45Co1O3,188.0
Ba0.4Ca0.1La0.5Co1O3,176.0
Ba0.4Ca1.2La1.4Mn2O7,163.0
Ba0.4La0.6Co1O3,213.5
Ba0.4La0.6Mn1O3,322.5
Ba0.4Pr0.6Co1O2.94,155.0
Ba0.4Sr0.5Pr0.1Fe11Ni1O19,558.0
Ba0.4Sr1.4Gd0.2Fe1Mo1O6,357.0
Ba0.5Gd0.5Co1O2.9,280.0
Ba0.5La0.5Co0.9Cu0.1O3,142.0
Ba0.5La0.5Co0.9Ni0.1O3,152.0
Ba0.5La0.5Co1O2.95,190.0
Ba0.5La0.5Co1O3,185.0
Ba0.5La0.5Cr0.1Co0.9O3,205.0
Ba0.5La0.5Mn1O3,284.0
Ba0.5La0.5Ti0.1Co0.9O3,154.0
Ba0.5La0.5Zn0.1Co0.9O3,145.0
Ba0.5Nd0.5Co1O2.94,130.0
Ba0.5Nd0.5Co1O3,144.0
Ba0.5Pr0.5Mn1O3,140.0
Ba0.5Sr0.5Fe12O19,672.0
Ba0.5Sr0.5Pr1Co2O5.243,210.1
Ba0.5Sr1.5V1Fe1O6,722.0
Ba0.63La0.37Mn1O3,340.0
Ba0.6Ca1La1.4Mn2O7,185.0
Ba0.6Sr2.4Fe24Co2O41,669.0
Ba0.7Ca0.3Pr1Mn2O6,105.0
Ba0.8Ca0.2Pr1Mn2O6,155.4
Ba0.93Ti1Fe0.07O3,506.0
Ba0.95Ca0.05Y1Co2O5.5,287.0
Ba0.96Sr0.64La1.4Mn2O7,94.0
Ba0.99Nd0.118Fe11.86Co0.041O19,725.15
Ba0.9Ca0.1Y1Co2O5.5,287.0
Ba1.25Pr0.75Fe1Mo1O6,410.0
Ba1.5Pr0.5Fe1Mo1O6,390.0
Ba1.5Sr0.5V1Fe1O6,730.0
Ba1.6Sr0.4Fe1Mo1O6,338.5
Ba1.6Sr0.4La0.1Fe1Mo1O6,354.0
Ba1.6Sr0.4La0.2Fe1Mo1O6,367.0
Ba1.6Sr0.4La0.3Fe1Mo1O6,378.0
Ba1.6Sr0.4La0.4Fe1Mo1O6,390.0
Ba1.6Sr0.6Fe1Mo1O6,351.0
Ba1.6Sr0.8Fe1Mo1O6,360.0
Ba1.6Sr1Fe1Mo1O6,367.0
Ba1.7Pr0.3Fe1Mo1O6,360.0
Ba1.8La0.2Fe1Mo1O6,334.0
Ba1.8Pr0.2Fe1Mo1O6,355.0
Ba1.9La0.1Fe1Mo1O6,332.0
Ba1.9Pr0.1Fe1Mo1O6,335.0
Ba14MnSb11,20.0
Ba1Al0.1Fe11.9O19,705.0
Ba1Al0.3Fe11.7O19,700.0
Ba1Al0.5Fe11.5O19,683.0
Ba1Al0.6Fe11.4O19,690.0
Ba1Al0.9Fe11.1O19,680.0
Ba1Al1.2Fe10.8O19,670.0
Ba1Al1.5Fe10.5O19,624.0
Ba1Ca1Al0.2Co3.8O7,30.0
Ba1Ca1Al0.4Co3.6O7,30.0
Ba1Ca1Co3.92Ni0.08O7,42.0
Ba1Ca1Co3.96Ni0.04O7,57.0
Ba1Ca1Co4O7.5,60.0
Ba1Ca1Cr0.04Co3.96O7,59.0
Ba1Ca1Mn0.04Co3.96O7,58.0
Ba1Ca1Mn0.08Co3.92O7,57.0
Ba1Dy1Co2O5.51,300.0
Ba1Eu1Co2O5.41,264.0
Ba1Eu1Co2O5.47,267.0
Ba1Eu1Co2O5.49,260.0
Ba1Eu1Co2O5.58,267.0
Ba1Eu1Co2O5.67,256.0
Ba1Fe0.004Ir0.99657O3,180.0
Ba1Fe0.04Sn0.95W0.01O3,310.0
Ba1Fe0.04Sn0.96O3,462.0
Ba1Ga0.1Fe11.9O19,660.0
Ba1Gd1Co2O5.45,285.0
Ba1Gd1Co2O5.5,280.0
Ba1Ho1Co2O5.5,300.0
Ba1In0.1Fe11.9O19,695.0
Ba1In0.3Fe11.7O19,687.5
Ba1In0.6Fe11.4O19,670.0
Ba1In0.9Fe11.1O19,650.0
Ba1In1.2Fe10.8O19,550.0
Ba1In1.5Fe10.5O19,410.0
Ba1In1.8Fe14.2Co2O27,571.0
Ba1Mg0.1Zn0.9Fe16Co1O27,722.0
Ba1Mg0.2Zn0.8Fe16Co1O27,737.0
Ba1Mg0.3Zn0.7Fe16Co1O27,753.0
Ba1Mg0.4Zn0.6Fe16Co1O27,765.0
Ba1Mg0.5Zn0.5Fe16Co1O27,800.0
Ba1Mg0.6Zn0.4Fe16Co1O27,783.0
Ba1Pr1Co2O5.85,150.0
Ba1Pr1Co2O5.9,150.0
Ba1Sc0.1Fe11.9O19,708.0
Ba1Sc0.6Fe11.4O19,638.0
Ba1Sc1.8Fe10.2O19,430.0
Ba1Sm1Co2O5.5,267.0
Ba1Sm1Co2O5.52,255.0
Ba1Tb0.9Dy0.1Co2O5.5,284.0
Ba1Tb1Co2O5.53,280.0
Ba1Ti0.5Fe11Co0.5O19,657.0
Ba1Ti0.7Fe0.3O3,462.0
Ba1Ti0.8Fe10.4Co0.8O19,624.15
Ba1Ti0.93Fe0.07O3,565.0
Ba1Ti0.94Cr0.06O3,413.0
Ba1Ti0.96Cr0.04O3,405.0
Ba1Ti0.98Cr0.02O3,404.0
Ba1Ti0.9Fe0.1O3,130.0
Ba1Ti1.25Fe9.5Co1.25O19,491.0
Ba1Ti1.5Fe9Co1.5O19,479.0
Ba1Ti2.5Fe7Co2.5O19,219.0
Ba1Y1Co2O5.37,293.0
Ba1Y1Co2O5.4,259.0
Ba1Y1Co2O5.5,291.5
Ba2.6Sr0.4Fe24Co2O41,683.0
Ba20Fe20O59,190.0
Ba21Sr29Fe25(MoO6)25,399.0
Ba2Cr1Mo0.5W0.5O6,285.0
Ba2Cr1Mo0.8W0.2O6,308.0
Ba2CrMoO6,335.0
Ba2Er2CuPtO8,25.0
Ba2Fe1.1Mo0.9O6,346.5
Ba2Fe1.2Mo0.8O6,340.0
Ba2Fe1.3Mo0.7O6,340.0
Ba2Fe18CoO30,569.8333333333335
Ba2Fe18CuO30,709.075
Ba2Fe18NiO30,576.775
Ba2Fe19O30,730.0
Ba2Fe1Re0.5Mo0.5O6,370.0
Ba2FeMoO6,330.0
Ba2FeReO6,320.0
Ba2Mg(Fe3O5)6,700.0
Ba2Mn(Fe3O5)6,688.0
Ba2MnReO6,115.0
Ba2NaOsO6,6.8
Ba2NiOsO6,108.0
Ba2VFeO6,716.0
Ba2Y1Fe0.39Cu2.61O7.14,9.0
Ba2Y1Fe0.3Cu2.7O7.01,31.0
Ba2Zn(Fe3O5)6,538.5
Ba2ZnFe22IrO38,563.0
Ba3Fe24Co2O41,683.0
Ba3Fe24Ni2O41,691.05
Ba3La17Mn20O60,230.0
Ba3Sr7Fe5(MoO6)5,410.0
Ba3Sr7Zn10(FeO)60,323.0
Ba3Ti0.15Fe23.85Co2O41,687.15
Ba3Ti0.3Fe23.7Co2O41,681.15
Ba3Ti0.45Fe23.55Co2O41,673.15
Ba3Ti0.6Fe23.4Co2O41,645.15
Ba3U2FeO9,123.0
Ba3Zn0.2Fe24Co1.8O41,681.15
Ba3Zn0.4Fe24Co1.6O41,679.15
Ba3Zn0.6Fe24Co1.4O41,677.15
Ba3Zn0.8Fe24Co1.2O41,675.15
Ba3Zn2Fe24O41,633.0
Ba3ZnFe24CoO41,658.15
Ba4.4Fe37.6Cu2O62.8,693.15
Ba4Al5Zn4Fe19O44,370.0
Ba4SrZn5(FeO)30,358.0
Ba5Mg2Ti3Fe12O31,391.0
Ba5Sc6Fe54O95,500.0
Ba5Sc9Fe51O95,600.0
Ba5Ti3Zn2Fe12O31,310.0
Ba71Sr29Fe50(MoO6)50,372.0
BaAl2Fe10O19,618.0
BaAl4Fe8O19,514.0
BaAl6Fe6O19,492.575
BaAl8Fe4O19,314.0
BaAlFe11O19,662.075
BaCaCo4O7,65.0
BaCaFe4O7,270.0
BaCo3(P2O7)2,8.0
BaCoO3,53.0
BaCrFe11O19,752.15
BaCrNiAs2,64.0
BaCrO3,192.0
BaDy2ZnO5,2.0
BaFe11BiO19,751.15
BaFe12O19,724.075
BaFe12O19F2,710.0
BaFe14CoO23,740.0
BaFe14NiO23,755.15
BaFe16Co2O27,753.0
BaFe16Ni2O27,793.0
BaFe2(PO4)2,65.5
BaFe6CoO11,613.0
BaFe6NiO11,663.0
BaFeO3,180.0
BaHo2ZnO5,2.0
BaIrO3,175.0
BaLa(CoO3)2,187.5
BaLa2CuO5,5.1
BaLa2FeNiSbO9,350.0
BaLaMn2O6,330.0
BaLaPrCuO5,12.0
BaMgFe6O11,427.25
BaMnFe11O19,697.15
BaNdMn2O6,108.0
BaPr2CuO5,15.0
BaPrMn2O6,305.0
BaRuO3,60.0
BaSr3Fe2(MoO6)2,413.0
BaSr4Zn5(FeO)30,400.0
BaSrFeMoO6,365.0
BaSrVFeO6,713.0
BaSrZn2(FeO)12,333.0
BaTi2Fe8Co2O19,404.0
BaTiFe10CoO19,579.0
BaVO3,77.0
BaVSe3,42.1
BaZnFe10SnO19,503.15
BaZnFe14O23,705.0
BaZnFe17O27,703.0
BaZnFe6O11,403.0
Be,0.0
Be0.73Cr0.27Te1,250.0
Be0.83Cr0.17Te1,170.0
Be0.87Cr0.13Te1,170.0
Be12Cr,50.0
Be2Fe,880.0
Be2Fe0.43Os0.57,350.0
Be2Fe0.48Ru0.52,340.0
Be2Fe0.5Co0.5,590.0
Be5Fe,174.0
Bi,0.0
Bk,0.0
BkN,87.0
Br,0.0
C,0.0
C13Cl12,470.0
C8S2N3F4,36.0
Ca,0.0
Ca(FeGe)2,44.0
Ca(FeSb3)4,0.35
Ca(MnSb)2,220.0
Ca0.02La0.98Mn0.9Cu0.1O3,168.63
Ca0.05La0.7Mn1Pb0.25O3,342.0
Ca0.05La0.88Y0.07Mn1O3,225.0
Ca0.05La0.95Mn0.9Cu0.1O3,164.13
Ca0.05Y2.95Fe5O12,550.0
Ca0.08Nd0.92Mn1O3,195.0
Ca0.12La0.78Mn1Pb0.1O3,242.0
Ca0.12La0.88Mn1O3,150.0
Ca0.12Nd0.88Mn1O2.98,82.0
Ca0.12Nd0.88Mn1O2.99,87.0
Ca0.12Nd0.88Mn1O3,107.0
Ca0.13La0.67Mg0.2Mn1O3,101.0
Ca0.153La0.7Ce0.147Mn1O2.99,180.0
Ca0.15La0.65Mn1Ag0.2O3,278.0
Ca0.15La0.7Mn1Pb0.15O3,321.0
Ca0.15La0.85Mn0.95Fe0.05O3,170.0
Ca0.15La0.85Mn1O3,240.0
Ca0.15Nd0.85Mn1O3,111.7
Ca0.15Sc0.85Co2,206.0
Ca0.15Y2.85Fe5O12,550.0
Ca0.17La0.78Mn1Pb0.05O3,225.0
Ca0.18La0.82Mn1O3,165.0
Ca0.1Gd0.9Mn1O3,82.0
Ca0.1Ho0.9Mn0.9Co0.1O3,125.0
Ca0.1La0.5Mn1Ag0.4O3,254.0
Ca0.1La0.7Mn0.85Al0.075Sn0.075Pb0.2O3,290.0
Ca0.1La0.7Mn0.95Al0.025Sn0.025Pb0.2O3,300.0
Ca0.1La0.7Mn0.9Al0.05Sn0.05Pb0.2O3,295.0
Ca0.1La0.7Mn1Ag0.2O3,296.0
Ca0.1La0.7Mn1Cd0.2O3,105.0
Ca0.1La0.7Mn1Pb0.2O3,331.0
Ca0.1La0.825Y0.075Mn0.1Zn0.9As1O1,17.0
Ca0.1La0.85Y0.05Mn0.1Zn0.9As1O1,15.0
Ca0.1La0.875Y0.025Mn0.1Zn0.9As1O1,14.0
Ca0.1La0.9Mn0.1Zn0.9Sb0.05As0.95O1,12.0
Ca0.1La0.9Mn0.1Zn0.9Sb0.15As0.85O1,10.0
Ca0.1La0.9Mn0.1Zn0.9Sb0.1As0.9O1,11.0
Ca0.1La0.9Mn0.1Zn0.9Sb0.2As0.8O1,7.5
Ca0.1La0.9Mn0.9Cu0.1O3,152.73
Ca0.1La0.9Mn1O2.986,150.0
Ca0.1La0.9Mn1O3,148.5
Ca0.1La0.9Mn1O3.054,202.0
Ca0.1La0.9Mn2Ge2,315.0
Ca0.1Lu0.9Mn1O3,110.0
Ca0.1Nd0.85Mn1O2.94,90.0
Ca0.1Nd0.8Mn1O2.89,115.0
Ca0.1Nd0.9V1O3,115.0
Ca0.1Y0.9Ti1O3,14.0
Ca0.1Y2.9Fe4.9Sn0.1O12,531.0
Ca0.1Y2.9Fe5O12,550.0
Ca0.21La0.7Mn1Ag0.09O3,263.0
Ca0.225La0.7Mn1Pb0.075O3,285.0
Ca0.227La0.227Mn1O3,265.0
Ca0.22La0.78Mn1O3,202.0
Ca0.238La0.762Mn0.924O3,142.0
Ca0.23La0.66Mn1.1O3,278.0
Ca0.23La0.67Mg0.1Mn1O3,109.0
Ca0.241La0.241Mn1O3,262.0
Ca0.246La0.246Mn1O3,262.0
Ca0.25La0.75Mn1O3,232.0
Ca0.25La0.7Mn1Pb0.05O3,271.5
Ca0.25Pr0.75Mn1O3,124.0
Ca0.275La0.725Mn1O3,268.0
Ca0.275La0.7Mn1Pb0.025O3,263.0
Ca0.277La0.723Mn0.963O3,259.0
Ca0.27La0.6Pr0.13Mn1O3,225.0
Ca0.28La0.66Mn1.05O3,266.0
Ca0.28La0.67Mg0.05Mn1O3,201.0
Ca0.28La0.72Mn1O3,235.0
Ca0.29La0.36Pr0.36Mn0.92O3,122.0
Ca0.29La0.71Mn1O3,240.0
Ca0.29Pr0.71Mn1O3,120.0
Ca0.2Fe1Bi0.8O3,1103.0
Ca0.2Gd0.8Mn1O3,85.0
Ca0.2La0.4Mn0.7Co0.3Bi0.4O3,72.0
Ca0.2La0.4Mn0.8Co0.2Bi0.4O3,74.0
Ca0.2La0.4Mn0.9Co0.1Bi0.4O3,77.0
Ca0.2La0.4Mn1Bi0.4O3,77.0
Ca0.2La0.5Mn1Ag0.3O3,260.0
Ca0.2La0.6Mn1O3,190.0
Ca0.2La0.6Nd0.2Mn1O3,150.0
Ca0.2La0.725Mn1Bi0.075O3,150.0
Ca0.2La0.75Mn1Bi0.05O3,177.0
Ca0.2La0.75Mn1O3,170.0
Ca0.2La0.775Mn1Bi0.025O3,209.0
Ca0.2La0.78Dy0.02Mn1O3,201.0
Ca0.2La0.7Mn1Ag0.1O3,266.0
Ca0.2La0.7Mn1Bi0.1O3,141.0
Ca0.2La0.7Mn1Cd0.1O3,165.0
Ca0.2La0.7Mn1Pb0.1O3,300.0
Ca0.2La0.8Co1O3,150.0
Ca0.2La0.8Mn0.9Cu0.1O3,138.67
Ca0.2La0.8Mn1O3,214.0
Ca0.2La0.8Mn2Ge2,312.0
Ca0.2La1.6Ti0.8Mn0.8Co0.8Cu0.6O7.2,210.0
Ca0.2La1.8Co1Ir1O6,94.0
Ca0.2Nd0.75Mn1O2.93,110.0
Ca0.2Nd0.7Mn1O2.88,115.0
Ca0.2Nd0.8Mn1O3,125.0
Ca0.2Nd0.8V1O3,92.0
Ca0.2Pr0.8Mn1O3,125.0
Ca0.2Y0.8Ti1O3,3.0
Ca0.2Y2.8Fe4.8Sn0.2O12,511.0
Ca0.2Y2.8Fe5O12,550.0
Ca0.31La0.1Pr0.59Mn0.96O3,103.0
Ca0.31La0.67Mg0.02Mn1O3,237.0
Ca0.31La0.7Mn1O3,243.0
Ca0.31Pr0.69Mn0.96O3,119.0
Ca0.324La0.324Mn1O3,267.0
Ca0.32La0.54Mn1O2.98,300.0
Ca0.32La0.68Mn1O3,160.0
Ca0.331La0.331Mn1O3,266.0
Ca0.332La0.332Mn1O3,262.0
Ca0.334La0.334Mn1O3,266.5
Ca0.336La0.336Mn1O3,266.0
Ca0.33La0.27Nd0.4Mn1O3,90.0
Ca0.33La0.402Eu0.268Mn1O3,104.333333333333
Ca0.33La0.47Mn1Bi0.2O3,229.0
Ca0.33La0.5025Dy0.1675Mn0.9V0.1O3,92.5
Ca0.33La0.5025Mn1Bi0.1675O3,184.0
Ca0.33La0.5561Mn1Bi0.1139O3,200.0
Ca0.33La0.5695Dy0.1005Mn0.9V0.1O3,107.5
Ca0.33La0.56Mn1.1O3,262.0
Ca0.33La0.57Mn1Bi0.1O3,244.0
Ca0.33La0.57Mn1O3,283.4
Ca0.33La0.57Tb0.1Mn1O3,160.0
Ca0.33La0.61Mn1.05O3,272.0
Ca0.33La0.61Mn1O3,281.0
Ca0.33La0.62Mn1Bi0.05O3,248.0
Ca0.33La0.6499Dy0.0201Mn0.9V0.1O3,187.5
Ca0.33La0.64Ho0.03Mn1O3,226.0
Ca0.33La0.65Mn1O3,277.0
Ca0.33La0.66Mn1O3,241.5
Ca0.33La0.67Mn0.5V0.5O3,287.5
Ca0.33La0.67Mn0.75Cr0.25O3,202.5
Ca0.33La0.67Mn0.75V0.25O3,287.5
Ca0.33La0.67Mn0.7B0.3O3,228.5
Ca0.33La0.67Mn0.7Cr0.3O3,175.0
Ca0.33La0.67Mn0.85Cr0.15O3,202.0
Ca0.33La0.67Mn0.85Cu0.15O3,194.2
Ca0.33La0.67Mn0.85V0.15O3,287.5
Ca0.33La0.67Mn0.85Zn0.15O3,201.5
Ca0.33La0.67Mn0.8Cr0.2O3,195.0
Ca0.33La0.67Mn0.92V0.08O3,209.0
Ca0.33La0.67Mn0.93Fe0.07O3,156.0
Ca0.33La0.67Mn0.94O3,240.0
Ca0.33La0.67Mn0.94V0.06O3,277.5
Ca0.33La0.67Mn0.95Cr0.05O3,224.0
Ca0.33La0.67Mn0.95O3,220.0
Ca0.33La0.67Mn0.96O3,257.0
Ca0.33La0.67Mn0.96V0.04O3,216.0
Ca0.33La0.67Mn0.9757Fe0.03O3,210.0
Ca0.33La0.67Mn0.97V0.03O3,277.5
Ca0.33La0.67Mn0.98Ni0.02O3,244.0
Ca0.33La0.67Mn0.98O3,264.0
Ca0.33La0.67Mn0.9B0.1O3,260.0
Ca0.33La0.67Mn0.9Cr0.1O3,220.25
Ca0.33La0.67Mn0.9Fe0.1O3,150.0
Ca0.33La0.67Mn0.9V0.1O3,262.5
Ca0.33La0.67Mn1.05O3,248.0
Ca0.33La0.67Mn1.1O3,222.0
Ca0.33La0.67Mn1O3,266.5
Ca0.33La0.67Ti0.01Mn0.99O3,246.6
Ca0.33La0.67Ti0.03Mn0.97O3,199.5
Ca0.33La0.67Ti0.05Mn0.95O3,133.5
Ca0.33La0.67Ti0.07Mn0.93O3,113.0
Ca0.33La0.67Ti0.1Mn0.9O3,98.3
Ca0.33La0.6Y0.07Mn1O3,150.0
Ca0.33Nd0.67Mn1O3,123.0
Ca0.33Pr0.67Mn0.7Fe0.3O3,105.0
Ca0.33Pr0.67Mn0.8Fe0.2O3,135.0
Ca0.33Pr0.67Mn0.9Fe0.1O3,176.0
Ca0.33Pr0.67Mn1O3,184.0
Ca0.35La0.195Pr0.455Mn0.95Ru0.05O3,150.0
Ca0.35La0.195Pr0.455Mn0.97Al0.03O3,75.0
Ca0.35La0.195Pr0.455Mn0.97Cr0.03O3,200.0
Ca0.35La0.195Pr0.455Mn0.99Ru0.01O3,120.0
Ca0.35La0.195Pr0.455Mn0.9Cr0.1O3,200.0
Ca0.35La0.45Mn1Bi0.2O3,201.0
Ca0.35La0.55Eu0.1Mn1O3,187.9
Ca0.35La0.55Mn1Bi0.1O3,240.5
Ca0.35La0.5Eu0.15Mn1O3,140.8
Ca0.35La0.65Mn0.5V0.5O3,208.0
Ca0.35La0.65Mn0.85Ni0.15O3,194.0
Ca0.35La0.65Mn0.95Fe0.05O3,185.0
Ca0.35La0.65Mn0.95Ni0.05O3,272.0
Ca0.35La0.65Mn0.9Ni0.1O3,236.0
Ca0.35La0.65Mn1O3,262.9
Ca0.35La0.6Eu0.05Mn1O3,227.6
Ca0.35La0.6Mn1Bi0.05O3,246.4
Ca0.35Pr0.65Mn1O3,117.0
Ca0.375La0.225Pr0.4Mn1O3,123.0
Ca0.375La0.325Pr0.3Mn1O3,210.0
Ca0.375La0.625Mn1O3,272.0
Ca0.37La0.63Mn0.92Fe0.08O3,170.0
Ca0.37La0.63Mn1O3,269.1
Ca0.38La0.62Mn1O3,266.8
Ca0.3Ce0.7Mn1O3,42.0
Ca0.3Eu0.7B6,15.5
Ca0.3Gd0.7Mn0.95Fe0.05O3,65.0
Ca0.3Gd0.7Mn1O3,85.0
Ca0.3La0.175Nd0.525Mn1O3,198.0
Ca0.3La0.175Pr0.525Mn1O3,110.0
Ca0.3La0.1Ce0.6Mn1O3,41.0
Ca0.3La0.1Pr0.6Mn0.7Fe0.3O3,59.0
Ca0.3La0.1Pr0.6Mn0.8Fe0.2O3,60.0
Ca0.3La0.1Pr0.6Mn0.9Fe0.1O3,65.0
Ca0.3La0.1Pr0.6Mn1O3,94.0
Ca0.3La0.21Pr0.49Mn1O3,130.0
Ca0.3La0.28Pr0.42Mn0.93O3,115.0
Ca0.3La0.2Ce0.5Mn1O3,46.0
Ca0.3La0.2Pr0.5Mn1O3,115.5
Ca0.3La0.35Pr0.35Mn1O3,162.5
Ca0.3La0.39Pr0.32Mn0.98O3,158.0
Ca0.3La0.3Ce0.4Mn1O3,47.0
Ca0.3La0.3Pr0.4Mn1O3,144.0
Ca0.3La0.45Pr0.25Mn1O3,200.0
Ca0.3La0.49Pr0.22Mn0.98O3,190.0
Ca0.3La0.4Ce0.3Mn1O3,120.0
Ca0.3La0.4Pr0.3Mn1O3,162.0
Ca0.3La0.5299Dy0.1701Mn1O3,65.0
Ca0.3La0.5Ce0.2Mn1O3,193.0
Ca0.3La0.5Mn1Ag0.2O3,264.0
Ca0.3La0.5Mn1Bi0.2O3,230.0
Ca0.3La0.5Mn1Te0.2O3,268.0
Ca0.3La0.5Pr0.2Mn1O3,189.5
Ca0.3La0.65Mn0.9Co0.1Pb0.05O3,198.0
Ca0.3La0.65Mn0.9Cu0.1Pb0.05O3,385.125
Ca0.3La0.65Mn0.9Ni0.1Pb0.05O3,223.0
Ca0.3La0.65Mn0.9Zn0.1Pb0.05O3,204.0
Ca0.3La0.65Mn1Pb0.05O3,286.0
Ca0.3La0.69Mn1O3,253.0
Ca0.3La0.6Ce0.1Mn1O3,226.0
Ca0.3La0.6Mn1Ag0.1O3,199.625
Ca0.3La0.6Mn1Pb0.1O3,293.0
Ca0.3La0.6Pr0.1Mn1O3,202.0
Ca0.3La0.6Tb0.1Mn1O3,180.0
Ca0.3La0.6Y0.1Mn1O3,162.5
Ca0.3La0.71Mn1O3,251.0
Ca0.3La0.7Co1O3,144.0
Ca0.3La0.7Mn0.5Co0.5O3,159.0
Ca0.3La0.7Mn0.7Fe0.3O3,50.74
Ca0.3La0.7Mn0.85Cu0.15O3,235.0
Ca0.3La0.7Mn0.85Ni0.15O3,170.0
Ca0.3La0.7Mn0.88Ni0.12O3,185.0
Ca0.3La0.7Mn0.89Fe0.11O3,103.28
Ca0.3La0.7Mn0.8Fe0.2O3,60.95
Ca0.3La0.7Mn0.91Fe0.09O3,107.75
Ca0.3La0.7Mn0.91Ni0.09O3,200.0
Ca0.3La0.7Mn0.92Fe0.08O3,124.49
Ca0.3La0.7Mn0.92Zn0.08O3,100.0
Ca0.3La0.7Mn0.94Cu0.06O3,154.9
Ca0.3La0.7Mn0.94Fe0.06O3,139.72
Ca0.3La0.7Mn0.94Zn0.06O3,143.05
Ca0.3La0.7Mn0.95Co0.05O3,217.5
Ca0.3La0.7Mn0.95Ni0.05O3,250.0
Ca0.3La0.7Mn0.96Cu0.04O3,190.0
Ca0.3La0.7Mn0.96Fe0.04O3,179.85
Ca0.3La0.7Mn0.97Ni0.03O3,280.0
Ca0.3La0.7Mn0.98Cu0.02O3,246.0
Ca0.3La0.7Mn0.98Fe0.02O3,215.3
Ca0.3La0.7Mn0.98Ni0.02O3,250.0
Ca0.3La0.7Mn0.998Nb0.002O3,274.0
Ca0.3La0.7Mn0.99Nb0.01O3,245.0
Ca0.3La0.7Mn0.99Ni0.01O3,290.0
Ca0.3La0.7Mn0.9Cr0.1O3,202.0
Ca0.3La0.7Mn0.9Cu0.1O3,120.62
Ca0.3La0.7Mn0.9Fe0.1O3,105.9
Ca0.3La0.7Mn0.9Ni0.1O3,180.0
Ca0.3La0.7Mn0.9Zn0.1O3,138.375
Ca0.3La0.7Mn1O2.89F0.6,269.0
Ca0.3La0.7Mn1O2.975,258.0
Ca0.3La0.7Mn1O2.99,259.0
Ca0.3La0.7Mn1O3,255.5
Ca0.3La0.7Mn2Ge2,309.0
Ca0.3La0.7Sc0.03Mn0.97O3,158.0
Ca0.3La0.7Sc0.05Mn0.95O3,116.9
Ca0.3Lu0.7Mn1O3,110.0
Ca0.3Nd0.7Mn0.97Ni0.03O3,86.0
Ca0.3Nd0.7Mn0.99Ni0.01O3,60.0
Ca0.3Pr0.7Mn0.95Co0.05O3,106.235
Ca0.3Pr0.7Mn0.95Cr0.05O3,144.85
Ca0.3Pr0.7Mn0.95Fe0.05O3,89.95
Ca0.3Pr0.7Mn0.95Ni0.05O3,109.97
Ca0.3Pr0.7Mn0.98Co0.02O3,106.0
Ca0.3Pr0.7Mn0.9Co0.1O3,116.0
Ca0.3Pr0.7Mn0.9Cr0.1O3,160.0
Ca0.3Pr0.7Mn1O3,105.0
Ca0.3Sm0.7Mn0.95Fe0.05O3,71.0
Ca0.3Y0.7Mn1O3,70.0
Ca0.3Y2.7Fe4.7Sn0.3O12,491.0
Ca0.41La0.67Fe11.92O19,701.0
Ca0.425La0.575Mn1O3,248.0
Ca0.45La0.55Mn1O3,255.0
Ca0.45Nd0.55Mn0.9Cr0.1O3,133.86
Ca0.45Pr0.55Mn0.94Cr0.06O3,160.0
Ca0.45Pr0.55Mn0.97Cr0.03O3,160.0
Ca0.46Nd0.54Mn0.92Cr0.08O3,124.29
Ca0.47Nd0.53Mn0.94Cr0.06O3,124.17
Ca0.48Nd0.52Mn0.96Cr0.04O3,119.54
Ca0.49Nd0.51Mn0.98Cr0.02O3,109.81
Ca0.4Gd0.6Mn1O3,74.0
Ca0.4La0.15Pr0.45Mn1O3,84.0
Ca0.4La0.2Pr0.4Mn1O3,84.0
Ca0.4La0.5Mn1Ag0.1O3,243.5
Ca0.4La0.5Mn1Te0.1O3,260.0
Ca0.4La0.6Co1O3,175.0
Ca0.4La0.6Mn0.8Fe0.2O3,75.0
Ca0.4La0.6Mn0.95Fe0.05O3,215.0
Ca0.4La0.6Mn0.9Cu0.1O3,100.65
Ca0.4La0.6Mn0.9Fe0.1O3,140.0
Ca0.4La0.6Mn1O3,268.0
Ca0.4La0.6Mn2Ge2,280.0
Ca0.4Nd0.6Mn0.96Cr0.04O3,160.0
Ca0.4Pr0.3Mn0.86Cr0.14Bi0.3O3,125.0
Ca0.4Pr0.3Mn0.88Cr0.12Bi0.3O3,120.0
Ca0.4Pr0.3Mn0.92Cr0.08Bi0.3O3,98.0
Ca0.4Pr0.3Mn0.96Cr0.04Bi0.3O3,66.0
Ca0.4Pr0.3Mn0.9Cr0.1Bi0.3O3,111.0
Ca0.4Pr0.6Mn0.96Co0.04O3,117.0
Ca0.4Pr0.6Mn0.96Cr0.04O3,100.0
Ca0.4Sm0.6Mn1O3,78.0
Ca0.4Y2.6Fe4.6Sn0.4O12,470.0
Ca0.51La0.59Fe11.64Co0.25O19,690.0
Ca0.52La0.48Mn1O3,230.0
Ca0.52La0.56Fe11.56Co0.36O19,691.0
Ca0.53La0.56Fe11.74Co0.3O19,700.0
Ca0.54Pr0.46Mn1O3,93.0
Ca0.55La0.52Fe11.83Co0.35O19,699.0
Ca0.55Pr0.45Mn0.95V0.05O3,41.0
Ca0.55Pr0.45Mn0.9V0.1O3,44.0
Ca0.58La0.51Fe11.91Co0.42O19,702.0
Ca0.58La0.51Fe11.91O19,703.0
Ca0.58La0.52Fe11.83Co0.35O19,703.0
Ca0.5Gd0.5Mn1O3,125.0
Ca0.5La0.1Pr0.4Mn1O3,244.0
Ca0.5La0.2Pr0.3Mn1O3,230.0
Ca0.5La0.35Ho0.15Mn1O3,130.0
Ca0.5La0.3Pr0.2Mn1O3,230.0
Ca0.5La0.42Nd0.08Mn1O3,218.0
Ca0.5La0.45Ho0.05Mn1O3,210.0
Ca0.5La0.45Mn1Bi0.05O3,216.0
Ca0.5La0.45Nd0.05Mn1O3,229.0
Ca0.5La0.45Pr0.05Mn1O3,235.0
Ca0.5La0.48Pr0.02Mn1O3,140.0
Ca0.5La0.4Dy0.1Mn1O3,70.0
Ca0.5La0.4Eu0.1Mn1O3,132.0
Ca0.5La0.4Gd0.1Mn1O3,100.0
Ca0.5La0.4Ho0.1Mn1O3,173.0
Ca0.5La0.4Mn1Bi0.1O3,225.0
Ca0.5La0.4Nd0.1Mn1O3,235.0
Ca0.5La0.4Sm0.1Mn1O3,123.0
Ca0.5La0.5Co1O3,175.0
Ca0.5La0.5Mn0.5Fe0.5O3,300.0
Ca0.5La0.5Mn0.7Fe0.3O3,118.0
Ca0.5La0.5Mn0.93Mo0.07O3,76.5
Ca0.5La0.5Mn0.95Bi0.05O3,214.0
Ca0.5La0.5Mn0.95Mo0.05O3,80.0
Ca0.5La0.5Mn0.97Mo0.03O3,97.5
Ca0.5La0.5Mn0.98Bi0.02O3,237.0
Ca0.5La0.5Mn0.98Ni0.02O3,134.0
Ca0.5La0.5Mn0.9Mo0.1O3,125.0
Ca0.5La0.5Mn1O3,225.0
Ca0.5La0.5Mn2Ge2,235.0
Ca0.5La0.5Ti0.02Mn0.98O3,180.0
Ca0.5La1.5Co1Ir1O6,86.0
Ca0.5La1.5Fe0.5Co0.5Ir1O6,112.0
Ca0.5La1.5Mn1Co1O6,151.0
Ca0.5La1Ti2Mn0.5Co0.5Cu1.5O9,195.0
Ca0.5Lu0.5Mn1O3,110.0
Ca0.5Mn0.88Cr0.12Bi0.5O3,72.6
Ca0.5Nd0.5Mn0.95Cr0.05O3,153.0
Ca0.5Nd0.5Mn0.98Cr0.02O3,150.0
Ca0.5Pr0.5Mn0.8Cr0.2O3,125.0
Ca0.5Pr0.5Mn0.97Cr0.03O3,130.0
Ca0.5Pr0.5Mn0.97Ru0.03O3,215.0
Ca0.5Pr0.5Mn0.99Ru0.01O3,150.0
Ca0.5Pr0.5Mn0.9V0.1O3,44.0
Ca0.5Pr0.5Mn1O3,243.0
Ca0.5Sm0.5Mn1O3,110.0
Ca0.5Sm1.5Mn1Co1O6,107.4
Ca0.62La0.48Fe11.74Co0.22O19,697.0
Ca0.66La0.43Fe11.91O19,703.0
Ca0.6Gd0.4Mn1O3,140.0
Ca0.6La0.4Mn1O2.8,164.5
Ca0.6La0.4Mn1O3,250.0
Ca0.6La0.4Mn2Ge2,175.0
Ca0.77La0.37Fe11.7Co0.09O19,691.0
Ca0.7Gd0.3Mn1O3,150.0
Ca0.7La0.1Mn1Bi0.2O3,220.0
Ca0.7La0.3Mn2Ge2,80.0
Ca0.85Dy0.15Mn1O3,111.5
Ca0.85Eu0.15Mn1O3,122.0
Ca0.85La0.15Co1.89As2,130.0
Ca0.85Sm0.15Mn1O3,120.0
Ca0.85Y0.15Mn1O3,116.0
Ca0.88Dy0.12Mn1O3,100.0
Ca0.88Sm0.12Mn1O3,110.0
Ca0.8Gd0.2Mn1O3,160.0
Ca0.8La0.4Ti3.2Mn0.2Co0.2Cu2.4O10.8,170.0
Ca0.8La1.2Co1Ir1O6,84.0
Ca0.8Nd0.04Sm0.16Mn1O3,110.0
Ca0.8Sm0.2Mn0.9Ru0.1O3,200.0
Ca0.91Sm0.09Mn1O3,109.0
Ca0.93Y0.07Mn1O3,111.0
Ca0.95Sm0.05Mn1O3,110.0
Ca0.985La0.015B6,710.0
Ca0.995La0.005B6,600.0
Ca0.99La0.01B6,900.0
Ca0.9Eu0.1Co1.91As2,110.0
Ca0.9Eu0.1Co2As2,88.0
Ca0.9Gd0.1Mn1O3,120.0
Ca0.9La0.1Mn1O3,100.0
Ca0.9Sm0.1Mn1O3,120.0
Ca1.2La0.8Co1Ir1O6,66.0
Ca1.47La0.505Fe1.013Mo1.024O5.99,401.0
Ca1.487La0.509Fe1.07Mo0.91W0.07O6.017,441.0
Ca1.497La0.489Fe0.927Mo0.712W0.318O6.057,460.0
Ca1.5La0.5Mn1Ir1O6,140.0
Ca1.6La1.1Pr0.3Mn2O7,232.0
Ca1.6La1.2Nd0.2Mn2O7,78.0
Ca1.6La1.2Pr0.2Mn2O7,169.75
Ca1.6La1.2Sm0.2Mn2O7,85.5
Ca1.6La1.32Gd0.08Mn2O7,210.0
Ca1.6La1.34Gd0.06Mn2O7,222.0
Ca1.6La1.36Gd0.04Mn2O7,228.0
Ca1.6La1.38Gd0.02Mn2O7,252.0
Ca1.6La1.3Gd0.1Mn2O7,192.0
Ca1.6La1.3Pr0.1Mn2O7,254.0
Ca1.6La1.4Mn2O7,215.0
Ca1.6La1Pr0.4Mn2O7,221.0
Ca1.8La1.2Mn2O7,166.5
Ca1.92Ho0.08Mn1O4,120.0
Ca1.92La0.08Mn1O4,120.0
Ca1.92Pr0.08Mn1O4,120.0
Ca1.92Y0.08Mn1O4,120.0
Ca1.9La0.1Mn1Ir1O6,110.0
Ca1.9La0.1Mn1O4,108.0
Ca11Eu9O20,44.0
Ca14MnBi11,55.0
Ca14MnSb11,65.0
Ca15.2Eu5.8Zn36Ni2,60.0
Ca17Eu4(Zn18Ni)2,40.0
Ca17Mn20(BiO20)3,126.0
Ca18.6Eu2.4Zn36Ni2,25.0
Ca1Al7.013Fe4.987O19,310.0
Ca1Al7.922Fe4.078O19,130.0
Ca1Fe0.15Ru0.85O3,80.0
Ca1Fe11Co0.5Ir0.5O19,687.0
Ca1Mn0.5Ru0.5O3,180.0
Ca1Mn0.6Ru0.4O3,210.0
Ca1Mn0.75Ru0.25O3,180.0
Ca1Mn0.85Ru0.15O3,160.0
Ca1Mn0.94Ru0.06O3,110.0
Ca1Mn0.9Ru0.1O3,120.0
Ca1Mn4.5Cu2.5O12,345.0
Ca1Ti0.6Fe0.4O3,590.0
Ca1Ti0.6Fe0.6O3,675.0
Ca1Ti0.8Fe0.2O3,545.0
Ca2.7Dy0.3Co2O6,18.0
Ca2.8Dy0.2Co2O6,20.0
Ca2.9Dy0.1Co2O6,23.0
Ca2Co12As7,38.0
Ca2CoO3,19.0
Ca2CoOsO6,145.0
Ca2CrOsO6,490.0
Ca2CrSbO6,14.0
Ca2Fe0.6Co0.4Mo1O6,280.0
Ca2Fe0.7Co0.3Mo1O6,290.0
Ca2Fe0.8Co0.2Mo1O6,310.0
Ca2Fe0.9Co0.1Mo1O6,330.0
Ca2FeMoO6,368.75
Ca2FeOsO6,320.0
Ca2FeReO6,539.0
Ca2NiOsO6,175.0
Ca2TiMnO6,69.4
Ca2Y4VIn(FeO3)8,415.0
Ca3(CoO3)2,24.0
Ca30V13Fe33(GeO30)4,424.0
Ca3Al0.02Co1.98O6,24.0
Ca3Al0.04Co1.96O6,24.0
Ca3Al0.06Co1.94O6,24.0
Ca3Al0.08Co1.92O6,24.0
Ca3Al0.1Co1.9O6,24.0
Ca3Co1.92O6,24.0
Ca3Co1.94O6,24.0
Ca3Co1.96O6,24.0
Ca3Co1.98O6,24.0
Ca3Co1.9O6,24.0
Ca3Co4O9,19.0
Ca3CoIrO6,100.0
Ca3CoRhO6,90.0
Ca3Fe0.02Co1.98O6,23.0
Ca3Fe0.04Co1.96O6,23.0
Ca3Fe0.1Co1.9O6,23.0
Ca3Fe2WO9,340.0
Ca3Mn2NbO9,40.0
Ca3Mn2WO9,30.0
Ca3VFe3GeO12,319.0
Ca3ZnCoO6,90.0
Ca43La7(Fe12O19)50,718.0
Ca4Mn2.7V0.3O10,88.0
Ca4Mn2.8V0.2O10,94.0
Ca4Mn2.95W0.05O10,89.0
Ca4Mn2.9V0.1O10,106.0
Ca4Mn2.9W0.1O10,82.0
Ca6Fe7(SbO8)3,55.0
Ca6V3Fe7O24,493.0
Ca9La11Mn20O60,234.0
Ca9Mn10BiO30,114.0
CaB6,725.0
CaCo2,530.0
CaCo3(P2O7)2,8.0
CaFe10CoIrO19,628.0
CaFe2Cu3(OsO6)2,580.0
CaFe2Cu3(RuO6)2,348.0
CaFe2O5,403.0
CaLa2FeCoSbO9,250.0
CaLa2FeNiSbO9,350.0
CaLa9Mn10O30,152.0
CaLaCoIrO6,64.0
CaLaFe11O19,668.5
CaMn4(CuO4)3,355.0
CaMn5(CuO6)2,297.5
CaMn5Bi4O15,90.0
CaMn6CuO12,182.5
CaMn7O12,49.0
CaMnO3,140.0
CaNb2Cr2(CuO4)3,197.0
CaRuO3,87.0
Cd,0.0
Cd(FeO2)2,540.0
Cd0.1Fe2Ni0.9O4,823.0
Cd0.2Fe1.5Cu0.3Ni0.5O4,782.15
Cd0.2Fe1.75Cu0.35Ni0.45O4,751.15
Cd0.2Fe2Cu0.4Ni0.4O4,680.15
Cd0.2Fe2Ni0.8O4,733.0
Cd0.3Fe2Cu0.7O4,780.0
Cd0.3Fe2Ni0.7O4,643.0
Cd0.4Fe2Ni0.6O4,563.0
Cd0.5Fe2Ni0.5O4,475.0
Cd0.6Fe2Ni0.4O4,372.0
Cd0.7Fe2Ni0.3O4,272.0
Cd0.8Fe2Ni0.2O4,172.0
Cd0.93Fe0.07O1,560.0
Cd0.95Fe0.05O1,560.0
Cd0.96Co0.04S1,519.0
Cd0.975Fe0.025O1,560.0
Cd0.99Fe0.01O1,560.0
Cd2AgAu,310.0
CdFe2,782.0
CdH20S2(NO7)2,20.0
CdTe,152.5
Ce,0.0
Ce(Al2Fe)4,159.7
Ce(Al4Pd)2,9.5
Ce(BIr)2,5.1
Ce(Co2B)6,136.15
Ce(Co5Mo)2,575.0
Ce(CoAs)2,40.0
Ce(CrFe5)2,433.0
Ce(CuSi)2,0.65
Ce(Fe5Mo)2,300.0
Ce(Fe5Re)2,353.0
Ce(Fe5Si)2,583.0
Ce(GaCu)2,6.0
Ce(Ge2Rh3)2,2.5
Ce(GeRu)2,8.0
Ce(MnGe)2,320.0
Ce(PPd)2,28.4
Ce(SiAu2)2,3.3
Ce(VFe5)2,432.5
Ce0.02In0.9Co0.08Cu1Te2,783.0
Ce0.03Al1Fe1Co1Cu1Ni1,1064.0
Ce0.05Nd0.8Dy0.15Zr1.5Fe82.5B6,550.0
Ce0.15Zn0.45Fe2Ni0.4O4,606.55
Ce0.16Nd0.8Dy0.04Zr1.5Fe82.5B6,535.0
Ce0.178Nd1.822Fe14B1,579.0
Ce0.17Gd0.83Mn2Ge2,456.0
Ce0.1Gd0.9Mn2Ge2,461.0
Ce0.1Gd0.9Ni3,89.0
Ce0.1Nd0.9Y1Fe17,325.0
Ce0.1Pr0.3Nd1.6Fe12Co2B1,715.0
Ce0.1Pr0.3Nd1.6Fe14B1,578.0
Ce0.1Sb2Pt0.9,19.0
Ce0.1Sm0.9Fe2,648.0
Ce0.1Zn0.4Fe1.9Co0.15Cu0.45O4,423.0
Ce0.1Zn0.4Fe1.9Co0.3Cu0.3O4,373.0
Ce0.1Zn0.4Fe1.9Co0.45Cu0.15O4,423.0
Ce0.1Zn0.4Fe1.9Co0.6O4,473.0
Ce0.1Zn0.4Fe1.9Cu0.6O4,373.0
Ce0.25Sm0.75Ti1Fe9Co2,762.15
Ce0.28Nd1.12Fe12Co2B1,692.0
Ce0.2Fe0.8,190.0
Ce0.2Gd0.8,160.0
Ce0.2Gd0.8Co4Si1,420.0
Ce0.2Gd0.8Mn2Si2,60.0
Ce0.2Gd0.8Ni1,53.0
Ce0.2Gd0.8Ni3,71.5
Ce0.2Nd0.8Fe10.5Mo1.5,610.15
Ce0.2Nd0.8Fe10Mo2,541.15
Ce0.2Nd0.8Fe12Co2B1,695.0
Ce0.2Nd0.8Ni5,5.1
Ce0.2Nd0.8Y1Fe17,310.0
Ce0.2Sm0.8Fe2,624.0
Ce0.2Zr0.8Fe10Si2,577.15
Ce0.32Nd1.28Fe12Co2B1,691.1
Ce0.33Gd0.67Mn2Ge2,450.0
Ce0.33Th0.67Al3,5.0
Ce0.34Nd1.36Fe12Co2B1,691.3
Ce0.36Nd1.44Fe12Co2B1,690.3
Ce0.3Nd0.7Y1Fe17,301.0
Ce0.3Nd1.2Fe12Co2B1,691.5
Ce0.3Sm0.7Fe2,601.0
Ce0.44Nd1.56Fe14B1,561.0
Ce0.4Gd0.6Co4Si1,381.0
Ce0.4Gd0.6Ni1,44.0
Ce0.4Nd0.6Y1Fe17,299.0
Ce0.4Sm0.6Fe2,574.0
Ce0.4Zr0.6Fe10Si2,562.15
Ce0.5Gd0.5Mn2Ge2,447.0
Ce0.5Nd0.5Ni5,3.5
Ce0.5Nd0.5Y1Fe17,296.0
Ce0.5Nd1.5Fe14B1,562.0
Ce0.5Pr1.5Fe17,264.0
Ce0.5Sm0.5Fe2,549.0
Ce0.5Sm0.5Ti1Fe11,534.15
Ce0.5Sm0.5Ti1Fe7.75Co3.25,863.15
Ce0.5Sm0.5Ti1Fe9Co2,726.15
Ce0.5Sm0.5Ti1V1Fe10,531.15
Ce0.5Y1.5Co17,1165.0
Ce0.5Y1.5Fe17,308.0
Ce0.67Gd0.33Mn2Ge2,442.0
Ce0.67Th0.33Al3,6.0
Ce0.6Gd0.4Co4Si1,340.0
Ce0.6Gd0.4Ni1,31.0
Ce0.6Sm0.4Fe2,514.0
Ce0.6Zr0.4Fe10Si2,558.15
Ce0.75Sm0.25Ti1Fe9Co2,690.15
Ce0.76Nd1.24Fe14B1,543.0
Ce0.79Ta0.07Zn0.47Fe0.89Co3.77,800.0
Ce0.85Dy1.15Fe17,273.0
Ce0.8Gd0.2Co4Si1,301.0
Ce0.8Gd0.2Ni3,25.5
Ce0.8Sm0.2Fe2,392.0
Ce0.8Y0.2Ni0.8Pt0.2,7.8
Ce0.8Y1.2Fe17,276.5
Ce0.95Co0.05O2,300.0
Ce0.95Co1.85Bi0.05As2,147.0
Ce0.96Ta0.04Zn0.65Co4.35,483.0
Ce0.9Gd0.1Ni3,6.8
Ce1.2Gd1,12.0
Ce1.2Ti1Fe11,487.0
Ce1.2Y0.8Fe17,290.0
Ce1.3Pr0.7Co7,214.0
Ce1.3Y0.7Co17,1100.0
Ce1.5Y0.5Co17,1090.0
Ce1.65Mg1.35Co9,451.0
Ce1.66Mg1.34Co9,440.0
Ce1.6Nd0.4Fe16.67Si0.33,297.0
Ce1.6Nd0.4Fe17,273.0
Ce1.73Mg1.23Co9,440.0
Ce1.7Y0.3Co17,1080.0
Ce1.89Mg1.11Co9,325.0
Ce10(B3C4)3,10.0
Ce10Fe85N18,712.0
Ce11In9Ni4,16.5
Ce11In9Pd4,18.6
Ce11In9Ru4,6.3
Ce12Gd(Fe27B2)3,463.0
Ce13(Fe27B2)3,442.0
Ce13.5Fe67.5Co12B7,403.0
Ce13.5Fe70.5Co9B7,373.0
Ce13.5Fe73.5Co6B7,345.0
Ce13.5Fe76.5Co3B7,307.0
Ce13.5Fe79.5B7,270.0
Ce13Sn5Ru2,16.0
Ce15Ge9C,10.0
Ce17(Fe13B)6,424.5
Ce17Hf0.5Fe77.5B6,420.0
Ce17HfFe77B6,409.1
Ce17Nb0.5Ga0.5Fe74.5Co2Cu0.5B6,437.8
Ce17Nb0.5Ga0.5Fe76.5Cu0.5B6,421.8
Ce17Nb1.5Fe1Co2B6,441.0
Ce17Ti5Fe73B6,403.0
Ce17TiFe77B6,423.0
Ce1Al0.24Cu0.18Si1.58,9.3
Ce1Al0.6Pt2.4,1.6
Ce1Al0.9Si1.1,11.0
Ce1Al1.02Si0.98,10.0
Ce1Al1H1.1Pt1,11.6
Ce1Al3.28Ag0.72,3.0
Ce1Al3.3Cu0.7,4.0
Ce1Al5.5Pd1.5,2.8
Ce1B2Ir0.6Rh2.4,125.0
Ce1B2Ir1.5Rh1.5,118.0
Ce1B2Ir1.8Rh1.2,90.0
Ce1Cd0.66Sb2,3.0
Ce1Cd0.7Sb2,2.8
Ce1Co0.22Ni0.78Sb3,4.6
Ce1Co2.38Cu2.62,200.0
Ce1Co3.1Cu1.9,420.0
Ce1Co3.5Ni1.5,376.0
Ce1Co3.925Cu1.075,590.0
Ce1Co4.5Ni0.5,605.0
Ce1Cr0.05Fe1.95,210.0
Ce1Cu0.18Ni0.82Sn1H1.7,4.6
Ce1Cu0.2Ge1Au0.8,10.0
Ce1Cu0.2Ni0.8,1.0
Ce1Cu0.5Ge1Au0.5,12.0
Ce1Cu0.6Ni0.4,1.0
Ce1Cu0.8Ge1Au0.2,10.0
Ce1Fe0.05Co1.95,5.0
Ce1Fe0.1Co1.9,18.0
Ce1Fe0.25Co1.75,38.0
Ce1Fe0.2Co1.8,26.0
Ce1Fe0.352Co4.048Cu0.6,563.15
Ce1Fe0.3Co1.7,67.0
Ce1Fe0.4Co1.6,76.0
Ce1Fe0.572Co3.828Cu0.6,603.15
Ce1Fe0.66Co3.74Cu0.6,628.15
Ce1Fe0.6Co1.4,105.0
Ce1Fe0.7Co1.3,121.0
Ce1Fe0.836Co3.564Cu0.6,653.15
Ce1Fe0.8Co1.2,160.0
Ce1Fe1.2Co0.8,175.0
Ce1Fe1.3Co0.7,165.0
Ce1Fe1.4Co0.6,158.0
Ce1Fe1.5Co0.5,156.0
Ce1Fe1.67Co0.33,171.0
Ce1Fe1.6Co0.4,164.0
Ce1Fe1.75Co0.25,183.0
Ce1Fe1.86Ru0.14,165.0
Ce1Fe1.8Co0.2,190.0
Ce1Fe1.92Ag0.08,225.0
Ce1Fe1.94Au0.06,225.0
Ce1Fe1.95Co0.05,223.0
Ce1Fe1.9Co0.1,208.0
Ce1Fe10.5Mo1.5,363.5
Ce1Fe10.5Si1.5,558.0
Ce1Fe10Si1C0.5,390.0
Ce1Fe4.5Co4.5Si2C1,440.0
Ce1Fe6.3Co2.7Si2C1,423.0
Ce1Fe8.1Co0.9Si2C1,410.0
Ce1Fe8.5Ge3.5,870.0
Ce1Ga0.7Si1.3,10.5
Ce1Ga0.87Si1.13,10.0
Ce1Ga0.8Si1.2,12.5
Ce1Ga3.325Ag0.675,3.0
Ce1Ga3.4Pd0.6,2.3
Ce1Ga3.8Pd0.2,3.7
Ce1Ga6.6Fe5.4,380.0
Ce1Ge1.66,5.3
Ce1Ge1.67,7.0
Ce1Ge1.72Au0.28,8.0
Ce1Ge1.75,7.0
Ce1H2.83,4.2
Ce1In1.95Ni0.05,6.3
Ce1In1.9Ni0.1,5.3
Ce1In1Ni1H1.6,7.0
Ce1In1Ni1H1.8,6.8
Ce1Mn0.5Fe1.5,150.0
Ce1Mn0.5Fe2,167.0
Ce1Mn0.65In1.35,134.0
Ce1Mn1.5Cu0.5Ge2,235.0
Ce1Mn1.5Fe0.5Ge2,176.0
Ce1Ni0.78Sn2,2.3
Ce1Ni0.84Sn2,3.0
Ce1Ni0.8Pt0.2,8.6
Ce1Ni0.9Pt0.1,8.8
Ce1Ni1Sn1H1.8,7.0
Ce1Pd0.2Rh0.8,0.25
Ce1Pd0.6Rh0.4,5.3
Ce1Pd1.41Pt1.59S4,1.9
Ce1Pd2.1Pt0.9S4,2.4
Ce1Pr0.2Nd0.8Fe1B1,493.0
Ce1Pt0.2Rh0.8,1.8
Ce1Pt0.3Rh0.7,1.8
Ce1Pt0.4Rh0.6,1.8
Ce1Pt0.5Rh0.5,3.1
Ce1Pt0.6Rh0.4,4.4
Ce1Sc0.5Ti0.5Ge1,7.0
Ce1Si0.25Ge1.75Ru2,6.5
Ce1Si0.5Ge1.5Ru2,5.9
Ce1Si0.6Ge1.4Ru2,3.6
Ce1Si0.97Pt3.03,3.0
Ce1Si1.32Ag0.68,8.0
Ce1Si1.66Ag0.34,3.9
Ce1Si1.7,9.95
Ce1Si1.81,9.5
Ce1Ti1Fe11H0.55,553.0
Ce1Ti1Fe11N1.5,719.0
Ce1Zn0.62Ga0.41,14.0
Ce1Zn0.6Cu0.4,8.0
Ce1Zn0.6Sb2,2.5
Ce1Zn0.7Ga0.3,14.0
Ce1Zr0.8Fe10,454.15
Ce2(CoH)7,233.0
Ce2(MnCo5)3,740.0
Ce2(SbPd3)3,4.0
Ce2.18Mg0.82Co9,210.0
Ce2.1Nd0.9Al1,8.0
Ce20Fe140B10H37,560.0
Ce20Mn3Fe137C10,480.0
Ce23Cd4Ru7,3.6
Ce2Al2Co15,751.0
Ce2Al2Fe15,345.0
Ce2Al3Fe14,385.0
Ce2Al3Ge4,11.0
Ce2Al4Fe13,375.0
Ce2Al5Fe12,315.0
Ce2Al6Fe11,245.0
Ce2Al7Fe10,140.0
Ce2Al7Ge4Ir,1.6
Ce2Al7NiGe4,0.8
Ce2AlCu2,7.2
Ce2AlFe16,290.0
Ce2B4(IrRh)3,118.0
Ce2BeCo17,1002.0
Ce2Co12As7,90.0
Ce2Co12P7,48.0
Ce2Co13Si4,409.0
Ce2Co14Si3,452.0
Ce2Co15Si2,688.0
Ce2Co16Cu,1015.0
Ce2Co16Si,903.0
Ce2Co17,1065.0
Ce2Co7,50.0
Ce2Co7B3,250.0
Ce2CoGe3,10.0
Ce2Cr0.5Co16.5,965.0
Ce2Cr1.5Co15.5,715.0
Ce2Cr2Co15,553.0
Ce2CrCo16,857.0
Ce2Fe10Co4B,607.0
Ce2Fe10Co7,825.0
Ce2Fe11Co3B,560.0
Ce2Fe12Co2B,516.0
Ce2Fe13CoB,474.0
Ce2Fe14B,425.0
Ce2Fe14B1H3.7,560.0
Ce2Fe14C,345.0
Ce2Fe14Si3,455.0
Ce2Fe15Si2,430.0
Ce2Fe16.33Co0.67,301.1
Ce2Fe16.67Co0.33,261.9
Ce2Fe16Co,335.6
Ce2Fe16Si,350.0
Ce2Fe17,183.5
Ce2Fe17C,297.0
Ce2Fe17C2,589.0
Ce2Fe17C2.5,608.0
Ce2Fe17C2.8,716.0
Ce2Fe17C3,588.0
Ce2Fe17F,90.0
Ce2Fe17H,245.0
Ce2Fe17H2,300.0
Ce2Fe17H3,367.0
Ce2Fe17H4,400.0
Ce2Fe17H5,446.75
Ce2Fe17N2.5,700.0
Ce2Fe17N2.7,700.0
Ce2Fe17N2.8,714.25
Ce2Fe17N3,717.0
Ce2Fe17N3.6,712.0
Ce2Fe2Co15,1070.0
Ce2Fe3Co14,1055.0
Ce2Fe40Mo3,358.0
Ce2Fe4Co13,1040.0
Ce2Fe5Co12,1000.0
Ce2Fe6Co11,970.0
Ce2Fe8Co9,905.0
Ce2Fe9Co5B,658.0
Ce2FeCo16,1075.0
Ce2FeCo7Cu2,993.0
Ce2Ga2Co15,791.5
Ce2Ga2Fe15,430.0
Ce2Ga2Fe15H3.7,507.0
Ce2Ga3Co14,611.0
Ce2Ga4Co13,419.0
Ce2Ga5Co12,237.0
Ce2GaCo16,935.0
Ce2GaFe16,350.0
Ce2GaFe16H5,484.0
Ce2GdCo11B4,301.0
Ce2Ge2Ru,10.9
Ce2Ge5Ru3,7.9
Ce2GeRu,8.5
Ce2Hf0.6Co16.4,1035.0
Ce2HfCo16,1005.0
Ce2In1Pd2H0.95,2.8
Ce2InPd2,3.975
Ce2MgCo9,295.0
Ce2Mn(Fe8H)2,240.0
Ce2Mn0.35Fe16.65,22.0
Ce2Mn0.3Fe13.7C1,480.0
Ce2Mn0.75Fe16.25H1,210.0
Ce2Mn0.75Fe16.25H2,225.0
Ce2Mn0.75Fe16.25H3,237.0
Ce2Mn1.3Fe15.7,9.0
Ce2Mn1.3Fe15.7H2,218.5
Ce2Mn1.3Fe15.7H3,240.0
Ce2Mn1.7Fe15.3,54.6
Ce2Mn1.7Fe15.3H2,184.0
Ce2Mn1.7Fe15.3H3,217.0
Ce2Mn2Co15,725.0
Ce2Mn2Fe15,80.0
Ce2Mn3Co14,575.0
Ce2Mn4Co13,390.0
Ce2MnCo16,930.0
Ce2MnFe16H,200.0
Ce2MnFe16H3,270.0
Ce2Ni5C3,2.3
Ce2Ni7,48.0
Ce2P3Au,31.0
Ce2PPt8,1.0
Ce2S3,3.0
Ce2Si2.7,35.0
Ce2Si3Pt,5.0
Ce2SnPd2,2.2
Ce2Ta0.09Fe16.91,75.0
Ce2Ti0.3Co16.7,1051.0
Ce2Ti0.6Co16.4,997.0
Ce2TiCo16,729.575
Ce2V0.4Co16.6,1015.0
Ce2V0.6Co16.4,962.0
Ce2VCo16,859.0
Ce2Zr0.2Co16.8,1072.5
Ce2Zr0.4Co16.6,1049.5
Ce2Zr0.6Co16.4,1028.0
Ce2ZrCo16,979.0
Ce3(AgGe)4,10.0
Ce3(GaRh)2,3.5
Ce3Al11,5.85
Ce3Co11B4,258.25
Ce3Co20B,1081.0
Ce3Co29(Si2B5)2,173.0
Ce3CoGe2,6.5
Ce3Cr4Fe25N4,616.0
Ce3Cu3Sb4,12.0
Ce3Nd27Fe69B,504.8
Ce3Nd3AlFe3,253.5
Ce3NiGe2,5.2
Ce3Pd5,1.5
Ce3S4,7.2
Ce3Se4,10.0
Ce3Si11Pt23,0.44
Ce3SiPd5,3.5
Ce3Sn,5.0
Ce3Sn6Ru,3.0
Ce3Te4,4.0
Ce3V1.5Fe27.5,350.0
Ce4Bi3,3.3
Ce4Fe34C5,608.0
Ce4Ge1.5Sb1.5,14.0
Ce4Ge3,12.0
Ce4In21Pd10,0.8
Ce4Sb3,5.0
Ce4Y6Fe85,300.0
Ce5(Fe14B)3,483.15
Ce5(SiN3)3,3.0
Ce5(TiFe9)6,495.0
Ce5AgGe2,14.6
Ce5B10(Ir3Rh2)3,90.0
Ce5B10(IrRh4)3,125.0
Ce5Co19,293.0
Ce5Co4Ge13,7.0
Ce5CoGe2,10.7
Ce5CuPb3,46.0
Ce5Gd51(Al6Co5)4,81.0
Ce5Ge2Pd,13.8
Ce5Ge2Rh,11.5
