Repository: MaMMoS-project/ML-models

# ML-models
Collection of various ML models developed for the MaMMoS project

Models are organized in different folders of this repository:


- ./beyond-stoner-wolfarth:

   ML models to replace single-grain micromagnetics simulations by ML predictions for:

   -- ./beyond-stoner-wolfarth/single-grain-easy-axis-model:
      where the H and K1 vector are aligned along the z-axis of the simulation cube
      This model predicts Mr, Hc, and BHmax from a, k1, and Ms
      Current model version: v1.0

   -- ./inverse-beyond-stoner-wolfarth/single-grain-easy-axis-model:
      where the H and K1 vector are aligned along the z-axis of the simulation cube
      This inverse model predicts a, k1, and Ms from Mr, Hc, and BHmax
      Current model version: v0.1


   -- ./beyond-stoner-wolfarth/single-grain-multi-angle-model:
      where the H and K1 vector can independently point in any direction
      This models predicts Mr, Hc, and BHmax from a, k1, and Ms
      Current model version: v0.1

- ./experimental-simulation-relations

   ML models which relate simulation results to experimental measurements for various magnetic properties

    
   -- ./experimental-simulation-hc:
      Identify and correct systematic errors between micromagnetics simulations and experimental measurements of Hc
      Current model version: v0.1

   -- ./experimental-simulation-ms:

      Identify and correct systematic errors between simulations of the spontaneous magnetization and experimental measurement
      (⚠️ Not yet validated and may introduce bias).

      Current model version: v0.1

   -- ./experimental-simulation-tc:

      Identify and correct systematic errors between simulations of the Curie temperature and experimental measurement
      (⚠️ Not yet validated and may introduce bias).

      Current model version: v0.2

File: compound-to-tc/preprocessed_data/Experimental_Tc.csv (part 1 of 12)
composition,Tc_exp,contains_re
(Al1/6Co1/6Cr1/6Fe1/6Mn1/6Ni1/6)3O4,248.0,False
(AlCrFeNiMn)O,400.0,False
"(Ba,K)(Zn,Mn)2As2",180.0,False
(Ba0.93Fe0.07)TiO3,506.0,False
(C3H7NH3)2MnCl4,39.2,False
(C6H5CH2NH3)2CrBr4,58.0,False
(CH3NH3)2CuCl4,8.85,False
"(Ca,Na)(Zn,Mn)2As2",33.0,False
(Ca1−xLax)2RuO4 (x=0.005),125.0,True
(Ce0.65Pr0.35)2Co7,214.0,True
(Ce0.6La0.4)17Fe75Si3B6,477.0,True
(Ce0.78Y0.17La0.05)16.28Fe_bal.B7.44Co0.22Al1.43Cu0.15Nb0.14,468.15,True
(Ce0.7La0.3)17Fe78B6,465.0,True
(Ce0.81Y0.19)16.28Fe_bal.B7.44Co0.22Al1.43Cu0.15Nb0.14,462.15,True
"(Co,Fe)2Si",1000.0,False
(Co0.2Fe0.8)72.5Si12.5B15,730.0,False
(Co0.5Fe0.5)68Cr10Si8B14,585.0,False
(Co0.5Fe0.5)73.5Nb3Cu1Si13.5B9,773.0,False
(Co0.5Fe0.5)74Cr4Si8B14,729.0,False
(Co0.6Fe0.4)73.5Nb3Cu1Si13.5B9,773.0,False
(Co0.7Fe0.3)73.5Nb3Cu1Si13.5B9,773.0,False
(Co0.8Fe0.2)73.5Nb3Cu1Si13.5B9,773.0,False
(Co0.9Fe0.1)73.5Nb3Cu1Si13.5B9,773.0,False
(Co1Fe0)73.5Nb3Cu1Si13.5B9,773.0,False
(Co94Fe6)72.75Si12.25B10Cr5,730.0,False
(Co94Fe6)72.75Si12.25B11.25Cr3.75,730.0,False
(Co94Fe6)72.75Si12.25B12.75Cr2.25,730.0,False
(Co94Fe6)72.75Si12.25B15Cr0,730.0,False
(Cu/Co)60/Fe,1250.0,False
(Er0.1Y0.8Sm0.2)Fe2,517.0,True
(Er0.2Y0.6Sm0.2)Fe2,529.0,True
(Er0.4Y0.4Sm0.2)Fe2,538.0,True
(Er0.65Y0.35)Co3,410.0,True
(Er0.6Y0.2Sm0.2)Fe2,543.0,True
(Er0.7Ho0.2Dy0.1)55Ni25Al20,3.0,True
(Er0.8Sm0.2)Fe2,547.0,True
"(Fe,Nb)23B6",900.0,False
(Fe0.22Mn0.78)2Nb,42.0,False
(Fe0.45Mn0.55)2Nb,38.0,False
(Fe0.5Co0.5)0.75B0.2Si0.05)96Nb4,696.0,False
(Fe0.5Co0.5)72.7Al0.8Si17.5B5Cu1Nb3,648.15,False
(Fe0.5Co0.5)73.5Cu1Mo3Si13.5B9,728.15,False
(Fe0.5Co0.5)73.5Si13.5B9Nb3Cu1,809.65,False
(Fe0.65Ni0.35)0.89Mn0.11,220.0,False
(Fe0.67Mn0.33)2Nb,60.0,False
(Fe0.6Co0.1Ni0.3)0.75B0.2Si0.05)96Nb4,612.5,False
(Fe0.6Co0.2Ni0.2)0.75B0.2Si0.05)96Nb4,612.5,False
(Fe0.6Co0.3Ni0.1)0.75B0.2Si0.05)96Nb4,612.5,False
(Fe0.6Co0.4)0.75B0.2Si0.05)96Nb4,678.0,False
(Fe0.70Co0.30)2P,450.0,False
(Fe0.75B0.2Si0.05)96Nb4,598.0,False
(Fe0.7Co0.3)0.75B0.2Si0.05)96Nb4,668.0,False
(Fe0.7Co0.3)71B29,935.0,False
(Fe0.7Co0.3)78Mo1B3C7P10Si1,783.0,False
(Fe0.7Mn0.3)2As,400.0,False
(Fe0.85Co0.15)78Mo1B3C7P10Si1,665.0,False
(Fe0.8Co0.1Ni0.1)0.75B0.2Si0.05)96Nb4,612.5,False
(Fe0.8Co0.2)0.75B0.2Si0.05)96Nb4,642.0,False
(Fe0.8Co0.2)78Mo1B3C7P10Si1,683.0,False
(Fe0.8Ni0.2)78Si10B12,729.0,False
(Fe0.8Ni0.2)78Si8B14,733.0,False
(Fe0.90Cr0.03Ni0.07)2P,295.0,False
(Fe0.90Mn0.10)2Nb,54.0,False
(Fe0.97Cu0.03)2P,265.0,False
(Fe0.98Mo0.02)3B,780.0,False
(Fe0.99Mo0.01)78Si9B13,665.0,False
(Fe0.9Co0.1)0.75B0.2Si0.05)96Nb4,610.0,False
(Fe0.9Co0.1)74.5Nb2Si17.5B5Cu1,808.15,False
(Fe0.9Nb0.1)76B24,423.35,False
(Fe12Co)79Mo8Cu1B12,375.15,False
(Fe12Co1)79Mo8Cu1B12,375.0,False
(Fe1Co1)76Mo8Cu1B15,600.0,False
(Fe1Co1)79Mo8Cu1B12,808.0,False
(Fe3Ni)81Nb7B12,773.15,False
(Fe53.95Co29.05)83Si1.3B10.7Nb3Cu1Al1,708.15,False
(Fe53.95Co29.05)83Si1.3B11.7Nb3Cu1,682.15,False
(Fe6Ni)81Nb7B12,573.15,False
(Fe70Co30)90Zr10,735.0,False
(Fe83Ga17)97.25Cr2B0.75,973.15,False
(Fe90Co10)80P13C7,652.0,False
(Fe90Co10)82P11C7,656.0,False
(Fe90Co10)82P6C7B3Si2,684.0,False
(Fe90Co10)82P8C7B3,614.0,False
(Fe95Co5)80P13C7,625.0,False
(Fe9Co1)79Mo8Cu1B12,410.0,False
(FeCoNi)4B,673.15,False
"(Ga,Mn)As",110.0,False
(Ga0.97Nd0.03)(Fe0.97Mn0.03)O3,197.3,True
(Ga0.97Nd0.03)(Fe0.98Mn0.02)O3,202.1,True
(Ga0.97Nd0.03)(Fe0.99Mn0.01)O3,219.1,True
"(Gd,Zr)(Fe,Mo,Zr)11.5",475.0,True
(Gd0.2La0.2Nd0.2Sm0.2Y0.2)MnO3,61.0,True
(Gd0.54Zr0.46)(Fe9.88Mo1.50Zr0.13),475.0,True
(Gd0.5Sc0.5)60Al15(Co0.5Ni0.5)25,37.0,True
(Gd0.667Sc0.333)60Al20Co20,66.0,True
(Gd0.6Sc0.4)55Al20(Co0.6Ni0.4)25,51.0,True
(Gd0.6Sc0.4)60Al15(Co0.6Cu0.4)25,58.0,True
(Gd0.6Sc0.4)60Al15(Co0.6Ni0.4)25,58.0,True
(Gd0.6Sc0.4)65Al10(Co0.6Ni0.4)25,68.0,True
(Gd0.7Sc0.3)60Al15(Co0.7Ni0.3)25,77.0,True
(Gd0.80Zr0.20)(Fe10.1Mo1.38Zr0.06),456.0,True
(Gd0.89Zr0.11)(Fe9.99Mo1.11),497.0,True
(Gd0.8Sc0.2)60Al15(Co0.8Ni0.2)25,93.0,True
(Gd0.95Ho0.05)5Si4,320.0,True
(Gd4Co3)85B15,202.0,True
(Gd4Co3)90B10,207.0,True
(Gd4Co3)95B5,211.5,True
"(K,Mn)BaCd2As2",16.0,False
"(La,Y)0.75Ca0.25MnO3",130.0,True
"(La,Y)0.7Ca0.3MnO3",60.0,True
(La0.1Ce0.9)2Fe14B,431.0,True
(La0.25Nd0.75)0.7Ca0.3MnO3,198.0,True
(La0.25Pr0.75)0.7Ca0.3MnO3,110.0,True
(La0.2Ce0.8)2Fe14B,435.0,True
(La0.33Sm0.67)0.67Sr0.24Ba0.09MnO3,125.0,True
(La0.33Sm0.67)0.67Sr0.27Ba0.06MnO3,142.0,True
(La0.33Sm0.67)0.67Sr0.30Ba0.03MnO3,163.0,True
(La0.33Sm0.67)0.67Sr0.32Ba0.01MnO3,178.0,True
(La0.3Ce0.7)2Fe14B,438.0,True
(La0.3Pr0.7)0.65Ca0.35Mn0.90Cr0.10O3,200.0,True
(La0.3Pr0.7)0.65Ca0.35Mn0.95Ru0.05O3,150.0,True
(La0.3Pr0.7)0.65Ca0.35Mn0.97Al0.03O3,75.0,True
(La0.3Pr0.7)0.65Ca0.35Mn0.97Cr0.03O3,200.0,True
(La0.3Pr0.7)0.65Ca0.35Mn0.99Ru0.01O3,120.0,True
(La0.45Nd0.25)Sr0.3MnO3,308.0,True
(La0.47Gd0.2)Sr0.33MnO3,285.9,True
(La0.4Ce0.6)2Fe14B,441.0,True
(La0.56Ce0.14)Sr0.30MnO3,357.0,True
(La0.57Tb0.10)Ca0.33MnO3,160.0,True
(La0.5Ce0.5)2Fe14B,444.0,True
(La0.5Gd0.2)Sr0.3MnO3,270.5,True
(La0.6Eu0.4)0.67Ca0.33MnO3,104.333333333333,True
(La0.757Dy0.243)0.7Ca0.3MnO3,65.0,True
(La0.75Bi0.25)0.67Ca0.33MnO3,184.0,True
(La0.75Dy0.25)0.67Ca0.33Mn0.9V0.1O3,92.5,True
(La0.7Eu0.3)0.75Sr0.25Mn0.9Co0.1O3,165.0,True
(La0.7Eu0.3)0.75Sr0.25Mn0.9Ti0.1O3,102.0,True
(La0.7Pr0.3)0.8Sr0.2Mn0.9Co0.1O3±δ,205.0,True
(La0.825Ca0.1Y0.075)(Zn0.9Mn0.1)AsO,17.0,True
(La0.83Bi0.17)0.67Ca0.33MnO3,200.0,True
(La0.85Ca0.1Y0.05)(Zn0.9Mn0.1)AsO,15.0,True
(La0.85Dy0.15)0.67Ca0.33Mn0.9V0.1O3,107.5,True
(La0.875Ca0.1Y0.025)(Zn0.9Mn0.1)AsO,14.0,True
(La0.9246Mn0.0161)MnO3,267.0,True
(La0.955Mn0.045)MnO3,143.0,True
(La0.95Tb0.05)2/3Ca1/3MnO3,230.0,True
(La0.97Dy0.03)0.67Ca0.33Mn0.9V0.1O3,187.5,True
(La0.9Ca0.1)(Zn0.9Mn0.1)(As0.85Sb0.15)O,10.0,True
(La0.9Ca0.1)(Zn0.9Mn0.1)(As0.8Sb0.2)O,7.5,True
(La0.9Ca0.1)(Zn0.9Mn0.1)(As0.95Sb0.05)O,12.0,True
(La0.9Ca0.1)(Zn0.9Mn0.1)(As0.9Sb0.1)O,11.0,True
(La0.9Tb0.1)2/3Ca1/3MnO3,165.0,True
(La2MnCoO6)0.2(CaCu3Ti4O12)0.8,170.0,True
(La2MnCoO6)0.5(CaCu3Ti4O12)0.5,195.0,True
(La2MnCoO6)0.8(CaCu3Ti4O12)0.2,210.0,True
(Mn0.25Fe0.75)2.9Ga,530.0,False
(Mn0.4Fe0.6)2.9Ga,420.0,False
(Mn0.55Al0.45)B0.02,659.5,False
(Mn0.5Co0.5)65Ge35,286.5,False
(Mn0.5Fe0.5)2.9Ga,345.0,False
(Mn0.6Fe0.4)(Ni0.5Co0.5)Si,290.31,False
(Mn0.6Fe0.4)2.9Ga,230.0,False
(Mn0.7Co0.3)65Sn35,169.0,False
(Mn0.7Fe0.3)2.9Ga,50.0,False
"(Na,Mn)SrCd2As2",13.0,False
(Nd0.3Tb0.7)0.55Sr0.45MnO3,43.0,True
(Nd0.4Pr0.6)8.5Fe84.5Nb0.5Zr0.5B6,583.15,True
(Nd0.4Pr0.6)8.5Fe85.5B6,583.15,True
(Nd0.4Tb0.6)0.55Sr0.45MnO3,50.0,True
(Nd0.5Ce0.5)30.5FebalAl0.1Cu0.1B,520.0,True
(Nd0.5Ce0.5)YFe17,296.0,True
(Nd0.62Ce0.38)2Fe14B,543.0,True
(Nd0.6Ce0.4)YFe17,299.0,True
(Nd0.75Ce0.25)30.5FebalAl0.1Cu0.1B,545.3,True
(Nd0.75Ce0.25)30.5FebalAl0.1Cu0.1B (dual-alloy),549.9,True
(Nd0.78Ce0.22)2Fe14B,561.0,True
(Nd0.7Ce0.3)YFe17,301.0,True
(Nd0.8Ce0.2)1.4Fe12Co2B,692.0,True
(Nd0.8Ce0.2)1.5Fe12Co2B,691.5,True
(Nd0.8Ce0.2)1.6Fe12Co2B,691.1,True
(Nd0.8Ce0.2)1.7Fe12Co2B,691.3,True
(Nd0.8Ce0.2)1.8Fe12Co2B,690.3,True
(Nd0.8Ce0.2)YFe17,310.0,True
(Nd0.8Dy0.2)13(Fe0.875Co0.125)81B6,688.0,True
(Nd0.8Pr0.2)0.4Gd0.6Fe76.9B5.9Co2.9,643.0,True
(Nd0.8Pr0.2)1.0Fe76.9B5.9Al2.9,582.0,True
(Nd0.8Zr0.2)(Fe0.9Co0.1)11.3Ti0.7N1.5,953.0,True
(Nd0.911Ce0.089)2Fe14B,579.0,True
(Nd0.93Y0.07)0.7Sr0.3MnO3,175.0,True
(Nd0.9Ce0.1)YFe17,325.0,True
(Nd0.9Y0.1)2/3Ca1/3MnO3,42.0,True
(Nd2/3La1/3)0.50Sr0.50CoO3,230.0,True
"(Ni,Cu)2MnBO5",75.0,False
(Ni0.15Mn0.10Cu0.25Zn0.5)O(Fe2O3)0.98,86.0,False
(Ni0.17Mn0.08Cu0.25Zn0.5)O(Fe2O3)0.98,97.0,False
(Ni0.19Mn0.06Cu0.25Zn0.5)O(Fe2O3)0.98,109.0,False
(Ni0.21Mn0.04Cu0.25Zn0.5)O(Fe2O3)0.98,122.0,False
(Ni0.23Mn0.02Cu0.25Zn0.5)O(Fe2O3)0.98,134.0,False
(Ni0.25Co0.75)Cr2O4,90.6,False
(Ni0.3Fe0.7)70.5B17.7Si7.8Ti4,590.0,False
(Ni0.4Fe0.6)70.5B17.7Si7.8Ti4,375.0,False
(Ni0.5Co0.5)Cr2O4,89.2,False
(Ni0.5Zn0.5)Fe2O4,543.15,False
(Ni74.5Al25.5)Fe,16.0,False
(Ni74.5Al25.5)Fe 0.2,46.0,False
(Ni74.5Al25.5)Fe 0.5,70.0,False
(Ni74.5Al25.5)Fe 1,79.0,False
(Ni75Ga25)Fe 0.05 at.%,13.4,False
(Ni75Ga25)Fe 0.1 at.%,27.5,False
(Ni75Ga25)Fe 0.2 at.%,41.0,False
(Ni75Ga25)Fe 0.9 at.%,80.0,False
(Ni75Ga25)Fe 1 at.%,85.0,False
(Ni75Ga25)Fe 250 ppm,11.0,False
"(Pr, Nd)14.8Fe78.7B6.5 + 0.3% Al85Cu15",574.15,True
"(Pr, Nd)14.8Fe78.7B6.5 + 0.6% Al85Cu15",574.15,True
"(Pr, Nd)14.8Fe78.7B6.5 + 0.9% Al85Cu15",569.15,True
"(Pr, Nd)14.8Fe78.7B6.5 + 1.2% Al85Cu15",569.15,True
(Pr1/3Sm2/3)2/3Sr1/3Mn0.8Cr0.2O3,150.0,True
(Sc0.35Ti0.65)Fe2,360.0,True
(Sc0.85Ca0.15)Co2,206.0,True
(Sm0.6Y0.4)(Fe0.8Co0.2)11.4Ti0.6,803.0,True
(Sm0.8Y0.2)(Fe0.8Co0.2)11.4Ti0.6,813.0,True
(Sm0.8Y0.2)(Fe0.8Co0.2)11Ti,767.0,True
(Sm0.8Zr0.2)(Fe0.8Co0.2)11.4Ti0.6,798.0,True
(Sm0.9Zr0.1)(Fe0.8Co0.2)11.3Ti0.7,973.0,True
(Sm0.9Zr0.1)Fe11Ti,593.0,True
(Sm1/2Ce1/2)Co5,852.4,True
(Sm1/2Nd1/2)(Co1/3Cu1/3Ni1/3)5,348.0,True
(Sm1/3Ce1/3Nd1/3)(Co1/3Cu1/3Ni1/3)5,234.0,True
(Sm1/3La1/3Ce1/3)Co5,955.3,True
(Sm1/3La1/3Nd1/3)Co5,1004.3,True
(Sm1/3La1/3Pr1/3)Co5,978.8,True
(Sm1/4La1/4Ce1/4Nd1/4)Co5,955.3,True
(Sm1/4La1/4Ce1/4Pr1/4)Co5,820.7,True
(Sm1/4La1/4Pr1/4Nd1/4)Co5,852.4,True
(Sm1/5La1/5Ce1/5Pr1/5Nd1/5)Co5,870.4,True
(Tb0.3Dy0.7)40Fe60,588.15,True
(Tm0.2Pr0.8)2Fe16.5Nb0.5,312.0,True
(Tm0.4Pr0.6)2Fe16.5Nb0.5,314.2,True
(Tm0.6Pr0.4)2Fe16.5Nb0.5,334.3,True
(Tm0.75Pr0.25)2Fe16.5Nb0.5,334.2,True
(Tm0.8Pr0.2)2Fe16.5Nb0.5,334.9,True
(Tm0.9Pr0.1)2Fe16.5Nb0.5,340.2,True
(UH3)0.80Nb0.20,190.0,False
(UH3)0.85Mo0.15,200.0,False
(UH3)0.85Zr0.15,186.0,False
(Y0.8Sm0.2)Fe2,506.0,True
0.3NiFe2O4–0.7Na0.5Bi0.5TiO3,900.0,False
0.55 CoFe2O4 - 0.45 PbTiO3,750.0,False
0.5La0.7Ca0.2Sr0.1MnO3/0.5La0.7Ca0.15Sr0.15MnO3,324.0,True
0.5NiO-0.5Mg,645.0,False
0.65NiO-0.35Ti,645.0,False
0.6BiFeO3-0.4BaTiO3,270.0,False
0.7 CoFe2O4 - 0.3 PbTiO3,750.0,False
0.75BiFeO3-0.25BaTiO3,257.0,False
0.7BiFeO3-0.3BaTiO3,267.0,False
0.7FeTiO3–0.3Fe2O3,300.0,False
0.80(La0.7Sr0.3MnO3)/0.20(SrFe12O19),367.0,True
0.80ZnO-0.20CoFe2O4,370.0,False
0.85 CoFe2O4 - 0.15 PbTiO3,750.0,False
0.875(La0.6Ca0.4MnO3)0.125(La0.6Sr0.4MnO3),290.0,True
0.8BiFeO3-0.2BaTiO3,271.0,False
0.90(La0.7Sr0.3MnO3)/0.10SrFe12O19,367.0,True
0.94La0.7Sr0.3MnO3/0.06TiO2,150.0,True
0.95(La0.7Sr0.3MnO3)/0.05(SrFe12O19),367.0,True
0.9BiFeO3-0.1BaTiO3,255.0,False
1% Ho:Gd0.89La0.1,280.0,True
16MnR,1041.0,False
25% La0.67Sr0.33MnO3 + 75% CoFe2O4,358.0,True
32Nd-4Dy-7Co-1.2B-Fe,715.0,True
32Nd-4Dy-7Co-1Ga-1.2B-Fe,725.0,True
36Nd-1.2B-7Co-Fe,702.0,True
3C-Si35FeC37,300.0,False
50% La0.67Sr0.33MnO3 + 50% CoFe2O4,336.0,True
50NiFe2O4 + 50CoFe2O4,820.15,False
53.5Ni–19.5Fe–27.0Ga,322.0,False
54.0Ni–19.0Fe–27.0Ga,310.0,False
55.0Ni–18.0Fe–27.0Ga,302.0,False
600Gd,294.0,True
600GdHx,312.0,True
6H-SiC:Cr,69.8,False
75% La0.67Sr0.33MnO3 + 25% CoFe2O4,318.0,True
79Ni16Fe5Mo,673.0,False
Ag-doped ZnO,400.0,False
Ag0.05Ga0.95CFe3,546.0,False
Ag0.113Co0.887,770.85,False
Ag0.265Co0.735,739.65,False
Ag0.28Co0.72,733.55,False
Ag0.726Co0.274,731.75,False
Ag0.875Co0.125,725.55,False
Ag0.9K0.1NbO3,525.0,False
Ag1,0.0,False
Ag199Eu1,6.5,True
Ag1Ce1,5.5,True
Ag1Cr4In1Se8,50.0,False
Ag1Fe24La1O38,708.0,True
Ag1Nd1Si1,20.0,True
Ag1Pr1,14.0,True
Ag2FeGeSe4,70.0,False
Ag2MnGeSe4,64.0,False
Ag3Gd10In7,116.0,True
Ag4Ce3Ge4,10.0,True
Ag4Gd5In1,40.0,True
Ag51Pr14,13.0,True
Ag67Eu100Si133,34.0,True
AgAl3Ce,3.0,True
AgAuCd2,310.0,False
AgCe,5.5,True
AgCeSb2,9.7,True
AgCrS2,673.0,False
AgF3Ni,197.0,False
AgI,535.5,False
AgSb2U,92.0,False
Al-1at%Fe,833.0,False
Al-doped Coq2,300.0,False
Al0.2CoFe1.8O4,773.0,False
Al0.2Fe1.8Ti,43.0,False
Al0.2Fe1.8Y,381.0,True
Al0.4Fe1.6Ti,151.0,False
Al0.4Fe1.6Y,320.0,True
Al0.5Co12.5La,1214.0,True
Al0.5Co2FeSi0.5,1107.0,False
Al0.5Co2MnSi0.5,931.0,False
Al0.6(Co50Cu50)0.4,837.35,False
Al0.6(Co75Cu25)0.4,843.85,False
Al0.6(Fe0.5Ni0.5)0.4,853.15,False
Al0.6Fe1.4Ti,143.0,False
Al0.6Fe1.4Y,72.0,True
Al0.75CoSn0.25U,5.5,False
Al0.7Si0.3Fe2B2,306.0,False
Al0.89Mn1.11,540.5,False
Al0.8Fe1.2Ti,73.0,False
Al0.8Fe1.2Y,49.0,True
Al0.8Ga0.2Fe2B2,304.0,False
Al0.8Si0.2Fe2B2,306.0,False
Al0.921Mg0.079N,380.0,False
Al0.94Cr0.06N,340.0,False
Al0.967Mg0.033N,380.0,False
Al0.988Mg0.012N,380.0,False
Al0.99825Mn0.00175N,300.0,False
Al0.99951Zn0.00049N,300.0,False
Al0.99972Mn0.00028N,300.0,False
Al0.99975Zn0.00025N,300.0,False
Al0.99982Zn0.00018N,300.0,False
Al0.9CeSi1.1,11.0,True
Al0.9Ga0.1Fe2B2,300.0,False
Al0.9Ge0.1Fe2B2,300.9,False
Al0.9Si0.1Fe2B2,294.0,False
Al1,0.0,False
Al1.05Si0.15Fe2B2,300.0,False
Al1.1Fe2B2,275.0,False
Al1.2(Fe0.95Ni0.05)2B2,288.0,False
Al1.2(Fe0.9Ni0.1)2B2,291.0,False
Al1.2Fe2(B0.9C0.1)2,305.0,False
Al1.2Fe2B2,284.0,False
Al1.3Fe0.7Y,19.0,True
Al1.5Co11.5La,1044.0,True
Al1.5Co15.5Pr2,976.0,True
Al100Er43Gd7,40.0,True
Al100Er47Gd3,13.0,True
Al101Ni101Tb100,47.0,True
Al10Dy2Er3,32.0,True
Al10Dy3Er2,49.0,True
Al10Er3Gd7Ni10,31.5,True
Al10Eu2La3,4.0,True
Al10Fe2Tb,17.6,True
Al10Fe7Ho2,170.0,True
Al10Fe7Y2,112.0,True
Al10La1Pr4,30.0,True
Al10Pr4Y1,32.0,True
Al11Ce0.15La2.85,1.3,True
Al11Ce2.1La0.9,3.7,True
Al11Ce2.7La0.3,5.4,True
Al11Ce3,5.2,True
Al11Dy50,50.0,True
Al11Er10Ni9,16.0,True
Al11Er5,11.0,True
Al11Gd100Ni189,92.0,True
Al173Nd100Ni27,25.0,True
Al179Ni21Tb100,84.0,True
Al17Er100Ni183,30.0,True
Al17Er10Ni3,28.5,True
Al19.6Cr20.1Fe20.4Co20.3Ni19.8,913.15,False
Al197Er100Ni3,22.0,True
Al19Er10Ni1,33.0,True
Al1C1Er3,4.15,True
Al1Cu1Dy1,35.0,True
Al1Cu1Er1,17.0,True
Al1Cu1Gd1,86.0,True
Al1Cu1Ho1,23.0,True
Al1Cu1Nd1,25.0,True
Al1Cu1Pr1,36.0,True
Al1Cu1Tb1,52.0,True
Al1Cu1Tm1,13.0,True
Al1Dy1Fe1,134.75,True
Al1Dy1Ni1,39.0,True
Al1Dy6Fe9O24,490.0,True
Al1Er1Fe1,56.0,True
Al1Er1Ga1,3.0,True
Al1Er1Ni1,15.5,True
Al1Er3Fe4O12,420.0,True
Al1Fe10Sm1Ti1,562.0,True
Al1Fe1Gd1,260.0,True
Al1Fe1Ho1,92.0,True
Al1Fe1Lu1,39.0,True
Al1Fe1Mg1O4,273.0,False
Al1Fe1O3,300.0,False
Al1Fe1Tm1,38.0,True
Al1Fe21Sm2Ti2,588.0,True
Al1Fe2O4,590.0,False
Al1Fe4Gd3O12,435.0,True
Al1Fe4O12Y3,430.0,True
Al1Fe4O15Y5,496.0,True
Al1Fe8Mn1O30Y10,512.0,True
Al1Fe9O30Y10,595.0,True
Al1Gd1Ni1,60.0,True
Al1Ho1Ni1,26.0,True
Al1Nd1Ni1,16.0,True
Al1Ni1Tb1,61.0,True
Al1Ni1Tm1,8.1,True
Al1Ni39Tb20,53.0,True
Al2.5Co10.5La,843.0,True
Al20Cr2Nd,1.7,True
Al20Dy1Er9,16.3,True
Al20Dy7Er3,45.5,True
Al20Eu1La9,11.0,True
Al20Fe2Gd,86.0,True
Al20Gd1La9,24.0,True
Al20NdRu2,1.9,True
Al20NdV2,1.805,True
Al20Pr1Y9,13.0,True
Al23Fe77O150,810.0,False
Al27Cu18Er55,11.0,True
Al2BCeRu2,13.0,True
Al2Ba1Fe10O19,618.0,False
Al2CFe15Y2,501.0,True
Al2Ce,8.0,True
Al2Ce2Co15,751.0,True
Al2Ce2Fe15,345.0,True
Al2Co10.5Fe4.5Ho2,908.0,True
Al2Co11La,957.0,True
Al2Co12Fe3Ho2,919.0,True
Al2Co13.5Fe1.5Ho2,930.0,True
Al2Co15Dy2,898.5,True
Al2Co15Er2,903.0,True
Al2Co15Gd2,922.0,True
Al2Co15Ho2,898.0,True
Al2Co15Nd2,888.0,True
Al2Co15Pr2,882.0,True
Al2Co15Sm2,904.0,True
Al2Co15Tb2,913.0,True
Al2Co15Tm2,887.0,True
Al2Co15Y2,895.0,True
Al2Co3Fe12Ho2,635.0,True
Al2Co6Fe9Ho2,773.0,True
Al2Co9Fe6Ho2,874.0,True
Al2Dy,62.5,True
Al2Dy3,90.5,True
Al2Er,13.5,True
Al2Eu3O6,10.0,True
Al2Eu5O8,6.0,True
Al2Fe10Gd1,498.0,True
Al2Fe15Ho2,409.5,True
Al2Fe15NY2,693.0,True
Al2Fe15Y2,399.0,True
Al2Fe1O4,9.5,False
Al2Fe3O15Y5,332.0,True
Al2Fe9Sm1Ti1,567.0,True
Al2Ga1,176.0,False
Al2Gd,170.0,True
Al2Gd3,287.0,True
Al2GdNi,39.0,True
Al2Ho,29.0,True
Al2Ho3,33.0,True
Al2Nd,68.0,True
Al2Nd5Ni8,16.0,True
Al2NdNi3,253.0,True
Al2Np,56.0,False
Al2Pr,34.0,True
Al2Sm,122.0,True
Al2Tb,116.0,True
Al2Tb3,190.0,True
Al2Tm,4.2,True
Al3.5Co9.5La,890.0,True
Al31Gd20Ni9,68.0,True
Al31Ho20Ni9,31.0,True
Al33Fe217Li50O400,1071.0,False
Al3Au10Mn7,314.0,False
Al3B6Co12Fe8,815.0,False
Al3B6Co16Fe4,623.0,False
Al3B6Co2,406.0,False
Al3B6Co20,409.0,False
Al3B6Fe8Ni12,285.0,False
Al3CFe14Y2,481.0,True
Al3Ce0.33Th0.67,5.0,True
Al3Ce0.67Th0.33,6.0,True
Al3Ce2Fe14,385.0,True
Al3Ce2Ge4,11.0,True
Al3Co10La,885.0,True
Al3Co14Dy2,727.0,True
Al3Co14Er2,743.0,True
Al3Co14Gd2,701.0,True
Al3Co14Ho2,738.0,True
Al3Co14Pr2,741.0,True
Al3Co14Y2,718.0,True
Al3Co6Fe6Cr2,1052.0,False
Al3Co7Fe7,1254.0,False
Al3Co8ErTi,760.0,True
Al3Fe14Ho2,423.0,True
Al3Fe14Mn3O60Y20,440.0,True
Al3Fe14Y2,423.0,True
Al3Fe19Sm2Ti2,546.0,True
Al3Fe7Gd6O24,187.5,True
Al3Np1,62.5,False
Al3Pd2U1,2.0,False
Al4.5Fe12.5Ho2,405.0,True
Al40Dy11Er9,39.3,True
Al40Dy17Er3,54.4,True
Al40La19Pr10,5.0,True
Al44Er25Ni6,27.0,True
Al45Mn55,635.0,False
Al46Er25Ni4,31.0,True
Al48Ni2Tb25,118.0,True
Al4Ba1Fe8O19,514.0,False
Al4Bi1Fe16O48Y11,430.0,True
Al4CFe13Y2,435.0,True
Al4Ce,9.0,True
Al4Ce2Fe13,375.0,True
Al4CeIrSi2,10.8,True
Al4Co13Dy2,592.0,True
Al4Co13Er2,681.0,True
Al4Co13Gd2,505.0,True
Al4Co13Ho2,606.0,True
Al4Co13Pr2,583.0,True
Al4Co13Y2,635.0,True
Al4Co9La,890.0,True
Al4Dy1Er1,41.9,True
Al4Dy25Ni46,42.0,True
Al4Eu1,14.0,True
Al4Fe13Ho2,412.0,True
Al4Fe13Y2,410.0,True
Al4Fe8Gd1,385.0,True
Al4Fe8U,480.0,False
Al4Ho25Ni46,30.0,True
Al4Nd5Ni6,17.0,True
Al5.5Fe11.5Ho2,338.0,True
Al50Er23Gd27Ni50,25.0,True
Al56Ho25,25.0,True
Al5Ba4Fe19O44Zn4,370.0,False
Al5Ce2Fe12,315.0,True
Al5Co12Gd2,420.0,True
Al5Er3Gd2Ni5,20.5,True
Al5Er4Gd1Ni5,16.0,True
Al5Fe12Ho2,367.0,True
Al5Fe12Y2,362.0,True
Al5Fe17Sm2Ti2,456.0,True
Al5Fe5Gd6O24,175.0,True
Al5Fe7Y,330.0,True
Al6.5Fe10.5Ho2,253.0,True
Al6.5Fe5.5Hf,230.0,False
Al6.5Fe5.5Zr,233.0,False
Al65Cu20Fe15,900.0,False
Al6Ba1Fe6O19,414.0,False
Al6Ce2Fe11,245.0,True
Al6Cr37Fe24Co21Ni12,913.15,False
Al6Cr6Dy1,20.0,True
Al6Cr6Er1,15.0,True
Al6Cr6Gd1,170.0,True
Al6Cu6Dy1,3.9,True
Al6Cu6Er1,2.6,True
Al6Cu6Gd1,21.0,True
Al6Cu6Ho1,1.9,True
Al6Cu6Tb1,33.4,True
Al6Cu6Tm1,3.9,True
Al6Dy1Fe6,325.0,True
Al6Dy1Mn6,6.0,True
Al6Er1Fe6,320.0,True
Al6Er1Mn6,2.6,True
Al6Eu1Fe6,135.0,True
Al6Fe11Ho2,295.0,True
Al6Fe11Y2,378.0,True
Al6Fe6Gd1,345.0,True
Al6Fe6Hf,187.0,False
Al6Fe6Ho1,310.0,True
Al6Fe6Tb1,335.0,True
Al6Fe6Tm1,320.0,True
Al6Fe6U,344.5,False
Al6Fe6Y,308.0,True
Al6Fe6Yb1,210.0,True
Al6Fe6Zr,180.0,False
Al6Gd1Mn6,15.0,True
Al6Mn6Tb1,8.0,True
Al6Mn6Tm1,2.0,True
Al6Ni19,72.0,False
Al7.5Fe9.5Ho2,191.0,True
Al7.5Ni13Ti6.0Cu3.0Nb1.2Co34Fe34.7Ta0.6,1130.0,False
Al7.5Ni13Ti6.0Cu3.0Nb1.2Co34Fe35.3,1117.0,False
Al70Pd20Mn10,290.0,False
Al7Ce2Fe10,140.0,True
Al7Ce2Ge4Ir,1.6,True
Al7Ce2Ge4Ni,0.8,True
Al7Dy1Fe5,227.0,True
Al7Er1Fe5,218.0,True
Al7Fe10Ho2,209.0,True
Al7Fe10Y2,163.0,True
Al7Fe5Gd1,268.0,True
Al7Fe5Hf,263.0,False
Al7Fe5Ho1,227.0,True
Al7Fe5Lu1,212.0,True
Al7Fe5Sm1,220.0,True
Al7Fe5Tb1,248.0,True
Al7Fe5U,264.5,False
Al7Fe5Y1,215.0,True
Al7Fe5Yb1,207.0,True
Al7Fe5Zr,271.0,False
Al8.5Fe8.5Ho2,182.0,True
Al8Ba1Fe4O19,314.0,False
Al8Ce1Fe4,159.7,True
Al8Cr4Dy1,16.0,True
Al8Cr4Er1,14.0,True
Al8Cr4Gd1,8.0,True
Al8Cr4Ho1,8.0,True
Al8Cr4Pr1,6.0,True
Al8Cr4Sm1,19.0,True
Al8Cr4Tb1,12.0,True
Al8Cr4Tm1,11.0,True
Al8Cu4Dy1,17.0,True
Al8Cu4Er1,6.0,True
Al8Cu4Gd1,32.0,True
Al8Cu4Ho1,7.0,True
Al8Cu4Nd1,20.0,True
Al8Cu4Pr1,15.0,True
Al8Cu4Sm1,25.0,True
Al8Cu4Tb1,22.0,True
Al8Cu4Tm1,5.0,True
Al8Dy1Er3,24.0,True
Al8Dy1Fe4,122.0,True
Al8Dy1Mn4,19.0,True
Al8Er1Fe4,183.0,True
Al8Er1Mn4,15.0,True
Al8Eu1Fe4,137.0,True
Al8Eu1Mn4,20.0,True
Al8Fe17Li5O40,650.0,False
Al8Fe4Gd1,172.3,True
Al8Fe4Ho1,137.0,True
Al8Fe4La1,135.4,True
Al8Fe4Lu1,197.3,True
Al8Fe4Nd1,142.0,True
Al8Fe4Np,130.0,False
Al8Fe4Pr1,107.0,True
Al8Fe4Sm1,108.0,True
Al8Fe4Tb1,165.3,True
Al8Fe4Th1,147.2,False
Al8Fe4Tm1,186.6,True
Al8Fe4U,148.0,False
Al8Fe4Y1,184.7,True
Al8Fe4Yb1,103.0,True
Al8Fe9Ho2,181.0,True
Al8Fe9Y2,105.0,True
Al8Gd1Mn4,28.0,True
Al8Ho1Mn4,14.0,True
Al8Mn4Nd1,7.0,True
Al8Mn4Pr1,11.0,True
Al8Mn4Sm1,12.0,True
Al8Mn4Tb1,21.0,True
Al8Mn4Tm1,13.0,True
Al8Ni2Tb5,59.0,True
Al91Ho100Ni109,27.0,True
Al9Dy2Ho2,34.0,True
Al9Dy5Ni1,83.0,True
Al9Fe171Zr20,286.0,False
Al9Fe8Ho2,186.0,True
Al9Mn3U,30.0,False
Al9Ni191Tb100,56.0,True
AlAu2Mn,216.5,False
AlB2Fe2,282.0,False
AlC1.1Fe3,292.0,False
AlC1.1Mn3,364.0,False
AlCCr2,73.0,False
AlCFe16Y2,508.5,True
AlCMn3,289.5,False
AlCNi3,300.0,False
AlCe2Fe16,290.0,True
AlCeCo4,370.0,True
AlCo0.25Ru0.75U,7.5,False
AlCo0.26Ru0.74U,8.5,False
AlCo0.38Ru0.62U,38.25,False
AlCo0.3Ru0.7U,17.5,False
AlCo0.98Os0.02U,26.0,False
AlCo0.995Ru0.005U,4.5,False
AlCo0.99Ru0.01U,18.0,False
AlCo0.9Os0.1U,48.0,False
AlCo10ErTi,885.0,True
AlCo12La,1137.0,True
AlCo16Gd2,1095.0,True
AlCo16Pr2,1042.0,True
AlCo2Cr,334.0,False
AlCo2Fe,1049.0,False
AlCo2Hf,193.0,False
AlCo2Mn,695.0,False
AlCo2Nb,383.0,False
AlCo2Ta,260.0,False
AlCo2Ti,134.0,False
AlCo2V,310.0,False
AlCo2Zr,178.0,False
AlCo4Dy,618.0,True
AlCo4Er,682.0,True
AlCo4Gd,613.0,True
AlCo4Ho,350.0,True
AlCo4La,459.0,True
AlCo4Nd,479.0,True
AlCo4Pr,504.0,True
AlCo4Sm,564.5,True
AlCo4Tb,505.0,True
AlCo4Tm,561.0,True
AlCo4Y,561.0,True
AlCoCr,18.0,False
AlCoCr2,750.0,False
AlCoCrCuFeNi,330.0,False
AlCoCrFe,460.0,False
AlCoCrFe0.25,165.0,False
AlCoCrFe0.5,292.0,False
AlCoCrFe0.75,392.0,False
AlCoCrFeNi,890.15,False
AlCoCrFeNiMn,540.0,False
AlCoDy,47.0,True
AlCoEr,22.0,True
AlCoFeO4,420.0,False
AlCoGd,112.0,True
AlCoHo,33.0,True
AlCoMn2,720.0,False
AlCoNd,22.0,True
AlCoPr,14.0,True
AlCoTb,78.0,True
AlCoTm,14.0,True
AlCr0.1GeMn0.9,573.4,False
AlCr0.2GeMn0.8,592.0,False
AlCrFe2,246.0,False
AlCrFeCoNi,503.15,False
AlCrNi2,140.0,False
AlCu2Mn,603.0,False
AlCuFe2,875.0,False
AlFe,346.5,False
AlFe0.1GeMn0.9,431.2,False
AlFe0.2GeMn0.8,349.0,False
AlFe0.8Mn1.2B2,43.0,False
AlFe1.2Mn0.8B2,188.0,False
AlFe1.35Mn0.65B2,220.0,False
AlFe1.6Mn0.4B2,242.0,False
AlFe16Ho2,380.0,True
AlFe16NY2,639.0,True
AlFe16Y2,368.5,True
AlFe2B2,284.0,False
AlFe2Mn,150.0,False
AlFe2Ni,965.0,False
AlFe2Ti,123.0,False
AlFe2V,7.0,False
AlFe3,573.0,False
AlFeHf,38.0,False
AlFeMnB2,159.5,False
AlFeO3,265.0,False
AlFeTb,195.0,True
AlFeTi,17.0,False
AlFeY,44.0,True
AlGeMn,510.1,False
AlHo,26.0,True
AlIrMn,400.0,False
AlIrU,64.0,False
AlMn,650.0,False
AlMn2V,760.0,False
AlMnRh2,95.0,False
AlNFe3,770.0,False
AlNi3,47.5,False
AlNiCo5,1123.15,False
AlPr3,16.0,True
AlPrPt,4.7,True
AlPtU,44.0,False
AlRhU,27.0,False
Am1,0.0,False
Am1Fe2,544.0,False
As0.1CoS1.9,90.0,False
As0.25CoS1.75,12.0,False
As0.33FeMnP0.67,225.0,False
As0.55FeMnP0.45,300.0,False
As0.67FeMnP0.33,325.0,False
As1,0.0,False
As1.62EuFe2P0.38,19.0,True
As100Fe67Mn128,153.0,False
As100Fe76Mn119,127.0,False
As1Fe10P4,411.0,False
As1Fe20P9,358.0,False
As25Ga23Mn2,170.0,False
As2BaCrNi,64.0,False
As2Bi0.031Co1.91La0.969,200.0,True
As2Bi0.03Co1.9La0.97,178.0,True
As2Bi0.05Ce0.95Co1.85,147.0,True
As2Ca0.85Co1.89La0.15,130.0,True
As2Ca0.9Co1.91Eu0.1,110.0,True
As2Ca0.9Co2Eu0.1,88.0,True
As2CeCo2,40.0,True
As2Co1.7La,117.0,True
As2Co1.7Nd,62.0,True
As2Co1.8Pr,140.0,True
As2Co1.98La,205.0,True
As2Co2La,86.0,True
As2Co2Pr,28.0,True
As2CoU,144.0,False
As2Cr2Eu,21.0,True
As2Cr2Sr,265.0,False
As2Cr3,213.0,False
As2Cu2U,140.0,False
As2CuMn2O2Sr2,95.0,False
As2CuO4,7.5,False
As2CuU,133.0,False
As2Eu3,18.0,True
As2GeMn,340.0,False
As2Mn2Zn1,30.0,False
As2Mn3,273.0,False
As2MnSn,328.0,False
As2Ni2Sm1,9.0,True
As3Eu4,17.75,True
As3Fe10P2,470.0,False
As3Fe20P7,443.0,False
As3Mn4,126.0,False
As3Sm4,160.0,True
As4EuFe4Rb,15.0,True
As4U3,199.0,False
As5Cr1Mn4,200.0,False
As5Cr2Mn3,160.0,False
As7Ca2Co12,38.0,False
As7Ce2Co12,90.0,True
As7Co12Dy2,128.0,True
As7Co12Er2,116.0,True
As7Co12Eu2,136.0,True
As7Co12Gd2,117.0,True
As7Co12Ho2,139.0,True
As7Co12Nd2,113.0,True
As7Co12Pr2,107.0,True
As7Co12Sm2,110.0,True
As7Co12Tb2,131.0,True
As7Co12Tm2,136.0,True
As7Co12Y2,115.0,True
As7Co12Yb2,60.0,True
As9Mn10P1,240.0,False
AsCm,88.0,False
AsCo2,12.0,False
AsCoFe,293.0,False
AsCoLaO,60.0,True
AsCoMn,350.0,False
AsCrNi,188.0,False
AsCrRu,164.0,False
AsFeMn,190.0,False
AsMn,318.0,False
AsMnPd,210.0,False
AsMnRh,218.0,False
AsMnRu,496.0,False
AsPu,125.0,False
AsSU,124.0,False
AsSeU,113.0,False
AsTeU,66.0,False
Au-Co,1395.0,False
Au0.5Fe0.5,174.0,False
Au0.7(Ni80Fe20)0.3,200.0,False
Au0.7(Ni80Fe20)0.3 (annealed),300.0,False
Au1,0.0,False
Au16Cr2Mn1V1,200.0,False
Au16Fe1V3,66.0,False
Au199Eu1,6.5,True
Au1Dy1Ni4,23.0,True
Au1Er1Ni4,24.0,True
Au1Gd1,35.0,True
Au1Gd1Ni4,38.0,True
Au1Ho1Ni4,14.0,True
Au1Ni4Tb1,28.0,True
Au20Cr1Mn4,332.5,False
Au20Cr2Mn3,250.0,False
Au20Cr3Mn2,202.5,False
Au20Cr4Mn1,97.5,False
Au2Er1Si2,40.0,True
Au2Eu1Si2,15.5,True
Au2Ho1Si2,14.8,True
Au2In1Mn1,140.0,False
Au2Mn1,363.0,False
Au2MnZn,253.0,False
Au2Si2U,55.0,False
Au39Fe11,220.0,False
Au400Fe7V93,75.0,False
Au40Mn1V9,150.0,False
Au4CeSi2,3.3,True
Au4Er1,5.0,True
Au4Fe1,210.0,False
Au4Mn1,363.0,False
Au4Tm1,2.0,True
Au4V,57.0,False
Au5Mn2,100.0,False
Au64Al22Dy14,9.5,True
Au64Al22Gd14,27.0,True
Au64Al22Tb14,15.0,True
Au70Fe30,415.0,False
Au799Mn201,377.0,False
Au80Fe1V19,56.5,False
Au80Fe20,290.0,False
Au80Fe3V17,57.0,False
Au80Fe7V13,67.0,False
Au80Fe9V11,26.0,False
Au82Fe18,153.6,False
Au83Fe17,148.0,False
Au87Fe13,40.0,False
AuBi2U,22.5,False
AuCe2P3,31.0,True
AuCeGe,10.0,True
AuCuZn2,28.0,False
AuIn2,3.5e-05,False
AuMnSb,135.0,False
AuMnSn,612.5,False
AuSb2U,36.0,False
AuSi3U2,11.6,False
B0.05Co2Dy,143.0,True
B0.09Fe0.91,944.0,False
B0.11Si0.11Fe0.08Co0.70,738.0,False
B0.13Si0.09Fe0.78,710.0,False
B0.14Fe0.86,556.0,False
B0.17W0.05Fe0.75,450.0,False
B0.18Fe0.82,617.0,False
B0.1Co2Dy,145.0,True
B0.20Fe0.40Co0.40,800.0,False
B0.20Fe0.40Ni0.40,662.0,False
B0.20Fe0.80,651.0,False
B0.25Fe0.40Ni0.35,637.0,False
B0.25Si0.05Co0.70,539.0,False
B0.2Co2Dy,147.0,True
B0.8C0.2Co3FeNd,492.0,True
B1,0.0,False
B100Fe100Ho29,6.5,True
B10Ce20Fe140H37,560.0,True
B10Ce3Co29Si4,173.0,True
B10Ce5Ir3Rh12,125.0,True
B10Ce5Ir9Rh6,90.0,True
B10Co29Dy3Si4,195.0,True
B10Co29Er3Si4,188.0,True
B10Co29Gd3Si4,208.0,True
B10Co29La3Si4,151.5,True
B10Co29Nd3Si4,159.0,True
B10Co29Pr3Si4,193.0,True
B10Co29Si4Sm3,182.0,True
B10Co29Si4Tb3,195.0,True
B10Co29Si4Tm3,176.0,True
B10Er20Fe140H37,588.0,True
B15Co14Fe21Nd10,885.0,True
B1Co1Fe3Lu1,510.0,True
B1Co1Fe3Sm1,721.0,True
B1Co2Fe2Gd1,770.0,True
B1Co2Fe2Lu1,482.0,True
B1Co3Fe1Lu1,460.0,True
B1Er1Fe4,620.0,True
B1Fe10P4,512.0,False
B1Fe1O3,350.0,False
B1Fe20P9,391.0,False
B1Fe2Ni2,535.0,False
B1Fe39Mo5Sm5,515.15,True
B1Fe39Sm5Ti5,602.15,True
B1Fe3O6,508.0,False
B1Fe40P19,291.0,False
B1Fe4Tm1,610.0,True
B1Fe50P24,350.0,False
B1O3V1,32.5,False
B200Fe200Gd57,22.0,True
B2CErNi2,2.3,True
B2CRh2U,185.0,False
B2CeIr2,5.1,True
B2CeIr3,41.0,True
B2CeRh3,117.5,True
B2Co0.5Fe4.5P,563.0,False
B2Co0.5Ni12.5Y3,86.0,True
B2Co1.5Fe3.5P,400.0,False
B2Co11Nd3Ni2,595.0,True
B2Co13Nd3,713.5,True
B2Co13Pr3,360.0,True
B2Co13Y3,636.0,True
B2Co2.5Fe2.5P,278.0,False
B2Co2Fe3P,335.0,False
B2Co2Gd1,41.25,True
B2Co2Nd1,39.5,True
B2Co2Ni11Y3,146.0,True
B2Co2Pr1,36.0,True
B2Co2Sm1,14.0,True
B2Co3.5Fe1.5P,152.0,False
B2Co3Dy,26.0,True
B2Co3Er,20.0,True
B2Co3Fe2P,209.0,False
B2Co3Gd,57.5,True
B2Co3Ho,10.0,True
B2Co3Nd3Ni10,160.0,True
B2Co3Ni10Y3,170.0,True
B2Co3Sm,40.0,True
B2Co3Tb,33.0,True
B2Co3Tb0.75Y0.25,17.0,True
B2Co3Tb0.95Y0.05,28.0,True
B2Co3Tb0.9Y0.1,25.0,True
B2Co4Ni9Y3,201.0,True
B2Co5Fe3Y2,633.0,True
B2Co5Ni8Y3,241.0,True
B2Co6Nd3Ni7,304.0,True
B2Co7Fe1Y2,519.0,True
B2Co8Nd3Ni5,417.5,True
B2CoFe4P,498.0,False
B2CoFe4Si,675.0,False
B2CoNd3Ni12,5.0,True
B2CoNi12Y3,92.0,True
B2DyRu3,50.0,True
B2ErRu3,32.0,True
B2Fe38Mo5Sm5,534.15,True
B2Fe4MnP,650.0,False
B2Fe4MnSi,770.0,False
B2Fe50P23,450.0,False
B2Fe5P,628.0,False
B2Fe5Si,784.0,False
B2Fe78Mo5Sm10Ti5,565.15,True
B2FeRh5Sc2,450.0,True
B2Gd3Ni7,37.0,True
B2GdIr3,30.0,True
B2GdRh3,91.5,True
B2GdRu3,10.0,True
B2HoRu3,25.0,True
B2Mn,143.0,False
B2Mn5P,302.0,False
B2Mn5Si,404.5,False
B2NdRh3,10.2,True
B2NdRu3,39.0,True
B2Ni13Y3,68.0,True
B2PrRu3,5.0,True
B2Ru1Tb1,49.0,True
B2Ru1Tm1,4.0,True
B2Ru3Tb,83.0,True
B2Ru3Tm,27.0,True
B2Tb,150.0,True
B3C3Fe23,742.0,False
B3Ce2Co7,250.0,True
B3Co0.5Fe6.5Nd2,651.0,True
B3Co13.8Fe9.2Nd2,1097.0,True
B3Co18.4Fe4.6Nd2,1156.0,True
B3Co23Nd2,1218.0,True
B3Co2Fe5Nd2,601.5,True
B3Co3.5Fe3.5Nd2,728.0,True
B3Co3Fe4Nd2,607.0,True
B3Co4.6Fe18.4Nd2,831.0,True
B3Co4Fe3Nd2,716.0,True
B3Co5Fe2Nd2,584.0,True
B3Co6.5Fe0.5Nd2,436.0,True
B3Co6FeNd2,536.0,True
B3Co7Dy2,325.0,True
B3Co7Er2,320.0,True
B3Co7Gd2,376.0,True
B3Co7Ho2,329.0,True
B3Co7Nd2,333.5,True
B3Co7Pr2,331.5,True
B3Co7Sm2,402.5,True
B3Co7Tb2,355.0,True
B3Co7Tm2,314.0,True
B3Co7Y2,316.5,True
B3Co9.2Fe13.8Nd2,978.0,True
B3CoFe6Nd2,569.0,True
B3CoRh6,150.0,False
B3Fe23Gd2,689.0,True
B3Fe23Nd2,659.0,True
B3Fe23Pr2,644.0,True
B3Fe23Sm2,663.0,True
B3Fe30P7,758.0,False
B3Fe7Nd2,577.0,True
B3FeRh6,240.0,False
B400Fe400Nd111,13.0,True
B400Fe400Pr111,7.5,True
B400Fe400Sm113,37.0,True
B40Ho7Lu3Rh40,4.1,True
B4Ce2Co11Gd,301.0,True
B4Ce2Ir3Rh3,118.0,True
B4Ce3Co11,260.5,True
B4CeCo11Gd2,376.0,True
B4Co10FeY3,450.0,True
B4Co11Dy3,375.0,True
B4Co11Er3,350.0,True
B4Co11Gd2Nd,418.0,True
B4Co11Gd3,462.0,True
B4Co11GdNd2,402.0,True
B4Co11Ho3,376.5,True
B4Co11Nd3,388.0,True
B4Co11Pr3,411.0,True
B4Co11Sm3,458.0,True
B4Co11Tb3,411.5,True
B4Co11Tm3,347.0,True
B4Co11Y3,349.0,True
B4Co21Nd5,570.0,True
B4Co4Nd1,182.0,True
B4Co4Pr1,171.0,True
B4Co4Sm1,176.0,True
B4Co5Fe6Y3,587.0,True
B4Co6Fe5Y3,580.0,True
B4Co7Fe4Y3,552.0,True
B4Co9Fe2Y3,501.0,True
B4Cr1Mn2,440.0,False
B4ErRh4,0.9,True
B4Fe15P1,806.0,False
B4Gd1Rh4,5.6,True
B4Ho1Rh4,6.6,True
B4Mn2.94Ni0.06,146.0,False
B4Mn2Mo,590.0,False
B4Mn2Ta1,780.0,False
B4Mn2W1,560.0,False
B4Pr,23.5,True
B5Co14Fe56Y10,745.0,True
B5Co21Fe49Y10,820.0,True
B5Co7Fe63Y10,683.0,True
B5Dy10Fe70H23,638.0,True
B5Fe70Gd10H22,698.0,True
B5Fe70H18Y10,615.0,True
B5Fe70H22Tb10,657.0,True
B5Fe70H27Ho10,615.0,True
B6CeCo12,136.15,True
B6Co10Fe2Gd,124.0,True
B6Co11.5Fe0.5Gd,155.0,True
B6Co11FeGd,148.0,True
B6Co12Dy,145.8,True
B6Co12Er,145.1,True
B6Co12Gd,160.0,True
B6Co12Ho,146.0,True
B6Co12La,160.2,True
B6Co12Nd,159.0,True
B6Co12Pr,157.7,True
B6Co12Sm,157.5,True
B6Co12Tb,154.4,True
B6Co12Tm,143.9,True
B6Co12Y,150.0,True
B6Co19Nd5,385.0,True
B6Co19Pr5,380.0,True
B6Co20Ti3,478.0,False
B6Co21Ge2,467.0,False
B6Co21Mo2,545.0,False
B6Co21Nb2,491.0,False
B6Co21Sn2,425.0,False
B6Co21W2,538.0,False
B6Co9Fe3Gd,93.0,True
B6Eu,12.75,True
B6Fe12Nd,224.0,True
B6Fe2Gd5,57.0,True
B6Fe2Nd5,64.0,True
B7Fe31Y3,510.0,True
B7I1Ni3O13,62.0,False
B80Dy23Fe80,11.5,True
B80Fe80Tb23,16.0,True
B8Fe3Nb7,240.0,False
B8Fe3Ta7,265.0,False
B9C12Ce10,10.0,True
BCe0.2Fe14La1.8,535.0,True
BCe0.4Fe14La1.6,520.0,True
BCe0.6Fe14La1.4,510.0,True
BCe0.8Fe14La1.2,499.0,True
BCe1.2Fe14La0.8,479.0,True
BCe1.4Fe14La0.6,462.0,True
BCe1.6Fe14La0.4,452.0,True
BCe1.8Fe14La0.2,438.0,True
BCe2Fe14,424.0,True
BCe3Co20,1081.0,True
BCeCo4,292.0,True
BCeFe14La,487.0,True
BCo,477.0,False
BCo0.5Fe13.5Nd2,630.0,True
BCo1.5DyFe2.5,661.0,True
BCo1.5Fe12.5Nd2,689.0,True
BCo1.7Fe2.3Sm,794.0,True
BCo1.8Fe2.2Pr0.3Sm0.7,890.0,True
BCo10.5Fe3.5Nd2,980.0,True
BCo10Fe4Nd2,973.0,True
BCo10Fe4NdTb,1001.0,True
BCo10Fe4NdY,1003.0,True
BCo10Fe4Pr2,958.0,True
BCo10Fe4Y2,975.0,True
BCo11Fe3Nd2,987.0,True
BCo11Fe3NdY,1014.0,True
BCo11Fe3Pr2,967.0,True
BCo11Hf2,770.0,False
BCo12.4Nd2Si1.6,601.0,True
BCo12.4Pr2Si1.6,574.0,True
BCo12.4Si1.6Y2,610.0,True
BCo12.7Nd2Si1.3,682.0,True
BCo12.7Pr2Si1.3,666.0,True
BCo12Fe2NdY,1027.0,True
BCo12Fe2Pr2,979.0,True
BCo12Fe2Y2,1000.0,True
BCo12Nd2Si2,487.0,True
BCo12Pr2Si2,470.0,True
BCo13.4Nd2Si0.6,878.0,True
BCo13.7Nd2Si0.3,950.0,True
BCo13FeNd2,999.0,True
BCo13FeNdY,1033.0,True
BCo13FeY2,1013.0,True
BCo13Nd2Si,773.0,True
BCo13Pr2Si,754.0,True
BCo13SiY2,777.0,True
BCo14Gd2,1050.0,True
BCo14La2,955.0,True
BCo14Nd0.5Tb1.5,1024.0,True
BCo14Nd1.5Tb0.5,1009.0,True
BCo14Nd2,1004.0,True
BCo14NdTb,1015.0,True
BCo14NdY,1009.0,True
BCo14Pr2,994.5,True
BCo14Sm2,1029.0,True
BCo14Tb2,1035.0,True
BCo14Y2,1015.0,True
BCo2,427.5,False
BCo2.1Fe0.9,923.0,False
BCo2.4Fe0.6,883.0,False
BCo2.5DyFe1.5,666.0,True
BCo2.5Fe1.5Sm,758.0,True
BCo2.7Fe0.3,825.0,False
BCo2DyFe2,663.0,True
BCo2Er2Fe12,698.0,True
BCo2Fe12Nd2,723.5,True
BCo2Fe12NdTb,738.0,True
BCo2Fe12Y2,699.0,True
BCo2Fe2Nd,653.0,True
BCo2Fe2Pr0.3Sm0.7,754.5,True
BCo2Fe2Sm,775.0,True
BCo2Fe2Tb,719.0,True
BCo2Fe2Y,655.0,True
BCo2FeO5,70.0,False
BCo3,748.5,False
BCo3.5Fe0.5Sm,671.0,True
BCo3DyFe,650.0,True
BCo3Fe11Pr2,747.0,True
BCo3Fe11Y2,759.5,True
BCo3FeNd,525.0,True
BCo3FeSm,729.0,True
BCo3FeTb,699.0,True
BCo3FeY,635.0,True
BCo3NiSm,424.0,True
BCo3O5,42.0,False
BCo4Dy,422.5,True
BCo4Er,387.0,True
BCo4Er2Fe10,803.0,True
BCo4Fe10Nd2,821.5,True
BCo4Fe10Y2,801.0,True
BCo4Gd,505.0,True
BCo4Ho,398.0,True
BCo4La,420.0,True
BCo4Lu,396.0,True
BCo4Nd,468.0,True
BCo4Pr,459.0,True
BCo4Sm,505.5,True
BCo4Tb,456.5,True
BCo4Th,302.5,False
BCo4Th0.2Y0.8,352.0,True
BCo4Th0.4Y0.6,329.0,True
BCo4Th0.6Y0.4,315.0,True
BCo4Th0.8Y0.2,309.0,True
BCo4Y,380.0,True
BCo5Er2Fe9,843.0,True
BCo5Fe9Nd2,853.0,True
BCo5Fe9Pr2,831.0,True
BCo5Fe9Y2,846.5,True
BCo6Fe8Nd2,880.0,True
BCo6Fe8NdTb,907.0,True
BCo6Fe8Pr2,863.0,True
BCo6Fe8Y2,882.0,True
BCo7Fe7Pr2,893.0,True
BCo7Fe7Y2,923.0,True
BCo8.5Fe5.5Nd2,943.0,True
BCo8Fe6Pr2,920.0,True
BCo8Fe6Y2,944.0,True
BCo9.5Fe4.5Nd2,964.0,True
BCo9.5Fe4.5Pr2,950.0,True
BCo9Fe5NdY,982.0,True
BCo9Fe5Pr2,942.0,True
BCo9Fe5Y2,973.0,True
BCoDyFe3,660.0,True
BCoFe13Nd2,651.5,True
BCoFe13Pr2,631.0,True
BCoFe13Y2,633.0,True
BCoFe3Y,674.0,True
BCoNi3Sm,90.0,True
BCr2Fe12Y2,460.0,True
BCr3Fe11Y2,440.0,True
BCr4Fe10Y2,307.0,True
BCrFe13Y2,525.0,True
BCu2MnO5,93.0,False
BCuNi3Sm,57.0,True
BDy2Fe14,598.0,True
BEr2Fe14,554.0,True
BFe,573.0,False
BFe10Mn4Y2,229.0,True
BFe10Ni4Y2,623.0,True
BFe11Mn3Y2,329.0,True
BFe11Ni3Y2,612.5,True
BFe12Mn2Y2,403.5,True
BFe12Ni2Y2,596.0,True
BFe13MnY2,492.0,True
BFe13NiY2,584.0,True
BFe14Gd2,660.0,True
BFe14H3Y2,627.0,True
BFe14H4Nd2,595.0,True
BFe14Ho2,573.0,True
BFe14La2,530.0,True
BFe14Lu2,535.0,True
BFe14Nd2,585.0,True
BFe14NdY,590.0,True
BFe14Pr2,566.0,True
BFe14Sm2,620.0,True
BFe14Tb2,620.0,True
BFe14Th2,481.0,False
BFe14Tm2,541.0,True
BFe14Y2,570.0,True
BFe14Yb2,524.0,True
BFe2,1015.0,False
BFe2Ni2Sm,495.0,True
BFe3,833.5,False
BFe4Lu,570.0,True
BFe9Ni5Y2,616.0,True
BFeNi3Sm,363.0,True
BH3O3,62.0,False
BMn,575.0,False
BMnNi3Sm,210.0,True
BMnO4Pb,31.0,False
BNdNi4,12.0,True
BNi4Sm,39.5,True
Ba(Ti0.93Fe0.07)O3,565.0,False
Ba(Ti0.9Fe0.1)O3,130.0,False
Ba(Ti0.9Fe0.1)O3 with 10 at% Nb,100.0,False
Ba(Ti0.9Fe0.1)O3 with 8 at% Nb,130.0,False
Ba(ZnSn)0Fe12O19,705.15,False
Ba(ZnSn)1.0Fe10O19,503.15,False
Ba0.3La0.7MnO3,333.0,True
Ba0.5Sr1.5FeVO6,722.0,False
Ba0.6Co2Fe24O41Sr2.4,669.0,False
Ba0.7K0.3(Zn0.85Mn0.15)2As2,180.0,False
Ba0.85K0.15(Zn0.9Mn0.1)2As2,230.0,False
Ba0.99Nd0.118Co0.041Fe11.86O19,725.15,True
Ba1,0.0,False
Ba1.25Pr0.75FeMoO6,410.0,True
Ba1.5Pr0.5FeMoO6,390.0,True
Ba1.5Sr0.5FeVO6,730.0,False
Ba1.7Pr0.3FeMoO6,360.0,True
Ba1.8K0.2FeMoO6,260.0,False
Ba1.8La0.2FeMoO6,334.0,True
Ba1.8Pr0.2FeMoO6,355.0,True
Ba1.9La0.1FeMoO6,332.0,True
Ba1.9Pr0.1FeMoO6,335.0,True
Ba14MnSb11,20.0,False
Ba1Co1Fe14O23,740.0,False
Ba1F2Fe12O19,710.0,False
Ba1Fe12O12Sr1Zn2,333.0,False
Ba1Fe14O23Zn1,705.0,False
Ba1Fe1O3,180.0,False
Ba1Fe2Mo2O12Sr3,413.0,False
Ba1Fe30O30Sr4Zn5,400.0,False
Ba1O3V1,77.0,False
"Ba2(Fe,Re)2O6",385.0,False
"Ba2(Fe,Re0.5W0.5)2O6",300.0,False
"Ba2(Fe,Re0.8W0.2)2O6",338.0,False
"Ba2(Fe,W0.5Mo0.5)2O6",270.0,False
Ba2.6Co2Fe24O41Sr0.4,683.0,False
Ba20Fe20O59,190.0,False
Ba21Fe25Mo25O150Sr29,399.0,False
Ba2Co2Fe12O22,613.0,False
Ba2CrMo0.5W0.5O6,285.0,False
Ba2CrMo0.8W0.2O6,308.0,False
Ba2CrMoO6,335.0,False
Ba2Fe1.0Mo1.0O6,340.0,False
Ba2Fe1.1Mo0.9O6,346.5,False
Ba2Fe1.2Mo0.8O6,340.0,False
Ba2Fe1.3Mo0.7O6,340.0,False
Ba2Fe12Mg2O22,301.5,False
Ba2Fe12Ni2O22,663.0,False
Ba2Fe12O22Zn2,403.0,False
Ba2Fe18O30Zn1,673.0,False
Ba2Fe1Mo1O6,355.0,False
Ba2Fe22Ir1O38Zn1,563.0,False
Ba2FeMo0.5Re0.5O6,370.0,False
Ba2FeMoO6,325.5,False
Ba2FeO6Re,325.0,False
Ba2FeReO6,311.5,False
Ba2FeVO6,716.0,False
Ba2Mg2Fe12O22,553.0,False
Ba2MnO6Re,110.0,False
Ba2MnReO6,120.0,False
Ba2NaO6Os,6.8,False
Ba2Ni2Fe12O22,661.375,False
Ba2Ni2Fe28O46,755.15,False
Ba2Ni3Fe14O14.7(OH)22.61·6.6H2O,765.65,False
Ba2NiOsO6,108.0,False
Ba2Zn2Fe12O22,403.0,False
Ba3Co1.0Zn1.0Fe24O41,658.15,False
Ba3Co1.2Zn0.8Fe24O41,675.15,False
Ba3Co1.4Zn0.6Fe24O41,677.15,False
Ba3Co1.6Zn0.4Fe24O41,679.15,False
Ba3Co1.8Zn0.2Fe24O41,681.15,False
Ba3Co2Fe23.4Ti0.6O41,645.15,False
Ba3Co2Fe23.55Ti0.45O41,673.15,False
Ba3Co2Fe23.7Ti0.3O41,681.15,False
Ba3Co2Fe23.85Ti0.15O41,687.15,False
Ba3Co2Fe24O41,683.0,False
Ba3Fe1O9U2,123.0,False
Ba3Fe24O41Zn2,633.0,False
Ba3Fe5Mo5O30Sr7,410.0,False
Ba3Fe60O60Sr7Zn10,323.0,False
Ba3La17Mn20O60,230.0,True
Ba3Ni2Fe24O41,691.05,False
Ba3Zn2Fe24O41,633.0,False
Ba4.4Cu2Fe37.6O62.8,693.15,False
Ba4Co2Fe36O60,569.8333333333335,False
Ba4Cu2Fe36O60,709.075,False
Ba4Fe2Fe36O60,730.0,False
Ba4Fe30O30Sr1Zn5,358.0,False
Ba4Mg2Fe36O60,700.0,False
Ba4Mn2Fe36O60,688.0,False
Ba4Ni2Fe36O60,576.775,False
Ba4Zn2Fe36O60,404.0,False
Ba5Fe12Mg2O31Ti3,391.0,False
Ba5Fe12O31Ti3Zn2,310.0,False
Ba5Fe2-x2+Fe12+2x3+Ti3-xO31,633.0,False
Ba5Fe51O95Sc9,600.0,True
Ba5Fe54O95Sc6,500.0,True
Ba71Fe50Mo50O300Sr29,372.0,False
BaAl1Fe11O19,655.15,False
BaAl2.0Fe10.0O19,605.15,False
BaAl6Fe6O19,571.15,False
BaAlFe11O19,758.15,False
BaBiFe11O19,751.15,False
BaCaCo4O7,65.0,False
BaCaFe4O7,270.0,False
BaCe0.0Fe12.0O19,720.0,True
BaCo0.8Ti0.8Fe10.4O19,624.15,False
BaCo0.90Mn0.10O3-δ,42.0,False
BaCo1−xZnxFe6O11,595.0,False
BaCo2Fe14.2In1.8O27,571.0,False
BaCo2Fe16O27,753.0,False
BaCo3(P2O7)2,8.0,False
BaCoO3,53.0,False
BaCoZn0.4Mg0.6Fe16O27,783.0,False
BaCoZn0.5Mg0.5Fe16O27,800.0,False
BaCoZn0.6Mg0.4Fe16O27,765.0,False
BaCoZn0.7Mg0.3Fe16O27,753.0,False
BaCoZn0.8Mg0.2Fe16O27,737.0,False
BaCoZn0.9Mg0.1Fe16O27,722.0,False
BaCoZn1-xMgxFe16O27,790.0,False
BaCr2Se4,125.0,False
BaCrFe11O19,752.15,False
BaCrO3,192.0,False
BaFe10(Ti0.5Co0.5)2O19,579.0,False
BaFe10.2Sc1.8O19,430.0,True
BaFe10.5Al1.5O19,624.0,False
BaFe10.5In1.5O19,410.0,False
BaFe10.8Al1.2O19,670.0,False
BaFe10.8In1.2O19,550.0,False
BaFe10Al2O19,710.15,False
BaFe11(Ti0.5Co0.5)O19,657.0,False
BaFe11.1Al0.9O19,680.0,False
BaFe11.1In0.9O19,650.0,False
BaFe11.4Al0.6O19,690.0,False
BaFe11.4In0.6O19,670.0,False
BaFe11.5Al0.5O19,683.0,False
BaFe11.7Al0.3O19,700.0,False
BaFe11.7In0.3O19,687.5,False
BaFe11.9Al0.1O19,705.0,False
BaFe11.9Ga0.1O19,660.0,False
BaFe11.9In0.1O19,695.0,False
BaFe11.9Sc0.1O19,708.0,True
BaFe11Al1.0O19,653.0,False
BaFe11AlO19,669.0,False
BaFe12O19,725.0,False
BaFe12O19/Ni0.5Zn0.5Fe2O4 (70/30 wt ratio),746.15,False
BaFe16Ni2O27,793.0,False
BaFe17O27Zn,703.0,False
BaFe18O27,728.0,False
BaFe2O4,707.5,False
BaFe2O8P2,65.5,False
BaFe4Sb12,0.35,False
BaFe7(Ti0.5Co0.5)5O19,219.0,False
BaFe8(Ti0.5Co0.5)4O19,404.0,False
BaFe9(Ti0.5Co0.5)3O19,479.0,False
BaFe9.5(Ti0.5Co0.5)2.5O19,491.0,False
BaIr0.99657Fe0.004O3,180.0,False
BaIrO3,175.0,False
BaLa2FeNiSbO9,350.0,True
BaMnFe11O19,697.15,False
BaNi2Fe16O27,805.375,False
BaNi3Fe18O15.9(OH)30.2·11.5H2O,790.65,False
BaO3Ru,60.0,False
BaOs4Sb12,0.35,False
BaRu4Sb12,0.35,False
BaSc0.6Fe11.4O19,638.0,True
BaSe3V,43.0,False
BaSn0.95Fe0.04W0.01O3,310.0,False
BaSn0.96Fe0.04O3,462.0,False
BaSrFeVO6,713.0,False
BaTi0.7Fe0.3O3,462.0,False
BaTi0.94Cr0.06O3,413.0,False
BaTi0.96Cr0.04O3,405.0,False
BaTi0.98Cr0.02O3,404.0,False
BaTi0.98Fe0.02O3-δ,680.0,False
BaTiO3-NiZnFe2O4,775.0,False
BaTiO3:N,300.0,False
BaVSe3,41.2,False
BaVSe3:BaSe3,40.8,False
BaZnFe17O27,703.0,False
BaZnFe6O11,373.0,False
Be0.73Cr0.27Te,250.0,False
Be0.83Cr0.17Te,170.0,False
Be0.87Cr0.13Te,170.0,False
Be1,0.0,False
Be12Cr,50.0,False
Be13U1,0.9,False
Be179Cu21Ti100,13.0,False
Be2Fe0.43Os0.57,350.0,False
Be2Fe0.48Ru0.52,340.0,False
Be3Cu1Ti2,33.0,False
Be43Cu7Ti25,15.0,False
Be46Cu4Ti25,7.5,False
Be5Fe1,174.0,False
Be77Cu23Ti50,28.0,False
Be81Cu19Ti50,22.0,False
BeCe2Co17,1002.0,True
BeCo17Dy2,1147.0,True
BeCo17Er2,1145.0,True
BeCo17Gd2,1140.0,True
BeCo17Ho2,1140.0,True
BeCo17Nd2,1135.0,True
BeCo17Pr2,1130.0,True
BeCo17Sm2,1158.0,True
BeCo17Tb2,1148.0,True
BeCo17Y2,1095.0,True
Bi0.05SnSe2,65.0,False
Bi0.080Co1.817Mn1.182O4,176.0,False
Bi0.085Co1.851Mn1.134O4,181.0,False
Bi0.1Co1.9MnO4,182.0,False
Bi0.2Co1.8MnO4,185.0,False
Bi0.3Co1.7MnO4,186.0,False
Bi0.3Pr0.3Ca0.4Mn0.86Cr0.14O3,125.0,True
Bi0.3Pr0.3Ca0.4Mn0.88Cr0.12O3,120.0,True
Bi0.3Pr0.3Ca0.4Mn0.92Cr0.08O3,98.0,True
Bi0.3Pr0.3Ca0.4Mn0.96Cr0.04O3,66.0,True
Bi0.3Pr0.3Ca0.4Mn0.9Cr0.1O3,111.0,True
Bi0.55La0.45FeO3,1081.45,True
Bi0.5Ca0.5Mn0.88Cr0.12O3,72.6,False
Bi0.67Sr0.33MnO3,300.0,False
Bi0.70La0.30FeO3,1076.15,True
Bi0.7Sr0.3MnO3,100.0,False
Bi0.85Ba0.15FeO3,1189.0,False
Bi0.85La0.15FeO3,1083.35,True
Bi0.89Ti0.11FeO3,1123.15,False
Bi0.8Ba0.1Er0.1Fe0.96Cr0.02Co0.02O3,574.0,True
Bi0.8Ca0.2FeO3,1103.0,False
Bi0.8Fe0.5La0.2O3Sc0.5,220.0,True
Bi0.8La0.2FeO3,1103.0,True
Bi0.8Pr0.2FeO3,1103.0,True
Bi0.95Gd0.05Fe0.85Co0.15O3,780.0,True
Bi0.95Gd0.05Fe0.8Co0.2O3,780.0,True
Bi0.95Gd0.05Fe0.95Co0.05O3,780.0,True
Bi0.95Gd0.05Fe0.9Co0.1O3,780.0,True
Bi0.95Lu0.05FeO3,575.0,True
Bi0.95Pb0.05Fe0.85Mn0.15O3,1103.15,False
