Repository: MaMMoS-project/ML-models

# ML-models
Collection of various ML models developed for the MaMMoS project

Models are organized in different folders of this repository:


- ./beyond-stoner-wolfarth:

   ML models to replace single-grain micromagnetics simulations by ML predictions for:

   -- ./beyond-stoner-wolfarth/single-grain-easy-axis-model:
      where the H and K1 vector are aligned along the z-axis of the simulation cube
      This model predicts Mr, Hc, and BHmax from a, k1, and Ms
      Current model version: v1.0

   -- ./inverse-beyond-stoner-wolfarth/single-grain-easy-axis-model:
      where the H and K1 vector are aligned along the z-axis of the simulation cube

File: compound-to-tc/preprocessed_data/Experimental_Tc.csv (part 2 of 12)
composition,Tc_exp,contains_re
Bi0.96Lu0.04FeO3,575.0,True
Bi0Co2MnO4,182.0,False
Bi1,0.0,False
Bi1.25Fe5Gd1.75O12,599.0,True
Bi1.6Pb0.4Sr2Co2Oy,4.5,False
Bi1.79Eu0.21Se3,64.0,True
Bi1.91Mn0.09Te3,12.5,False
Bi1.92Fe0.08Te3,12.0,False
Bi1.95Mn0.05Te3,11.0,False
Bi1.96Fe0.04Te3,8.0,False
Bi1.96Mn0.04Te3,9.0,False
Bi1.975Mn0.025Te3,5.3,False
Bi1.995Fe0.005Te3,5.0,False
Bi1.9Eu0.1Se3,8.0,True
Bi1Ca9Mn10O30,114.0,False
Bi1Pr1,0.01,True
Bi29Fe250O600Y121,577.0,True
Bi2CoMnO6,800.0,False
Bi2Cu5B4O14,25.0,False
Bi2FeSe4,450.0,False
Bi2MnMoO6,44.0,False
Bi2MnNiO6,140.0,False
Bi2O3-ZnO-Fe2O3,450.0,False
Bi2Sr2Co2Oy,2.5,False
Bi3Ca17Mn20O60,126.0,False
Bi3Ce4,3.3,True
Bi3Fe3.34Ga1.66O12,316.0,False
Bi3Fe5O12,643.0,False
Bi3Gd4,340.0,True
Bi3Gd8Sb3,290.0,True
Bi4.25Gd0.75Fe0.5Co0.5Ti3O15,370.0,True
Bi4.2La0.8Fe0.5Co0.5Ti3O15,530.15,True
Bi4Ca1Mn5O15,90.0,False
Bi4U3,110.0,False
Bi5Fe0.5Co0.5Ti3O15,618.15,False
Bi5Ti3Co0.5Fe0.5O15,618.15,False
Bi5Ti3Fe0.5Ni0.5O15,726.0,False
Bi6Fe1.4Ni0.6Ti3O18,788.0,False
BiFe0.2Mn0.8O3,100.0,False
BiFe13Nd6,510.0,True
BiFe5O12Y2,591.0,True
BiFeO3/La0.67Sr0.33MnO3,351.0,True
BiMn,712.0,False
BiMn0.95Fe0.05O3,109.0,False
BiMn1.08,473.0,False
BiMnO2.93,37.0,False
BiMnO3,103.75,False
Bk1,0.0,False
Bk1N1,87.0,False
Br1,0.0,False
Br1Cr10Cu5Se19,400.0,False
Br2Cl2CrRb2,57.0,False
Br3Cr,37.0,False
Br3Gd1,1.66,True
Br4C14CrH20N2,52.0,False
Br4Cr10Cu5Se16,300.0,False
BrCl3CrRb2,55.0,False
BrCr2CuS3,264.0,False
BrCr2CuSe3,354.0,False
BrCr2CuTe3,290.0,False
BrCu4FH6O6,15.4,False
C-doped ZnO,773.15,False
C-doped ZnS,300.0,False
C0.004%Au,210.0,False
C0.07Cr0.10P0.13Fe0.70,360.0,False
C0.09Ni0.91,164.0,False
C0.117%Co,350.0,False
C0.15Ni0.85,11.0,False
C0.25Mn4N0.75,850.0,False
C0.303Mn4N0.697,848.0,False
C0.33Dy,216.0,True
C0.33Gd,350.0,True
C0.33Ho,139.0,True
C0.5CeFe10Si,390.0,True
C0.5Co10NdSi,950.0,True
C0.5Co10SiSm,650.0,True
C0.5Fe10GdSi,460.0,True
C0.5Fe2MnN0.5Zn,302.0,False
C0.6Co9Si2Sm,304.0,True
C0.78GaMn3,295.0,False
C0.8Co9NdSi2,310.0,True
C0.9Co9Si2Sm,298.0,True
C0.9Co9Si2Y,250.0,True
C1,0.0,False
C1.1Fe17NSm2,471.0,True
C1.1Fe17Sm2,207.0,True
C1.6Co9NdSi2,26.0,True
C10Ce20Fe137Mn3,480.0,True
C10Fe137Mn3Nd20,506.0,True
C10Fe137Mn3Pr20,412.0,True
C11Mn250Si150,156.0,False
C12Er10Fe85,708.0,True
C13Cl12,470.0,False
C13Fe85Sm10,673.0,True
C13H16N3O4,0.65,False
C14Cl4CrH20N2,37.0,False
C14Fe85Y10,722.0,True
C16Cl4CuH24N2,9.439,False
C19Np20,190.0,False
C1Ce1I3,0.345,True
C1Dy1,165.0,True
C1Er1,50.0,True
C1Fe11Mn3Pr2,230.0,True
C1Fe12Mn2Nd2,354.0,True
C1Fe12Mn2Pr2,305.0,True
C1Fe13Mn1Nd2,451.0,True
C1Fe20Nd2Si2,410.0,True
C1Fe20Pr2Si2,430.0,True
C1Fe20Si2Sm2,460.0,True
C1Fe34Y4,427.0,True
C1Fe68Y8,365.0,True
C1Fe8Mn6Pr2,85.0,True
C1Gd1,343.0,True
C1Gd1Mn3,150.0,True
C1Ho2,97.5,True
C1Lu1O2,2.0,True
C1Lu1O3,362.0,True
C1Np1,210.0,False
C1Sm1,30.0,True
C1Tb2,266.0,True
C20Cl4CuH48N2,7.92,False
C26Fe170H10N1Sm20,678.0,True
C26Fe170H11Sm20,674.0,True
C26Fe170N1Sm20,678.0,True
C27Dy20Fe170,733.0,True
C27Fe170Pr20,735.0,True
C2Ce2Fe17,589.0,True
C2Cl4CuH12N2,8.895,False
C2CoDy,9.5,True
C2CoHo,9.0,True
C2CoTb,27.0,True
C2Dy2Fe17,683.0,True
C2Er2Fe17,675.0,True
C2Eu,22.0,True
C2Fe11Ga6Y2,204.0,True
C2Fe12Ga5Y2,368.0,True
C2Fe13Ga4Y2,485.0,True
C2Fe14Ga3Y2,569.5,True
C2Fe15Ga2Y2,611.5,True
C2Fe16GaY2,622.0,True
C2Fe17Gd2,712.0,True
C2Fe17Nd2,658.0,True
C2Fe17Pr2,654.0,True
C2Fe17Sm2,680.0,True
C2Fe17Tb2,680.0,True
C2Fe17Y2,645.0,True
C2Fe25Mn3Nd4,401.0,True
C2Fe27Mn1Nd4,491.0,True
C2Fe5,521.0,False
C2La0.85NiSm0.15,5.0,True
C2NiSm,17.7,True
C2RhU2,13.0,False
C3Ce2Fe17,588.0,True
C3Ce2Ni5,2.3,True
C3Dy10Fe100Si20,10.2,True
C3Dy2Fe17,674.0,True
C3Er10Fe100Si20,585.0,True
C3Er2Fe17,663.0,True
C3Fe100Gd10Si20,642.0,True
C3Fe100Si20Y10,580.0,True
C3Fe17Gd2,710.0,True
C3Fe17Ho2,671.0,True
C3Fe17Lu2,658.0,True
C3Fe17Nd2,658.0,True
C3Fe17Pr2,653.0,True
C3Fe17Sm2,669.0,True
C3Fe17Tb2,679.0,True
C3Fe17Tm2,656.0,True
C3Fe17Y2,660.0,True
C3Fe32P5,586.0,False
C3Fe34Tb4,540.0,True
C3Fe34Y4,550.0,True
C3Fe68Y8,461.0,True
C3Fe7,523.0,False
C3Fe85Tm10,460.0,True
C3Fe85Y10,470.0,True
C3Np2,109.0,False
C4F0.6H6.3K2N4O3Pt,770.0,False
C4Fe55Sm5Ti5,698.0,True
C4H16N10O6S4Zn,173.0,False
C5Ce4Fe34,608.0,True
C5Dy1Fe70Nd9,535.0,True
C5Dy2Fe70Nd8,537.0,True
C5Dy4Fe34,681.0,True
C5Dy4Fe70Nd6,540.0,True
C5Er4Fe34,671.0,True
C5Fe170H8N24Sm20,752.0,True
C5Fe170N24Sm20,752.0,True
C5Fe34Gd4,763.0,True
C5Fe34Nd4,662.0,True
C5Fe34Pr4,690.0,True
C5Fe34Sm4,719.5,True
C5Fe34Y4,678.0,True
C5Fe70Lu1Nd9,530.0,True
C5Fe85H11Y10,566.0,True
C5FeH4N6O3Sr,29.0,False
C6Fe21Mo2,492.0,False
C6Fe21W2,1006.0,False
C6Fe85Th10,462.0,False
C8Fe85Tm10,550.0,True
C8H14CrCoNO13,11.0,False
C8H14FeMnNO13,27.0,False
C8H14FeNiNO13,43.0,False
C8N3F4S2,36.0,False
CCe15Ge9,10.0,True
CCe2Fe14,345.0,True
CCe2Fe17,297.0,True
CCo2Mn2,808.0,False
CDy2Fe14,555.0,True
CDy2Fe17,515.0,True
CEr2Fe14,507.5,True
CEr2Fe17,488.0,True
CF3H11O8S,62.0,False
CF3H9O7S,111.0,False
CFO (CoFe2O4),793.0,False
CFe0.2Mn2.8Sn,238.0,False
CFe13Ga4Y2,548.0,True
CFe14Ga3Y2,591.0,True
CFe14Gd2,630.0,True
CFe14Ho2,525.0,True
CFe14Lu2,495.0,True
CFe14Nd2,535.0,True
CFe14Pr2,513.0,True
CFe14Sm2,580.0,True
CFe14Tb2,585.0,True
CFe14Tm2,500.0,True
CFe14Y2,520.0,True
CFe14Yb2,495.0,True
CFe15Ga2Y2,588.0,True
CFe15Si2Y2,517.5,True
CFe16GaY2,556.0,True
CFe16SiY2,513.5,True
CFe17Gd2,582.0,True
CFe17Ho2,504.0,True
CFe17Lu2,490.0,True
CFe17N1.4Y2,428.0,True
CFe17Nd2,449.0,True
CFe17Pr2,370.0,True
CFe17Sm2,562.0,True
CFe17Tb2,537.0,True
CFe17Tm2,488.0,True
CFe17Y2,498.0,True
CFe17Yb2,477.0,True
CFe3,484.0,False
CFe3Ga,510.0,False
CFe3Zn,363.0,False
CFe5Si,780.0,False
CFe8Si2,650.0,False
CGa0.92Mn3.08,323.5,False
CGaMn2.9Ni0.1,265.0,False
CGaMn3,250.0,False
CH4N2S,12.0,False
CHA2CuBr4,3.98,False
CMn3Si0.1Sn0.9,225.0,False
CMn3Sn,272.0,False
CMn3Zn,470.0,False
CMn5Si,284.0,False
CMn8Si2,230.0,False
CMn9Si2,220.0,False
CPA2CuCl4,4.8,False
Ca0.1Nd0.9VO3,115.0,True
Ca0.25La0.75MnO3,235.0,True
Ca0.2La0.8MnO3,191.0,True
Ca0.2Nd0.8VO3,92.0,True
Ca0.2Sr0.8RuO3,163.0,False
Ca0.3La0.7MnO3,258.0,True
Ca0.41La0.67Fe11.92O19,701.0,True
Ca0.4Sr0.6RuO3,158.0,False
Ca0.51La0.59Fe11.64Co0.25O19,690.0,True
Ca0.52La0.56Fe11.56Co0.36O19,691.0,True
Ca0.53La0.56Fe11.74Co0.30O19,700.0,True
Ca0.55La0.52Fe11.83Co0.35O19,699.0,True
Ca0.55Sr0.45Zn0.88Fe11.6O27,623.15,False
Ca0.58La0.51Fe11.91Co0.42O19,702.0,True
Ca0.58La0.51Fe11.91O19,703.0,True
Ca0.58La0.52Fe11.83Co0.35O19,703.0,True
Ca0.5O3RuSr0.5,54.0,False
Ca0.62La0.48Fe11.74Co0.22O19,697.0,True
Ca0.66La0.43Fe11.91O19,703.0,True
Ca0.6Sr0.4RuO3,147.0,False
Ca0.71Sr0.71Zn1.16Fe15.99O26.57,623.15,False
Ca0.76Sr0.62Zn1.21Fe16.01O26.62,623.15,False
Ca0.77La0.37Fe11.70Co0.09O19,691.0,True
Ca0.85Dy0.15MnO3,111.5,True
Ca0.85Eu0.15MnO3,122.0,True
Ca0.85Sm0.15MnO3,120.0,True
Ca0.85Y0.15MnO3,116.0,True
Ca0.88Dy0.12MnO3,100.0,True
Ca0.8Sr0.2RuO3,107.0,False
Ca0.93Y0.07MnO3,111.0,True
Ca0.985La0.015B6,710.0,True
Ca0.995La0.005B6,600.0,True
Ca0.99La0.01B6,900.0,True
Ca1,0.0,False
Ca1.47La0.505Fe1.013Mo1.024O5.99,401.0,True
Ca1.487La0.509Fe1.07Mo0.91W0.07O6.017,441.0,True
Ca1.497La0.489Fe0.927Mo0.712W0.318O6.057,460.0,True
Ca1.5La0.5MnIrO6,140.0,True
Ca1.90La0.10MnO4,108.0,True
Ca1.9La0.1MnIrO6,110.0,True
Ca11Eu9O20,44.0,True
Ca14MnBi11,55.0,False
Ca14MnSb11,65.0,False
Ca1Fe2O5,403.0,False
Ca1Fe5Mo5O30Sr9,413.0,False
Ca1La9Mn10O30,152.0,True
Ca2.7Dy0.3Co2O6,18.0,True
Ca2.8Dy0.2Co2O6,20.0,True
Ca2.9Dy0.1Co2O6,23.0,True
Ca2CoO3,19.0,False
Ca2CoO6Os,145.0,False
Ca2CrOsO6,490.0,False
Ca2CrSbO6,14.0,False
Ca2Fe0.6Co0.4MoO6,280.0,False
Ca2Fe0.7Co0.3MoO6,290.0,False
Ca2Fe0.8Co0.2MoO6,310.0,False
Ca2Fe0.9Co0.1MoO6,330.0,False
Ca2Fe1Mo1O6,372.5,False
Ca2Fe8In1O24V1Y4,415.0,True
Ca2FeMoO6,365.0,False
Ca2FeO6Os,320.0,False
Ca2FeO6Re,539.0,False
Ca2FeReO6,531.0,False
Ca2NdCr2-xFexNbO9,82.0,True
Ca2NiO6Os,175.0,False
Ca2TiMnO6,69.4,False
Ca3(Co0.95Fe0.05)2O6,23.0,False
Ca3(Co0.98Fe0.02)2O6,23.0,False
Ca3(Co0.99Fe0.01)2O6,23.0,False
Ca30Fe33Ge4O120V13,424.0,False
Ca3Co1.90Al0.10O6,24.0,False
Ca3Co1.90O6,24.0,False
Ca3Co1.92Al0.08O6,24.0,False
Ca3Co1.92O6,24.0,False
Ca3Co1.94Al0.06O6,24.0,False
Ca3Co1.94O6,24.0,False
Ca3Co1.96Al0.04O6,24.0,False
Ca3Co1.96O6,24.0,False
Ca3Co1.98Al0.02O6,24.0,False
Ca3Co1.98O6,24.0,False
Ca3Co2O6,24.0,False
Ca3Co4O9,19.0,False
Ca3CoIrO6,100.0,False
Ca3CoO6Rh,90.0,False
Ca3CoO6Zn,90.0,False
Ca3Fe2WO9,340.0,False
Ca3Fe3Ge1O12V1,319.0,False
Ca3LiO6Ru,120.0,False
Ca3Mn2NbO9,40.0,False
Ca3Mn2WO9,30.0,False
Ca43Fe600La7O950,718.0,True
Ca4Mn2.7V0.3O10,88.0,False
Ca4Mn2.8V0.2O10,94.0,False
Ca4Mn2.95W0.05O10,89.0,False
Ca4Mn2.9V0.1O10,106.0,False
Ca4Mn2.9W0.1O10,82.0,False
Ca6Fe7O24Sb3,55.0,False
Ca6Fe7O24V3,493.0,False
Ca9La11Mn20O60,234.0,True
CaAl7.013Fe4.987O19,310.0,False
CaAl7.922Fe4.078O19,130.0,False
CaB6,725.0,False
CaBa(Co0.95Al0.05)4O7,30.0,False
CaBa(Co0.9Al0.1)4O7,30.0,False
CaBaCo3.92Mn0.08O7,57.0,False
CaBaCo3.92Ni0.08O7,42.0,False
CaBaCo3.96Cr0.04O7,59.0,False
CaBaCo3.96Mn0.04O7,58.0,False
CaBaCo3.96Ni0.04O7,57.0,False
CaBaCo4O7,65.0,False
CaBaCo4O7.50,60.0,False
CaCo2,530.0,False
CaCo3(P2O7)2,8.0,False
CaCu2.5Mn4.5O12,345.0,False
CaCu2Mn5O12,297.5,False
CaCu3Cr2Nb2O12,197.0,False
CaCu3Fe2O12Os2,580.0,False
CaCu3Fe2Ru2O12,348.0,False
CaCu3Mn4O12,355.0,False
CaCuMn6O12,182.5,False
CaFe0.2Ti0.8O3,545.0,False
CaFe0.4Ti0.6O3,590.0,False
CaFe0.6Ti0.6O3,675.0,False
CaFe10IrCoO19,628.0,False
CaFe11Ir0.5Co0.5O19,687.0,False
CaFe2Ge2,44.0,False
CaFe4Sb12,0.35,False
CaLa2FeCoSbO9,250.0,True
CaLa2FeNiSbO9,350.0,True
CaLaFe11O19,668.5,True
CaMn0.60Ru0.40O3,210.0,False
CaMn0.6Ru0.4O3,210.0,False
CaMn0.85Ru0.15O3,160.0,False
CaMn0.90Ru0.10O3,120.0,False
CaMn0.94Ru0.06O3,110.0,False
CaMn2Sb2,220.0,False
CaMn7O12,49.0,False
CaRu0.25Mn0.75O3,180.0,False
CaRu0.5Mn0.5O3,180.0,False
CaRu0.85Fe0.15O3,80.0,False
CaRuO3,87.0,False
Cd0.15Gd0.85,84.5,True
Cd0.1Fe2Mg0.9O4,390.0,False
Cd0.2Fe2Mg0.8O4,315.0,False
Cd0.35Cr2Se4Zn0.65,22.0,False
Cd0.35Zn0.65Cr2Se4,74.0,False
Cd0.3Fe2Mg0.7O4,255.0,False
Cd0.45Zn0.55Cr2Se4,54.0,False
Cd0.4Cr2Hg0.6S4,61.88,False
Cd0.4Fe2Mg0.6O4,195.0,False
Cd0.4Mn2.6O4,24.5,False
Cd0.55Zn0.45Cr2Se4,40.0,False
Cd0.56Sb0.44[Cr2]Se4,130.0,False
Cd0.5Co0.5Cr2O4,77.0,False
Cd0.5Cu0.5Cr2O4,20.0,False
Cd0.5Fe2Mg0.5O4,120.0,False
Cd0.5Mn0.5Te,35.0,False
Cd0.5Y0.5Fe2O4,823.0,True
Cd0.625Y0.375Fe2O4,823.0,True
Cd0.65Zn0.08Mg0.27Te,2.5,False
Cd0.66CeSb2,3.0,True
Cd0.6Co0.4Cr2O4,66.0,False
Cd0.6Cr2Hg0.4S4,71.32,False
Cd0.6Cr2Se4Zn0.4,72.6,False
Cd0.6Fe2Mg0.4O4,35.0,False
Cd0.6Mn0.4Te,73.0,False
Cd0.6Mn2.4O4,15.0,False
Cd0.75Y0.25Fe2O4,823.0,True
Cd0.7Mn0.3Te,91.0,False
Cd0.81Mn0.16Cr2.06Se4,130.0,False
Cd0.85Cu0.15Cr2S4,82.8,False
Cd0.86Mn0.12Cr2.04Se4,130.0,False
Cd0.875Y0.125Fe2O4,773.0,True
Cd0.87Sb0.13[Cr2]Se4,130.0,False
Cd0.8Cr2Se4Zn0.2,103.5,False
Cd0.8Mn0.2Te,33.0,False
Cd0.8Mn2.2O4,5.0,False
Cd0.90Mn0.06Cr2.00Se4,130.0,False
Cd0.93Cr2Se4Sn0.07,120.0,False
Cd0.93Fe0.07O,560.0,False
Cd0.93Sn0.07Cr2Se4,120.0,False
Cd0.94Mn0.06GeP2,300.0,False
Cd0.95Cr2In0.05Se4,123.0,False
Cd0.95Cr2Sb0.05Se4,130.0,False
Cd0.95Cr2Se4Sn0.05,116.0,False
Cd0.95Fe0.05O,560.0,False
Cd0.95In0.05Cr2Se4,123.0,False
Cd0.95Mn0.03Cr2.00Se4,130.0,False
Cd0.95Mn0.05Te,2.0,False
Cd0.95Mn0.05Te/Cd0.95Mg0.05Te,2.0,False
Cd0.95Sb0.05Cr2Se4,130.0,False
Cd0.95Sn0.05Cr2Se4,116.0,False
Cd0.96Co0.04S,519.0,False
Cd0.96Mn0.04Te,3.0,False
Cd0.975Fe0.025O,560.0,False
Cd0.97Cr2Se4Sn0.03,122.0,False
Cd0.97Sn0.03Cr2Se4,122.0,False
Cd0.99Fe0.01O,560.0,False
Cd0.9Cr2In0.1Se4,117.0,False
Cd0.9Cr2Sb0.1Se4,130.0,False
Cd0.9Cr2Se4Sn0.1,124.0,False
Cd0.9Cu0.1Cr2S4,86.5,False
Cd0.9In0.1Cr2Se4,117.0,False
Cd0.9Sb0.1Cr2Se4,130.0,False
Cd0.9Sn0.1Cr2Se4,124.0,False
Cd1,0.0,False
Cd10Dy13,105.0,True
Cd10Ho13,30.0,True
Cd10Nd13,105.0,True
Cd1Dy1,80.0,True
Cd1Er1,3.3,True
Cd1Fe2,782.0,False
Cd1Fe2O4,0.0,False
Cd1Gd1,258.0,True
Cd1Ho1,17.0,True
Cd1Mn2O4,4.0,False
Cd1Nd1,121.0,True
Cd1Tb1,159.0,True
Cd1Tm1,0.03,True
Cd2.76Mn0.24As2,47.0,False
Cd3La7Mn10O30,326.0,True
Cd4Ce23Ru7,3.6,True
Cd5Ce6,12.0,True
Cd5Er6,14.0,True
Cd5Gd6,272.5,True
Cd5Tb6,185.0,True
Cd9Cr20Se40Zn1,137.0,False
CdCe,16.5,True
CdCl4Cs2,69.33,False
CdCr1.8In0.2S4,40.0,False
CdCr1.94Ga0.06Se4,120.2,False
CdCr1.96Ga0.04Se4,125.8,False
CdCr1.98Ga0.02Se4,127.5,False
CdCr1.9In0.1S4,65.15,False
CdCr2S2Se2,93.1,False
CdCr2S3Se,84.7,False
CdCr2S4,84.5,False
CdCr2SSe3,110.0,False
CdCr2Se4,129.5,False
CdFe2O4,656.5,False
CdGa0.3Cr1.7S4,78.0,False
CdGa1.4Cr0.6Se4,125.0,False
CdGa1.6Cr0.4Se4,125.0,False
CdGeAs2:Mn,300.0,False
CdGeAs2:Mn (1 mass%),350.0,False
CdGeAs2:Mn (3 mass%),355.0,False
CdGeAs2:Mn (6 mass%),355.0,False
CdGeP2:Mn,300.0,False
CdH20N2O14S2,20.0,False
CdMn2O4,670.0,False
CdMnGeP2,315.0,False
CdTe,152.5,False
Ce(Co0.81Fe0.19)4.4Cu0.6,653.15,True
Ce(Co0.85Fe0.15)4.4Cu0.6,628.15,True
Ce(Co0.87Fe0.13)4.4Cu0.6,603.15,True
Ce(Co0.92Fe0.08)4.4Cu0.6,563.15,True
Ce(Fe0.5Co0.5)9Si2C1.0,440.0,True
Ce(Fe0.5Ni0.5)2,64.0,True
Ce(Fe0.7Co0.3)9Si2C1.0,423.0,True
Ce(Fe0.93Ru0.07)2,165.0,True
Ce(Fe0.95Co0.05)2,209.0,True
Ce(Fe0.96Ag0.04)2,225.0,True
Ce(Fe0.975Cr0.025)2,210.0,True
Ce(Fe0.97Au0.03)2,225.0,True
Ce(Fe0.9Co0.1)2,190.0,True
Ce(Fe0.9Co0.1)9Si2C1.0,410.0,True
Ce(In0.95Ni0.05)2,5.3,True
Ce(In0.975Ni0.025)2,6.3,True
Ce(Ni0.82Cu0.18)SnH1.7,4.6,True
Ce(Pd0.47Pt0.53)3S4,1.9,True
Ce(Pd0.7Pt0.3)3S4,2.4,True
Ce(Rh0.4Ir0.6)3B2,90.0,True
Ce(Rh0.5Ir0.5)3B2,118.0,True
Ce(Rh0.8Ir0.2)3B2,125.0,True
Ce0.051La0.949Ni3,72.0,True
Ce0.1Gd0.9Ni3,89.0,True
Ce0.1La0.9Ni3,85.0,True
Ce0.1Pr0.3Nd1.6Fe12Co2B,715.0,True
Ce0.1Pr0.3Nd1.6Fe14B,578.0,True
Ce0.20Fe0.80,190.0,True
Ce0.25Sm0.75Fe9Co2Ti,762.15,True
Ce0.2Co4Gd0.8Si,420.0,True
Ce0.2Gd0.8,160.0,True
Ce0.2Gd0.8Mn2Si2,60.0,True
Ce0.2Gd0.8Ni3,71.5,True
Ce0.2Nd0.8Fe10.5Mo1.5,610.15,True
Ce0.2Nd0.8Fe10Mo2,541.15,True
Ce0.2Nd0.8Ni5,5.1,True
Ce0.3Tb0.7Mn2Ge2,339.0,True
Ce0.4Co4Gd0.6Si,381.0,True
Ce0.5Co17Y1.5,1165.0,True
Ce0.5Nd0.5Ni5,3.5,True
Ce0.5Sm0.5Fe10Ti1V1,531.15,True
Ce0.5Sm0.5Fe11Ti,526.15,True
Ce0.5Sm0.5Fe11Ti1,542.15,True
Ce0.5Sm0.5Fe7.75Co3.25Ti,863.15,True
Ce0.5Sm0.5Fe9Co2Ti,726.15,True
Ce0.5Tb0.5Mn2Ge2,336.0,True
Ce0.5Y1.5Co17,1165.0,True
Ce0.6Co4Gd0.4Si,340.0,True
Ce0.6La0.4PdIn2,6.1,True
Ce0.6Ru2Tb0.4,12.3,True
Ce0.75Sm0.25Fe9Co2Ti,690.15,True
Ce0.79Ta0.07Co3.77Fe0.89Zn0.47,800.0,True
Ce0.7Ca0.3MnO3,42.0,True
Ce0.7La0.3B6,1.4,True
Ce0.7Tb0.3Mn2Ge2,327.0,True
Ce0.8Co4Gd0.2Si,301.0,True
Ce0.8Gd0.2Ni3,25.5,True
Ce0.8La0.2PdIn2,8.1,True
Ce0.8Ru2Tb0.2,4.7,True
Ce0.8Tb0.2Mn2Ge2,324.0,True
Ce0.8Y0.2Ni0.8Pt0.2,7.8,True
Ce0.95Co0.05O2,300.0,True
Ce0.96Ta0.04Co4.35Zn0.65,483.0,True
Ce0.97Fe0.03O2-δ,350.0,True
Ce0.99Fe0.01O2-δ,350.0,True
Ce0.9Gd0.1Ni3,6.8,True
Ce0.9Tb0.1Mn2Ge2,323.0,True
Ce0Y2Co17,1185.0,True
Ce1,0.0,True
Ce1.20Fe11Ti,487.0,True
Ce1.2Gd,12.0,True
Ce1.3Co17Y0.7,1100.0,True
Ce1.3Y0.7Co17,1100.0,True
Ce1.5Co17Y0.5,1090.0,True
Ce1.5Y0.5Co17,1090.0,True
Ce1.65Co9Mg1.35,451.0,True
Ce1.66Co9Mg1.34,440.0,True
Ce1.6Nd0.4Fe16.67Si0.33,297.0,True
Ce1.6Nd0.4Fe17,273.0,True
Ce1.73Co9Mg1.23,440.0,True
Ce1.7Co17Y0.3,1080.0,True
Ce1.7Y0.3Co17,1080.0,True
Ce1.89Co9Mg1.11,325.0,True
Ce10Fe84B6,483.15,True
Ce10Fe85N18,712.0,True
Ce11In9Ni4,16.5,True
Ce11Ni4In9,16.5,True
Ce11Pd4In9,18.6,True
Ce11Ru4In9,6.3,True
Ce12Gd1Fe81B6,463.0,True
Ce13.5(Fe67.5Co12)B7,403.0,True
Ce13.5(Fe70.5Co9)B7,373.0,True
Ce13.5(Fe73.5Co6)B7,345.0,True
Ce13.5(Fe76.5Co3)B7,307.0,True
Ce13.5(Fe79.5)B7,270.0,True
Ce13Fe81B6,442.0,True
Ce13Ru2Sn5,16.0,True
Ce14Fe80B6,270.0,True
Ce15Ge9C,10.0,True
Ce16.28Fe_bal.B7.44Co0.22Al1.43Cu0.15Nb0.14,429.15,True
Ce16.3Gd19.7Tb22.3Dy20.1Ho21.6,140.0,True
Ce17Fe73Ti5B6,403.0,True
Ce17Fe74.5B6Nb0.5Cu0.5Ga0.5Co2.0,437.8,True
Ce17Fe76.5B6Nb0.5Cu0.5Ga0.5,421.8,True
Ce17Fe77.5B6Hf0.5,420.0,True
Ce17Fe77B6Hf1.0,409.1,True
Ce17Fe77Ti1B6,423.0,True
Ce17Fe78B6,424.5,True
Ce17FeCo2Nb1.5B6,441.0,True
Ce1Co3,44.0,True
Ce1Cu2Si2,0.65,True
Ce1Fe10Ti1V1,457.15,True
Ce1Fe17Pr1,274.0,True
Ce1Fe34I1Y2,308.0,True
Ce1Gd2Co11B4,376.0,True
Ce1Ge1,9.0,True
Ce1Ge2Mn2,316.0,True
Ce1Mn1Si2,398.0,True
Ce1Pd2Si1,2.3,True
Ce1Y1Co17,1150.0,True
Ce2.18Co9Mg0.82,210.0,True
Ce2.1Nd0.9Al,8.0,True
Ce2Co11Fe6,970.0,True
Ce2Co12Fe5,1000.0,True
Ce2Co12Ga5,237.0,True
Ce2Co12P7,48.0,True
Ce2Co13Fe4,1040.0,True
Ce2Co13Ga4,419.0,True
Ce2Co13Mn4,390.0,True
Ce2Co13Si4,409.0,True
Ce2Co14Fe3,1055.0,True
Ce2Co14Ga3,611.0,True
Ce2Co14Mn3,575.0,True
Ce2Co14Si3,452.0,True
Ce2Co15.5Cr1.5,715.0,True
Ce2Co15Cr2,553.0,True
Ce2Co15Fe2,1070.0,True
Ce2Co15Ga2,791.5,True
Ce2Co15Mn2,725.0,True
Ce2Co15Mn3,740.0,True
Ce2Co15Si2,688.0,True
Ce2Co16.4Hf0.6,1035.0,True
Ce2Co16.4Ti0.6,997.0,True
Ce2Co16.4V0.6,962.0,True
Ce2Co16.4Zr0.6,1028.0,True
Ce2Co16.5Cr0.5,965.0,True
Ce2Co16.6V0.4,1015.0,True
Ce2Co16.6Zr0.4,1049.5,True
Ce2Co16.7Ti0.3,1051.0,True
Ce2Co16.8Zr0.2,1072.5,True
Ce2Co16Cr,857.0,True
Ce2Co16Cu,1015.0,True
Ce2Co16Fe,1075.0,True
Ce2Co16Ga,935.0,True
Ce2Co16Hf,1005.0,True
Ce2Co16Mn,930.0,True
Ce2Co16Si,903.0,True
Ce2Co16Ti,729.575,True
Ce2Co16V,859.0,True
Ce2Co16Zr,979.0,True
Ce2Co17,889.075,True
Ce2Co7,50.0,True
Ce2Co7Cu2Fe1,993.0,True
Ce2Co7Fe10,825.0,True
Ce2Co7H7,233.0,True
Ce2Co9Fe8,905.0,True
Ce2Co9Mg,295.0,True
Ce2CoGe3,10.0,True
Ce2Cu2Al,7.2,True
Ce2Fe10Co4B,607.0,True
Ce2Fe11Co3B,560.0,True
Ce2Fe12Co2B,516.0,True
Ce2Fe13.7Mn0.3C,480.0,True
Ce2Fe13CoB,474.0,True
Ce2Fe14B,425.0,True
Ce2Fe14BH3.7,560.0,True
Ce2Fe14C,345.0,True
Ce2Fe14Si3,455.0,True
Ce2Fe15.3Mn1.7,54.6,True
Ce2Fe15.3Mn1.7H2,184.0,True
Ce2Fe15.3Mn1.7H3,217.0,True
Ce2Fe15.7Mn1.3,9.0,True
Ce2Fe15.7Mn1.3H2,218.5,True
Ce2Fe15.7Mn1.3H3,240.0,True
Ce2Fe15Ga2,430.0,True
Ce2Fe15Ga2H3.7,507.0,True
Ce2Fe15Mn2,80.0,True
Ce2Fe15Si2,430.0,True
Ce2Fe16.25Mn0.75H,210.0,True
Ce2Fe16.25Mn0.75H2,225.0,True
Ce2Fe16.25Mn0.75H3,237.0,True
Ce2Fe16.33Co0.67,301.1,True
Ce2Fe16.65Mn0.35,22.0,True
Ce2Fe16.67Co0.33,261.9,True
Ce2Fe16.91Ta0.09,75.0,True
Ce2Fe16Co1,335.6,True
Ce2Fe16Ga,350.0,True
Ce2Fe16GaH5,484.0,True
Ce2Fe16H2Mn,240.0,True
Ce2Fe16H3Mn,270.0,True
Ce2Fe16Mn1H,200.0,True
Ce2Fe16Mn1H2,227.0,True
Ce2Fe16Mn1H3,258.0,True
Ce2Fe16MnH2,240.0,True
Ce2Fe16MnH3,270.0,True
Ce2Fe16Si,350.0,True
Ce2Fe17,183.5,True
Ce2Fe17(F),90.0,True
Ce2Fe17C,297.0,True
Ce2Fe17C2,589.0,True
Ce2Fe17C2.5,608.0,True
Ce2Fe17C2.8,716.0,True
Ce2Fe17CNy,721.0,True
Ce2Fe17Cy,589.0,True
Ce2Fe17H1,245.0,True
Ce2Fe17H2,300.0,True
Ce2Fe17H3,367.0,True
Ce2Fe17H4,400.0,True
Ce2Fe17H5,446.75,True
Ce2Fe17N2.5,700.0,True
Ce2Fe17N2.7,700.0,True
Ce2Fe17N2.8,714.25,True
Ce2Fe17N3,717.0,True
Ce2Fe17N3.6,712.0,True
Ce2Fe40Mo3,358.0,True
Ce2Fe9Co5B,658.0,True
Ce2Gd1Co11B4,301.0,True
Ce2Ge3Li2,11.0,True
Ce2InPd2,3.95,True
Ce2Ni7,48.0,True
Ce2PPt8,1.0,True
Ce2Pd2In,4.0,True
Ce2Pd2InH0.95,2.8,True
Ce2Pd2Sn,2.2,True
Ce2Pd9Sb3,4.0,True
Ce2PtSi3,5.0,True
Ce2Ru3Ge5,7.9,True
Ce2RuGe,8.5,True
Ce2RuGe2,10.9,True
Ce2S3,3.0,True
Ce2Si2.7,35.0,True
Ce2Y0Co17,1065.0,True
Ce35Fe56.5(alnico)7.5B,446.0,True
Ce3Al11,5.85,True
Ce3Co11B4,256.0,True
Ce3Co29Si4B10,173.0,True
Ce3CoGe2,6.5,True
Ce3Cu3Sb4,12.0,True
Ce3Fe25.0Cr4.0N4,616.0,True
Ce3Fe27.5V1.5,350.0,True
Ce3NiGe2,5.2,True
Ce3Pd5,1.5,True
Ce3Pd5Si,3.5,True
Ce3Pt23Si11,0.44,True
Ce3Rh2Ga2,3.5,True
Ce3RuSn6,3.0,True
Ce3S4,7.2,True
Ce3Se4,10.0,True
Ce3Sn1,5.0,True
Ce3Te4,4.0,True
Ce4Fe85Y6,300.0,True
Ce4Ge3,12.0,True
Ce4Ge4Li,11.0,True
Ce4In21Pd10,0.8,True
Ce4LiGe4,11.0,True
Ce4Sb1.5Ge1.5,14.0,True
Ce4Sb3,5.0,True
Ce5AgGe2,14.6,True
Ce5Co19,293.0,True
Ce5Co4Ge13,7.0,True
Ce5CoGe2,10.7,True
Ce5CuPb3,46.0,True
Ce5Fe54Ti6,495.0,True
Ce5Ge3,6.4,True
Ce5Ge3Si,10.0,True
Ce5Ge4,12.0,True
Ce5NiPb3,48.0,True
Ce5OPb3,46.0,True
Ce5PdGe2,13.8,True
Ce5RhGe2,11.5,True
Ce5RuGe2,15.0,True
Ce5Si3N9,3.0,True
Ce5Sn3,12.0,True
Ce5Sn4,9.1,True
Ce6Fe85Y4,290.0,True
Ce7Ir3,4.55,True
Ce7Ni3,1.8,True
Ce7Pt3,6.925,True
Ce7Rh3,6.85,True
Ce8Gd5Fe81B6,545.0,True
Ce9Ge14,6.0,True
Ce:GaN,300.0,True
CeAg0.34Si1.66,3.9,True
CeAg0.675Ga3.325,3.0,True
CeAg0.68Si1.32,8.0,True
CeAg0.72Al3.28,3.0,True
CeAgAl3,3.5,True
CeAgSb2,9.6,True
CeAgSi2,7.0,True
CeAl0.9Si1.1,11.0,True
CeAl1.02Si0.98,10.0,True
CeAlO3,40.55,True
CeAl₂,3.8,True
CeAl₂Ga₂,9.0,True
CeAu0.28Ge1.72,8.0,True
CeAu0.2Cu0.8Ge,10.0,True
CeAu0.5Cu0.5Ge,12.0,True
CeAu0.8Cu0.2Ge,10.0,True
CeAu4Si2,3.3,True
CeAuGe,10.0,True
CeCd0.7Sb2,2.8,True
CeCl3,0.345,True
CeCo0.05Fe1.95,223.0,True
CeCo0.1Fe1.9,207.0,True
CeCo0.25Fe1.75,183.0,True
CeCo0.33Fe1.67,171.0,True
CeCo0.4Fe1.6,164.0,True
CeCo0.5Fe1.5,156.0,True
CeCo0.6Fe1.4,158.0,True
CeCo0.7Fe1.3,165.0,True
CeCo0.8Fe1.2,175.0,True
CeCo1.2Fe0.8,160.0,True
CeCo1.3Fe0.7,121.0,True
CeCo1.4Fe0.6,105.0,True
CeCo1.6Fe0.4,76.0,True
CeCo1.75Fe0.25,38.0,True
CeCo1.7Fe0.3,67.0,True
CeCo1.8Fe0.2,26.0,True
CeCo1.95Fe0.05,5.0,True
CeCo1.9Fe0.1,18.0,True
CeCo10Mo2,575.0,True
CeCo11Ti,924.25,True
CeCo12B6,142.0,True
CeCo17Y,1150.0,True
CeCo2.38Cu2.62,200.0,True
CeCo2FeGa2,520.0,True
CeCo3.1Cu1.9,420.0,True
CeCo3.5Ni1.5,376.0,True
CeCo3.925Cu1.075,590.0,True
CeCo3Fe8Ti,740.0,True
CeCo3FeGa,423.0,True
CeCo3H4,80.0,True
CeCo4.5Ni0.5,605.0,True
CeCo4B,282.0,True
CeCo4Cu,600.0,True
CeCo4Ga,220.0,True
CeCo4Ni,582.0,True
CeCo4Si,225.0,True
CeCo5,637.0,True
CeCo5Fe6Ti,864.0,True
CeCo6Fe5Ti,904.0,True
CeCo7Fe4Ti,940.0,True
CeCo9Fe2Ti,962.0,True
CeCoFe,162.5,True
CeCoFe10Ti,585.0,True
CeCoGa,6.800000000000001,True
CeCoGe3,21.0,True
CeCoPO,75.0,True
CeCo₄B,297.0,True
CeCr2Fe10,433.0,True
CeCrGe3,68.0,True
CeCrSb3,125.0,True
CeCu0.18Al0.24Si1.58,9.3,True
CeCu0.7Al3.3,4.0,True
CeCu2Ga2,6.0,True
CeCu3Mn4O12,390.0,True
CeCu5,7.1,True
CeCu6,0.0017,True
CeCu9Sn4,5.5,True
CeCuGa3,4.0,True
CeCuGe,10.0,True
CeCuSi,15.5,True
CeFe1.5Mn0.5,150.0,True
CeFe10.5Mo1.5,363.5,True
CeFe10.5Si1.5,558.0,True
CeFe10CoTi,585.15,True
CeFe10Mo2,300.0,True
CeFe10Re2,353.0,True
CeFe10Si2,583.0,True
CeFe10SiC0.5,390.0,True
CeFe10V2,432.5,True
CeFe10Zr0.8,454.15,True
CeFe11H0.55Ti,553.0,True
CeFe11Mo,643.15,True
CeFe11Si,525.0,True
CeFe11Ti,485.0,True
CeFe11TiH,542.0,True
CeFe11TiHx,540.0,True
CeFe11TiN1.5,719.0,True
CeFe11TiNx,765.0,True
CeFe2,230.0,True
CeFe2Hx,358.0,True
CeFe2Mn0.5,167.0,True
CeFe4Al8,159.7,True
CeFe5,228.0,True
CeFe5.4Ga6.6,380.0,True
CeFe8.5Ge3.5,870.0,True
CeFe8Co3Ti,740.15,True
CeFe9Co2Ti,655.15,True
CeFeO3,719.0,True
CeGa0.87Si1.13,10.0,True
CeGa2,9.0,True
CeGa3Pd2,6.0,True
CeGe1.66,5.3,True
CeGe1.67,7.0,True
CeGe1.75,7.0,True
CeGe2,7.0,True
CeGe2Li,11.0,True
CeGe2Pt,5.1,True
CeGe2Ru2,8.0,True
CeGe3Ti,14.0,True
CeGe4Rh6,2.5,True
CeGeZn,4.6,True
CeH1.8InNi,6.8,True
CeH1.8NiSn,7.0,True
CeH2,4.2,True
CeH2.83,4.2,True
CeH3,4.5,True
CeIn2,22.0,True
CeIn2Ni,3.4,True
CeIn2Pd,10.0,True
CeIn3,11.0,True
CeIr3Si2,3.3,True
CeKFeMoO6,340.0,True
CeLiSn2,8.6,True
CeMg,20.0,True
CeMgPt,3.6,True
CeMn0.65In1.35,134.0,True
CeMn1.5Cu0.5Ge2,235.0,True
CeMn1.5Fe0.5Ge2,176.0,True
CeMn2Ge2,320.0,True
CeMnCuSi2,120.0,True
CeMnSi₂,398.0,True
CeMn₂Ge₂,316.0,True
CeNi0.4Cu0.6,1.0,True
CeNi0.78Co0.22Sb3,4.6,True
CeNi0.78Sn2,2.3,True
CeNi0.84Sn2,3.0,True
CeNi0.8Cu0.2,1.0,True
CeNi0.8Pt0.2,8.6,True
CeNi0.9Pt0.1,8.8,True
CeNi4Mn,130.0,True
CeNiIn2,3.4,True
CeNiInH1.6,7.0,True
CeNiSb,5.5,True
CeNiSb2,6.0,True
CeNiSb3,6.0,True
CeNiSnH1.8,7.0,True
CeOPRu,15.0,True
CeP,50.0,True
CeP2Pd2,28.0,True
CePPd,5.2,True
CePd,6.5625,True
CePd0.2Ga3.8,3.7,True
CePd0.2Rh0.8,0.25,True
CePd0.6Ga3.4,2.3,True
CePd0.6Rh0.4,5.3,True
CePd1.5Al5.5,2.8,True
CePd2Al8,9.5,True
CePd2Ga3,6.7,True
CePd2P2,28.4,True
CePd3S4,6.15,True
CePdAs,6.2,True
CePdIn2,10.6,True
CePdP,5.2,True
CePdSb,17.0,True
CePdSn,17.0,True
CePt,5.9,True
CePt0.20Rh0.80,1.8,True
CePt0.30Rh0.70,1.8,True
CePt0.40Rh0.60,1.8,True
CePt0.50Rh0.50,3.1,True
CePt0.60Rh0.40,4.4,True
CePt2.4Al0.6,1.6,True
CePt3.03Si0.97,3.0,True
CePtAl,5.85,True
CePtAlH1.1,11.6,True
CePtIn,1.8,True
CePtSb,4.5,True
CeRh3B2,115.0,True
CeRhSn2,4.0,True
CeRu2(Ge0.75Si0.25)2,5.9,True
CeRu2(Ge0.7Si0.3)2,3.7,True
CeRu2(Ge0.875Si0.125)2,6.5,True
CeRu2(Si0.3Ge0.7)2,3.5,True
CeRu2Al2B,12.8,True
CeRu2Ga2B,16.3,True
CeRu2Ge2,7.95,True
CeRuGe5,7.0,True
CeRuPO,14.0,True
CeRu₂Ge₂,7.91,True
CeSb2,15.0,True
CeSb3V,4.6,True
CeSbSc,9.0,True
CeSc0.5Ti0.5Ge,7.0,True
CeSi1.2Ga0.8,12.5,True
CeSi1.3Ga0.7,10.5,True
CeSi1.7,9.95,True
CeSi1.81,9.5,True
CeSi2,9.0,True
CeSnZn,5.2,True
CeTl,21.0,True
CeVSb3,4.5,True
CeY2Ni9,92.0,True
CeY2Ni9H8,77.0,True
CeZn0.62Ga0.41,14.0,True
CeZn0.6Cu0.4,8.0,True
CeZn0.6Sb2,2.5,True
CeZn0.70Ga0.30,14.0,True
Ce_xTi6Sn5 (x=0.1),150.0,True
Ce₂Fe₁₄C,345.0,True
Ce₂Fe₁₇,210.0,True
Ce₂Fe₁₇Cᵧ,589.0,True
Ce₂Fe₁₇C₂,589.0,True
Ce₂Fe₁₇C₂.₅,608.0,True
Ce₂Fe₁₇C₂.₈,716.0,True
Ce₂Fe₁₇CₓNᵧ,721.0,True
Ce₂Fe₁₇N₂.₅,700.0,True
Ce₂Fe₁₇N₂.₈,713.0,True
Ce₂Fe₁₇N₃.₆,712.0,True
Ce₃S₄,7.2,True
Cf1,0.0,False
CfN,25.0,False
Cl1,0.0,False
Cl1Cr1Cu1S3,218.0,False
Cl1Cr5Cu5S19,370.0,False
Cl2CrH15N6O2,76.0,False
Cl2CrI2Rb2,56.9,False
Cl2Cu3H6MgO6,4.2,False
Cl3Fe1Rb1,109.0,False
Cl3Gd1,2.209,True
Cl3MnTl,108.0,False
Cl3Nd1,1.745,True
Cl3Tb,3.7,True
Cl4CrCs2,58.0,False
Cl4CrK2,65.0,False
Cl4CrRb2,52.4,False
Cl4Np1,6.7,False
Cl5GdK2,635.0,True
Cl5K2Tb,598.0,True
Cl6Ir1K2,3.05,False
ClCr2CuS3,221.9,False
ClCr2CuSe3,383.0,False
ClCu2H3O3,18.1,False
Cm1,0.0,False
Cm1N1,117.0,False
Cm1Sb1,162.0,False
CmAs,88.0,False
CmN,109.0,False
CmP,73.0,False
CmSb,162.0,False
Co,1384.0,False
Co (fcc),1388.0,False
Co(C7H4O5S)(H2O)2·H2O,5.1,False
Co(Cr0.4Fe1.6)O4,623.0,False
Co(N(CN)2)2,9.0,False
Co(NCNH)2,10.0,False
Co(S0.89Se0.11)2,20.0,False
Co(S0.92Se0.08)2,64.0,False
Co(cryst.),1400.0,False
Co-14Al,873.15,False
Co-30.2Ni-9.8Al-4.6Mo-1.9Ta-2.0Ti-2.0Cr,786.15,False
Co-30.4Ni-9.7Al-4.7Mo-2.1Ta,991.15,False
Co-30.5Ni-9.7Al-4.8Mo-2.1Ta-1.9Ti,986.15,False
Co-Sn,1322.15,False
Co-doped CeO2,400.0,True
Co-doped SnO2,600.0,False
Co-doped SnS2,131.0,False
Co-doped TiO2,700.0,False
Co-doped ZnO,273.0,False
Co-doped ZnS,300.0,False
Co-doped ZnTe,273.0,False
Co-doped rutile TiO2,400.0,False
Co-g-C3N4,35.5,False
Co/Cu,520.0,False
Co/Cu/Ni/Cu(001),190.0,False
Co/Ni/Cu(100),880.0,False
Co/Ni/Pt(111),540.0,False
Co/Pt,470.0,False
Co/Pt multilayer,600.0,False
Co0.04W0.96Se2,300.0,False
Co0.04Zn0.96O,750.0,False
Co0.075Fe2Ni0.925O4,871.0,False
Co0.08Bi1.92Se3,30.0,False
Co0.12Mn0.03Ge0.85,270.0,False
Co0.198Fe2.802O4,660.0,False
Co0.1Cu0.9MnSb,300.0,False
Co0.1Fe2.9O4,857.0,False
Co0.1Mn2.9O4,53.0,False
Co0.1Zn0.9O,300.0,False
Co0.25Fe0.75Pt,850.0,False
Co0.25Ni0.25Zn0.5Fe2O4,517.15,False
Co0.25Zn0.75Fe2O4,337.0,False
Co0.2Cu0.8MnSb,350.7,False
Co0.2Fe0.8Si,28.0,False
Co0.2Fe1.8U,129.0,False
Co0.2GeRh0.8U,13.7,False
Co0.2Ni0.8Fe2O4,848.15,False
Co0.2Ti0.8O2,300.0,False
Co0.2Zn0.8Fe1.95Dy0.05O4,185.5,True
Co0.2Zn0.8Fe1.95Er0.05O4,185.57,True
Co0.2Zn0.8Fe1.95Ho0.05O4,206.5,True
Co0.2Zn0.8Fe2O4,325.0,False
Co0.2Zn0.8Y0.15Fe1.85O4,333.0,True
Co0.30Zn0.70Fe2O4,370.0,False
Co0.34Ni0.66Pt3,313.15,False
Co0.35Zn0.65Fe2O4,361.5,False
Co0.37Zn0.63Fe2O4,319.15,False
Co0.38Fe2.62O4,793.0,False
Co0.3Cu0.7MnSb,391.3,False
Co0.3Fe2.7O4,849.0,False
Co0.3Mn2.7O4,53.0,False
Co0.3Zn0.7Fe2O4,275.0,False
Co0.40Zn0.60Fe2O4,453.0,False
Co0.416Fe2.584O4,639.0,False
Co0.45Zn0.55Fe2O4,442.0,False
Co0.4Ag0.1Zn0.5Fe2O4,388.15,False
Co0.4Fe1.6U,87.0,False
Co0.4Ni0.6Fe2O4,839.15,False
Co0.4Zn0.6Fe2O4,365.0,False
Co0.4Zn0.6Y0.15Fe1.85O4,373.0,True
Co0.50Ni0.50Fe2O4,858.0,False
Co0.50Ni0.50La0.05Fe1.95O4,843.0,True
Co0.50Ni0.50La0.10Fe1.90O4,816.0,True
Co0.50Ni0.50La0.15Fe1.85O4,795.0,True
Co0.50Ni0.50La0.20Fe1.80O4,762.0,True
Co0.50Zn0.50Fe2O4,497.0,False
Co0.59Fe2.41O4,793.0,False
Co0.5Cu0.5Al0.0Fe2.0O4,598.0,False
Co0.5Cu0.5Al0.2Fe1.8O4,583.0,False
Co0.5Cu0.5Al0.4Fe1.6O4,548.0,False
Co0.5Cu0.5Al0.6Fe1.4O4,538.0,False
Co0.5Cu0.5Al0.8Fe1.2O4,513.0,False
Co0.5Cu0.5Al1.0Fe1.0O4,508.0,False
Co0.5Cu0.5MnSb,425.0,False
Co0.5Cu0.5Rh2S4,100.0,False
Co0.5Fe0.5MnSi,296.0,False
Co0.5Fe0.5Pt,850.0,False
Co0.5Mn2.5O4,62.0,False
Co0.5Pd0.5,93.5,False
Co0.5Sb2U,65.0,False
Co0.5Zn0.5Fe2O4,420.0,False
Co0.61Zn0.39Fe2O4,338.15,False
Co0.62Zn0.38Fe2O4,328.15,False
Co0.63Zn0.37Fe2O4,319.15,False
Co0.65Mn0.35,140.0,False
Co0.65Zn0.35Fe2O4,858.0,False
Co0.66Fe10.84LaNi0.3Si1.2,294.0,True
Co0.66Fe10.94LaNi0.2Si1.2,285.0,True
Co0.66Fe11.04LaNi0.1Si1.2,272.0,True
Co0.6Cu0.4MnSb,455.5,False
Co0.6Fe0.4MnSi,284.0,False
Co0.6Fe1.4U,24.0,False
Co0.6Fe2.4SiTi2,160.0,False
Co0.6GeRh0.4U,19.7,False
Co0.6Mg0.4Cr2O4,45.0,False
Co0.6Mn0.4Fe2O4,773.0,False
Co0.6Mn0.4Gd0.033Fe1.967O4,770.0,True
Co0.6Mn0.4Gd0.066Fe1.934O4,779.0,True
Co0.6Mn0.4Gd0.10Fe1.90O4,778.0,True
Co0.6Ni0.4Fe2O4,832.15,False
Co0.6Zn0.4Fe2O4,554.0,False
Co0.72Fe0.28,1173.15,False
Co0.75Cu0.25Fe2O4,588.15,False
Co0.75Fe0.25Pt,850.0,False
Co0.75Fe0.25S2,140.7,False
Co0.75Fe2.25Y,615.0,True
Co0.75Ni0.25Pt3,521.15,False
Co0.76Fe1.24P,459.0,False
Co0.772V0.228,708.0,False
Co0.77GeRu0.23U,4.68,False
Co0.784V0.216,850.0,False
Co0.78V0.22,711.0,False
Co0.7Cu0.3MnSb,457.0,False
Co0.7Cu0.6Mn1.7O4,115.0,False
Co0.7Fe0.3MnSi,307.0,False
Co0.7Fe2Ni0.3O4,831.0,False
Co0.7Fe2O4Zn0.3,591.0,False
Co0.7GeRh0.3U,18.6,False
Co0.7Zn0.3Fe1.7La0.3O4,616.0,True
Co0.7Zn0.3Fe2O4,643.0,False
Co0.80Mg0.20Fe2O4,719.15,False
Co0.82Fe2.18O4,793.0,False
Co0.844V0.156,850.0,False
Co0.84Mg0.16Fe2O4,723.15,False
Co0.85Fe0.15GeU,6.4,False
Co0.85Fe0.15MnSi,347.0,False
Co0.85Se,124.0,False
Co0.875Fe0.125GeU,7.02,False
Co0.88GeRu0.12U,7.46,False
Co0.88Mg0.12Fe2O4,728.15,False
Co0.8Cu0.2Cr2O4,89.0,False
Co0.8Cu0.2MnSb,460.5,False
Co0.8Fe0.2MnSi,327.0,False
Co0.8Fe1.2P,453.0,False
Co0.8Fe2.2O4,803.0,False
Co0.8GeRh0.2U,15.0,False
Co0.8Mg0.2Cr2O4,65.0,False
Co0.8Mn0.2Fe2O4,400.0,False
Co0.8Mn1.2P,445.0,False
Co0.8Ni0.2Fe1.9Mn0.1O4,773.0,False
Co0.8Ni0.2Fe2O4,822.15,False
Co0.8Pd0.2,1251.0,False
Co0.8Zn0.2Fe2O4,678.0,False
Co0.90Dy0.10Fe2O4,513.15,True
Co0.925Fe0.075GeU,8.55,False
Co0.92Mg0.08Fe2O4,733.15,False
Co0.93Al1.07O4,6.1,False
Co0.95Dy0.05Fe2O4,689.65,True
Co0.95Fe0.05GeU,8.35,False
Co0.96Mg0.04Fe2O4,741.15,False
Co0.975Fe0.025GeU,7.73,False
Co0.97Dy0.03Fe2O4,699.65,True
Co0.97Fe2Ni0.03O4,786.0,False
Co0.97GeRu0.03U,6.5,False
Co0.99Dy0.01Fe2O4,695.65,True
Co0.9Cu0.1MnSb,472.6,False
Co0.9Cu0.6Mn1.5O4,120.0,False
Co0.9Eu0.1Fe2O4,656.15,True
Co0.9Fe0.1GeU,6.9,False
Co0.9Fe0.1MnSi,361.0,False
Co0.9Fe4.4Ga6.7Pr,240.0,True
Co0.9Gd0.1Fe2O4,689.15,True
Co0.9GeRh0.1U,7.0,False
Co0.9GeRu0.1U,8.62,False
Co0.9Nd0.1Fe2O4,609.15,True
Co0.9Ni0.1Cr2O4,96.0,False
Co0.9Zn0.1Fe1.9La0.1O4,757.0,True
Co0.9Zn0.1Fe2O4,698.0,False
Co0Fe3O4,665.0,False
Co1.1Fe1.8O4Ti0.1,755.0,False
Co1.20Al0.80O4,6.45,False
Co1.21O4V1.79,165.0,False
Co1.25CrAl,213.0,False
Co1.28Ni1.17Al,269.0,False
Co1.2Cr1.8Al,134.0,False
Co1.2Fe0.8P,407.0,False
Co1.2Fe1.8Si,1052.0,False
Co1.2Ni0.3Mn1.5O4,200.0,False
Co1.2Ti0.2Fe1.6O4,745.15,False
Co1.2Zr0.2Fe1.6O4,718.15,False
Co1.34Al0.66O4,7.45,False
Co1.36Fe12.24Si3.4U2,554.0,False
Co1.4Cr1.6Al,240.0,False
Co1.4Fe0.6P,286.0,False
Co1.4Fe1.6Si,1059.0,False
Co1.4Mn0.6P,386.0,False
Co1.59ZrSn,192.0,False
Co1.5CrAl,320.0,False
Co1.5Fe1.5Si,1069.0,False
Co1.5Fe1.5Y,630.0,True
Co1.5Fe13.5Ga2Y2,594.0,True
Co1.5FeO4Ti0.5,450.0,False
Co1.5Mn1.5O4,160.0,False
Co1.6Cr1.4Al,302.0,False
Co1.6Fe0.4P,140.0,False
Co1.6Fe1.4Si,1058.0,False
Co1.6Mn0.4P,209.0,False
Co1.75CrAl,332.0,False
Co1.7Fe15.3N2.9Sm2,798.0,True
Co1.7Fe15.3Sm2,568.0,True
Co1.86Sc1.14Sn,40.0,True
Co1.89Sc1.11Sn,40.0,True
Co1.8Cr1.2Al,324.0,False
Co1.8Fe0.4O4Ti0.8,200.0,False
Co1.8Mn1.2O4,198.0,False
Co1.9K0.3Se2,74.0,False
Co10.01SmTi1.99,607.0,True
Co10.14SmTi1.86,656.0,True
Co10.26SmTi1.74,699.0,True
Co10.2Fe6.8Pr2,1042.5,True
Co10.39SmTi1.61,748.0,True
Co10.51SmTi1.49,792.0,True
Co10.5PrSi2.5,599.0,True
Co10.5Ti1.5Y,863.0,True
Co10.75Ti1.25Y,918.0,True
Co10.88Fe2.72Si3.4U2,450.0,False
Co100H67La20,300.0,True
Co10Dy1Nd4,100.0,True
Co10Dy1Pr4,69.0,True
Co10Dy2Nd3,105.0,True
Co10Dy2Pr3,78.0,True
Co10Dy3Nd2,115.0,True
Co10Dy3Pr2,95.0,True
Co10Dy4Nd1,125.0,True
Co10Dy4Pr1,115.0,True
Co10DyMo2,530.0,True
Co10DyV2,442.0,True
Co10Er2Ga7,128.0,True
Co10ErMo0.5Si1.5,681.0,True
Co10ErMo0.5V1.5,498.0,True
Co10ErMo1.5Si0.5,545.0,True
Co10ErMo1.5V0.5,440.0,True
Co10ErMo2,481.0,True
Co10ErMoSi,545.0,True
Co10ErMoV,440.0,True
Co10ErSi2,719.0,True
Co10ErV2,433.5,True
Co10Fe5Ga2Nd2,920.0,True
Co10Fe6La2Mo,626.0,True
Co10Ga7Ho2,70.0,True
Co10Ga7Pr2,50.0,True
Co10Ga7Sm2,40.0,True
Co10Ga7Tb,95.0,True
Co10Ga7Tb2,129.0,True
Co10Ga7Y2,136.0,True
Co10Gd1Y4,60.0,True
Co10Gd2Y3,205.0,True
Co10Gd4Y1,350.0,True
Co10GdMo2,595.0,True
Co10GdV2,478.0,True
Co10H16Tb5,50.0,True
Co10H27U10,63.0,False
Co10H5Sm2,300.0,True
Co10HoMo2,570.0,True
Co10HoV2,431.0,True
Co10LaSi3,587.5,True
Co10Mn7Nd2,168.0,True
Co10Mn7Pr2,189.0,True
Co10Mn7Sm2,330.0,True
Co10Mn7Tb2,565.0,True
Co10Mo0.5Si1.5Y,709.0,True
Co10Mo0.5V1.5Y,433.0,True
Co10Mo1.5Si0.5Y,569.0,True
Co10Mo1.5V0.5Y,444.0,True
Co10Mo2Nd,520.0,True
Co10Mo2Pr,514.5,True
Co10Mo2Sm,625.0,True
Co10Mo2Y,464.0,True
Co10MoSiY,689.0,True
Co10MoVY,422.0,True
Co10NdSi3,604.0,True
Co10PrSi3,596.5,True
Co10Si2U,510.0,False
Co10Si2Y,719.0,True
Co10Tb1Y4,38.0,True
Co10Tb21Y9,61.0,True
Co10Tb2Y3,98.0,True
Co10Tb3Y2,154.0,True
Co10Tb4Y1,197.0,True
Co10TbV2,475.0,True
Co10Ti2Y,663.0,True
Co10V2Y,611.0,True
Co11.15Ti0.85Y,1053.0,True
Co11.55Fe4.95Ga0.5Pr2,1023.0,True
Co11.9Fe5.1N2.2Sm2,891.0,True
Co11.9Fe5.1Pr2,1073.0,True
Co11.9Fe5.1Sm2,1128.0,True
Co119Fe1881,1105.0,False
Co11Dy2Ga6,313.0,True
Co11DyTi,1030.0,True
Co11Er2Ga6,251.0,True
Co11Er2Mn6,383.0,True
Co11ErTi,1060.0,True
Co11Fe11Ti2Y2,945.0,True
Co11Fe39Ti50,8.4,False
Co11Fe44Ti5Y5,736.0,True
Co11Ga6Pr2,180.0,True
Co11Ga6Sm2,189.5,True
Co11Ga6Tb2,331.0,True
Co11Ga6Y2,310.0,True
Co11GdTi,1055.0,True
Co11Ho2Ru6,298.0,True
Co11HoTi,1045.0,True
Co11LaSi2,880.0,True
Co11LaTi,980.0,True
Co11Mn6Nd2,298.0,True
Co11Mn6Pr2,363.0,True
Co11Mn6Sm2,359.0,True
Co11Mn6Tb2,578.0,True
Co11Mn6Y2,358.0,True
Co11Mn6Yb2,345.0,True
Co11NdTi,1020.0,True
Co11Pd89,347.0,False
Co11PrSi2,903.0,True
Co11PrTi,1040.0,True
Co11Ru6Y2,298.0,True
Co11SmTi,1040.0,True
Co11TbTi,1070.0,True
Co11TiY,1020.0,True
Co11U2,389.15,False
Co11Zr2,778.0,False
Co12.24Fe1.36Si3.4U2,393.0,False
Co12.75Mn4.25Pr2,773.0,True
Co12.92Fe0.68Si3.4U2,311.0,False
Co126Fe99Nd25Si50,521.0,True
Co12Dy2Ga5,423.0,True
Co12Dy2P7,154.0,True
Co12Er2Ga5,396.0,True
Co12Er2P7,146.0,True
Co12Eu2P7,151.0,True
Co12Fe3Ga2Nd2,920.0,True
Co12Fe3Ga2Y2,878.0,True
Co12Fe4GaPr2,983.0,True
Co12Fe4La2Mo,648.0,True
Co12Ga5Gd2,393.0,True
Co12Ga5Ho2,390.0,True
Co12Ga5Pr2,360.0,True
Co12Ga5Sm2,357.5,True
Co12Ga5Tb,388.0,True
Co12Ga5Tb2,429.0,True
Co12Ga5Y2,455.0,True
Co12Gd2P7,150.5,True
Co12Hf2P7,133.0,False
Co12Ho2P7,152.0,True
Co12Ho2Ru5,433.0,True
Co12LaSi,1050.0,True
Co12Lu2P7,150.0,True
Co12Mn5Nd2,558.0,True
Co12Mn5Pr2,583.0,True
Co12Mn5Sm2,475.0,True
Co12Mn5Y2,483.0,True
Co12Nb2P7,50.0,False
Co12Nd2P7,140.0,True
Co12O19Sr,80.0,False
Co12P7Pr2,136.0,True
Co12P7Sm2,149.0,True
Co12P7Tb2,150.0,True
Co12P7Ti2,67.0,False
Co12P7Tm2,147.0,True
Co12P7Y2,156.0,True
Co12P7Yb2,134.0,True
Co12P7Zr2,149.0,False
Co12Ru5Y2,391.5,True
Co13.2Fe3.3Ga0.5Pr2,1073.0,True
Co13.3La2Mn3.7,660.0,True
Co13.6Fe3.4Pr2,1118.0,True
Co13.6Lu2Si3.4,512.0,True
Co13.6Mn3.4Pr2,881.0,True
Co13.6Si3.4U2,207.5,False
Co13.7La2Mn3.3,715.0,True
Co13Dy2Ga4,618.0,True
Co13Er2Fe2Mn2,998.0,True
Co13Er2Fe3Mn,1090.0,True
Co13Er2Fe4,1190.0,True
Co13Er2Ga4,602.0,True
Co13Er2Mn4,678.0,True
Co13Fe2Mn2Tm2,979.0,True
Co13Fe2Mn2Yb2,1013.0,True
Co13Fe3La2Mo,644.0,True
Co13Fe3MnTm2,1105.0,True
Co13Fe3MnYb2,1134.0,True
Co13Fe4Nd0.5Sm1.5,1143.0,True
Co13Fe4Nd0.8Sm1.2,1137.0,True
Co13Fe4Nd1.2Sm0.8,1134.0,True
Co13Fe4Nd1.4Sm0.6,1132.0,True
Co13Fe4Nd1.6Sm0.4,1126.0,True
Co13Fe4Nd1.8Sm0.2,1126.0,True
Co13Fe4Nd2,1113.0,True
Co13Fe4NdSm,1137.0,True
Co13Fe4Sm2,1145.0,True
Co13Fe4Tm2,1108.0,True
Co13Fe4Yb2,1180.0,True
Co13Ga4Gd2,588.0,True
Co13Ga4La0.25Y1.75,557.0,True
Co13Ga4La0.5Y1.5,548.0,True
Co13Ga4La0.75Y1.25,544.0,True
Co13Ga4Pr2,550.0,True
Co13Ga4Sm2,545.0,True
Co13Ga4Tb2,647.0,True
Co13Ga4Y2,616.0,True
Co13Ho2Mn4,789.0,True
Co13Ho2Ru4,593.0,True
Co13InLa6,490.0,True
Co13La,1293.5,True
Co13La2Mn4,593.0,True
Co13La6Pb,140.0,True
Co13La6Sb,490.0,True
Co13La6Sn,190.0,True
Co13La6Tl,340.0,True
Co13Mn4Nd2,709.0,True
Co13Mn4Pr2,663.0,True
Co13Mn4Sm2,571.0,True
Co13Mn4Tb2,916.0,True
Co13Mn4Y2,663.0,True
Co13Mn4Yb2,708.0,True
Co13Ru4Y2,520.0,True
Co14.45Mn2.55Pr2,990.0,True
Co14.4Cr5Fe9.6Y3,608.0,True
Co14.5La2Mn2.5,848.0,True
Co14.66Cr2.34Gd2,757.0,True
Co14.66Cr2.34Sm2,722.0,True
Co14.66Cr2.34Y2,708.0,True
Co14.6Pr2Si2.4,723.0,True
Co14.85Fe1.65Ga0.5Pr2,1084.0,True
Co14.8Pr2Si2.2,750.0,True
Co14Cr3Gd2,581.0,True
Co14Cr3Sm2,561.0,True
Co14Cr3Y2,525.0,True
Co14Dy2Ga3,763.0,True
Co14Er2Ga3,793.0,True
Co14Fe2La2Mo,639.0,True
Co14Ga3Gd2,770.0,True
Co14Ga3Ho2,750.0,True
Co14Ga3Pr2,730.0,True
Co14Ga3Sm2,720.5,True
Co14Ga3Tb,755.0,True
Co14Ga3Tb2,780.0,True
Co14Ga3Y2,789.0,True
Co14Ge3U2,315.0,False
Co14H17Nd4,35.0,True
Co14Ho2Mn3,884.0,True
Co14Ho2Ru3,763.0,True
Co14La2Mn3,757.0,True
Co14Lu2Si3,580.0,True
Co14Mn3Nd2,795.0,True
Co14Mn3Pr2,883.0,True
Co14Mn3Sm2,809.0,True
Co14Mn3Tb2,1029.0,True
Co14Mn3Y2,838.0,True
Co14Pr2Si3,665.0,True
Co14Ru3Y2,761.5,True
Co14Si3Y2,591.0,True
Co15.24Cr1.76Gd2,905.0,True
Co15.24Cr1.76Sm2,847.0,True
Co15.24Cr1.76Y2,855.0,True
Co15.3Cr1.7Pr2,877.0,True
Co15.3Fe1.7Pr2,1143.0,True
Co15.3Mn1.7Pr2,1034.0,True
Co15.3Pr2Si1.7,840.0,True
Co15.5La2Mo1.5,594.0,True
Co15.5Pr2Si1.5,896.0,True
Co15.6La2Mn1.4,991.0,True
Co15.7Ge1.3U2,735.0,False
Co15.83Cr1.17Gd2,1001.0,True
Co15.83Cr1.17Sm2,948.0,True
Co15.83Cr1.17Y2,990.0,True
Co15.8La2Mo1.2,863.0,True
Co15.8La2Ti1.2,872.0,True
Co15.8La2V1.2,827.0,True
Co15Dy2Ga2,923.0,True
Co15Er2Ga2,932.0,True
Co15Er2Mn2,982.0,True
Co15FeLa2Mo,638.0,True
Co15Ga2Gd2,935.0,True
Co15Ga2Nd2,950.0,True
Co15Ga2Pr2,888.5,True
Co15Ga2Sm2,928.0,True
Co15Ga2Tb2,946.0,True
Co15Ga2Y2,893.0,True
Co15Gd5H23,28.0,True
Co15Ge2U2,650.0,False
Co15H21Ho5,15.0,True
Co15Ho2Mn2,998.0,True
Co15Ho2Ru2,933.0,True
Co15La2Mn2,910.0,True
Co15La2Mo2,587.0,True
Co15Lu2Si2,852.0,True
Co15Mn2Nd2,987.0,True
Co15Mn2Pr2,993.0,True
Co15Mn2Sm2,962.0,True
Co15Mn2Tb2,1047.0,True
Co15Mn2Yb2,1063.0,True
Co15Pr2Si2,770.0,True
Co15Ru2Y2,904.0,True
Co15Si2U2,590.0,False
Co15Si2Y2,831.0,True
Co16.15Cr0.85Pr2,1023.0,True
Co16.15Mn0.85Pr2,1135.0,True
Co16.2La2Mo0.8,948.0,True
Co16.2La2Ti0.8,972.0,True
Co16.2La2V0.8,926.0,True
Co16.2Sm2Zr0.8,1119.0,True
Co16.4La2Mo0.6,987.0,True
Co16.4La2Nb0.6,973.0,True
Co16.4La2Ta0.6,1020.0,True
Co16.4Sm2Zr0.6,1144.0,True
Co16.5Ga0.5Pr2,1083.0,True
Co16.5La2Mo0.5,738.0,True
Co16.5La2Nb0.5,1001.0,True
Co16.5La2Ta0.5,1032.0,True
Co16.5Pr2Si0.5,1083.0,True
Co16.6La2Nb0.4,1025.0,True
Co16.6Sm2Zr0.4,1163.0,True
Co16.8Sm2Zr0.2,1181.0,True
Co16CrY2,1005.0,True
Co16CuY2,1123.0,True
Co16Dy2Ga,1058.0,True
Co16Er2Ga,1069.0,True
Co16GaGd2,1055.0,True
Co16GaHo2,1070.0,True
Co16GaPr2,1060.0,True
Co16GaSm2,1082.0,True
Co16GaTb,900.0,True
Co16GaTb2,1083.0,True
Co16GaY2,1065.0,True
Co16Ho2Mn,1106.0,True
Co16La0.4Nd1.6Ti,942.0,True
Co16La0.4Sm1.6Ti,952.0,True
Co16La0.8Nd1.2Ti,940.0,True
Co16La0.8Sm1.2Ti,938.0,True
Co16La1.2Nd0.8Ti,930.0,True
Co16La1.2Sm0.8Ti,932.0,True
Co16La1.6Nd0.4Ti,926.0,True
Co16La1.6Sm0.4Ti,922.0,True
Co16La2Mn,1010.0,True
Co16La2Mo,757.5,True
Co16La2Ti,914.0,True
Co16La2V,880.0,True
Co16Lu2Si,1035.0,True
Co16MnNd2,1081.0,True
Co16MnPr2,1113.0,True
Co16MnSm2,1085.0,True
Co16MnTb2,1164.0,True
Co16MoY2,995.0,True
Co16Nd2Ti,955.0,True
Co16Pr2Si,986.0,True
Co16RuY2,1050.0,True
Co16SiY2,1019.0,True
Co16Sm2Ti,959.0,True
Co16Sm2Zr,1097.0,True
Co16TiY2,1067.0,True
Co16VY2,1092.0,True
Co17Dy2,1165.0,True
Co17Er0.4Pr1.6,1140.0,True
Co17Er0.8Pr1.2,1160.0,True
Co17Er1.2Pr0.8,1173.0,True
Co17Er1.6Pr0.4,1183.0,True
Co17Er2,1185.5,True
Co17Gd2,1210.0,True
Co17Ho2,1175.0,True
Co17Lu2,1194.0,True
Co17N2.7Sm2,811.0,True
Co17Nd2,1156.0,True
Co17Pr0.4Yb1.6,1184.0,True
Co17Pr0.8Yb1.2,1179.0,True
Co17Pr1.2Yb0.8,1177.0,True
Co17Pr1.6Yb0.4,1169.0,True
Co17Pr2,1170.5,True
Co17Sm2,1192.0,True
Co17Tb2,1185.0,True
Co17Th2,1035.0,False
Co17Tm2,1181.0,True
Co17Y2,1184.0,True
Co17Yb2,1182.0,True
Co18.8Cr5.5Fe4.7Y3,567.0,True
Co187Fe1813,1124.0,False
Co18Ti7,42.0,False
Co19Cr1S40,170.0,False
Co19La5,616.0,True
Co19Nd5,714.0,True
Co19Pr5,690.0,True
Co19Sm5,783.0,True
Co19Y5,721.0,True
Co1Cr4Cu1S8,235.0,False
Co1Dy1Fe10Ti1,636.0,True
Co1F12Ni3Rb4,115.0,False
Co1Fe1,1253.0,False
Co1Fe19,1093.0,False
Co1Fe1Ge1,370.0,False
Co1Fe1Ti2,57.0,False
Co1Fe7Sm1Ti1,711.15,True
Co1Fe9,1143.0,False
Co1Gd1Si1,250.0,True
Co1Gd2Mn1O6,108.5,True
Co1Ge2Mn2Ni1,47.1,False
Co1Ge5Mn5Ni4,80.0,False
Co1H18U6,185.0,False
