Repository: MaMMoS-project/ML-models

# ML-models
Collection of various ML models developed for the MaMMoS project

Models are organized in different folders of this repository:


- ./beyond-stoner-wolfarth:

   ML models to replace single-grain micromagnetics simulations by ML predictions for:

   -- ./beyond-stoner-wolfarth/single-grain-easy-axis-model:
      where the H and K1 vector are aligned along the z-axis of the simulation cube
      This model predicts Mr, Hc, and BHmax from a, k1, and Ms
      Current model version: v1.0

   -- ./inverse-beyond-stoner-wolfarth/single-grain-easy-axis-model:
      where the H and K1 vector are aligned along the z-axis of the simulation cube

File: compound-to-tc/preprocessed_data/Experimental_Tc.csv (part 3 of 12)
composition,Tc_exp,contains_re
Co1La2Mn1O6,265.0,True
Co1Li2Mn3O8,50.0,False
Co1Lu3,2.0,True
Co1ML/Ni5ML/Cu(100),438.0,False
Co1Ni4Pr1,40.0,True
Co1O6Pb2W1,67.0,False
Co1Sm3,78.0,True
Co1Y3,2.0,True
Co2(OH)3Cl,10.5,False
Co2.25Fe0.75Y,589.0,True
Co2.2Mn0.8O4,188.0,False
Co2.3Mo3NaO12,27.0,False
Co2.46Fe0.54O4,155.0,False
Co2.4Fe0.6Y,568.0,True
Co2.4Fe2.4Ga7.2Pr,160.0,True
Co2.50Sb0.50O4,60.0,False
Co2.51Gd2Si0.49,287.0,True
Co2.52Gd2.05Si0.48,284.0,True
Co2.54Gd2Si0.46,288.0,True
Co2.55Fe0.45Y,533.0,True
Co2.55Gd2Si0.45,327.0,True
Co2.55Si0.4Sm2.05,267.0,True
Co2.56Gd2Si0.44,303.0,True
Co2.57Gd2Si0.43,315.0,True
Co2.5DyFe1.5Ga,673.0,True
Co2.5Fe0.5S2Sn2,101.0,False
Co2.5Gd2Si0.5,280.0,True
Co2.61Fe0.39S2Sn2,121.0,False
Co2.61Gd2Si0.39,327.0,True
Co2.68Fe0.32S2Sn2,136.0,False
Co2.71Gd2Si0.29,338.0,True
Co2.72Fe10.88Si3.4U2,562.0,False
Co2.799Fe0.201Y,429.0,True
Co2.7Fe0.3Y,478.0,True
Co2.7Nd2Si0.3,159.0,True
Co2.86Fe0.14S2Sn2,156.0,False
Co2.898Fe0.102Y,390.0,True
Co2.8Pr2Si0.2,64.0,True
Co20Dy10H33,40.0,True
Co20Ho1Tb9,210.0,True
Co20Ho3Tb7,185.0,True
Co20Ho7Tb3,129.0,True
Co20Ho9Tb1,85.0,True
Co20Tb3Y7,67.0,True
Co20Tb7Y3,176.0,True
Co20Tb9Y1,217.0,True
Co22.5Cr6.5Gd3,412.0,True
Co22Cr7Gd3,359.0,True
Co22Cr7Y3,220.0,True
Co23.1Fe50.5Ta11.1B6.7O8.6,600.0,False
Co23.67Fe7.14Ni43.08B13.85Si12.26,360.65,False
Co23Hf6,499.0,False
Co23Zr6,453.0,False
Co25Cu75,673.15,False
Co25Gd5H14,480.0,True
Co25H14Nd5,300.0,True
Co25H18Pr5,300.0,True
Co26Fe26Ta35B13,23.0,False
Co28Fe28Ni19Si13B12,627.0,False
Co28Fe28Ta30B14,69.0,False
Co2As0.15P0.85,70.0,False
Co2As0.6P0.4,120.0,False
Co2As0.94P0.06,70.0,False
Co2B,433.0,False
Co2C,465.0,False
Co2Cl(OH)3,10.0,False
Co2Cr(Ga0.5Si0.5),600.0,False
Co2Cr0.02Fe0.98Si,990.0,False
Co2Cr0.32Fe0.72Al0.97,850.0,False
Co2Cr0.5Fe0.5Al,910.0,False
Co2Cr0.63Fe0.41Al0.96,840.0,False
Co2Cr0.6Fe0.4Al,690.0,False
Co2Cr0.82Fe0.20Al0.96,588.0,False
Co2Cr1.03Al0.97,333.0,False
Co2CrAl,334.0,False
Co2CrGa,495.0,False
Co2Cu3Gd,523.0,True
Co2Dy,139.0,True
Co2Dy2I,64.0,True
Co2DyFe8Mo2,490.0,True
Co2DyFeGa2,385.0,True
Co2Er,38.0,True
Co2ErFe8Mo2,450.0,True
Co2ErFeGa2,320.0,True
Co2EuP2,67.0,True
Co2Fe(Ga0.25Si0.75),1019.0,False
Co2Fe(Ga0.5Ge0.5),1080.0,False
Co2Fe(Ga0.5Si0.5),1059.0,False
Co2Fe(Ga0.75Si0.25),1075.0,False
Co2Fe0.2GeTi0.8,447.0,False
Co2Fe0.4GeTi0.6,640.0,False
Co2Fe0.5GaMn0.5,990.0,False
Co2Fe0.625V0.375Ge,790.0,False
Co2Fe0.6GeTi0.4,720.0,False
Co2Fe0.75V0.25Ge,820.0,False
Co2Fe0.8GeTi0.2,840.0,False
Co2Fe1.03Al0.99,850.0,False
Co2Fe13Ga2Nd2,650.0,True
Co2Fe14Mo1Sm2Ti1,639.15,True
Co2Fe1O4,450.0,False
Co2Fe3,1200.0,False
Co2Fe6Sm1Ti1,803.15,True
Co2Fe8HoMo2,480.0,True
Co2Fe8Mo2Pr,530.0,True
Co2Fe8Mo2Sm1,490.0,True
Co2Fe8Mo2Y,470.0,True
Co2Fe8Si2Sm1,714.0,True
Co2Fe8Si2Y,670.0,True
Co2Fe8V2Y,623.0,True
Co2Fe8Zr5,502.0,False
Co2FeAl,1183.0,False
Co2FeGa,1086.5,False
Co2FeGa0.5Ge0.5,1080.0,False
Co2FeGa0.5Si0.5,1097.0,False
Co2FeGa2Gd,480.0,True
Co2FeGa2Nd,570.0,True
Co2FeGa2Pr,470.0,True
Co2FeGa2Tb,490.0,True
Co2FeGa2Y,340.0,True
Co2FeGe,1036.5,False
Co2FeGe0.25Si0.75,990.0,False
Co2FeIn,900.0,False
Co2FeO4,613.0,False
Co2FeSi,1026.5,False
Co2FeSi0.5Al0.5,1104.5,False
Co2FeSi0.5Ga0.5,1043.0,False
Co2FeSi0.5Ge0.5,963.0,False
Co2FeSi0.5In0.5,1080.0,False
Co2FeSi0.5Sn0.5,1046.0,False
Co2FeSn,1000.0,False
Co2Ga0.25Ge0.75Mn,895.0,False
Co2Ga0.5MnSn0.5,770.0,False
Co2GaHf,186.0,False
Co2GaMn,694.0,False
Co2GaTi,130.0,False
Co2GaV,352.0,False
Co2Gd,404.5,True
Co2Gd1H4,90.0,True
Co2Gd2I,134.0,True
Co2Ge,26.2,False
Co2Ge3La5,3.8,True
Co2Ge5Mn5Ni3,80.0,False
Co2Ge7U3,40.0,False
Co2GeMn,905.0,False
Co2GeTi,383.0,False
Co2HfSn,394.0,False
Co2Ho,78.0,True
Co2Ho2I,36.0,True
Co2ILa2,14.0,True
Co2INd2,59.0,True
Co2IPr2,35.0,True
Co2ITb2,96.0,True
Co2K0.55Se2Tl0.45,80.0,False
Co2K0.5Se2Tl0.5,80.0,False
Co2K0.6Se2Tl0.4,79.0,False
Co2K0.8Se2Tl0.2,78.0,False
Co2KSe2,78.0,False
Co2La,130.0,True
Co2La1O6Sr1,228.5,True
Co2LaP2,132.0,True
Co2Lu1,2.0,True
Co2Mg,321.0,False
Co2Mn0.95Bi0.05O4,160.0,False
Co2Mn0.9Bi0.1O4,158.0,False
Co2MnGa,694.0,False
Co2MnGa0.5Sn0.5,770.0,False
Co2MnGe,883.0,False
Co2MnO4,170.0,False
Co2MnSb0.8Sn0.2,645.0,False
Co2MnSi,990.5,False
Co2MnSn,823.0,False
Co2MnSn0.75Ti0.25,480.0,False
Co2MnTi,938.0,False
Co2NbGa,351.0,False
Co2NbSn,116.0,False
Co2Nd,102.65,True
Co2Ni1O4,500.0,False
Co2Ni3Pr1,360.0,True
Co2Ni3Tb,305.0,True
Co2Ni3Y1,240.0,True
Co2O4Sn,41.0,False
Co2O4Ti,47.8,False
Co2O4V,159.0,False
Co2Pr,46.0,True
Co2RuSi,491.0,False
Co2S2Tl,150.0,False
Co2ScSn,238.0,True
Co2SiO4,50.0,False
Co2SiTi,380.0,False
Co2Sm,228.35,True
Co2SnTi,359.5,False
Co2SnV,95.0,False
Co2SnZr,448.0,False
Co2Tb,237.5,True
Co2Te3,50.0,False
Co2TeO3Cl2,15.0,False
Co2Ti,59.0,False
Co2TiAl,135.0,False
Co2TiGa,128.0,False
Co2TiGe,391.0,False
Co2TiSi,360.0,False
Co2TiSn,365.5,False
Co2Tm,11.25,True
Co2V2O7,11.39,False
Co2VGa,345.5,False
Co2VMn,690.0,False
Co2Y,291.0,True
Co2Zr1,120.0,False
Co2ZrAl,180.0,False
Co2ZrSn,454.0,False
Co3.4Fe13.6N2.8Sm2,842.0,True
Co3.4Fe13.6Sm2,718.0,True
Co3.5DyFe0.5Ga,568.0,True
Co3.75Cu1.25Gd,783.0,True
Co30Cu10Pt60,708.15,False
Co30Dy10H43,18.0,True
Co30Fe30Ta25B15,133.0,False
Co3393Cu507Sm500,1120.0,True
Co33Fe67Ti100,39.2,False
Co33Ni33B34,500.0,False
Co34Fe16Zr25,96.0,False
Co351Fe99Nd50Si100,556.0,True
Co35Er65,10.0,True
Co35Fe65,1273.15,False
Co35H13Ho10,200.0,True
Co36Fe14Zr25,30.0,False
Co36Fe36Si3Al1B20Nb4,1060.0,False
Co36Fe36Si3Al1Nb4B20,731.0,False
Co36Fe36Si4B20Nb4,975.0,False
Co36Mn24Nd5,128.0,True
Co37Fe13Zr25,4.0,False
Co38.0Ni33.0Al29.0,280.0,False
Co38.5Ni33.5Al28.0,398.0,False
Co393Ti107,38.0,False
Co39Ni33Al28,375.0,False
Co3AlC,1100.0,False
Co3B,750.0,False
Co3C,519.0,False
Co3Cr1S8,335.0,False
Co3Cu2Dy,650.0,True
Co3Dy,451.25,True
Co3Dy1Fe8Ti1,820.0,True
Co3Dy4,55.0,True
Co3DyFeGa,618.0,True
Co3DySn,82.0,True
Co3Er,398.0,True
Co3Er1Fe8Ti1,796.0,True
Co3Er4,25.0,True
Co3ErSn,47.0,True
Co3F15Mg2Rb5,25.0,False
Co3F30Ni7Rb10,109.0,False
Co3Fe12Ga2Y2,673.0,True
Co3Fe12P5,670.0,False
Co3Fe17P10,423.0,False
Co3Fe2Th1,690.0,False
Co3Fe2Ti5,13.9,False
Co3Fe5Sm1Ti1,868.15,True
Co3Fe7Mo2Nd,583.0,True
Co3Fe7Si2Sm1,765.0,True
Co3Fe7V2Y,651.0,True
Co3Fe7Zr5,422.0,False
Co3Fe8Gd1Ti1,834.0,True
Co3Fe8Ho1Ti1,810.0,True
Co3Fe97,1079.0,False
Co3FeGaGd,635.0,True
Co3FeGaTb,625.0,True
Co3Ga2Gd,210.0,True
Co3Ga2Tb,205.0,True
Co3Ga2Y,80.0,True
Co3Gd,612.0,True
Co3Gd0.1Nd0.9,409.0,True
Co3Gd0.2Nd0.8,440.0,True
Co3Gd0.3Nd0.7,477.0,True
Co3Gd0.4Nd0.6,504.0,True
Co3Gd0.5Nd0.5,528.0,True
Co3Gd0.6Nd0.4,560.0,True
Co3Gd0.7Nd0.3,578.0,True
Co3Gd0.8Nd0.2,580.0,True
Co3Gd0.9Nd0.1,588.0,True
Co3Gd2,320.0,True
Co3Gd4,227.875,True
Co3Gd4/Co7Gd12,195.0,True
Co3GdSn,133.0,True
Co3Ge10Mn10Ni7,186.5,False
Co3Ge20Mn20Ni17,186.5,False
Co3H1.9Y,230.0,True
Co3H2Y,237.0,True
Co3H4.3Tm,370.0,True
Co3Hf,40.0,False
Co3Ho,418.0,True
Co3Ho4,44.0,True
Co3HoSn,57.0,True
Co3In0.14S2Sn1.86,161.0,False
Co3In0.34S2Sn1.66,126.0,False
Co3In0.52S2Sn1.48,90.0,False
Co3In0.65S2Sn1.35,40.0,False
Co3In0.72S2Sn1.28,21.0,False
Co3Lu,362.0,True
Co3Lu4,2.0,True
Co3N,650.0,False
Co3Nd,386.8,True
Co3Nd0.1Tb0.9,475.0,True
Co3Nd0.2Tb0.8,470.0,True
Co3Nd0.3Tb0.7,468.0,True
Co3Nd0.4Tb0.6,452.0,True
Co3Nd0.5Tb0.5,442.0,True
Co3Nd0.6Tb0.4,425.0,True
Co3Nd0.7Tb0.3,418.0,True
Co3Nd0.8Tb0.2,402.0,True
Co3Nd0.9Tb0.1,386.0,True
Co3Ni2Pr1,570.0,True
Co3Ni2Y1,585.0,True
Co3O8V2,10.0,False
Co3Pr,344.25,True
Co3Pt1,1190.0,False
Co3S2Sn2,175.25,False
Co3Sb4U3,10.0,False
Co3Sn2S2,174.0,False
Co3SnTb,105.0,True
Co3SnTm,37.0,True
Co3Tb,506.0,True
Co3Tm,370.0,True
Co3V2O8,10.0,False
Co3Y,301.0,True
Co3Y4,13.0,True
Co3Yb,330.0,True
Co4(OH)7(DAE)0.5·3H2O,14.5,False
Co4.08Fe9.52Si3.4U2,570.0,False
Co4.5Fe10.5Ga2Y2,737.0,True
Co4.5Ge0.5Y,778.0,True
Co4.5PrSi0.5,645.0,True
Co4.5Y6,6.0,True
Co4.6Fe2.4Nd2,730.3,True
Co4.8Fe11.2GaPr2,763.0,True
Co4.9Fe2.1Nd2,725.1,True
Co40Fe22Ta5.5Hf2.5B30,387.0,False
Co40Fe22Ta8B30,418.5,False
Co40Fe60,1261.15,False
Co40Ho17Tb3,94.0,True
Co40Pt60,760.15,False
Co41Cr9S100,300.0,False
Co41Ni32Al27,340.0,False
Co42Mn18Nd5,370.0,True
Co45Ni5Cr25Al25,285.71,False
Co46Fe20Hf6.5B27.5,530.0,False
Co48Ni2Cr25Al25,293.98,False
Co49.8Cr28.9Al10.4Si10.9,413.0,False
Co49Ni17B34,500.0,False
Co49Ni1Cr25Al25,310.41,False
Co49Ni21Ga30,400.0,False
Co4Cu1La1,690.0,True
Co4CuDy,800.0,True
Co4CuGd,818.0,True
Co4Dy1Nd1,110.0,True
Co4DyFe6Mo2,590.0,True
Co4DyGa,491.5,True
Co4DySi,360.0,True
Co4Er2H7,25.0,True
Co4ErFe6Mo2,510.0,True
Co4ErGa,505.0,True
Co4ErSi,350.0,True
Co4Fe11Ga2Nd2,750.0,True
Co4Fe21,1203.0,False
Co4Fe6HoMo2,575.0,True
Co4Fe6Mo2Pr,610.0,True
Co4Fe6Mo2Y,570.0,True
Co4Fe6Si2Y,764.0,True
Co4Fe6Zr5,275.0,False
Co4FeTh,560.0,False
Co4FeTh0.2Y0.8,915.0,True
Co4FeTh0.4Y0.6,874.0,True
Co4FeTh0.6Y0.4,760.0,True
Co4FeTh0.8Y0.2,687.0,True
Co4GaGd,545.0,True
Co4GaHo,499.5,True
Co4GaLa,380.0,True
Co4GaNd,475.0,True
Co4GaPr,452.5,True
Co4GaTb,499.0,True
Co4GaTm,375.0,True
Co4GaY,456.5,True
Co4GdSi,470.0,True
Co4Ge7U3,21.5,False
Co4GeY,502.0,True
Co4H7Ho2,40.0,True
Co4HoSi,420.0,True
Co4La1Ni1,690.0,True
Co4N,650.0,False
Co4NdSi,400.0,True
Co4Ni1Pr1,750.0,True
Co4Ni1Y1,780.0,True
Co4Ni96,686.15,False
Co4PrSi,425.0,True
Co4SiSm,450.0,True
Co4SiY,350.0,True
Co4Tb1Y1,128.0,True
Co5(OH)6(C8H12O4)2,16.2,False
Co5(OH)8(O2CCC6H4CO2)·2H2O,40.0,False
Co5.1Fe11.9N2.8Sm2,877.0,True
Co5.1Fe11.9Sm2,846.0,True
Co5.1Tb,980.0,True
Co5.2Dy,960.0,True
Co5.2Er0.9,1123.0,True
Co5.3Fe1.8Nd2,714.1,True
Co5.3U,360.0,False
Co5.44Fe8.16Si3.4U2,576.0,False
Co5.5Fe1.5Nd2,701.4,True
Co5.5Ho,1033.0,True
Co5.6Fe1.4Nd2,698.4,True
Co5.8Fe1.2Nd2,689.2,True
Co5.9Er,1053.0,True
Co50.2Cr27.2Al11.1Si11.5,462.0,False
Co50.6Cr23.0Al13.4Si13.0,540.0,False
Co50.7Cr24.8Al11.8Si12.7,499.0,False
Co50Cr22.6Al13.7Si13.9,564.0,False
Co50Cr24.6Al12.5Si12.9,531.0,False
Co50Cr25Al25,328.64,False
Co50Cr26.2Al11.1Si12.7,509.0,False
Co50Cu50,618.15,False
Co50Fe21Ti19Ta5B5,675.0,False
Co50Fe3V29Ga18,220.0,False
Co50Fe7V25Ga18,300.0,False
Co50H3Nd10,300.0,True
Co50H43La10,300.0,True
Co50Ni20FeGa29,450.0,False
Co50Ni22Ga28,360.0,False
Co50Ni50/Pt,523.15,False
Co51.2Cr27.4Al10.0Si11.4,434.0,False
Co51.8Cr26.0Al10.8Si11.4,459.0,False
Co51.9Cr23.6Al12.2Si12.3,503.0,False
Co51Fe15Hf6.5B27.5,527.0,False
Co52.9Cr27.3Al9.5Si10.3,345.0,False
Co52Fe625Rh625,480.0,False
Co53.0Cr22.1Al13.2Si11.7,468.0,False
Co53.2Cr21.1Al12.8Si12.9,403.0,False
Co53.2Cr25.0Al11.1Si10.7,504.0,False
Co53.7Cr21.8Al12.0Si12.5,457.0,False
Co53Mn25B10Si12,160.0,False
Co54.7Cr24.0Al10.9Si10.4,345.0,False
Co54.9Cr21.0Al11.9Si12.2,443.0,False
Co55.1Cr23.1Al11.2Si10.6,429.0,False
Co55.1Cr24.6Al10.7Si9.6,373.0,False
Co55.5Co3Ga41.5,103.0,False
Co55.5Cr3Ga41.5,57.0,False
Co55.5Cu3Ga41.5,86.0,False
Co55.5Fe3Ga41.5,175.0,False
Co56Fe16Zr8B20,600.0,False
Co57.33Fe4.7Cr13.4B13.02Si11.09Mo0.62,360.65,False
Co57Cr21Al11Si11,429.0,False
Co57Fe43Ti100,33.9,False
Co58.5Ga41.5,89.0,False
Co58Mn20B10Si12,296.0,False
Co59Fe12Cr7Si8B14,665.0,False
Co5Dy,966.0,True
Co5Dy1Pr4,61.0,True
Co5Dy3Pr2,104.0,True
Co5Dy4Pr1,137.0,True
Co5DyGa7,296.0,True
Co5Er,1066.0,True
Co5ErGa7,293.0,True
Co5Fe5Mo2Nd,678.0,True
Co5Fe5Si2Sm1,850.0,True
Co5Fe5Si2U,750.0,False
Co5Fe5V2Y,671.0,True
Co5Ga7Ho,294.0,True
Co5Ga7Tb,299.0,True
Co5Ga7Y,295.0,True
Co5Gd,1008.0,True
Co5Gd0.4Sm0.6,727.0,True
Co5Ge3,598.5,False
Co5Ho,1018.0,True
Co5La,842.5,True
Co5ML/Ni5ML/Cu(100),880.0,False
Co5Nd,910.0,True
Co5Pr,912.0,True
Co5Sm,1020.0,True
Co5Tb,980.0,True
Co5Tb12Y3,72.0,True
Co5Th,480.0,False
Co5Th0.2Y0.8,825.0,True
Co5Th0.4Y0.6,785.0,True
Co5Th0.6Y0.4,735.0,True
Co5Th0.8Y0.2,635.0,True
Co5Tm,1020.0,True
Co5U,360.0,False
Co5Y,977.0,True
Co5Yb1,973.0,True
Co6.2Fe0.8Nd2,666.6,True
Co6.4Fe0.6Nd2,652.5,True
Co6.5Ru1.5Zn8Mn4,224.5,False
Co6.6Fe0.4Nd2,638.8,True
Co6.6Fe9.9Ga0.5Pr2,843.0,True
Co6.8Fe0.2Nd2,622.2,True
Co6.8Fe6.8Si3.4U2,592.0,False
Co603Fe297Nd100Si200,551.0,True
Co60Ag40,500.0,False
Co60Fe40,1261.15,False
Co60Ga40,163.0,False
Co60Zr40,595.15,False
Co61.5Ga38.5,253.0,False
Co61Cr39S200,275.0,False
Co62Ge38,165.0,False
Co63.1B27Si9.9,300.0,False
Co63Fe8Cr7Si8B14,555.0,False
Co63Ge37,265.0,False
Co64.3Fe3.5W4.7Si16.5B11.0,475.15,False
Co65.25Fe4.5Si12.25B15Mo3,448.0,False
Co65.25Fe4.5Si12.25B15Nb3,453.0,False
"Co65.5Cr6.5(Si,B)28",263.0,False
Co65.5Fe3.5Cr3B10Si18,364.0,False
"Co65.5Fe6.5(Si,B)28",552.0,False
Co65.9Fe3.5W3.1Si16.5B11.0,513.15,False
Co65B24.4Si10.6,208.0,False
Co65B35,500.0,False
Co65Fe3.2Cr2.8B10Si19,321.0,False
Co65Fe3.8Cr2.2B11.5Si17.5,393.0,False
Co65Fe4Cr1Mo1B11.8Si17.2,399.0,False
Co65Fe5Mo2Si16B12,232.9,False
Co65Fe6Cr7Si8B14,515.0,False
Co65Mo10Si10B15,228.0,False
Co66.25Fe4.5Si12.25B15Mo2,480.0,False
Co66.25Fe4.5Si12.25B15Nb2,473.0,False
Co66.5Fe4Mo1.5B12Si16,413.0,False
Co66.7Fe3.1Cr3.2B12Si15,440.0,False
Co66.7Ge33.3,280.0,False
Co66.94Fe3.83Ni1.44B11.51Si14.59Mo1.69,613.0,False
Co66.94Fe3.83Ni1.44Mo1.69B11.51Si14.59,620.65,False
Co66Fe3.8Cr1.2B12Si17,449.0,False
Co66Fe3Cr6B15Si10,430.0,False
Co66Fe3Cr9B14Si8,425.0,False
Co66Fe4Mo0.5Ni0.5Si15.5B13.5,491.0,False
Co66Fe4Mo2B11.5Si16.5,523.15,False
Co66Fe4Mo2Si16B12,483.0,False
Co66Fe4Ni1B14Si15,478.15,False
Co66Ge34,265.0,False
Co66Hf6.5B27.5,315.0,False
Co66Nb9Cu1Si12B12,150.0,False
Co66Nb9Cu1Si12B12 (annealed at 590°C),69.8,False
Co66Zr34,645.15,False
Co67.25Fe4.5Si12.25B15Mo1,553.0,False
Co67.25Fe4.5Si12.25B15Nb1,543.0,False
Co67.8Fe3.2Cr7Si8B14,595.0,False
Co67Fe3.2Cr2.8B10Si17,388.0,False
Co67Fe3Cr3B11.5Si15.5,443.0,False
Co67Fe3Cr3B12Si15,434.0,False
Co67Fe4Cr7Si8B14,555.0,False
Co67Fe4Ni2Si15B12,545.15,False
Co68.15Fe4.35B12.5Si15,630.0,False
Co68.15Fe4.35Si12.5B15,599.65,False
Co68.1Fe4.4Si12.5B15,568.15,False
Co68.25Fe4.5Si12.25B15,588.0,False
"Co68.5Fe3.5(Si,B)28",516.0,False
"Co68.5Fe3.5Cr3(Si,B)28",416.0,False
Co68.5Fe4.0Si15.0B12.5,630.15,False
Co68.5Mo10Si10B11.5,310.0,False
Co68.6Fe3.9Mo3.0Si12.0B12.5,567.15,False
Co68Fe3.2Cr2.8B9Si17,393.0,False
Co68Fe4.5Si12.5B15,616.15,False
Co68Mn10B10Si12,663.15,False
Co69.0Fe4.0Ni1.0Mo2.0B12.0Si12.0,638.15,False
Co69B12Si12Fe4Mo2Ni1,638.15,False
"Co69Cr3(Si,B)28",368.0,False
Co69Fe2Cr7Si8B14,560.0,False
Co69Fe4Cr4Si12B11,340.0,False
Co69Fe7Si14B10,660.15,False
Co6Dy1Fe5Ti1,1022.0,True
Co6DyFe4Mo2,630.0,True
Co6Er1Fe16Sm1Ti2,823.0,True
Co6ErFe4Mo2,550.0,True
Co6Fe4HoMo2,630.0,True
Co6Fe4Mo2Pr,660.0,True
Co6Fe4Mo2Y,610.0,True
Co6Fe4Si2Y,820.0,True
Co6Fe5Gd1Ti1,995.0,True
Co6Fe9Ga2Nd2,850.0,True
Co6Fe9Ga2Y2,787.0,True
Co6FeNd2,680.3,True
Co6Mn6Nd1,5.0,True
Co6O11Sr,25.0,False
Co6Tm,1020.0,True
Co7.2Fe8.8GaPr2,915.0,True
Co7.5Fe7.5Ga2Nd2,875.0,True
Co7.5Fe7.5Ga2Y2,850.0,True
Co70.3Fe4.7Si10B15,708.0,False
Co70.5Fe4.5Si15B10,500.0,False
Co70B30,650.0,False
Co70Fe4Ni2Si10B9Ti5,534.15,False
Co70Fe4Ni2Si10B9Zr5,560.15,False
Co70Fe4Ni2Si15B4Ti5,534.15,False
Co70Fe4Ni2Si15B4Zr5,534.15,False
Co70Fe4Ni2Si15B9,436.15,False
Co70Fe5Si10B15,693.15,False
Co70Gd20H77,420.0,True
Co70Ge30,850.0,False
Co70Mo10Si10B10,343.0,False
Co71.4Er8.6B20,640.0,True
Co71Fe0Cr7Si8B14,515.0,False
Co71Fe5B11Si10Cr3,637.0,False
Co71Mo9P14B6,317.0,False
Co71Ti29,44.0,False
"Co72(Si,B)28",503.0,False
Co72.5Si12.5B15,361.5,False
Co72.5Si12.5B15/Fe77.5Si7.5B15,574.5,False
Co72Zr28,848.15,False
Co74Zr16Cr4Si3B3,600.0,False
Co74Zr18Fe8,785.0,False
Co75-Si10-B15,868.15,False
Co75Fe25,156.0,False
Co75P16B6Al3,630.0,False
Co76.9Gd7.7Ti15.4,817.0,True
Co76Mo18Ni6,1073.15,False
Co76Zr16Cr2Si3B3,625.0,False
Co78B11Si11,1025.0,False
Co78Zr16Si3B3,685.0,False
Co7Dy2,640.0,True
Co7Er2,646.0,True
Co7Fe13,1210.0,False
Co7Fe3Mo2Nd,645.0,True
Co7Fe3Zr5,74.0,False
Co7Gd12,163.0,True
Co7Gd13,180.0,True
Co7Gd2,775.0,True
Co7H3Y2,540.0,True
Co7H5La2,300.0,True
Co7H6Y2,470.0,True
Co7Hf,600.0,False
Co7Hf2,420.0,False
Co7Ho2,647.0,True
Co7La2,490.0,True
Co7Lu2,459.0,True
Co7Nd2,609.0,True
Co7Pd9993,1.55,False
Co7Pr2,574.0,True
Co7Sm2,713.0,True
Co7Tb2,717.0,True
Co7Tm2,640.0,True
Co7Y2,639.0,True
Co7Y9,4.5,True
Co7Zn7Mn6,212.25,False
Co7Zn8Mn5,220.0,False
Co8.16Fe5.44Si3.4U2,561.0,False
Co8.25Fe8.25Ga0.5Pr2,929.0,True
Co8.4Fe5.6Ga3Pr2,744.0,True
Co8.5Fe8.5N2.9Sm2,901.0,True
Co8.5Fe8.5Sm2,1018.0,True
Co8.5PrSi4.5,20.0,True
Co8.5Si2.5Y,372.0,True
Co801Fe99Nd100Si200,521.0,True
Co80Ag20,400.0,False
Co80B20,840.0,False
Co80Dy20,700.0,True
Co80Er1B19,706.0,True
Co80Fe20/Al2O3,58.0,False
Co80Ge20,850.0,False
Co80Zr15Ti3B2,773.15,False
Co80Zr17Al1B2,723.15,False
Co80Zr17C1B2,755.15,False
Co80Zr17Cu1B2,732.15,False
Co80Zr17Ga1B2,725.15,False
Co80Zr17Si1B2,731.15,False
Co80Zr18B2,764.15,False
Co81.5B18.5,900.0,False
Co81Fe99Nd20Si40,492.0,True
Co82Zr12Ti6,780.0,False
Co82Zr12V4B2,615.0,False
Co82Zr12V5B1,615.0,False
Co82Zr14Ti4,780.0,False
Co82Zr16Ti2,780.0,False
Co82Zr18,767.5,False
Co84Gd8Ti8,1140.0,True
Co85(Al70Zr30)15,830.0,False
Co85Si5Fe3B3Mo2Ni2,638.0,False
Co8Dy3Sn4,73.0,True
Co8DyFe2Mo2,600.0,True
Co8Er3Sn4,50.0,True
Co8ErFe2Mo2,610.0,True
Co8Fe2HoMo2,615.0,True
Co8Fe2Mo2Pr,640.0,True
Co8Fe2Mo2Y,550.0,True
Co8Fe2Si2Y,743.0,True
Co8Fe7Ga2Nd2,900.0,True
Co8Gd3Sn4,102.5,True
Co8Nd3Sn4,37.0,True
Co8Pr3Sn4,17.0,True
Co8Sm3Sn4,83.0,True
Co8Sn4Tb3,91.0,True
Co8Sn4Y3,61.25,True
Co9.077Fe19.285Gd3Ti0.638,886.0,True
Co9.3Fe6.2Ga1.5Pr2,876.0,True
Co9.52Fe4.08Si3.4U2,522.0,False
Co9.5DySi3.5,272.5,True
Co9.5GdSi3.5,276.5,True
Co9.5LaSi3.5,540.0,True
Co9.5NdSi3.5,566.5,True
Co9.5PrSi3.5,486.5,True
Co9.6Fe6.4GaPr2,939.0,True
Co9.9Fe6.6Ga0.5Pr2,979.0,True
Co90B10,1050.0,False
Co90Cr10,1369.5,False
Co90Nb10Ta3,360.0,False
Co91Cr9S200,210.0,False
Co96Mn4,1388.0,False
Co9Dy1Fe2Ti1,1095.0,True
Co9DySi4,45.0,True
Co9Er2Ga8,25.0,True
Co9ErSi2,415.0,True
Co9Fe2Gd1Ti1,1119.0,True
Co9Fe6Ga2Pr2,833.0,True
Co9Fe6Ga2Y2,858.0,True
Co9Ga10Mn30N1,223.0,False
Co9Ga8Tb2,72.0,True
Co9Ga8Y2,35.0,True
Co9GdSi2,483.0,True
Co9GdSi4,325.0,True
Co9LaSi4,40.0,True
Co9Mn8Nd2,132.0,True
Co9Mn8Pr2,114.0,True
Co9Mn8Sm2,72.9,True
Co9NdSi2,437.5,True
Co9NdSi4,15.0,True
Co9PrSi4,20.0,True
Co9Si2Sm,451.5,True
Co9Si2Tb,463.0,True
Co9Si2Y,372.0,True
Co9Si4Sm,35.0,True
Co9Si4Y,25.0,True
Co:TiO2,400.0,False
CoAl0.5Fe1.46La0.04O4,740.0,True
CoCr0.5Rh1.5S4,50.0,False
CoCr1.5Fe0.5O4,175.0,False
CoCr1.65Rh0.35S4,200.0,False
CoCr1.6Fe0.4O4,160.0,False
CoCr1.7Fe0.3O4,106.0,False
CoCr1.8Fe0.2O4,98.0,False
CoCr1.9Fe0.1O4,108.5,False
CoCr2O4,97.0,False
CoCr2O4-δ,106.0,False
CoCr2S4,229.7,False
CoCrAl,16.0,False
CoCrCuFeNi,93.0,False
CoCrFeO4,340.0,False
CoCrInS4,200.0,False
CoDy2Si2,139.0,True
CoEr2,16.0,True
CoEr2Si2,50.0,True
CoEr3,7.0,True
CoF6H12O6Si,252.5,False
CoF6H12O6Zr,246.0,False
CoFe,1273.15,False
CoFe0.25CrAl,165.0,False
CoFe0.5CrAl,292.0,False
CoFe0.5O4Rh1.5,160.0,False
CoFe0.75CrAl,392.0,False
CoFe1.1Al0.9O4,442.0,False
CoFe1.2Al0.8O4,476.0,False
CoFe1.3Al0.7O4,518.0,False
CoFe1.42Sc0.58O4,496.0,True
CoFe1.44Sc0.56O4,462.0,True
CoFe1.4Al0.6O4,554.0,False
CoFe1.52Sc0.48O4,569.0,True
CoFe1.59Sc0.41O4,612.0,True
CoFe1.5Al0.5O4,582.0,False
CoFe1.5Ni0.5O4,400.0,False
CoFe1.66Sc0.34O4,643.0,True
CoFe1.69Y0.27O4,647.15,True
CoFe1.6Al0.4O4,630.0,False
CoFe1.75Sc0.25O4,660.0,True
CoFe1.7Al0.3O4,672.0,False
CoFe1.7Ni0.3O4,400.0,False
CoFe1.8Al0.2O4,701.0,False
CoFe1.8Sc0.2O4,695.0,True
CoFe1.95Ho0.05O4,805.0,True
CoFe1.9Al0.1O4,754.0,False
CoFe1.9Sc0.1O4,748.0,True
CoFe15RuY2,330.0,True
CoFe2,1260.15,False
CoFe2Ga,1165.0,False
CoFe2Ge,925.0,False
CoFe2N,488.0,False
CoFe2O4,790.0,False
CoFe2O4-Ag35,480.0,False
CoFe2O4Zn,622.5,False
CoFe2Se4,88.0,False
CoFe2Si,1037.0,False
CoFe9Mo2Nd,480.0,True
CoFe9V2Y,594.0,True
CoFeB,920.0,False
CoFeB/Pd,453.0,False
CoFeCrAl,460.0,False
CoFeMnSi,770.5,False
CoFeMnSn,390.0,False
CoFeO4Rh,355.0,False
CoFeP,425.0,False
CoFeSn,240.0,False
CoFeTaBO,400.0,False
CoFeTiSi,583.0,False
CoFeTiSn,213.5,False
CoFeY,559.0,True
CoGa,109.0,False
CoGa1.2Fe0.8O4,210.0,False
CoGa2Mn,154.0,False
CoGaMn2,718.0,False
CoGaU,47.5,False
CoGd,216.0,True
CoGd2Si2,214.0,True
CoGd3,142.5,True
CoGeMn,290.0,False
CoGeMn2,579.0,False
CoGeU,3.0,False
CoH20N2O14S2,6.5,False
CoHo0.04Fe1.96O4,529.0,True
CoHo0.06Fe1.94O4,512.0,True
CoHo0.08Fe1.92O4,501.0,True
CoHo0.10Fe1.90O4,491.0,True
CoHo2Si2,77.0,True
CoHo3,10.0,True
CoIrMnAl,400.0,False
CoLaO3,86.0,True
CoLaOP,33.2,True
CoMn0.3Fe1.7O4,753.0,False
CoMn0.4Fe1.6O4,691.0,False
CoMn0.6Fe1.4O4,628.0,False
CoMn0.9Fe0.1Ge,294.0,False
CoMn0Fe2O4,798.0,False
CoMn2O4,636.5,False
CoMn2Pt,143.0,False
CoMn2Sb,485.0,False
CoMn2Sn,604.0,False
CoMnCrAl,380.0,False
CoMnGe,314.0,False
CoMnGe0.94Ga0.06B0.015,274.0,False
CoMnGe0.95Ga0.05,310.0,False
CoMnGe0.95Ga0.05B0.015,269.0,False
CoMnO3,392.5,False
CoMnO6Y2,72.0,True
CoMnP,583.0,False
CoMnSb,471.0,False
CoMnSn,276.25,False
CoMnSn0.90Cu0.10,158.5,False
CoMnSn0.92Cu0.08,155.1,False
CoMnSn0.94Cu0.06,150.3,False
CoMnSn0.96Cu0.04,149.0,False
CoMnSn0.98Cu0.02,145.5,False
CoMnVGa,100.0,False
CoNb0.05SnTi0.95,141.0,False
CoNb0.15SnTi0.85,155.0,False
CoNb0.2Mn0.8Sb,470.0,False
CoNb0.3SnTi0.7,120.0,False
CoNb0.4Mn0.6Sb,465.0,False
CoNb0.5SnTi0.5,112.0,False
CoNb0.65SnTi0.35,91.0,False
CoNb0.6Mn0.4Sb,328.5,False
CoNb0.75SnTi0.25,23.0,False
CoNb0.85SnTi0.15,17.0,False
CoNd,202.0,True
CoNd3,27.0,True
CoNdOP,55.0,True
CoNi,1040.0,False
CoNi/Pt,523.15,False
CoNi4Tb,50.0,True
CoO/Ni80Fe20,630.0,False
CoO3Sr,230.0,False
CoO4V2,147.5,False
CoOPPr,48.0,True
CoOPSm,65.0,True
CoPO4,45.0,False
CoPd/Pd,383.15,False
CoPr,142.0,True
CoPr3,7.0,True
CoPt,826.5,False
CoPt3,537.825,False
CoRe2O6,32.375,False
CoRh2Sb,450.0,False
CoRh2Sn,444.0,False
CoRuFeGe,833.0,False
CoRuFeSi,867.0,False
CoRuMnGe,560.0,False
CoRuMnSi,780.0,False
CoRuVAl,168.0,False
CoRuVGa,150.0,False
CoS1.75Se0.25,28.5,False
CoS1.84Se0.16,67.0,False
CoS1.8Se0.2,42.0,False
CoS1.97,122.0,False
CoS1.9Se0.1,94.0,False
CoS2,121.315,False
CoSbTi,900.0,False
CoSbV,58.0,False
CoSi,100.0,False
CoSi0.70Al0.30,320.0,False
CoSi2Tb2,198.0,True
CoSi3U2,10.0,False
CoSnTi,135.0,False
CoSnU,84.0,False
CoTb3,77.0,True
CoTiSb,900.0,False
CoTiSn,135.0,False
CoTm3,5.0,True
CoV0.4Mn0.6Sb,480.0,False
CoV0.65Mn0.35Sb,80.0,False
CoVMnAl,48.0,False
CoVSb,20.0,False
CoX,1400.0,False
CoY,91.0,True
Co_xTi6Sn5 (x=0.1),150.0,False
Co₂As,30.0,False
Co₂CrGa,495.0,False
Co₂FeAl,1200.0,False
Co₂FeGa,1100.0,False
Co₂FeGe,1073.0,False
Co₂FeSi,1100.0,False
Co₂HfSn,423.0,False
Co₂MnAl,697.0,False
Co₂MnGa,695.0,False
Co₂MnGe,905.0,False
Co₂MnSb,600.0,False
Co₂MnSi,985.0,False
Co₂MnSn,829.0,False
Co₂MnTi,900.0,False
Co₂NbAl,383.0,False
Co₂NbGa,351.0,False
Co₂TaAl,260.0,False
Co₂TiGe,380.0,False
Co₂TiSi,380.0,False
Co₂TiSn,350.0,False
Co₂ZrSn,465.0,False
Cr-doped ZnTe (Bulk),273.0,False
Cr/Gd,150.0,True
Cr0.15La0.7Mn0.85O3Sr0.3,290.0,True
Cr0.1CuRh1.9Se4,5.0,False
Cr0.25CuS4V1.75,8.0,False
Cr0.25Ni0.75,340.0,False
Cr0.2GaGeMn0.8,477.0,False
Cr0.33NbS2,129.58,False
Cr0.33NbSe2,82.0,False
Cr0.34Fe0.66NH4(HPO4)2,17.9,False
Cr0.3La0.7Mn0.7O3Sr0.3,240.0,True
Cr0.4CuRh1.6Se4,50.0,False
Cr0.51Mn0.49Sb,390.0,False
Cr0.5Fe0.5,295.0,False
Cr0.5Fe1.5MnO4,485.0,False
Cr0.5Mn0.5O3Sm,70.0,True
Cr0.5Ti0.5_5S6,70.0,False
Cr0.5V0.5I3,55.0,False
Cr0.67Te,349.5,False
Cr0.6Mn0.4O3Sm,75.0,True
Cr0.718Te,175.0,False
Cr0.7Mn0.3O3Sm,143.0,True
Cr0.7Mn0.3Sb,255.0,False
Cr0.7Ti0.3_5S6,150.0,False
Cr0.82Mn0.18Ge,13.0,False
Cr0.85Mn0.15O3Sm,170.0,True
Cr0.85O3Ru0.15Yb,119.95,True
Cr0.8Mn0.2O3Sm,163.0,True
Cr0.8O2V0.2,114.0,False
Cr0.927Te,290.0,False
Cr0.92Te,613.15,False
Cr0.94Ti0.06O2,625.15,False
Cr0.95Cu0.05AlGe,108.0,False
Cr0.95Fe0.05AlGe,115.6,False
Cr0.95Mn0.05AlGe,166.5,False
Cr0.95Mn0.05O3Sm,187.0,True
Cr0.95Ni0.05AlGe,133.0,False
Cr0.95O3Ru0.05Yb,119.8,True
Cr0.95Ti0.05AlGe,62.8,False
Cr0.95V0.05AlGe,77.0,False
Cr0.99Ti0.01O2,643.15,False
Cr0.9LaO3Ru0.1,287.0,True
Cr0.9Mn0.1O3Sm,179.0,True
Cr0.9O2V0.1,260.0,False
Cr0.9O3Ru0.1Yb,119.81,True
Cr0.9Ti0.1_5S6,248.0,False
Cr1,0.0,False
Cr1.25CuS4V0.75,46.0,False
Cr1.27(Te0.75Se0.25)2,64.0,False
Cr1.32(Te0.75Se0.25)2,56.0,False
Cr1.36(Te0.75Se0.25)2,82.0,False
Cr1.5CuRh0.5Se4,350.0,False
Cr1.5Fe0.5MnO4,232.0,False
Cr1.75CuS4V0.25,267.0,False
Cr1.7In0.3MnS4,36.0,False
Cr1.8In0.2MnS4,48.0,False
Cr1.9266Mn0.0734AlC,4.0,False
Cr1.9622Mn0.0378AlC,4.0,False
Cr1.9792Mn0.0208AlC,4.0,False
Cr1/3NbS2,130.0,False
Cr10Fe10H33Zr10,44.0,False
Cr10Fe4Ni1O20,138.0,False
Cr11Ge19,89.5,False
Cr11Pt39,337.5,False
Cr15Ni25,175.0,False
Cr19O40V1,381.5,False
Cr1Cu1Mn1O4,45.0,False
Cr1Cu5Rh9Se20,15.0,False
Cr1Er12Fe19O48,520.0,True
Cr1Er2O7Sb1,10.0,True
Cr1Eu2O7Sb1,4.0,True
Cr1Fe10V1Y1,515.0,True
Cr1Fe19Gd12O48,250.0,True
Cr1Fe1Zr2,30.0,False
Cr1Fe2O4,430.0,False
Cr1Fe3,1083.0,False
Cr1Fe4Zr5,160.0,False
Cr1Gd2O7Sb1,12.0,True
Cr1Ge2,99.0,False
Cr1Ho2O7Sb1,10.0,True
Cr1Mn1O4,250.0,False
Cr1Mn2O4,65.0,False
Cr1Nd2O7Sb1,8.0,True
Cr1Ni1O2,389.0,False
Cr1O6Re1Sr2,635.0,False
Cr1O7Sb1Sm2,12.0,True
Cr1O7Sb1Tb2,15.0,True
Cr1O7Sb1Tm2,6.0,True
Cr1O7Sb1Y2,15.0,True
Cr1O7Sb1Yb2,10.0,True
Cr1Pt3,458.0,False
Cr1S1,303.0,False
Cr2.2Ni97.8,518.15,False
Cr2.8Co0.2Si,320.0,False
Cr2.9Co0.1Si,320.0,False
Cr20Fe9Ni1O40,183.0,False
Cr243Fe257,9.0,False
Cr25.2Fe24.8Ni25.5Mn24.5,205.0,False
Cr25Fe95Gd11,608.0,True
Cr27Fe93Y10,420.0,True
Cr2CoAl,385.25,False
Cr2CoGa,310.0,False
Cr2Cu1O4,134.0,False
Cr2CuITe3,281.0,False
Cr2CuO4,122.0,False
Cr2CuS0.5Se3.5,406.0,False
Cr2CuS1.5Se2.5,370.0,False
Cr2CuS2.5Se1.5,350.0,False
Cr2CuS2Se2,358.0,False
Cr2CuS3Se,310.0,False
Cr2CuS4,375.0,False
Cr2CuSSe3,392.0,False
Cr2CuSe4,438.0,False
Cr2CuTe4,336.8,False
Cr2CuTe5,190.0,False
Cr2DyFe10,495.0,True
Cr2ErFe10,475.0,True
Cr2EuS4,85.0,True
Cr2EuSe4,155.0,True
Cr2Fe10Gd,580.0,True
Cr2Fe10Ho,485.0,True
Cr2Fe10Lu,495.0,True
Cr2Fe10Nd,530.0,True
Cr2Fe10Sm,565.0,True
Cr2Fe10Tb,525.0,True
Cr2Fe10Tm,465.0,True
Cr2Fe10Y,525.0,True
Cr2Fe13O20,763.0,False
Cr2Fe15Y2,386.0,True
Cr2FeO4,84.0,False
Cr2FeS4,173.5,False
Cr2GeC,0.0,False
Cr2HgS4,36.0,False
Cr2HgSe4,110.0,False
Cr2MnO4,43.0,False
Cr2MnS4,70.5,False
Cr2NiO4,65.0,False
Cr2PbS4,138.0,False
Cr2PbSe4,194.0,False
Cr2Pt3,990.0,False
Cr2PuSi2,81.0,False
Cr2S3,120.0,False
Cr2S4Sn,100.0,False
Cr2S4Sr,75.0,False
Cr2Sb1Te1,220.0,False
Cr2Se4Sr,150.0,False
Cr2Se4Zn,129.5,False
Cr2Si2Te6,33.0,False
Cr2Te3,183.0,False
Cr2Te4Ti,214.0,False
Cr33Nb100Se200,105.0,False
Cr33Nb50S100,65.0,False
Cr33S200Ta100,170.0,False
Cr33Se100Ta50,120.0,False
Cr3F14Na5,18.0,False
Cr3Fe,167.2,False
Cr3Fe12Se20,330.0,False
Cr3Fe1Sb4,80.0,False
Cr3Fe21Y2,540.0,True
Cr3Fe3S8,302.0,False
Cr3Fe3Se8,220.0,False
Cr3Fe9Y1,385.0,True
Cr3Pt7,675.0,False
Cr3Se4,70.0,False
Cr3Te4,325.0,False
Cr4.3Fe24.7N5.7Sm3,713.0,True
Cr4.3Fe24.7Sm3,437.0,True
Cr4.5Ti0.5Te8,129.0,False
Cr48Te52,342.0,False
Cr4Cu1Fe1S8,357.5,False
Cr4Cu2Te7,305.0,False
Cr4Fe1,81.0,False
Cr4Fe16H31Zr10,208.0,False
Cr4PtGa17,58.0,False
Cr4Sb1Te3,290.0,False
Cr4TiTe8,74.0,False
Cr5.28(Te0.75Se0.25)8,16.0,False
Cr5.44(Te0.75Se0.25)8,72.0,False
Cr52Fe625Rh625,484.0,False
Cr5CsTe8,125.0,False
Cr5Cu5Rh3Se20Sn2,140.0,False
Cr5KTe8,250.0,False
Cr5RbTe8,120.0,False
Cr5S6,303.0,False
Cr5Te6,327.0,False
Cr5Te8,190.0,False
Cr60Fe20Mn20,100.0,False
Cr69Fe10Mn9,125.0,False
Cr6Fe9O20,273.0,False
Cr70Fe30,160.0,False
Cr71Fe12Mn13,40.0,False
Cr72Fe13Mn9,103.0,False
Cr73Fe14Mn11,35.0,False
Cr75Fe16Mn9,55.0,False
Cr75Fe25,87.0,False
Cr77Fe18Mn7,68.0,False
Cr78Fe13Mn9,30.0,False
Cr79Fe20Mn5,90.0,False
Cr7Fe17Y2,360.0,True
Cr7Pt13,860.0,False
Cr7Se4Te4,140.0,False
Cr7Te8,350.0,False
Cr81Fe10Mn9,30.0,False
Cr84Re16V10.4,26.0,False
Cr84Re16V10.9,25.0,False
Cr84Re16V12.4,23.0,False
Cr84Re16V4.4,352.0,False
Cr84Re16V5.7,325.0,False
Cr84Re16V6.9,257.0,False
Cr84Re16V8.5,197.0,False
Cr87Fe113,47.0,False
Cr8Cu4Te17,270.0,False
Cr9Pd71Si20,60.0,False
CrAlGe,80.0,False
CrAs,400.0,False
CrBr3,32.75,False
CrCoNi,4.0,False
CrCoNiFe,120.0,False
CrCoNiFeMn,20.0,False
CrCuRhSe4,220.0,False
CrDy2O7Sb,16.0,True
CrF5Ti,26.0,False
CrF5V,40.0,False
CrF7Na2Ni,4.0,False
CrFe-OPy,15.0,False
CrFe2Ga,353.0,False
CrFe2Se4,320.0,False
CrFe2Si,450.0,False
CrFeAs,45.0,False
CrFeMnO4,375.0,False
CrFeRuSi,310.0,False
CrGa2Sb2,345.0,False
CrGdO3,170.0,True
CrGdO4,21.3,True
CrGe3La,84.0,True
CrGe3Nd,122.0,True
CrGe3Sm,155.0,True
CrGeTe3,61.0,False
CrI3,61.0,False
CrLaO3,300.0,True
CrLaSb3,132.0,True
CrLuO3,112.0,True
CrMn0.06I3,57.8,False
CrMn2O4,569.0,False
CrMn6,10.0,False
CrNb3S6,129.58,False
CrNb4Se8,79.0,False
CrNdSb3,132.0,True
CrNi6,6.0,False
CrNiP,141.775,False
CrO2,395.0,False
CrO3Sm,190.5,True
CrO3Tm,125.0,True
CrO3Yb,118.97,True
CrO4Y,9.2,True
CrO6OsSr2,725.0,False
CrO7Pr2Sb,7.0,True
CrPrSb3,135.0,True
CrRuAs,164.0,False
CrS2Tl,90.0,False
CrS3U,137.0,False
CrSb,300.0,False
CrSb3Sm,112.0,True
CrSb3Yb,280.0,True
CrSbSe3,72.0,False
CrSe2Tl,105.0,False
CrSiTe3,33.0,False
CrTe,340.0,False
CrTe0.6Sb0.4,250.0,False
CrTe0.80Sb0.20,287.2,False
CrTe0.90Sb0.10,296.4,False
CrTe0.90Se0.10,298.2,False
CrTe0.92Se0.08,310.0,False
CrTe0.94Se0.06,317.1,False
CrTe0.96Se0.04,329.1,False
CrTe0.98Se0.02,329.0,False
CrTe2,312.5,False
Cs1,0.0,False
Cs1F3Fe1,60.0,False
Cs1F3Ni1,120.5,False
Cs2Cr2U6Se15,84.0,False
Cs2TCNQ3,420.0,False
CsCl,5.0,False
CsMg4Mn6O15,165.0,False
CsNiCr,90.0,False
Cu(Cr0.20Ti0.80)2S4,257.0,False
Cu(Cr0.35Ti0.65)2S4,163.0,False
Cu(Cr0.40Ti0.60)2S4,153.0,False
Cu(Cr0.42Ti0.58)2S4,55.0,False
Cu(Cr0.45Ti0.55)2S4,20.0,False
Cu(Cr0.47Ti0.53)2S4,9.3,False
Cu(Cr0.85Fe0.15)O2,572.0,False
Cu(Cr0.85Mn0.15)O2,285.0,False
Cu(Cr0.94Fe0.06)O2,193.0,False
Cu(Cr0.95Fe0.05)O2,550.0,False
Cu(Cr0.95Mn0.05)O2,276.0,False
Cu(en)(H2O)2SO4,0.9,False
Cu-52%Ni,59.5,False
Cu-doped GaN,400.0,False
Cu-doped TiO2,273.0,False
Cu-doped ZnS,300.0,False
Cu-implanted ZnO,300.0,False
Cu0.00Zn1.00Fe2O4,480.0,False
Cu0.05Ga0.95CFe3,546.0,False
Cu0.1Ga0.9CFe3,546.0,False
Cu0.1Mn0.9Cr2S4,386.0,False
Cu0.25Zn0.75Fe2O4,560.6,False
Cu0.2Mn0.8Cr2S4,398.0,False
Cu0.2Zn0.2Ni0.6Fe2O4,497.0,False
Cu0.2Zn0.8Fe2O4,140.0,False
Cu0.35Cd0.2Ni0.45Fe1.75O4,751.15,False
Cu0.3Cd0.2Ni0.5Fe1.5O4,782.15,False
Cu0.3Fe0.7,505.0,False
Cu0.3Zn0.7Fe2O4,272.0,False
Cu0.47Ni0.53,60.0,False
Cu0.4Cd0.2Ni0.4Fe2O4,680.15,False
Cu0.4Zn0.2Ni0.4Fe2O4,483.0,False
Cu0.50Zn0.50Fe2O4,542.5,False
Cu0.5Co0.5Fe1.97Sm0.03O4,332.0,True
Cu0.5Fe0.5Cr2S4,345.0,False
Cu0.5Ni0.5,175.0,False
Cu0.5Ni0.5Fe2O4,823.0,False
Cu0.5Zn0.5Fe2O4,542.5,False
Cu0.5Zn0.5Ga0.3Fe1.7O4,309.0,False
Cu0.6Mn2.4Ge2,316.0,False
Cu0.6Zn0.2Ni0.2Fe2O4,466.0,False
Cu0.6Zn0.4Ga0.3Fe1.7O4,333.0,False
Cu0.72Ni0.28,333.0,False
Cu0.73Ni0.27(HSeO3)2,31.0,False
Cu0.75Zn0.25Fe2O4,544.5,False
Cu0.78Co0.1Cr2.2Se4,362.0,False
Cu0.7Cd0.3Fe2O4,780.0,False
Cu0.7Cd0.3Fe2O4/La0.67Sr0.33Mn0.98Co0.02O3 (30:70),704.6,True
Cu0.7Cd0.3Fe2O4/La0.67Sr0.33Mn0.98Co0.02O3 (40:60),715.0,True
Cu0.7Cd0.3Fe2O4/La0.67Sr0.33Mn0.98Co0.02O3 (50:50),718.7,True
Cu0.7Cd0.3Fe2O4/La0.67Sr0.33Mn0.98Co0.02O3 (60:40),721.9,True
Cu0.7Cd0.3Fe2O4/La0.67Sr0.33Mn0.98Co0.02O3 (70:30),748.8,True
Cu0.7Zn0.3Ga0.3Fe1.7O4,373.0,False
Cu0.80Mn0.20O,90.0,False
Cu0.85Mn0.15O,90.0,False
Cu0.85Ni0.15MnSb,160.0,False
Cu0.87Co0.06Cr2.3Se4,350.0,False
Cu0.8Zn0.2Fe2O4,448.0,False
Cu0.8Zn0.2Ga0.3Fe1.7O4,402.0,False
Cu0.90Mn0.10O,90.0,False
Cu0.92Ni0.08O,330.0,False
Cu0.93Mn0.07O,90.0,False
Cu0.94Fe0.06CrO2,176.0,False
Cu0.95Mn0.05O,90.0,False
Cu0.95Ni0.05O,330.0,False
Cu0.97Ni0.03O,330.0,False
Cu0.98Cr1.66Sb0.38Se4.08,71.5,False
Cu0.99Cr1.70Sb0.42Se4.04,74.0,False
Cu0.99Cr1.73Sb0.36Se4.05,69.5,False
Cu0.99Cr1.85Sb0.30Se4.03,70.5,False
Cu0.9Ni0.1Cr2O4,130.0,False
Cu0.9Sb2U,113.0,False
Cu0.9Zn0.1Ga0.3Fe1.7O4,433.0,False
Cu1,0.0,False
Cu1.0-3xFe2.0MoxO4.0,653.0,False
Cu1.00Cr1.64Sb0.33Se3.99,68.0,False
Cu1.00Zn0.00Fe2O4,538.5,False
Cu1.01Cr1.53Sb0.48Se3.99,72.5,False
Cu1.09Ni0.91(HSeO3)2Cl2.4H2O,16.0,False
Cu1.0Cr2Te4,324.0,False
Cu1.0Fe2.0-2xMoxO4.0,653.0,False
Cu1.1Co0.11Cr2.0Se4,310.0,False
Cu1.1Cr2Te4,288.0,False
Cu1.1Ge0.1Fe1.8O4,688.0,False
Cu1.1Ti0.1Fe1.8O4,688.0,False
Cu1.25Cr1.25Zr0.75Se4,125.0,False
Cu1.28Co0.23Cr2.09Se4,66.7,False
Cu1.2Cr2Te4,278.0,False
Cu1.38Ni0.62(HSeO3)2Cl2.4H2O,18.8,False
Cu1.4Cr2Te4,194.0,False
Cu1.4Ge0.4Fe1.2O4,543.0,False
Cu1.4Ti0.4Fe1.2O4,608.0,False
Cu1.5Cr2Te4,255.0,False
Cu1.6Cr2Te4,256.0,False
Cu1.7Cr2Te4,256.0,False
Cu1.8Cr2Te4,244.0,False
Cu1.9Cr2.2Te4,156.0,False
Cu11Fe18Ge1O40,709.0,False
Cu11Ni9,7.5,False
Cu13Fe14Ge3O40,700.0,False
Cu14Ni11,4.2,False
Cu18Al25Ho57,22.2,True
Cu18Al25Tm57,4.9,True
Cu1Fe10Mg4O20,930.5,False
Cu1Fe10Mn1O20Zn3,328.5,False
Cu1Fe1Ga1O4,361.0,False
Cu1Fe4O8Zn1,383.0,False
Cu1Fe5O8,623.0,False
Cu1Gd1Si1,49.0,True
Cu1La2Mn1O6,55.0,True
Cu1Mn1O4Rh1,35.0,False
Cu1Mn2O4,25.0,False
Cu1O4Rh2,830.0,False
Cu1Pr1Si1,14.0,True
Cu1Si1Tb1,47.0,True
Cu1Si1Tm1,9.0,True
Cu1Tb1,80.0,True
Cu2(OBt)4·3H2O,7.0,False
Cu2(Zn0.85Mn0.15)(Sn0.85Al0.15)Se4,5.0,False
Cu2+ doped ZnO,300.0,False
Cu20Ni80,447.15,False
Cu21Fe38Ge1O80,719.0,False
Cu22Al18Ho22Tm20Gd18,33.6,True
Cu25Al10Mn,503.15,False
Cu25Ni75,410.15,False
Cu27.5Ni72.5,318.15,False
Cu27Ni73,326.15,False
Cu2AlMn,573.15,False
Cu2EuP2,51.0,True
Cu2F1Fe1O3,658.0,False
Cu2Fe10O20Zn3,323.5,False
Cu2Fe9Li1O16,813.5,False
Cu2FeGeSe4,8.0,False
Cu2Gd2In1,86.0,True
Cu2GdO8RuSr2,133.0,True
Cu2Ge2U,107.0,False
Cu2GeMn,300.0,False
Cu2InMn,505.0,False
Cu2Mg1Mn3O8,57.0,False
Cu2Mn3Ni1O8,150.0,False
Cu2MnAl,605.0,False
Cu2MnBO5,92.0,False
Cu2MnIn,500.0,False
Cu2MnSn,530.0,False
Cu2Ni15Y2,470.0,True
Cu2NpSi2,37.5,False
Cu2O,300.0,False
Cu2O4Se,58.0,False
Cu2O7V2,34.15,False
Cu2O:Co,700.0,False
Cu2OSeO3,60.0,False
Cu2P2U,216.0,False
Cu2Si2U,101.5,False
Cu2Te2O5Br2,11.4,False
Cu2Te2O5Cl2,18.2,False
Cu2V2O7,35.0,False
Cu2VAl,210.0,False
Cu30Ni70,323.575,False
Cu33Ni66,350.0,False
Cu3Fe97P50,265.0,False
Cu3Gd10Ni7,68.0,True
Cu3Mn10Ni7Sb10,167.0,False
Cu3Mn3O8,80.0,False
Cu3Sb4U3,89.5,False
Cu41Ni59,150.0,False
Cu4Fe10Mg1O20,960.5,False
Cu4Fe10Mn1O20,671.0,False
Cu4Fe10O20Zn1,579.5,False
Cu4Ge4U3,73.0,False
Cu4Ni13Y2,180.0,True
Cu4Te5O12Cl4,13.6,False
Cu50Ni25Fe25,744.15,False
Cu50Ni40Co10,771.15,False
Cu50Ni45Co5,613.15,False
Cu50Ni50,574.15,False
Cu52Fe625Rh625,486.0,False
Cu5Bi2B4O14,24.5,False
Cu5Fe22O40Zn3,519.0,False
Cu5Fe9Ga1O20,680.0,False
Cu5Ni29Y4,465.0,True
Cu5SnU,53.5,False
Cu5Tb,40.0,True
Cu60Fe20Ni20,625.0,False
Cu60Ni20Fe10Co10,948.15,False
Cu64Mn9Al27,160.0,False
Cu67.5Al12.5Mn20.0,80.0,False
Cu69.0Al15.0Mn16.0,69.0,False
Cu6Fe8Ge1O20,700.0,False
Cu6Gd,20.0,True
Cu6Ni19,346.0,False
Cu6Pr1,0.0,True
Cu70.5Al17.6Mn11.9,52.0,False
Cu70Fe30,380.0,False
Cu72.7Al19.0Mn8.3,38.0,False
Cu7Fe40Mn13O80,600.0,False
Cu7Gd20Ni33,103.0,True
Cu7Mn10Ni3Sb10,383.0,False
Cu8Gd5Ni2,95.0,True
Cu9Fe18O40Zn3,518.0,False
Cu9Mn10Ni1Sb10,649.0,False
Cu9Ni11,133.5,False
CuBr2·6H2O,50.0,False
CuCl2·2D2O,4.15,False
CuCl2·2H2O,4.25,False
CuCoCrAl,204.0,False
CuCr0.8Mn0.2O2,100.0,False
CuCr0.95Mn0.05O2,107.0,False
CuCr0.95Rh0.05O2,120.0,False
CuCr0.9Mn0.1O2,104.0,False
CuCr1.0Sb1.0Se4,250.0,False
CuCr1.2Sb0.8Se4,260.0,False
CuCr1.3Ti0.7Se4,165.0,False
CuCr1.5Sb0.5Se4,220.0,False
CuCr1.5Ti0.5Se4,250.0,False
CuCr1.6Sb0.4S4,175.0,False
CuCr1.7Sb0.3S4,118.0,False
CuCr1.7Sn0.3Se4,276.5,False
CuCr1.7Ti0.3Se4,332.0,False
CuCr1.8Sb0.2Se4,240.0,False
CuCr1.9Sb0.1Se4,357.0,False
CuCr2O4,130.0,False
CuCr2S4,377.0,False
CuCr2Se4,404.5,False
CuCr2Te4,326.0,False
CuCrFeTiNi,50.0,False
CuCrZrS4,55.5,False
CuCr₂Se₄,431.5,False
CuCr₂S₄,394.0,False
CuCr₂Te₄,354.5,False
CuF4K2,6.265000000000001,False
CuF4Rb2,6.05,False
CuFe0.6Cr1.4O4,430.0,False
CuFe2Ga,798.0,False
CuFe2O4,708.0,False
CuFePd6,250.0,False
CuFeSb,375.0,False
CuGa0.6Al0.6Fe0.8O4,390.0,False
CuGa0.75Mn0.25Se2,120.0,False
CuGa0.75Mn0.25Te2,240.0,False
CuGa0.80Mn0.20Se2,120.0,False
CuGa0.85Mn0.15Se2,115.0,False
CuGa0.90Mn0.10Se2,80.0,False
CuGa0.95Mn0.05Se2,20.0,False
CuGa3Pr,4.6,True
CuGe2Mn2,612.0,False
CuIn0.9Ce0.02Co0.08Te2,783.0,True
CuIn0.9Co0.1Te2,980.0,False
CuMn3N,150.0,False
CuMnSb,55.0,False
CuO,256.5,False
CuO3Se,25.0,False
CuP2U,74.75,False
CuRh2O4,833.0,False
CuS2,23.0,False
CuSb2U,106.0,False
CuSe2,31.0,False
CuSi3U2,30.0,False
Cu[Cr1.81Hf0.14]Se4,390.0,False
Cu[Cr1.87Hf0.09]Se4,392.0,False
Cu[Cr1.93Hf0.06]Se4,399.0,False
Cu⁺[Mg½Mn³/₂]O₄,57.0,False
Cu⁺[Ni½Mn³/₂]O₄,150.0,False
Dy,89.0,True
Dy(CF3SO3)3·9H2O,0.111,True
Dy(Co0.2Fe0.8)2,718.0,True
Dy(Co0.3Fe0.7)2,523.0,True
Dy(Co0.4Fe0.6)2,695.0,True
Dy(Co0.5Fe0.5)2,682.0,True
Dy(Co0.667Ga0.333)2,55.0,True
Dy(Co0.7Fe0.3)2,692.0,True
Dy(Co0.88Fe0.12)2,265.0,True
Dy(Co0.90Mn0.10)2,220.0,True
Dy(Co0.92Fe0.08)2,219.0,True
Dy(Co0.92Mn0.08)2,204.0,True
Dy(Co0.94Mn0.06)2,192.0,True
Dy(Co0.95Fe0.05)2,699.0,True
Dy(Co0.96Fe0.04)2,175.0,True
Dy(Co0.96Mn0.04)2,174.0,True
Dy(Co0.98Mn0.02)2,164.0,True
Dy(Co0.9Fe0.1)2,714.0,True
Dy(Co1-xAlx)2,140.0,True
Dy(Co_{1-x}Si_x)_2,142.0,True
Dy(Fe)2,635.0,True
Dy(Fe0.4Co0.0Ni0.6),332.0,True
Dy(Fe0.4Co0.6),625.0,True
Dy(Fe0.7-xNixCo0.3)2,191.425,True
Dy(Mn0.05Al0.35Fe0.6)2,173.0,True
Dy(Mn0.1Al0.3Fe0.6)2,181.0,True
Dy(Mn0.1Co0.3Fe0.6)2,619.0,True
Dy(Mn0.1Fe0.9)2,576.0,True
Dy(Mn0.25Al0.15Fe0.6)2,245.0,True
Dy(Mn0.2Al0.2Fe0.6)2,229.0,True
Dy(Mn0.2Fe0.8)2,514.0,True
Dy(Mn0.35Al0.05Fe0.6)2,301.0,True
Dy(Mn0.3Al0.1Fe0.6)2,276.0,True
Dy(Mn0.3Fe0.7)2,457.0,True
Dy(Mn0.4Fe0.6)2,356.25,True
Dy(Mn0.5Fe0.5)2,344.0,True
Dy(Mn0.78Co0.22)6Sn6,139.0,True
Dy(Mn0.7Fe0.3)2,197.0,True
Dy(Mn0.8Fe0.2)2,158.0,True
Dy0.01Ni0.3Zn0.4Mn0.3Fe1.99O4,535.15,True
Dy0.2Nd0.8Co2,100.0,True
Dy0.2Pr0.8Fe1.9,540.15,True
Dy0.2Sc0.8Ni2,4.5,True
Dy0.2Sr0.8CoO2.63,350.0,True
Dy0.2Sr0.8CoO2.71,342.0,True
Dy0.2Y0.8Fe11Mo,473.0,True
Dy0.33Fe0.67,509.0,True
Dy0.33Fe0.67B0.15,437.0,True
Dy0.3Sc0.7Ni2,5.0,True
Dy0.42Ho0.42Tb0.16Co2,128.0,True
Dy0.45Cu0.55,16.0,True
Dy0.46Au0.54,15.0,True
Dy0.4Nd0.6Co2,105.0,True
Dy0.4Pr0.6Fe1.9,556.15,True
Dy0.4Sc0.6Ni2,6.1,True
Dy0.4Y0.6Fe11Mo,475.0,True
Dy0.5Gd4.5Si2Ge2,210.0,True
Dy0.5Ho0.5Co2,109.0,True
Dy0.5Nd0.5Co2,110.0,True
Dy0.5Sc0.5Ni2,10.2,True
Dy0.5Y0.5MnO3,4.0,True
Dy0.6Ho0.4Co2,113.0,True
Dy0.6Nd0.4Co2,115.0,True
Dy0.6Pr0.4Fe1.9,585.15,True
Dy0.6Sc0.4Ni2,13.2,True
Dy0.6Y0.4Fe11Mo,479.0,True
Dy0.73Tb0.27Fe1.5Mn0.5,494.0,True
Dy0.73Tb0.27Fe1.75Mn0.25,560.0,True
Dy0.73Tb0.27Fe2,665.0,True
Dy0.73Tb0.27FeMn,275.0,True
Dy0.7Er0.3Co2,106.0,True
Dy0.7Ho0.3Co2,120.0,True
Dy0.7Sc0.3Ni2,16.3,True
Dy0.7Y0.3,135.0,True
Dy0.887Th0.113,123.0,True
Dy0.8Er0.2Co2,119.0,True
Dy0.8Ho0.2Co2,127.0,True
Dy0.8Nd0.2Co2,125.0,True
Dy0.8Pr0.2Fe1.9,606.15,True
Dy0.8Sc0.2Ni2,17.5,True
Dy0.8Y0.2Fe11Mo,485.0,True
Dy0.95Y0.05,65.0,True
Dy0.965Y0.035,71.0,True
Dy0.98Y0.02,79.0,True
Dy0.9Er0.1Co2,128.0,True
Dy0.9Ho0.1Co2,130.0,True
Dy0.9Sc0.1Ni2,19.6,True
Dy1+εFe4B4,11.5,True
Dy1.15Ce0.85Fe17,273.0,True
Dy117Co58Sn111,30.0,True
Dy11Ge8In2,76.0,True
Dy11Ni4In9,89.5,True
Dy12Fe19Ga1O48,520.0,True
Dy13Er37Ni100,9.5,True
Dy15B4C14,120.0,True
Dy15Si9C,70.0,True
Dy17Th3,119.0,True
Dy1Fe4Y1,590.0,True
Dy1Gd4Ni10,75.0,True
Dy1Gd4Ni25,37.25,True
Dy1Ge2Mn2,43.5,True
Dy1H3O3,3.5,True
Dy1Ir2,23.0,True
Dy1Mn2Si2,55.0,True
Dy1Ni10Pr4,22.1,True
Dy1Pd2Si1,9.0,True
Dy1Pt2,9.1,True
Dy1Pt2Si2,3.0,True
Dy1Rh1Si1,25.0,True
Dy1Rh2,26.0,True
Dy1Rh3Si2,29.0,True
Dy2.4Ho0.6Fe5O12,545.0,True
Dy22Fe78,343.0,True
Dy26Co9Ga8,28.0,True
Dy2AuSi3,12.5,True
Dy2BaZnO5,2.0,True
Dy2Co11Ga6,313.0,True
Dy2Co12Ga5,423.0,True
Dy2Co12P7,152.0,True
Dy2Co13Ga4,618.0,True
Dy2Co14Ga3,763.0,True
Dy2Co15Ga2,923.0,True
Dy2Co16Ga1,1058.0,True
Dy2Co17,1183.0,True
Dy2Co2Al,58.0,True
Dy2Co3Al9,13.0,True
Dy2CoAl3,33.0,True
Dy2CoMnO6,90.0,True
Dy2CoSi2,132.5,True
Dy2CrSbO7,16.0,True
Dy2Cu2Cd,48.3,True
Dy2Cu2In,49.5,True
Dy2CuSi3,9.6,True
Dy2Fe10Al7,235.0,True
Dy2Fe10Co4B,820.0,True
Dy2Fe12Co2B,725.0,True
Dy2Fe14B,592.0,True
Dy2Fe14BH4.6,638.0,True
Dy2Fe14C,555.0,True
Dy2Fe14Si3,500.0,True
Dy2Fe17,370.0,True
Dy2Fe17C,515.0,True
Dy2Fe17C1.0,515.0,True
Dy2Fe17C2,683.0,True
Dy2Fe17C2.5,681.0,True
Dy2Fe17C2.7,733.0,True
Dy2Fe17CNy,758.0,True
Dy2Fe17CxNy,724.0,True
Dy2Fe17Cy,674.0,True
Dy2Fe17H1.0,429.0,True
Dy2Fe17H2.0,477.0,True
Dy2Fe17H3,518.0,True
Dy2Fe17H3.0,514.0,True
Dy2Fe17H3.0 (sx),518.0,True
Dy2Fe17H3.8,518.0,True
Dy2Fe17N2.5,720.0,True
Dy2Fe17N2.7,720.0,True
Dy2Fe17N2.8,725.0,True
Dy2Fe17N3,723.0,True
Dy2Fe20Mo3,415.0,True
Dy2Fe4H7,300.0,True
Dy2Fe6Co8B,976.0,True
Dy2Fe8Co6B,916.0,True
Dy2In,134.0,True
Dy2Mn2O7,39.0,True
Dy2Mn3Si5,76.0,True
Dy2Ni1.5Ga2.5,16.1,True
Dy2Ni17,168.0,True
Dy2Ni2.5Si0.5,42.0,True
Dy2Ni2.6Si0.4,46.0,True
Dy2Ni2Pb,15.0,True
Dy2Ni7,80.5,True
Dy2NiMnO6,101.0,True
Dy2Pt,66.0,True
Dy2RuGe2,61.8,True
Dy33.3Ho33.3Co33.4,35.0,True
Dy36Ho20Al24Co20,23.0,True
Dy3Al2,94.0,True
Dy3Co2.2Si1.8,73.5,True
Dy3Co29Si4B10,195.0,True
Dy3Co7.68Si1.32,226.0,True
Dy3Co7Al2,166.0,True
Dy3Co8Sn4,80.0,True
Dy3CoNi,52.0,True
Dy3Fe22.3Co6Mo0.7,735.0,True
Dy3Fe27.4Cr1.6N4,646.0,True
