Repository: MaMMoS-project/ML-models

# ML-models
Collection of various ML models developed for the MaMMoS project

Models are organized in different folders of this repository:


- ./beyond-stoner-wolfarth:

   ML models to replace single-grain micromagnetics simulations by ML predictions for:

   -- ./beyond-stoner-wolfarth/single-grain-easy-axis-model:
      where the H and K1 vector are aligned along the z-axis of the simulation cube
      This model predicts Mr, Hc, and BHmax from a, k1, and Ms
      Current model version: v1.0

   -- ./inverse-beyond-stoner-wolfarth/single-grain-easy-axis-model:
      where the H and K1 vector are aligned along the z-axis of the simulation cube

File: compound-to-tc/preprocessed_data/Experimental_Tc.csv (part 4 of 12)
composition,Tc_exp,contains_re
Dy3Fe27.7V1.3,449.0,True
Dy3Fe27.9V1.1,437.0,True
Dy3Fe5O12,558.75,True
Dy3Gd2Ni10,52.5,True
Dy3Gd2Ni25,31.5,True
Dy3In,138.0,True
Dy3Ni6Al2,28.0,True
Dy3Ni8Si,21.0,True
Dy3Pd2,27.0,True
Dy3Pt23Si11,15.99,True
Dy3Rh2,18.0,True
Dy4CrGa12,15.0,True
Dy4Er1,40.0,True
Dy4Fe10Y1,618.0,True
Dy4Gd1Ni10,42.0,True
Dy4Gd1Ni25,26.0,True
Dy4Ni10Pr1,26.4,True
Dy507Pd193,25.0,True
Dy50Co50,106.0,True
Dy50Gd7Al23Co20,26.0,True
Dy5CuPb3,45.0,True
Dy5In3,119.0,True
Dy5Pd2In4,88.0,True
Dy5Si3,120.0,True
Dy5Si3B1,120.0,True
Dy5Si4,140.0,True
Dy6CoTe2,125.0,True
Dy6Fe23,534.0,True
Dy6FeTe2,135.0,True
Dy6H23Mn23,4.2,True
Dy6Mn23,443.0,True
Dy6RuTe2,64.0,True
Dy7Co6Sn23,7.0,True
Dy7Fe3,108.0,True
Dy7Ni3,35.0,True
Dy7Rh3,34.0,True
Dy9Gd1Ni20,28.0,True
DyAl2,63.55,True
DyAl3C3,22.0,True
DyAl₂,61.4,True
DyAuNi4,23.0,True
DyB1.85Si0.15,49.0,True
DyB1.91Si0.09,52.0,True
DyB2,55.0,True
DyBaCo2O5.51,300.0,True
DyCo0.67Ni0.33C2,7.3,True
DyCo0.6Ni0.4,49.0,True
DyCo12B6,165.0,True
DyCo2,140.0,True
DyCo2H3.3,40.0,True
DyCo3,440.0,True
DyCo3.55Ga1.45,367.0,True
DyCo3Cu2,650.0,True
DyCo3H4.3,18.0,True
DyCo3Sn,69.5,True
DyCo4.15Ga0.85,595.0,True
DyCo4.6Si0.4,376.0,True
DyCo4Al,479.0,True
DyCo4Cu,800.0,True
DyCo5,973.0,True
DyCo5.2,970.0,True
DyCo9Si4,40.0,True
DyCoAl,47.0,True
DyCoC2,10.0,True
DyCo₄B,427.0,True
DyCo₅.₂,970.0,True
DyCr2Si2C,10.7,True
DyCr4Al8,16.0,True
DyCr6Al6,20.0,True
DyCrO4,22.35,True
DyCu4Ag,22.0,True
DyCu4Al8,17.0,True
DyCu6Al6,3.9,True
DyCuAl,35.0,True
DyFe1.9,636.15,True
DyFe10.25Mo1.75,423.0,True
DyFe10.5Mo1.5,449.0,True
DyFe10.75Mo1.25,474.0,True
DyFe10Cr2,497.0,True
DyFe10Mo2,373.0,True
DyFe10Re2,415.0,True
DyFe10Si2,566.0,True
DyFe10V2,540.0,True
DyFe11.35Ta0.65,538.8,True
DyFe11.3Ta0.7,540.3,True
DyFe11.3W0.7,533.0,True
DyFe11.4Ta0.6,539.5,True
DyFe11.5Ta0.5,543.5,True
DyFe11.5Ta0.5Hx,597.0,True
DyFe11Mo,475.0,True
DyFe11Mo1,490.0,True
DyFe11NTi,746.0,True
DyFe11Ti,543.0,True
DyFe11Ti (sx),546.0,True
DyFe11TiH,600.0,True
DyFe11TiH (sx),573.0,True
DyFe1Ni9Si2,30.0,True
DyFe2,635.0,True
DyFe2H3.5,300.0,True
DyFe2Hx,385.0,True
DyFe2Zn20,50.0,True
DyFe3,605.0,True
DyFe4Al8,122.0,True
DyFe4Ni6Si2,218.0,True
DyFe4P12,7.0,True
DyFe5.9Ga6.1,485.0,True
DyFe5Al7,229.0,True
DyFe6Al6,340.0,True
DyFe6Ga6,500.0,True
DyFe6Ge6,7.5,True
DyFe6Ni4Si2,541.0,True
DyFe6Sn6,14.0,True
DyFe7Ni3Si2,578.0,True
DyFe8.5Ge3.5,870.0,True
DyFe8Ni2Si2,590.0,True
DyFe9.25Mo2.75,236.0,True
DyFe9.5Mo2.5,311.0,True
DyFe9.75Mo2.25,350.0,True
DyFe9Mo3,156.0,True
DyFe9Ni1Si2,584.0,True
DyFeAl,129.0,True
DyFeMnO5,178.0,True
DyFeSi,79.5,True
DyFe₂Co₂B,650.0,True
DyGa,115.0,True
DyGd4Si2Ge2,65.0,True
DyMg,46.0,True
DyMn1.5Cu0.5Ge2,79.0,True
DyMn1.7Cr0.3Si2C,350.0,True
DyMn2,38.0,True
DyMn2D4.4,265.0,True
DyMn2Si2,41.45,True
DyMn4Al8,19.0,True
DyMn4Cr2Sn6,245.0,True
DyMn5,430.0,True
DyMn5CrSn6,355.0,True
DyMn6Al6,6.0,True
DyMn6Ge5.2Ga0.8,411.0,True
DyMn6Ge5.4Ga0.6,418.0,True
DyMn6Ge5.6Ga0.4,417.0,True
DyMn6Sn4Ge2,411.0,True
DyMn6Sn6,403.5,True
DyMnGa,40.0,True
DyMnGeFe5Al5,265.0,True
DyMn₂Ge₂,43.5,True
DyMn₂Si₂,55.0,True
DyN,23.5,True
DyNi,59.0,True
DyNi2,21.8,True
DyNi2Mn,94.0,True
DyNi2Si,17.0,True
DyNi3,69.0,True
DyNi3.5Al1.5,12.5,True
DyNi4.5Cu0.5,11.6,True
DyNi4Cu,17.6,True
DyNi4Si,19.0,True
DyNi5,12.95,True
DyNiAl,30.5,True
DyNiAl₂,25.0,True
DyNiGa₂,31.2,True
DyO3V,112.0,True
DyOs2,16.0,True
DyOs4P12,2.0,True
DyPd3S4,0.8,True
DyPdGa,20.0,True
DyPdIn,36.0,True
DyPt,23.0,True
DyPtIn,37.1,True
DyPt₂Si₂,3.0,True
DyRh,3.8,True
DyRh4B4,12.0,True
DyRhSi,25.0,True
DyRh₄B₄,7.4,True
DyRu2,30.0,True
DyRu2Si2,29.0,True
DyRuGe,26.0,True
DyTiGe,165.0,True
DyTiO3,64.0,True
DyZn,139.0,True
DyZrSb,45.0,True
Dy₂Fe₁₄C,555.0,True
Dy₃Fe₅O₁₂,557.5,True
Dy₅Pt₃,9.5,True
Dy₅Sb₃,97.0,True
Er,19.35,True
Er(Co0.667Ga0.333)2,18.5,True
Er(Co0.84Fe0.16)2,290.0,True
Er(Co0.875Fe0.125)2,245.0,True
Er(Co0.88Fe0.12)2,195.0,True
Er(Co0.93Fe0.07)2,85.0,True
Er(Co0.95Si0.05)2,54.0,True
Er(Co0.97Ge0.03)2,47.0,True
Er(Co0.97In0.03)2,52.0,True
Er(Co1-xAlx)2,32.6,True
Er(Co_{1-x}Si_x)_2,32.6,True
Er(Fe0.6Co0.4)11.35Nb0.65,904.0,True
Er(Fe0.7Co0.3)11.35Nb0.65,827.0,True
Er(Fe0.8Co0.2)11.35Nb0.65,741.0,True
Er(Fe0.9Co0.1)11.35Nb0.65,628.0,True
Er(Fe1.0)11.35Nb0.65,507.0,True
Er0.00Zn0.2Co0.8Fe2.0O4,723.0,True
Er0.07Zn0.2Co0.8Fe1.93O4,703.0,True
Er0.14Zn0.2Co0.8Fe1.86O4,698.0,True
Er0.21Zn0.2Co0.8Fe1.79O4,695.0,True
Er0.25Co0.75,375.0,True
Er0.25Ho0.75Ni2,12.3,True
Er0.2Sr0.8CoO2.74,348.0,True
Er0.4Gd0.6Co2,296.0,True
Er0.4Gd0.6Mn6Sn6,412.0,True
Er0.58Au0.42,9.5,True
Er0.5Gd0.5,193.0,True
Er0.5Gd0.5Al2,89.0,True
Er0.5Gd1.5Fe14B,634.0,True
Er0.5Ho0.5,35.0,True
Er0.5Ho0.5Ni2,10.3,True
Er0.5Nd0.5Fe11.35Nb0.65,526.0,True
Er0.5Y1.5Fe14B,563.0,True
Er0.75Gd0.25Al2,57.0,True
Er0.75Ho0.25Ni2,8.0,True
Er0.7Gd0.3Co2,167.0,True
Er0.7Nd0.3Fe11.35Nb0.65,521.0,True
Er0.8Gd0.2Mn6Sn6,381.0,True
Er0.97Co2,46.0,True
Er0.9Gd0.1Al2,21.0,True
Er0.9Gd0.1Co2,62.0,True
Er0.9Nd0.1Fe11.35Nb0.65,511.0,True
Er1.0Gd1.0Fe14B,603.0,True
Er1.5Gd0.5Fe14B,582.0,True
Er1.5Y0.5Fe14B,557.0,True
Er1000Mn667O150Pr183,422.0,True
Er10Fe20H37,300.0,True
Er11Ge8In2,24.0,True
Er12Co7,13.5,True
Er15B4C14,50.0,True
Er19Ho10,21.0,True
Er19Th1,80.0,True
Er1Fe22Sm1Ti2,533.0,True
Er1Fe2H4,4.0,True
Er1Ge1Pd2,3.0,True
Er1Ge2Mn2,4.65,True
Er1H4Mn2,4.2,True
Er1Ir2,3.0,True
Er1La1O3,7.0,True
Er1Mn2Si2,5.0,True
Er1Pd2Si1,2.8,True
Er1Pt2,3.6,True
Er1Pt2Si2,3.0,True
Er1Rh2,6.0,True
Er1Rh3Si2,24.0,True
Er1Tb4,150.0,True
Er25Fe50H103,4.2,True
Er26Co9Ga8,12.0,True
Er2Ba2CuPtO8,25.0,True
Er2Co12P7,146.0,True
Er2Co15.5V1.5,833.0,True
Er2Co3Al9,5.0,True
Er2CoSi2,50.0,True
Er2Cu2Cd,36.0,True
Er2Fe11Co3B,735.0,True
Er2Fe13CoB,623.0,True
Er2Fe14B,551.0,True
Er2Fe14BH3.7,588.0,True
Er2Fe14C,505.0,True
Er2Fe17,310.0,True
Er2Fe17C,488.0,True
Er2Fe17C0.4Ny,712.0,True
Er2Fe17C0.6Ny,706.0,True
Er2Fe17C0.8Ny,709.0,True
Er2Fe17C1.0,488.0,True
Er2Fe17C1.0Ny,701.0,True
Er2Fe17C1.5Ny,698.0,True
Er2Fe17C2,675.0,True
Er2Fe17C2.4,708.0,True
Er2Fe17C2.5,671.0,True
Er2Fe17CNy,723.0,True
Er2Fe17CxNy,700.0,True
Er2Fe17Cy,669.0,True
Er2Fe17H1.0,378.0,True
Er2Fe17H2.0,428.0,True
Er2Fe17H3,440.0,True
Er2Fe17H3.0,479.0,True
Er2Fe17H3.8,498.0,True
Er2Fe17N2.5,693.5,True
Er2Fe17N2.7,695.25,True
Er2Fe17N3,697.0,True
Er2Fe17Ny,683.0,True
Er2Fe20Mo3,381.0,True
Er2Fe4H7,357.5,True
Er2Fe9Co5B,838.0,True
Er2Ho10Co7,26.3,True
Er2In,46.0,True
Er2Mn2O7,35.0,True
Er2Mn3Si5,55.0,True
Er2MnTiO7,25.5,True
Er2Ni1.5Ga2.5,4.1,True
Er2Ni17,166.0,True
Er2Ni2.6Si0.4,7.0,True
Er2Ni2Pb,6.0,True
Er2Ni7,74.0,True
Er2NiMnO6,84.0,True
Er2Rh3Ge,20.0,True
Er2RuGe2,18.8,True
Er3AlC,4.1,True
Er3Co,13.8,True
Er3Co2.2Si1.8,28.0,True
Er3Co29Si4B10,188.0,True
Er3Co7Al2,84.0,True
Er3Co8Sn4,50.0,True
Er3CoNi,15.0,True
Er3Fe25Cr4,356.0,True
Er3Fe26Cr3,390.0,True
Er3Fe27Cr2,401.0,True
Er3Fe28Cr,393.0,True
Er3Fe28V1,408.0,True
Er3Fe29,316.0,True
Er3Fe5O12,548.85,True
Er3In,51.0,True
Er3Ni6Al2,7.8,True
Er3Pd2,18.0,True
Er3Pt23Si11,3.39,True
Er3Pt4Ge13,2.2,True
Er3Rh2,8.0,True
Er40Zn60,20.0,True
Er4CoCd,12.5,True
Er4CrGa12,2.8,True
Er4Ho8Co7,22.0,True
Er4Th1,48.0,True
Er50Al24Co20Y6,8.0,True
Er55Ni18Al27,11.3,True
Er5Fe54Ti6,500.0,True
Er5H23Mn10,1.5,True
Er5Ni3,35.0,True
Er5Pd2In4,16.5,True
Er5PtBi2,20.0,True
Er5PtSb2,19.0,True
Er5Si3B1,14.0,True
Er5Si4,27.5,True
Er60Co20Al20,10.3,True
Er60Ni30Co10,11.5,True
Er6CoBi2,16.0,True
Er6CoTe2,30.5,True
Er6Fe23,493.0,True
Er6FeBi2,9.5,True
Er6FeSb2,13.0,True
Er6H23Mn23,44.6,True
Er6Ho6Co7,18.0,True
Er6Mn23,415.0,True
Er6MnBi2,52.5,True
Er6MnSb2,57.5,True
Er7Fe3,35.0,True
Er8Ho4Co7,15.0,True
Er9Tb1,25.0,True
Er9Th1,74.0,True
ErAgAl,14.0,True
ErAl2,14.0,True
ErAl2@Al2O3,20.0,True
ErAl3C3,14.0,True
ErAl₂,14.0,True
ErAu2Si2,40.0,True
ErAuNi4,24.0,True
ErCo0.20Mn0.80O3,50.0,True
ErCo0.2Mn0.8O3,50.0,True
ErCo0.30Mn0.70O3,55.0,True
ErCo0.33Mn0.67O3,55.0,True
ErCo0.40Mn0.60O3,62.0,True
ErCo0.50Mn0.50O3,69.0,True
ErCo0.60Mn0.40O3,68.0,True
ErCo0.70Mn0.30O3,67.0,True
ErCo11Ti,1008.0,True
ErCo2,33.3,True
ErCo2H3.5,25.0,True
ErCo2Mn,222.0,True
ErCo2Mn0.2,168.0,True
ErCo2Mn0.4,190.0,True
ErCo2Mn0.6,212.0,True
ErCo3,430.0,True
ErCo3Sn,35.5,True
ErCo4.5Ge0.5,785.0,True
ErCoAl,25.0,True
ErCo₄B,386.0,True
ErCr2Si2,1.6,True
ErCr4Al8,14.0,True
ErCr6Al6,15.0,True
ErCrO4,15.0,True
ErCu4Ag,8.0,True
ErCu4Al8,6.0,True
ErCu6Al6,2.6,True
ErCuAl,12.0,True
ErFe10Cr2,476.5,True
ErFe10Mo2,315.0,True
ErFe10Re2,375.0,True
ErFe10Si2,549.0,True
ErFe10Si2Hx,540.0,True
ErFe10Si2Nx,623.0,True
ErFe10V2,505.0,True
ErFe11.35Nb0.65,507.0,True
ErFe11.3W0.7,506.0,True
ErFe11.4Nb0.6,520.0,True
ErFe11.5Ta0.5,520.0,True
ErFe11.5Ta0.5Hx,560.0,True
ErFe11NTi,723.0,True
ErFe11Ti,515.0,True
ErFe11TiH,574.0,True
ErFe2,587.0,True
ErFe2D3.1,380.0,True
ErFe2D3.5,440.0,True
ErFe2H3.1,380.0,True
ErFe2H3.5,357.5,True
ErFe2H3.7,300.0,True
ErFe2Hx,265.0,True
ErFe2Mn10,4.0,True
ErFe3,551.5,True
ErFe4Al8,183.0,True
ErFe4B,620.0,True
ErFe4Ge2,350.0,True
ErFe4P12,1.8,True
ErFe5.8Ga6.2,450.0,True
ErFe5Al7,209.5,True
ErFe5Mn7,8.0,True
ErFe6Al6,320.0,True
ErFe6Ga6,500.0,True
ErFe6Ge6,3.1,True
ErFe6Mn6,14.0,True
ErFe6Sn6,4.0,True
ErFe7Mn5,100.0,True
ErFe8.5Ge3.5,870.0,True
ErFe8Mn4,203.0,True
ErFe9Mn3,320.0,True
ErFeAl,56.0,True
ErFeGa,77.0,True
ErFeSi,22.0,True
ErFe₄B,620.0,True
ErGa,32.0,True
ErMg,16.0,True
ErMn1.8Fe0.2,34.4,True
ErMn12,4.0,True
ErMn2,20.0,True
ErMn2 H4,4.2,True
ErMn2Ge2,5.5,True
ErMn2H4,4.2,True
ErMn2H6,18.0,True
ErMn3Fe9,320.0,True
ErMn4Al8,15.0,True
ErMn5,415.0,True
ErMn5Fe7,97.5,True
ErMn6Al6,2.6,True
ErMn6Ge5.0Ga1.0,377.0,True
ErMn6Ge5.2Ga0.8,381.0,True
ErMn6Ge5.4Ga0.6,280.0,True
ErMn6Ge5.6Ga0.4,108.0,True
ErMn6Ge5.8Ga0.2,52.0,True
ErMn6Sn4Ge2,140.0,True
ErMn6Sn5.0In1.0,307.0,True
ErMn6Sn5.2In0.8,328.0,True
ErMn6Sn5.4In0.6,334.0,True
ErMn6Sn5.6In0.4,337.0,True
ErMn6Sn5.8In0.2,336.0,True
ErMn6Sn5.9In0.1,342.0,True
ErMn6Sn6,207.5,True
ErMn₂Ge₂,4.65,True
ErMn₂Si₂,5.0,True
ErN,6.25,True
ErNi,11.35,True
ErNi0.9In1.1,8.0,True
ErNi2,8.2,True
ErNi2H1.05,5.5,True
ErNi2Si,7.0,True
ErNi3,64.0,True
ErNi4B,10.0,True
ErNi4Si,7.4,True
ErNi5,9.2,True
ErNiAl2,5.0,True
ErNiAl₂,4.0,True
ErNiBC,5.0,True
ErNiGa₂,16.2,True
ErNiH3.19,12.0,True
ErNiIn,9.0,True
ErO3V,108.0,True
ErOs2,3.4,True
ErPd2Si,2.8,True
ErPd3S4,0.65,True
ErPdIn,11.65,True
ErPdInD1.2,6.9,True
ErPrFe15Ga3.5,528.0,True
ErPrFe15Si3.5,537.0,True
ErPt,16.0,True
ErPtIn,15.0,True
ErPt₂Si₂,3.0,True
ErRu2,13.0,True
ErRu2Si2,5.7,True
ErRuGe,8.0,True
ErSi2,4.25,True
ErTiFe11,495.0,True
ErYFe14B,560.0,True
ErZn,20.0,True
ErZrSb,11.0,True
Er₂Fe₁₄C,510.0,True
Er₃Fe₅O₁₂,556.0,True
Er₅Sb₃,15.0,True
Eu-Sr,84.0,True
Eu0.40Nd0.15Sr0.45MnO3,112.0,True
Eu0.54Sr0.46S,5.0,True
Eu0.55Sr0.45MnO3,50.0,True
Eu0.58Sr0.42MnO3,57.5,True
Eu0.5Sr0.5CoO3,155.0,True
Eu0.5Sr0.5MnO3,43.0,True
Eu0.5Yb0.5,26.0,True
Eu0.65Sr0.35Fe0.1Mn0.9O3,150.0,True
Eu0.65Sr0.35Fe0.5Mn0.5O3,200.0,True
Eu0.6Sr0.4Mg2H6,15.0,True
Eu0.6Sr0.4MnO3,44.0,True
Eu0.7Ca0.3B6,15.5,True
Eu0.7Pb0.3MnO3,235.0,True
Eu0.7Sr0.3MnO3,66.0,True
Eu0.8Na0.2MnO3,42.9,True
Eu0.8Sr0.2CoO3,270.0,True
Eu0.8Sr0.2Mg2H6,20.9,True
Eu0.8Sr0.2MnO3,63.0,True
Eu0.9Ba0.1TiO3,5.6,True
Eu0.9Na0.1MnO3,42.5,True
Eu1,0.0,True
Eu1+xO,69.0,True
Eu1.7Bi1.3Fe5O12,480.0,True
Eu10F1O9,66.0,True
Eu14CdAs11,30.0,True
Eu14MnAs11,74.0,True
Eu14MnP11,52.0,True
Eu14MnSb11,100.0,True
Eu1Fe5O12Y2,556.0,True
Eu1Gd2S4,6.0,True
Eu1Ge2Mn2,9.0,True
Eu1Ge2Ru2,62.0,True
Eu1H2,18.3,True
Eu1H4N2,5.4,True
Eu1I2,5.0,True
Eu1Lu2O4,8.5,True
Eu1Nb2S4,15.0,True
Eu1Ni2,139.0,True
Eu1Pd1,48.0,True
Eu1Se1,4.58,True
Eu2.4Ca18.6Ni2Zn36,25.0,True
Eu2.73Bi0.27Fe5O12,480.0,True
Eu20Ni42As31,23.0,True
Eu24Gd1O25,132.5,True
Eu2Bi1Fe5O12,480.0,True
Eu2Co12P7,151.0,True
Eu2CoMnO6,126.65,True
Eu2Cu5Ni5,59.6,True
Eu2Cu6P5,36.0,True
Eu2CuSi3,34.0,True
Eu2H5Ir1,20.0,True
Eu2In,55.0,True
Eu2IrH5,20.0,True
Eu2Mg17,16.0,True
Eu2MgH6,31.6,True
Eu2NiMnO6,145.0,True
Eu2O3(1−x)Na2B4O7,20.0,True
Eu2O4Si1,7.0,True
Eu2PdSi3,40.0,True
Eu2Pt3Si5,5.5,True
Eu2Zn2P3,25.0,True
Eu3B2O6,8.0,True
Eu3Fe5O12,522.25,True
Eu3O4,42.4,True
Eu3O5Si1,19.0,True
Eu3O8P2,5.0,True
Eu3OIn,185.0,True
Eu3Pt23Ge11,3.6,True
Eu3Pt23Si11,5.54,True
Eu3S4,3.8,True
Eu3Si4,120.0,True
Eu4.0Ca17.0Ni2Zn36,40.0,True
Eu4P2.67,25.0,True
Eu5.8Ca15.2Ni2Zn36,60.0,True
Eu5In2Sb6,15.0,True
Eu7Cu44As23,17.3,True
Eu8Ga14.6Ge23.2Si6.4,32.8,True
Eu8Ga14.7Ge26.1Si3.7,34.5,True
Eu8Ga14Mn2Ge30,29.9,True
Eu8Ga15.1Ge22.7Si7.3,32.6,True
Eu8Ga15.2Ge29.8,36.2,True
Eu8Ga15Co1Ge30,31.1,True
Eu8Ga16Ge30,34.7,True
EuAg0.67Si1.33,34.0,True
EuAg5,19.0,True
EuAgZn,29.0,True
EuAl2.96Si1.04,17.0,True
EuAu2Si2,15.5,True
EuAu5,6.6,True
EuAuZn,51.1,True
EuB6,15.5,True
EuBaCo2O5.41,264.0,True
EuBaCo2O5.47,267.0,True
EuBaCo2O5.49,260.0,True
EuBaCo2O5.58,267.0,True
EuBaCo2O5.67,256.0,True
EuCo2Si2,37.0,True
EuCu1.8P2,44.0,True
EuCu3Pd2,14.5,True
EuCu4As2,35.0,True
EuCu4Pd,24.5,True
EuCu9Mg2,25.0,True
EuCuP,32.0,True
EuDy2O4,4.175,True
EuFe2P2,27.75,True
EuFe4Al8,137.0,True
EuFe4P12,99.0,True
EuFe4Sb12,88.0,True
EuFe6Al6,135.0,True
EuH2,21.65,True
EuH3Li,37.8,True
EuIn2Ni9,40.0,True
EuIn2P2,24.0,True
EuMg2H6,27.2,True
EuMn0.5Co0.5O3,123.0,True
EuMn4Al8,20.0,True
EuMnMnTaO6,19.5,True
EuMnO3,35.0,True
EuMn₂Ge₂,9.0,True
EuNi7In6,36.0,True
EuNi8In5,2.7,True
EuO,69.15,True
EuO (Europium Oxide),69.0,True
EuO1−x,127.5,True
EuO3V,120.0,True
EuOs4P12,15.0,True
EuOs4Sb12,9.0,True
EuPd,48.0,True
EuPd2,82.25,True
EuPt2,80.0,True
EuPtZn,21.2,True
EuRh2Hx,15.5,True
EuRu2Ge2,62.0,True
EuRu2P2,29.0,True
EuRu4P12,17.8,True
EuRu4Sb12,3.3,True
EuS,16.535,True
EuS/PbS,18.5,True
EuS30Co70,16.0,True
EuScCuS3,6.4,True
EuSr2RuCu2O8,130.2,True
EuTbCoMnO6,113.0,True
EuTi0.85Al0.15O3,4.0,True
EuTi0.8Sc0.2O3,3.4,True
EuTi0.95Al0.05O3,4.5,True
EuTi0.95Ni0.05O3,5.5,True
EuTi0.96Cr0.04O3,6.2,True
EuTi0.98Cr0.02O3,5.2,True
EuTi0.9Al0.1O3,4.0,True
EuTi0.9Cr0.1O3,9.7,True
EuTi0.9Ni0.1O3,5.5,True
EuTiO3,4.25,True
EuTiO3-δ,5.0,True
EuWO1.58N1.42,20.0,True
EuZn1.25Al2.75,25.0,True
EuZnGa3,14.0,True
Eu₀.₇₀Mg₀.₃₀,131.0,True
Eu₀.₇₀Zn₀.₃₀,133.0,True
Eu₀.₇₅Ag₀.₂₅,37.0,True
Eu₀.₇₅Cd₀.₂₅,134.0,True
Eu₀.₇₅Zn₀.₂₅,134.0,True
Eu₀.₈₁Ag₀.₁₉,70.0,True
Eu₃Fe₅O₁₂,565.5,True
F0.5Fe2Li0.5Mn0.5O3.5,703.0,False
F1,0.0,False
F14Fe3Na5,90.0,False
F14Fe5.4Na0.8O4,663.0,False
F15Fe5K3,123.0,False
F1Fe2Li1O3,903.0,False
F2Fe1,363.0,False
F2Fe25Gd15O58,549.0,True
F300Mg33Ni67Rb100,58.0,False
F300Mn33Ni67Rb100,103.0,False
F3Fe1,362.0,False
F3Fe1Rb1,87.0,False
F3Fe1Tl1,77.0,False
F3Fe25Gd15O57,528.0,True
F3FeK,36.6,False
F3Ho,0.53,True
F3K1Mn1,81.5,False
F3MnNa,66.7,False
F3Ni1Rb1,142.0,False
F3NiTl,129.0,False
F3Tb,3.95,True
F6RbV2,13.0,False
F7Fe20Mg8O33,693.0,False
Fe,1043.0,False
Fe (bcc),1043.0,False
Fe (with 8-10% Si),300.0,False
Fe(In1.4Cr0.6)S4,12.8,False
Fe(In1.8Cr0.2)S4,12.8,False
Fe(cryst.),1040.0,False
Fe-0.1%C,1043.15,False
Fe-0.29N,501.0,False
Fe-0.38N,520.0,False
Fe-0.55N,80.0,False
Fe-1.37%C,478.0,False
Fe-1.89at% Mn,1020.4,False
Fe-10wt%Si,918.15,False
Fe-12Al-12Si,780.0,False
Fe-13%Ga,993.15,False
Fe-15%Si,823.15,False
Fe-15Cr,984.0,False
Fe-17Cr-1Ni,1031.0,False
Fe-20Ni,953.15,False
Fe-23Cr-9Co,923.15,False
Fe-24.5%Ni-10%Co,473.0,False
Fe-25.3%Ni-0.73%C,195.0,False
Fe-25.3%Ni-0.78%C,195.0,False
Fe-26.5Al,803.15,False
Fe-27%Ga,450.0,False
Fe-27.0Ga,748.15,False
Fe-27.1Ge,533.15,False
Fe-27Al,810.65,False
Fe-27Ge,650.0,False
Fe-28%Cr-12%Co-5%Mo-0.5%Ti,923.15,False
Fe-3.00Ti-1.40B,1039.15,False
Fe-3.54Ti-0.63B,1043.15,False
Fe-3.70Ti-0.51B,1045.15,False
Fe-3.80Ti-0.95B,1046.15,False
Fe-30%Cr-15%Co-2%Mo-0.5%Ti,923.15,False
Fe-30%Cr-15%Co-3%Mo-0.5%Ti,923.15,False
Fe-30.2%Ni,238.5,False
Fe-4.00Ti-1.87B,1043.15,False
Fe-4.59Ti-2.67B,1040.15,False
Fe-5.48Ti-1.13B,1044.15,False
Fe-50%Co,1329.0,False
Fe-50%Ni,803.15,False
Fe-50Co,1253.0,False
Fe-5Al-20Si,790.0,False
Fe-6.5wt%Si,949.15,False
Fe-6Al-9Si,970.0,False
Fe-7Al-7Si,980.0,False
Fe-8%Al-3%Ga,1023.15,False
Fe-Cr (ER 420),1014.7,False
Fe-Cr-Nb-B,318.15,False
Fe-Nd-Nb,806.15,True
Fe-Ni,400.0,False
Fe-doped 6H-SiC,438.0,False
Fe-doped ITO,300.0,False
Fe-doped TiO2,650.0,False
Fe-doped ZnS,300.0,False
Fe-doped rutile TiO2,350.0,False
Fe/Ag,273.0,False
Fe/Al,540.0,False
Fe/CNTs,1038.0,False
Fe/CoO,273.0,False
Fe/EuS,16.6,True
Fe/Gd,800.0,True
Fe/W(110),220.0,False
Fe0.019Ge0.981,300.0,False
Fe0.01Ni0.3Zn0.4Mn0.3Fe1.99O4,535.15,False
Fe0.031Ni0.866W0.103,55.0,False
Fe0.04Si0.96,26.0,False
Fe0.05Ge0.95,233.0,False
Fe0.05V0.95BO3,45.0,False
Fe0.069Ni0.826W0.105,191.0,False
Fe0.076Ni0.835W0.089,300.0,False
Fe0.07Si0.93,26.0,False
Fe0.118Ni0.81W0.072,515.0,False
Fe0.141Ni0.794W0.065,530.0,False
Fe0.15La0.7Mn0.85O3Sr0.3,170.0,True
Fe0.181Ni0.789W0.03,775.0,False
Fe0.1Co2.9B,825.0,False
Fe0.1GaMn1.9Ni,534.0,False
Fe0.25Mn1.7P0.5Si0.5,175.0,False
Fe0.25TaSe2,38.0,False
Fe0.2Co2.8B,883.0,False
Fe0.2GaGeMn0.8,292.0,False
Fe0.2GaMn1.8Ni,503.0,False
Fe0.33GeMnNi0.67,213.0,False
Fe0.35Co0.65Si,6.1,False
Fe0.36GeMnNi0.64,215.0,False
Fe0.396Cr0.604,60.0,False
Fe0.3Co0.7Si,2.6,False
Fe0.3Co2.7B,923.0,False
Fe0.3GaMn1.7Ni,454.0,False
Fe0.3GeMnNi0.7,211.0,False
Fe0.45Co0.55Si,28.5,False
Fe0.4Co0.6Si,10.8,False
Fe0.4GaMn1.6Ni,425.0,False
Fe0.4GeMnNi0.6,218.0,False
Fe0.4Si0.3Co0.3,972.0,False
Fe0.50Mn0.15Al0.35,220.0,False
Fe0.525Cr0.455Ni0.020,50.0,False
Fe0.55Mn0.10Al0.35,230.0,False
Fe0.5B0.5,1020.15,False
Fe0.5Co0.593Hf7Cu1B6,823.15,False
Fe0.5Co0.5Be2,590.0,False
Fe0.5Co0.5Si,40.0,False
Fe0.5Cu0.5Cr2S4,340.0,False
Fe0.5Cu0.5Zr0.40,75.0,False
Fe0.5GaMn1.5Ni,383.0,False
Fe0.5GeMnNi0.5,220.0,False
Fe0.5Ni0.5,550.0,False
Fe0.5Pd0.5,32.5,False
Fe0.5Pt0.5,382.0,False
Fe0.5Zn0.5Cr2S4,98.0,False
Fe0.635Ni0.365,560.0,False
Fe0.65Ni0.35,530.0,False
Fe0.66Er0.19B0.15,330.0,True
Fe0.6B0.4,1058.15,False
Fe0.6Co0.4)0.75Si0.05B0.20)94Nb4Gd2,624.0,True
Fe0.6Co0.4)0.75Si0.05B0.20)94Nb4Y2,625.0,True
Fe0.6Co0.4)0.75Si0.05B0.20)95Nb4Gd1,666.0,True
Fe0.6Co0.4)0.75Si0.05B0.20)95Nb4Mo1,660.0,False
Fe0.6Co0.4)0.75Si0.05B0.20)95Nb4Y1,622.0,True
Fe0.6Co0.4)0.75Si0.05B0.20)95Nb4Zr1,658.0,False
Fe0.6Co0.4)0.75Si0.05B0.20)96Nb4,676.0,False
Fe0.6Co0.473.5Cu1Nb3Si13.5B9,623.15,False
Fe0.6Co0.486Hf7B6Cu1,823.15,False
Fe0.6GaMn1.4Ni,352.0,False
Fe0.6Mn0.4O3Y,385.0,True
Fe0.71Ho0.05B0.24)96Nb4,440.0,True
Fe0.71Tb0.05B0.24)96Nb4,449.0,True
Fe0.71Tm0.05B0.24)96Nb4,453.0,True
Fe0.75Zn0.25Cr2S4,139.2,False
Fe0.7B0.3,1065.15,False
Fe0.7Co0.3Si,52.0,False
Fe0.7Nb0.1Zr0.1Ti0.1,923.15,False
Fe0.7Si0.3,690.0,False
Fe0.7V0.3BO3,30.0,False
Fe0.85Ge0.15,800.0,False
Fe0.86Cr0.14Si6B14,291.0,False
Fe0.86Se,443.0,False
Fe0.875Zn0.125Cr2S4,158.5,False
Fe0.87V0.13BO3,325.0,False
Fe0.88Cr0.12Si6B14,345.0,False
Fe0.88ZnSb,275.0,False
Fe0.89Se,320.0,False
Fe0.8B0.2,1063.15,False
Fe0.8Ga1.2O3,100.0,False
Fe0.90Co0.10Ge,269.4,False
Fe0.90Cr0.10Si6B14,401.0,False
Fe0.95Co0.05Ge,274.2,False
Fe0.95MnP0.67Si0.33,130.0,False
Fe0.975Ni0.025P,313.0,False
Fe0.98C0.02,1000.0,False
Fe0.98Co0.02Si2,1094.15,False
Fe0.9B0.1,1066.15,False
Fe0.9Co0.1Nb2B14Cu1,1150.0,False
Fe0.9Co0.1Si,24.0,False
Fe0.9PS3(Phen)0.4,15.0,False
Fe0.9Rh0.1Si,13.0,False
Fe0.9Ru0.1Si,14.0,False
Fe0.9Ti0.1,1033.0,False
Fe0.9^3+Mg0.1^2+[Mg0.9^2+Fe1.1^3+]O4,713.0,False
Fe1.05Te0.49Se0.49Sb0.02,8.0,False
Fe1.0Ga1.0O3,225.0,False
Fe1.24Ti0.76O3,269.0,False
Fe1.2Co0.0P0.6Si0.4,344.601293538136,False
Fe1.2Co0.1P0.6Si0.4,370.893374987114,False
Fe1.2Co0.2P0.6Si0.4,416.110735111537,False
Fe1.2Co0.4P0.6Si0.4,470.59621082072,False
Fe1.2Ga0.8O3,290.0,False
Fe1.2LaNi3.8,250.0,True
Fe1.2Zn0.8MoO4,348.0,False
Fe1.30Co0.70P2,230.0,False
Fe1.333PRh0.666,290.0,False
Fe1.33Ti0.67O3,347.0,False
Fe1.35LaNi3.65,275.0,True
Fe1.4Ga0.6O3,320.0,False
Fe1.4LaNi3.6,277.0,True
Fe1.4Mn1.6P0.7Si0.3,71.0,False
Fe1.4Zn0.6MoO4,348.0,False
Fe1.50Co0.50P2,450.0,False
Fe1.50Mn1.50Si,138.0,False
Fe1.5Cr0.5CoSi,807.0,False
Fe1.5Fe0.5CoSi,1023.0,False
Fe1.5Ir0.5Zr,280.0,False
Fe1.5Mn0.5CoSi,854.0,False
Fe1.5Mn1.5P0.2Si0.8,135.0,False
Fe1.5Mn1.5P0.5Si0.5,95.0,False
Fe1.5Mn1.5P0.7Si0.3,75.0,False
Fe1.5Mn1.5Sb0.15Sn0.85,405.0,False
Fe1.5Mn1.5Sb0.1Sn0.9,405.0,False
Fe1.5Mn1.5Si,147.0,False
Fe1.5ScSi0.5,145.0,True
Fe1.5V0.5CoSi,664.0,False
Fe1.6/V5,200.0,False
Fe1.68NiGa1.32,837.0,False
Fe1.6Ge,427.0,False
Fe1.6Mn1.4P0.5Si0.5,85.0,False
Fe1.6Zn0.4MoO4,348.0,False
Fe1.70Co0.30P2,480.0,False
Fe1.70Mn1.30Si,159.6,False
Fe1.7484ScSi0.1116,570.0,True
Fe1.75Co0.2P0.8Si0.2,480.0,False
Fe1.75Ge,510.0,False
Fe1.7Mn1.3P0.5Si0.5,97.0,False
Fe1.7Mn1.3P0.7Si0.3,88.0,False
Fe1.7Mn1.4P0.7Si0.3,84.0,False
Fe1.83Ti0.83O3,260.0,False
Fe1.85Mn1.15Si,182.9,False
Fe1.8Co0.0P0.8Si0.2,516.757952390984,False
Fe1.8Co0.1P0.8Si0.2,499.536325293915,False
Fe1.8Co0.2P0.88B0.12,412.0,False
Fe1.8Co0.2P0.8Si0.2,571.5675073618725,False
Fe1.8Co0.3P0.8Si0.2,508.625604525142,False
Fe1.8Co0.4P0.8Si0.2,495.187778171208,False
Fe1.8Co0.5P0.8Si0.2,513.91853309369,False
Fe1.8Co0.6P0.8Si0.2,498.588806368188,False
Fe1.8Co0.7P0.8Si0.2,498.403695054883,False
Fe1.8GdTi0.2,750.0,True
Fe1.8Mn1.2P0.4Si0.6,102.0,False
Fe1.8Mn1.2P0.5Si0.5,108.0,False
Fe1.8Mn1.2P0.6Si0.4,103.0,False
Fe1.8Mn1.2Si,188.0,False
Fe1.8Ti0.2Y,490.0,True
Fe1.8Zn0.2MoO4,348.0,False
Fe1.90Co0.10P2,415.0,False
Fe1.92Sc,620.0,True
Fe1.94Sc,640.0,True
Fe1.97Co0.03P2,280.0,False
Fe1.97Sc,635.0,True
Fe1.9Co0.2P0.9Si0.1,637.45994110502,False
Fe1.9Co0.3P0.9Si0.1,603.214348143732,False
Fe1.9Co0.4P0.9Si0.1,584.113370594642,False
Fe1.9Co0.5P0.9Si0.1,582.026946470111,False
Fe1.9Co0.6P0.9Si0.1,587.514398791622,False
Fe1.9Co0.8P0.9Si0.1,543.621055179307,False
Fe1.9Co0.9P0.9Si0.1,516.943063704288,False
Fe1.9Co1.0P0.9Si0.1,507.289038093488,False
Fe1.9Cr1.11O4,533.15,False
Fe1.9Cr1.1O4,557.0,False
Fe1.9Mn0.65O4Ti0.1Zn0.35,430.0,False
Fe1.9Mn0.8O4Ti0.1Zn0.2,485.0,False
Fe1.9Mn1.1Al,300.0,False
Fe1.9Mn1.1P0.4Si0.6,111.0,False
Fe1.9Mn1.1P0.5Si0.5,125.0,False
Fe1.9Mn1.1P0.6Si0.4,127.0,False
Fe1.9Zn0.1MoO4,348.0,False
Fe10,1030.0,False
Fe10.5GdW1.5,550.0,True
Fe10.5Mo1.5Pr,455.0,True
Fe10.5SmW1.5,520.0,True
Fe10.5W1.5Y,500.0,True
Fe10.6LaN1.2Si2.4,314.0,True
Fe10.6LaSi2.4,262.0,True
Fe10.75Mo1.25Nd,470.0,True
Fe10.7Ti1.3Y,533.0,True
Fe10.8GdRe1.2,518.0,True
Fe10.8HoRe1.2,448.0,True
Fe10.8Re1.2Tb,475.0,True
Fe10.8Re1.2Y,460.0,True
Fe10.8Ti1.2Y,536.0,True
Fe10.9Ti1.1Y,538.0,True
Fe100Ni39O200Zn11,750.0,False
Fe102Gd11Mo18,484.0,True
Fe10Ga7Gd2,407.0,True
Fe10Ga7Y2,347.0,True
Fe10Gd1Mn2,445.0,True
Fe10Gd1W2,569.0,True
Fe10Gd1Y4,600.0,True
Fe10GdMo2,400.0,True
Fe10GdRe2,470.0,True
Fe10GdSi2,618.0,True
Fe10GdV2,606.75,True
Fe10H1V1Y1,660.0,True
Fe10HoMo2,337.5,True
Fe10HoRe2,388.0,True
Fe10HoSi2,558.0,True
Fe10HoV2,525.0,True
Fe10La1O24Y5,556.5,True
Fe10LuMo2,260.0,True
Fe10LuRe2,380.0,True
Fe10LuSi2,540.0,True
Fe10LuV2,485.5,True
Fe10Mo2N1Y1,477.0,True
Fe10Mo2Nd,410.0,True
Fe10Mo2Pr,391.0,True
Fe10Mo2Sm,472.5,True
Fe10Mo2Tb,390.0,True
Fe10Mo2Tm,290.0,True
Fe10Mo2U,250.0,False
Fe10Mo2Y,347.5,True
Fe10Mo2Y1.1,360.0,True
Fe10N1Nd1V2,744.0,True
Fe10Nb2Zr3,218.0,False
Fe10Nd1Ti2,504.0,True
Fe10NdRe2,428.0,True
Fe10NdSi2,574.0,True
Fe10NdV2,576.5,True
Fe10PrRe2,397.0,True
Fe10Re2Sm,475.0,True
Fe10Re2Tb,438.0,True
Fe10Re2Tm,380.0,True
Fe10Re2U,340.0,False
Fe10Re2Y,370.0,True
Fe10ScSi2,533.0,True
Fe10Si1Sm1Ti1,557.0,True
Fe10Si2Sm,606.0,True
Fe10Si2Tb,587.0,True
Fe10Si2Tm,545.0,True
Fe10Si2U,653.0,False
Fe10Si2Y,540.0,True
Fe10Sm1W2,532.0,True
Fe10SmV2,610.0,True
Fe10Tb1Y4,579.0,True
Fe10Tb2Y3,620.0,True
Fe10Tb4Y1,670.0,True
Fe10TbV2,570.0,True
Fe10Th1V2,515.0,False
Fe10Ti2Y,498.0,True
Fe10TmV2,496.0,True
Fe10V1Y1,550.0,True
Fe10V2Y,532.0,True
Fe10W2Y,500.0,True
Fe11.15Ti0.85Y,537.0,True
Fe11.2LaSi1.8,231.0,True
Fe11.4LaSi1.6,222.0,True
Fe11.57LaSi1.43,210.0,True
Fe11.5LaN1.6Si1.5,273.0,True
Fe11.5LaSi1.5,193.0,True
Fe11.5Si1.5Y,198.0,True
Fe11.8LaSi1.2,195.0,True
Fe111V89,160.0,False
Fe118Ge41Ni59O400,610.0,False
Fe11Ga3Nd6,397.0,True
Fe11Ga3Pr6,320.0,True
Fe11Ga3Sm6,462.0,True
Fe11Ga6Gd2,470.0,True
Fe11Ga6Y2,400.0,True
Fe11GdTi,607.5,True
Fe11GdV,682.5,True
Fe11HoNTi,737.0,True
Fe11HoTi,519.5,True
Fe11LaN1.2Si2,317.0,True
Fe11LaSi2,257.0,True
Fe11LuNTi,655.0,True
Fe11LuTi,488.0,True
Fe11LuV,579.0,True
Fe11Mg16O40Sb3,370.0,False
Fe11Mo1N1Y1,664.0,True
Fe11Mo1Sm1,510.0,True
Fe11MoY,469.0,True
Fe11N1Nd1Ti1,729.0,True
Fe11N1Ti1Y1,756.0,True
Fe11NSmTi,748.0,True
Fe11NTbTi,754.0,True
Fe11NTiTm,718.0,True
Fe11NdTi,547.0,True
Fe11Pr1Ti1,519.0,True
Fe11S12,483.0,False
Fe11SmTi,584.0,True
Fe11TbTi,554.0,True
Fe11TiNd,546.0,True
Fe11TiTm,496.0,True
Fe11TiY,529.5,True
Fe11V1Y1,550.0,True
Fe12.5Si4.5U2,430.0,False
Fe127Mg23O200,814.5,False
Fe12Ga5Gd2,543.0,True
Fe12Ga5Y2,494.0,True
Fe12Gd,768.0,True
Fe12La1O19,728.0,True
Fe12LaSi,195.0,True
Fe12Lu,670.0,True
Fe12Mn40Al48,334.0,False
Fe12O19Sr1,750.0,False
Fe13.6Lu2Si3.4,485.0,True
Fe13.6Si3.4U2,535.0,False
Fe13.7Si3.3U2,525.0,False
Fe13Ga4Gd2,601.0,True
Fe13Ga4Y2,541.0,True
Fe13InNd6,330.0,True
Fe13InPr6,290.0,True
Fe13Mn40Al47,315.0,False
Fe13Nd6Pb,330.0,True
Fe13Nd6Sb,550.0,True
Fe13Nd6Sn,510.0,True
Fe13Nd6Tl,330.0,True
Fe13Ni10O40V7,670.0,False
Fe13Ni7,503.0,False
Fe13PbPr6,420.0,True
Fe13Pd987,55.0,False
Fe13Pr6Sb,450.0,True
Fe13Pr6Sn,250.0,True
Fe13Pr6Tl,280.0,True
Fe13Sm6Tl,380.0,True
Fe13Sn10,676.0,False
Fe14Ga3Gd2,616.0,True
Fe14Ga3Y2,538.0,True
Fe14Ge3Ni7O40,680.0,False
Fe14Lu2Si3,475.0,True
Fe14MM2B,773.15,False
Fe14Mn40Al46,340.0,False
Fe14Nd2B,576.0,True
Fe14Si3Y2,483.0,True
Fe15,1068.0,False
Fe15.5Mn1.5Tm2,305.4,True
Fe15.5Ru0.5SiY2,370.0,True
Fe15Ga2Gd2,585.0,True
Fe15Ga2Nd2,520.0,True
Fe15Ga2Sm2,540.0,True
Fe15Ga2Y2,488.0,True
Fe15Ge2Lu2,455.0,True
Fe15Ge2U2,540.0,False
Fe15Mn37Al48,288.0,False
Fe15Mn38Al47,305.0,False
Fe15Mn39Al46,324.0,False
Fe15Mn40Al45,330.0,False
Fe15NSi2Y2,569.0,True
Fe15Nd12O48Sc5,200.0,True
Fe15Ni65B18Si2,307.6,False
Fe15RuSiY2,315.0,True
Fe15Si2Y2,450.0,True
Fe16.5Mn0.5Tm2,305.1,True
Fe16.75Ru0.25Y2,200.0,True
Fe16.8Mn0.2Tm2,290.1,True
Fe16Co46Nb8B30,512.0,False
Fe16GaGd2,562.0,True
Fe16GaY2,444.0,True
Fe16MnTm2,308.8,True
Fe16Mo1Sm2Ti1,561.15,True
Fe16N2,811.5,False
Fe16N3TiY2,690.0,True
Fe16NSiY2,643.0,True
Fe16SiY2,415.5,True
Fe16TiY2,390.0,True
"Fe17(Gd,Zr)2",470.0,True
Fe170N31Y20,701.0,True
Fe171Ga9Zr20,315.0,False
Fe171Ge9Zr20,310.0,False
Fe171Si9Zr20,303.0,False
Fe171Sn9Zr20,315.0,False
Fe17Co52B10Cu1Si3Al5Ga2P10,373.0,False
Fe17Gd0.5Nd1.5,370.0,True
Fe17Gd1.5Nd0.5,440.0,True
Fe17Gd2,471.75,True
Fe17Gd2N2.4,712.0,True
Fe17Gd2N2.7,740.0,True
Fe17Gd2N3,757.0,True
Fe17GdNd,410.0,True
Fe17H2Sm2,526.0,True
Fe17Ho2,325.0,True
Fe17Ho2N2.7,710.0,True
Fe17Ho2N3,708.0,True
Fe17Lu2,246.5,True
Fe17Lu2N2.7,676.5,True
Fe17Lu2N3,679.0,True
Fe17Mg12O40Sb1,620.0,False
Fe17Mn3Zr10,465.0,False
Fe17N2.1Sm2,470.0,True
Fe17N2.3Nd2,732.0,True
Fe17N2.3Sm2,749.0,True
Fe17N2.3Tb2,733.0,True
Fe17N2.3Y2,421.0,True
Fe17N2.5Pr2,728.0,True
Fe17N2.6Y2,694.0,True
Fe17N2.7Nd2,740.0,True
Fe17N2.7Pr2,720.0,True
Fe17N2.7Sm2,750.0,True
Fe17N2.7Tb2,730.0,True
Fe17N2.7Tm2,690.0,True
Fe17N2.7Y2,690.0,True
Fe17N2.7Yb2,675.0,True
Fe17N2.9Sm2,746.0,True
Fe17N3Nd2,731.0,True
Fe17N3Pr2,729.0,True
Fe17N3Sm2,749.0,True
Fe17N3Tb2,736.0,True
Fe17N3Tm2,692.0,True
Fe17N3Y2,694.0,True
Fe17NY2,690.0,True
Fe17Nd0.5Sm1.5,386.0,True
Fe17Nd1.5Sm0.5,347.0,True
Fe17Nd2,327.0,True
Fe17Nd5,503.0,True
Fe17NdSm,370.0,True
Fe17Ni12O40Sb1,820.0,False
Fe17Pr2,283.0,True
Fe17PrY,290.0,True
Fe17Sm2,389.0,True
Fe17Tb2,408.0,True
Fe17Th2,295.0,False
Fe17Tm2,273.0,True
Fe17Y2,319.5,True
Fe17Yb2,280.0,True
Fe18Nb27B55,400.0,False
Fe191P100,223.0,False
Fe19Mo5Nd2,350.0,True
Fe19Ni1P10,343.0,False
Fe19Si3Sm2Ti2,545.0,True
Fe1Ga125Ni374,43.65,False
Fe1Ga25Ni74,85.0,False
Fe1Ga2O4,4.0,False
Fe1Ga3Ni2O8,173.0,False
Fe1Ga500Ni1499,13.4,False
Fe1Ge1Mn2,233.0,False
Fe1Ge1Ni1,770.0,False
Fe1H1V11Y1,665.0,True
Fe1H3Hf2,73.0,False
Fe1Ho1O3,47.0,True
Fe1Li1O8Rh4,130.0,False
Fe1Mn1O3,24.0,False
Fe1Mn1Y1,180.0,True
Fe1Mn2O4,255.0,False
Fe1Mn4Sn3,190.0,False
Fe1Ni1O4Rh1,540.0,False
Fe1Ni1P1,77.5,False
Fe1Ni4,843.0,False
Fe1Ni4O16V7,445.0,False
Fe1O3Si1,37.0,False
Fe1O3V1,455.0,False
Fe1O3Y1,643.0,True
Fe1O4U1,44.5,False
Fe1O4V2,109.0,False
Fe1O6Pb2Ta1,143.0,False
Fe1O6Sr2W1,39.0,False
Fe1P1,215.0,False
Fe1Pd2Pt1,360.0,False
Fe1Pr1Si2,26.0,True
Fe1S4Ti2,60.2,False
Fe2(N0.706C0.294)0.92,340.0,False
Fe2(N0.715C0.285)0.92,336.0,False
Fe2(N0.757C0.243)0.84,431.0,False
Fe2(N0.819C0.181)0.88,349.0,False
Fe2-2.4C,653.0,False
Fe2.01CrSi0.99,519.0,False
Fe2.05Mn0.63O4Zn0.37,423.0,False
Fe2.05Ti0.95Sn,120.0,False
Fe2.15Cr0.85Si,517.0,False
Fe2.1Cr0.9Al,250.0,False
Fe2.1Mg0.9O4,508.0,False
Fe2.1Mn0.9Al,380.0,False
Fe2.1Mn0.9P,400.0,False
Fe2.1Mn0.9P0.5Si0.5,164.0,False
Fe2.1Mn0.9Si,281.0,False
Fe2.1Ti0.9Sn,300.0,False
Fe2.20V0.80Si,150.0,False
Fe2.28N,50.0,False
Fe2.2Mn0.8P,400.0,False
Fe2.2Mn0.8P0.5Si0.5,221.0,False
Fe2.2Mn0.8Si,342.0,False
Fe2.3Cr0.7Ge,364.0,False
Fe2.3Mn0.7P,413.0,False
Fe2.3Mn0.7Si,387.0,False
Fe2.46N,90.0,False
Fe2.4Mn0.6P,420.0,False
Fe2.4Mn0.6Si,397.0,False
Fe2.4V1.1Al0.5,118.0,False
Fe2.56Al0.44O4,773.15,False
Fe2.5Co2.5SiB2,438.0,False
Fe2.5Cr0.5Ge,446.0,False
Fe2.5Li0.5O4,918.0,False
Fe2.5Mn0.5P,473.0,False
Fe2.5Mn0.5P0.2Si0.8,657.0,False
Fe2.5Mn0.5P0.5Si0.5,667.0,False
Fe2.5Mn0.5P0.8Si0.2,523.0,False
Fe2.5Mn0.5Sb0.05Sn0.95,645.0,False
Fe2.5Mn0.5Si,547.0,False
Fe2.5Mn2.5Sn3,347.0,False
Fe2.5V1.0Al0.5,129.0,False
Fe2.5Zn0.5O4,823.0,False
Fe2.64N,170.0,False
Fe2.65Mn0.35Ga,200.0,False
Fe2.67V0.33Al,0.0,False
Fe2.69GeTe2,140.0,False
Fe2.74Cr0.26Si,602.0,False
Fe2.75Cr0.25Ge,546.0,False
Fe2.78GeTe2,154.0,False
Fe2.82N,320.0,False
Fe2.82V0.18Al,400.0,False
Fe2.87GeTe2,203.0,False
Fe2.9 wt% Si,1150.0,False
Fe2.92GeTe2,220.0,False
Fe2.95N,300.0,False
Fe2.95Ni0.05C,493.15,False
Fe2.96GeTe2,226.0,False
Fe2.97GeTe2,232.0,False
Fe2.986Mn0.014O4,863.15,False
Fe2.9Ga,720.0,False
Fe2.9Ti0.1O4,798.15,False
Fe2/V5,300.0,False
Fe200H11Ti20Y20,570.0,True
Fe200Tb33Y67,596.0,True
Fe2027Ti973,70.0,False
Fe207Ga43Li50O400,705.0,False
Fe207Mn23Y60,380.0,True
Fe20Co40Pt25B15,860.0,False
Fe20Gd10H41,338.0,True
Fe20Gd2Mo3,478.0,True
Fe20Gd9Y1,775.0,True
Fe20Mo3Nd2,458.0,True
Fe20Mo3Sm2,475.0,True
Fe20Mo3Y2,408.0,True
Fe20Nb3Zr7,336.0,False
Fe20P9Si1,370.0,False
Fe20Tb9Y1,685.0,True
Fe21Gd2Mo2W1,500.0,True
Fe21Gd2Mo3,520.0,True
Fe21Gd2Ti3,600.0,True
Fe21Gd2V3,635.0,True
Fe21Lu2Si3,528.0,True
Fe21Mo3Nd2,440.0,True
Fe21Mo3Sm2,460.0,True
Fe21Mo3Y2,460.0,True
Fe21Nd2V3,600.0,True
Fe21Ni60Zr7B12,450.15,False
Fe21Si1Sm2Ti2,544.0,True
Fe21Sm2V3,620.0,True
Fe21V3Y2,575.0,True
Fe22Co40Nb8B30,365.0,False
Fe22In3O60Y15,397.0,True
Fe23B6,698.0,False
Fe23Ga17O60,308.0,False
Fe23Ga7O40,620.0,False
Fe23Gd6,659.0,True
Fe23H14Tm6,550.0,True
Fe23H1Y6,743.0,True
Fe23Ho6,509.5,True
Fe23In2O60Y15,444.0,True
Fe23Li6O40Sb1,885.0,False
Fe23Lu6,488.0,True
Fe23Nd6,429.0,True
Fe23Tb6,574.0,True
Fe23Tm6,475.0,True
Fe23Y6,482.0,True
Fe23Yb6,480.5,True
Fe23Zr6,483.0,False
Fe24La1O38Tl1,703.0,True
Fe24Ti5Y3,493.0,True
Fe25.5Cr12Co1Si,945.0,False
Fe25.7Ge,35.0,False
Fe25Co25Ni25Mo5P10B10,560.0,False
Fe25Cr50V25,170.0,False
Fe25Cu75,220.0,False
Fe25Mo5Sm3,460.0,True
Fe25Ti4Y3,501.0,True
Fe26.7N4Sm3V2.3,683.0,True
Fe26.7Sm3V2.3,502.0,True
Fe26Co26Pt28B20,660.0,False
Fe26Ni26Pt48,400.0,False
Fe26Ti3Y3,504.0,True
Fe27.1N4Sm3Ti1.9,750.0,True
Fe27.1Sm3Ti1.9,486.0,True
Fe27.6N5.4Pr3Ti1.4,700.0,True
Fe27.6Pr3Ti1.4,373.0,True
Fe27.9N4.7Nd3Ti1.1,725.0,True
Fe27.9Nd3Ti1.1,396.0,True
Fe27Ga23O75,308.25,False
Fe27Gd3Ti2,518.0,True
Fe27Gd3V2,523.0,True
Fe27Ti2Y3,454.5,True
Fe27V23,132.5,False
Fe27V2Y3,431.0,True
Fe28.75Co28.75Ni17.5Ge8B17,703.15,False
Fe28.75Co28.75Ni17.5Si8B17,693.15,False
Fe28Co34Nb8B30,563.0,False
Fe28Gd3Ta,515.0,True
Fe28Gd3Ti,506.0,True
Fe28Gd3V,508.0,True
Fe28TaTb3,447.0,True
Fe28TaY3,398.0,True
Fe28TiY3,444.5,True
Fe28VY3,408.0,True
Fe29Co40B9Cu2Si3Al5Ga2P10,463.0,False
Fe2B,1015.15,False
Fe2C,663.075,False
Fe2CoAl,830.0,False
Fe2CoGe,900.0,False
Fe2CoNiAlCu0.4Ti0.4,973.15,False
Fe2CoSi,1018.0,False
Fe2CoSi0.75B0.25,1039.0,False
Fe2CoSi0.85B0.15,1031.0,False
Fe2CoSi0.8B0.2,1036.0,False
Fe2CoSi0.95B0.05,1024.0,False
Fe2CoSi0.9B0.1,1030.0,False
Fe2Cr0.5Co0.5Si,754.0,False
Fe2Cr0.7Co0.3Si,651.0,False
Fe2Cr0.8Co0.2Si,601.0,False
Fe2Cr0.9Co0.1Si,555.0,False
Fe2CrAl,274.0,False
Fe2CrGa,401.5,False
Fe2CrSi,520.0,False
Fe2Ga1O4,473.0,False
Fe2GaMn,750.0,False
Fe2GaNi,815.0,False
Fe2Gd,796.0,True
Fe2GdZn20,85.5,True
Fe2Ge1,478.0,False
Fe2Ge1Mn1,433.0,False
Fe2Ge1O4,11.0,False
Fe2GeNi,717.5,False
Fe2GeTe4,149.9,False
Fe2H3Tb1,300.0,True
Fe2H4Y1,220.5,True
Fe2Hf,597.5,False
Fe2Ho,603.0,True
Fe2Lu,586.0,True
Fe2Mg0.2Ni0.8O4,550.0,False
Fe2Mg0.4Ni0.6O4,535.0,False
Fe2Mg0.5Ni0.5O4,505.0,False
Fe2Mg0.6Ni0.4O4,445.0,False
Fe2Mg0.8Ni0.2O4,410.0,False
Fe2MgO4,450.0,False
Fe2Mn0.25O4Sn0.75,780.0,False
Fe2Mn0.2O4Zn0.8,228.0,False
Fe2Mn0.5O4Sn0.5,735.0,False
Fe2Mn0.6O4Zn0.4,414.0,False
Fe2Mn0.75O4Sn0.25,675.0,False
Fe2Mn0.7Cu0.3Al,449.0,False
Fe2Mn0.9Cu0.1Al,413.0,False
Fe2Mn0.9O4Zn0.1,533.0,False
Fe2Mn3Sn3,282.0,False
Fe2MnAl,300.0,False
Fe2MnAl (annealed at 873 K),150.0,False
Fe2MnAl (disordered),300.0,False
Fe2MnGa,750.0,False
Fe2MnGe,505.0,False
Fe2MnO4,577.0,False
Fe2MnP0.2Si0.8,173.0,False
Fe2MnP0.4Si0.6,111.0,False
Fe2MnP0.5Si0.5,127.0,False
Fe2MnSi,228.5,False
Fe2MnSi0.5Ge0.5,260.0,False
Fe2MnSi0.75Al0.25,290.0,False
Fe2MnSi0.7B0.3,362.0,False
Fe2MnSi0.8B0.2,325.0,False
Fe2MnSi0.9B0.1,273.0,False
Fe2MnSn,586.0,False
Fe2Mo,299.0,False
Fe2Mo1O4,350.0,False
Fe2MoO4,345.0,False
Fe2N,8.0,False
Fe2N0.72,480.0,False
Fe2N0.91,222.0,False
Fe2Nb1,85.0,False
Fe2Nd,539.575,True
Fe2Ni0.5O4Zn0.5,553.5,False
Fe2Ni1O4Zn1,672.5,False
Fe2Ni2N,441.0,False
Fe2NiAl,965.0,False
Fe2NiGa,685.5,False
Fe2NiGe,685.0,False
Fe2NiO4,603.0,False
Fe2NiP,430.0,False
Fe2NiSe4,120.0,False
Fe2NiSi,755.0,False
Fe2Np,500.0,False
Fe2O3,958.325,False
Fe2O3-FeTiO3,888.15,False
Fe2O4Ti1,142.0,False
Fe2O4V1,445.0,False
Fe2O4Zn,763.5,False
Fe2P,217.0,False
Fe2P0.4As0.6,470.0,False
Fe2P0.7As0.3,443.0,False
Fe2P0.8As0.2,411.0,False
Fe2P0.92B0.08,450.0,False
Fe2P0.96B0.04,350.0,False
Fe2P0.9As0.1,358.0,False
Fe2P0.9Si0.1,370.0,False
Fe2Pr,421.075,True
Fe2Pu1,582.0,False
Fe2PuSi2,38.0,False
Fe2RuSi,767.0,False
Fe2Sc,542.0,True
Fe2Se4Ti,270.0,False
Fe2Se4V,165.0,False
Fe2Si,540.0,False
Fe2Sm,675.0,True
Fe2SnSe4,301.4,False
Fe2SnTi,240.0,False
Fe2SnV,200.0,False
Fe2Tb,694.575,True
Fe2TbZn20,66.0,True
Fe2Te3,10.0,False
Fe2Ti,200.0,False
Fe2Ti1,373.5,False
Fe2TiO4,142.0,False
Fe2TiS4,290.0,False
Fe2Tm,566.0,True
Fe2U,161.0,False
Fe2V0.25Ru0.75Si,736.0,False
Fe2V0.5Ru0.5Si,570.0,False
Fe2V0.75Ru0.25Si,265.0,False
Fe2Y,542.0,True
Fe2Yb,543.0,True
Fe2Zr,599.5,False
Fe2−yTiyO3 (y≈0.5),490.65,False
Fe3 Ge,690.0,False
Fe3 P,716.0,False
Fe3 Si,810.0,False
Fe3 Sn,743.0,False
Fe3.00Sn,759.0,False
Fe3.2 wt% Si,1103.0,False
Fe3.4In0.6N,214.0,False
Fe3.5Co1.5SiB2,667.0,False
Fe3.5Mn1.5Si3,265.0,False
Fe3.9Co64.82B10.2Si12Cr9Mo0.08,334.65,False
Fe30.5Ge,340.0,False
Fe30Ag70,843.15,False
Fe30Co30Pt25B15,760.0,False
Fe30Cr45V25,315.0,False
Fe30Cr70,162.5,False
Fe30Cu70,272.0,False
Fe30Ni50P14B6,434.0,False
Fe30Ni70,673.15,False
Fe32Cu68,298.0,False
Fe33Cu67,312.0,False
Fe34Co18Pt28B20,660.0,False
Fe35Co15Pt50,820.0,False
Fe35Co35Si11B19,670.0,False
Fe35Cr40V25,415.0,False
Fe35Cu65,360.0,False
Fe35Dy65,45.0,True
Fe35Er65,40.0,True
Fe35Gd65,273.0,True
Fe35Mn15Pt50,570.0,False
Fe36Co36B19.2Si4.8Nb4,703.5,False
Fe36Co36B19.2Si4.8Nb4Cu0.5,712.0,False
Fe36Co36B19Si5Nb4,719.0,False
Fe36Co36Nb4Cr2Si8B14,698.0,False
Fe36Co64,1212.15,False
Fe36Ni36B20Si4Nb4,458.0,False
Fe379Mg121O1500Si500,11.0,False
Fe37Co37Nb4Si8B14,787.0,False
Fe37Nd30O120Sc13,150.0,True
Fe38Ni38B12P5Si3Nb3Cu1,567.0,False
Fe39Co39Si8B14,785.0,False
Fe39Mn25Ga36,200.0,False
Fe3Al,673.15,False
Fe3AlRu0.25,848.15,False
Fe3B,780.0,False
Fe3BO6,508.0,False
Fe3C,481.5,False
Fe3C (cementite),488.0,False
Fe3Ga,720.0,False
Fe3Ga4,70.0,False
Fe3Gd,728.0,True
Fe3Ge,700.0,False
Fe3Ge2,457.0,False
Fe3Ge2Mn3,333.0,False
Fe3GeTe2,203.0,False
Fe3GeU2,55.0,False
Fe3H14NaO24P8,9.5,False
Fe3H1Th1,386.0,False
Fe3H3.5Tb,300.0,True
Fe3H3.5Y,545.0,True
Fe3H5Y1,545.0,True
Fe3Ho,570.0,True
Fe3Ho10Mn7O30,97.0,True
Fe3Li1O8Rh2,580.0,False
Fe3Lu,529.0,True
Fe3Mn2Si3,252.0,False
Fe3Mn2Sn3,443.0,False
Fe3N,562.5,False
Fe3N1.00,575.0,False
Fe3N1.22,420.0,False
Fe3NPd,600.0,False
Fe3NRh,505.0,False
Fe3NW3,110.0,False
Fe3Na1O5,663.0,False
Fe3Ni2,650.0,False
Fe3Ni2O8Rh1,720.0,False
Fe3Ni77B18Si2,19.5,False
Fe3Ni9P4,120.0,False
Fe3O4,858.0,False
Fe3O4 on MgAl2O4,858.0,False
Fe3O4 on MgO,858.0,False
Fe3O4-Ag,860.0,False
Fe3O4/Fe3C,858.15,False
Fe3O4/Ni3Fe,833.65,False
Fe3P,700.0,False
Fe3P0.2Si0.8,750.0,False
Fe3P0.5Si0.5,697.0,False
Fe3P0.8Si0.2,695.0,False
Fe3Pd,519.0,False
Fe3Pd47,173.0,False
Fe3Pt,430.0,False
Fe3S4,570.0,False
Fe3Sc2Si,145.0,True
Fe3Se4,335.0,False
Fe3Si,813.15,False
Fe3SiTi2,300.0,False
Fe3SiV,591.0,False
Fe3Sm,650.5,True
Fe3Sn,743.0,False
Fe3Sn2,653.5,False
Fe3Tb,649.5,True
Fe3Te3Tl,220.0,False
Fe3Th,425.0,False
Fe3Tm,538.0,True
Fe3W3N,110.0,False
Fe3Y,539.0,True
Fe4.5Co0.5SiB2,789.0,False
Fe4.5Co70.5Si15B10,688.0,False
Fe4.8GeTe2,285.0,False
Fe40Co22Nb8B30,601.0,False
Fe40Co40B20,800.0,False
Fe40Co40Cu0.5Zr9Al2Si4B4.5,736.0,False
Fe40Co46Ni14,1033.0,False
Fe40Co50Ni10,1083.0,False
Fe40Co53Ni7,1113.0,False
Fe40Co5Ni35Zr5B15,653.15,False
Fe40Co60,1283.0,False
Fe40Cr35V25,525.0,False
Fe40Gd60,407.0,True
Fe40Nb3Zr17,490.0,False
Fe40Ni40(P14B6)20,268.0,False
Fe40Ni40(Si+B)19Mo1,533.15,False
Fe40Ni40B20,662.0,False
Fe40Ni40B6P14,523.0,False
Fe40Ni40P14B6,533.35,False
Fe40Ni60,865.15,False
Fe40Ni7O80Zn13,550.0,False
Fe40Pt60,256.0,False
Fe40Tb9Y11,610.0,True
Fe41Ga9O150,208.0,False
Fe41Nd30O120Sc9,320.0,True
Fe41Ni40Zr7B12,625.15,False
Fe41O120Sc9Y30,320.0,True
Fe41Pd41P10B8,603.15,False
Fe41Pd41P18,599.15,False
Fe41Pd41P4B14,563.15,False
Fe41Pd41P4B8Si6,667.15,False
Fe42.5Co42.5Nb6B8Cu0.5Ni0.5,1228.0,False
Fe42Co10Pt28B20,660.0,False
Fe42Co42Nb6B8Cu1Ni1,1223.0,False
Fe42Co42Nb7B8Cu0.5Ni0.5,1250.0,False
Fe42Co6Cr15Mo14C11B10Tm2,19.0,True
Fe42Co6Cr15Mo14C13B8Tm2,20.0,True
Fe42Co6Cr15Mo14C15B6Tm2,23.0,True
Fe42Co6Cr15Mo14C17B4Tm2,25.0,True
Fe42Co6Cr15Mo14C9B12Tm2,18.0,True
Fe42Mn28.3Ga29.7,500.0,False
Fe42Ni28Zr10B20,600.0,False
Fe42Pt58,575.5,False
Fe42Y58,66.0,True
Fe43.2Ni28.8B20Si4Nb4,525.0,False
Fe433Mg67O1500Si500,18.0,False
Fe43Co26B8Cu3Si3Al5Ga2P10,526.0,False
Fe43Cu10Pt47,593.15,False
Fe43Ga57O150,167.5,False
Fe43In7O120Y30,377.0,True
Fe43Mn28Ga29,170.0,False
Fe44.6Co43.4Hf7.3B3.7Cu1,1050.0,False
Fe44.6Co43.4HfZr7.3B3.7Cu1,1050.0,False
Fe44.6Co43.4NbZr7.3B3.7Cu1,1050.0,False
Fe44.6Co43.4Zr7.3B3.7Cu1,1050.0,False
Fe44.8Cu5.2Pt50.0,576.75,False
Fe44.9V55.1,15.4,False
Fe441Ni9Zr50,275.0,False
Fe44Co44Zr7B4Cu1,750.0,False
Fe44Mn28Ga28,173.0,False
Fe44Ni11Ti5Y5,568.0,True
Fe44Ni37Si19,550.0,False
Fe44Si11Sm5Ti5,552.0,True
Fe45Co35C13C7,673.0,False
Fe45Cr30V25,620.0,False
Fe45Pt55,473.15,False
Fe46Ge2Ni23O100,810.0,False
Fe46Ni46Mo8B,600.0,False
Fe46Ni4P25,342.0,False
Fe46V14Y5,455.0,True
Fe47.2Cu2.9Pt49.9,635.05,False
Fe47.4Ni26.6Si11B13C2,682.15,False
Fe47.5Pt47.5Cu5.0,753.15,False
Fe47.7Cu1.3Pt51.0,644.45,False
Fe47.8Rh52.2,320.0,False
Fe47Cu6Pt47,643.15,False
Fe47Mo53,20.0,False
Fe47Re53,23.0,False
Fe48Co32P14B6,720.0,False
Fe48Gd52,533.0,True
Fe48Pt52,773.15,False
Fe48Y52,100.0,True
Fe49.65Mn24.01Ga26.34,190.0,False
Fe49.7Cu1.0Pt49.3,681.85,False
Fe49.83Mn24.64Ga25.53,180.0,False
Fe49Mn11Al40,25.0,False
Fe49Mn24Ga27,175.0,False
Fe49Mo51,21.5,False
Fe49Nd5V11,580.0,True
Fe49Nd6V11,570.0,True
Fe49Ni21Zr10B20,625.0,False
Fe49Rh51,675.0,False
Fe49V11Y5,516.0,True
Fe4CoSiB2,716.0,False
Fe4Ga1O12Y3,454.0,True
Fe4Ga6O15,205.0,False
Fe4Gd1Y1,680.0,True
Fe4Ge4U3,18.0,False
Fe4GeTe2,266.0,False
Fe4H7Tm2,305.0,True
Fe4HoMn8,10.0,True
Fe4KSb12,85.0,False
Fe4Mn1O15Y5,535.0,True
Fe4Mn1Sn3,488.0,False
Fe4MnSi3,302.0,False
Fe4Mo8N1Y1,140.0,True
Fe4N,761.15,False
Fe4NaSb12,85.0,False
Fe4Ni1,840.0,False
Fe4Ni76B20,116.0,False
Fe4Ni76B20/Ru,116.0,False
Fe4NpP12,23.0,False
Fe4P12U,3.2,False
Fe4Sb12Sm,1.6,True
Fe5,950.0,False
Fe5 Si0.85Ge0.15B2,790.0,False
Fe5 Si0.8Ge0.2B2,790.0,False
Fe5 Si0.9Ge0.1B2,790.0,False
Fe5(Si0.75Ge0.25)B2,793.0,False
Fe5.5Ga6.5Pr,370.0,True
Fe5.8Ga6.2Gd,510.0,True
Fe5.8Ga6.2Lu,550.0,True
Fe5.8Ga6.2Sm,490.0,True
Fe5.8Ga6.2Tb,475.0,True
Fe5.8Ga6.2Tm,465.0,True
Fe5.8Ga6.2Yb,530.0,True
Fe5.9Ga6.1Ho,495.0,True
Fe5.9Ga6.1Nd,430.0,True
Fe50.3Cu2.7Pt47.0,680.25,False
Fe50.4Ni21.6B20Si4Nb4,565.0,False
Fe50.5Cu4.7Pt44.8,658.95,False
Fe50Ag50,220.0,False
Fe50Al50-30%B,310.15,False
Fe50Co10Pt25B15,760.0,False
