Repository: MaMMoS-project/ML-models

# ML-models
Collection of various ML models developed for the MaMMoS project

Models are organized in different folders of this repository:


- ./beyond-stoner-wolfarth:

   ML models to replace single-grain micromagnetics simulations by ML predictions for:

   -- ./beyond-stoner-wolfarth/single-grain-easy-axis-model:
      where the H and K1 vector are aligned along the z-axis of the simulation cube
      This model predicts Mr, Hc, and BHmax from a, k1, and Ms
      Current model version: v1.0

   -- ./inverse-beyond-stoner-wolfarth/single-grain-easy-axis-model:
      where the H and K1 vector are aligned along the z-axis of the simulation cube

File: compound-to-tc/preprocessed_data/Experimental_Tc.csv (part 5 of 12)
composition,Tc_exp,contains_re
Fe50Co8Ni8Cr4Mo4Ga4P12B5C5,180.0,False
Fe50Cr25V25,700.0,False
Fe50Cu3Pt47,673.15,False
Fe50Cu50,1030.15,False
Fe50Mn10Al40,350.0,False
Fe50Mn15Ni35,242.0,False
Fe50Mn25Al15Ga10,176.2,False
Fe50Mn25Al20Ga5,194.1,False
Fe50Mn25Al25,248.7,False
Fe50Mn25Ga25,400.0,False
Fe50Ni30P13C7,588.0,False
Fe50Ni30P14B6,593.0,False
Fe50Ni30Si20,610.0,False
Fe50Ni50,873.15,False
Fe50Ni50-10,890.0,False
Fe50Ni50-15,880.0,False
Fe50Ni50-5,890.0,False
Fe50Pd42Ni8,755.15,False
Fe50Pd46Ni4,744.15,False
Fe50Pt50,750.0,False
Fe50Rh50,660.0,False
Fe50Zn50,900.0,False
Fe51.3Al48.7,180.0,False
Fe51.5Rh48.5,750.0,False
Fe51.7Ni15Si33.3,450.0,False
Fe51Co22Nb4Si5B14P4,630.0,False
Fe51Co49,1236.15,False
Fe51Gd5Mo9,446.0,True
Fe51Nd5V9,630.0,True
Fe51Ni25Cr4(SiB)20,575.0,False
Fe51Si4Sm5Ti5,582.0,True
Fe51V9Y5,556.0,True
Fe52.1V47.9,40.7,False
Fe52.2Cu4.8Pt43.0,669.75,False
Fe52.3Cr47.7,388.0,False
Fe52Co10Nb8B30,533.0,False
Fe52Co20Si19.2B4.8Nb4,642.15,False
Fe52Co23Nb4Si5B14P2,670.0,False
Fe52Co23Nb4Si5B15P1,670.0,False
Fe52Co23Nb4Si5B16,670.0,False
Fe52Cr46Sn2,700.0,False
Fe52Mn11Al37,25.0,False
Fe52Ni48,761.15,False
Fe52Pt28B20,660.0,False
Fe52V8Y5,575.0,True
Fe53.5Cr43Sn3.5,700.0,False
Fe53Mo47,33.0,False
Fe53V7Y5,577.0,True
Fe54Cr46,361.75,False
Fe54Gd5Ti6,600.0,True
Fe54Gd5W6,560.0,True
Fe54La5Si11,245.0,True
Fe54Nd5Ti6,545.0,True
Fe54Sm5Ti6,585.0,True
Fe54W6Y5,500.0,True
Fe55Co19Ga26,849.15,False
Fe55Co25P14B6,748.0,False
Fe55Cr45,831.0,False
Fe55H6Sm5Ti5,627.0,True
Fe55H6Ti5Y5,567.0,True
Fe55Mn11Al34,30.0,False
Fe55Mo45,44.5,False
Fe55N4Sm5Ti5,769.0,True
Fe55N4Ti5Y5,733.0,True
Fe55Ni25Si20,650.0,False
Fe55Ni45 (MSG NiFe-1),792.6,False
Fe55Pd,660.0,False
Fe55Pt45,575.0,False
Fe56.64Cr30.02Mo9.76Mn3.58C3,963.95,False
Fe56.7Cu2.6Pt40.7,670.85,False
Fe56.7Ni10Si33.3,470.0,False
Fe56.9–Mn26–Cr10–Si6–Tb0.9–B0.2,538.15,True
Fe56Co14B6Cu4Si3Al5Ga2P10,554.0,False
Fe56Co18Mn4Nb6B16,569.0,False
Fe56Co7Ni7Ti7.5Nb2.5B20,727.15,False
Fe56Co7Ni7Zr6Nb2.5Mo1.5B20,560.0,False
Fe56Co7Ni7Zr6Nb2.5Ta1.5B20,560.0,False
Fe56Co7Ni7Zr6Nb2.5Ti1.5B20,603.0,False
Fe56Co7Ni7Zr6Nb2.5Zr1.5B20,554.0,False
Fe56Co7Ni7Zr8Cr2B20,508.0,False
Fe56Co7Ni7Zr8Hf2B20,509.0,False
Fe56Co7Ni7Zr8Mo2B20,490.0,False
Fe56Co7Ni7Zr8Nb2B20,531.0,False
Fe56Co7Ni7Zr8Ta2B20,503.0,False
Fe56Co7Ni7Zr8Ti2B20,528.0,False
Fe56Co7Ni7Zr8V2B20,530.0,False
Fe56Co7Ni7Zr8W2B20,476.0,False
Fe56Cr43Sn1,700.0,False
Fe56Mn20Ga24,250.0,False
Fe56Ni14Zr10B20,767.5,False
Fe56Pt44,685.0,False
Fe57-implanted ZnO,850.0,False
Fe57.6Ni14.4B20Si4Nb4,588.0,False
Fe57.8-Sm1-Si4.9-Cr10-Mn26-B0.2,657.15,True
Fe57Co21Nb7B15,522.15,False
Fe57Cr17Cu1Nb3Si13B9,156.0,False
Fe57Ni43,1000.0,False
Fe58.5-Sm0.1-Si5.2-Cr10-Mn26-B0.2,568.15,True
Fe58Co18Mn2Nb6B16,599.0,False
Fe58Ni14B24Nb4,606.0,False
Fe58Y42,210.0,True
Fe59.75Pt39.5Nb0.75,663.15,False
Fe59Co25Nb7B9,624.15,False
Fe59Mn11Al30,80.0,False
Fe59Ni19Si10B12,691.15,False
Fe5B2P,655.0,False
Fe5C2,506.5,False
Fe5Co27.4B12.26Si12.26Ni43.08,321.15,False
Fe5Co63B12Cu0Si3Al5Ga2P10,328.0,False
Fe5Ga1O8,686.0,False
Fe5Gd1,470.0,True
Fe5Gd3O12,562.0,True
Fe5Ge3,485.0,False
Fe5H28Zr15,80.0,False
Fe5Ho3O12,567.0,True
Fe5HoMn7,20.0,True
Fe5Lu3O12,549.0,True
Fe5Mn7Nd,11.0,True
Fe5Nd1W1,547.0,True
Fe5Nd2O12Y1,557.0,True
Fe5Ni6O16Sb1,710.0,False
Fe5O12Pr1Y2,553.0,True
Fe5O12Sm3,570.0,True
Fe5O12Tb3,554.2,True
Fe5O12Tm3,549.0,True
Fe5O12Y3,556.0,True
Fe5O12Yb3,548.0,True
Fe5PB2,628.0,False
Fe5Pd8Pt7,270.0,False
Fe5Sb4,80.0,False
Fe5Si0.80Ge0.20B2,790.0,False
Fe5Si0.85Ge0.15B2,790.0,False
Fe5Si0.90Ge0.10B2,790.0,False
Fe5Si0.95Ge0.05B2,790.0,False
Fe5Si1-xGexB2,790.0,False
Fe5Si3,373.0,False
Fe5SiB2,784.0,False
Fe5SiC,780.0,False
Fe5Sn3,596.25,False
Fe5SnU,248.0,False
Fe5Th,680.0,False
Fe60(SiO2)40,500.0,False
Fe60.1V39.9,158.7,False
Fe60Co18Nb6B15Cu1,625.0,False
Fe60Co18Nb6B16,647.0,False
Fe60Co5Zr8Mo5W2B20,265.0,False
Fe60Cr14Cu1Nb3Si13B9,226.0,False
Fe60Mn5Ni35,383.6,False
Fe60Ni12.5Cu1Nb2Mo1.5Si14B9,560.0,False
Fe60Ni20P13C7,613.0,False
Fe60Ni20P14B6,619.0,False
Fe60Ni40,623.15,False
Fe60Pt15B25,740.0,False
Fe60Pt25B15,812.5,False
Fe60V40,170.35,False
Fe61Co10Ti3Y6B20,547.5,True
Fe61Co10Zr2.5Hf2.5Mo2W2B20,515.0,False
Fe61Co10Zr2.5Hf2.5Nb2W2B20,499.0,False
Fe61Co10Zr2.5Hf2.5Ni2W2B20,587.0,False
Fe61Co10Zr2.5Hf2.5Ti2W2B20,510.0,False
Fe61Co10Zr2.5Hf2.5W2Mo2B20,500.0,False
Fe61Co10Zr2.5Hf2.5W2Nb2B20,500.0,False
Fe61Co10Zr2.5Hf2.5W2Ti2B20,500.0,False
Fe61Co10Zr2.5Hf2.5W4B20,498.5,False
Fe61Co10Zr2.5Hf2.5Y2W2B20,509.0,True
Fe61Co10Zr3Hf2W2Y2B20,520.0,True
Fe61Co10Zr4Hf1W2Y2B20,526.0,True
Fe61Co10Zr5Hf0W2Y2B20,506.0,True
Fe61Co21Nb3B15,510.15,False
Fe61Co5Ni10Nb2.5Si16.5B5,623.15,False
Fe61Ni39,573.15,False
Fe61Pt39,570.0,False
Fe61Rh39,850.0,False
Fe61Sb50,4.2,False
Fe61V39,210.0,False
Fe61Zr5B30Nb4,520.15,False
Fe62.5Ni7.5Co6Zr6Cu1Nb2B15,663.0,False
Fe625Mo52Rh625,771.0,False
Fe625Nb52Rh625,834.0,False
Fe625Ni52Rh625,426.0,False
Fe625Rh625Ta52,773.0,False
Fe625Rh625W52,1051.0,False
Fe62Co10Si19.2B4.8Nb4,610.15,False
Fe62Co5Cr4Mo4Ga4P11B5C5,171.0,False
Fe62Ge38,430.0,False
Fe62Mn11Al27,315.0,False
Fe62Mn16Si5Cr12Ni5,670.0,False
Fe62Mn18P10B7C3,222.0,False
Fe62Pt38,460.0,False
Fe62Si25B9Nb3Cu1,539.15,False
Fe63.3Tb11.8Dy24.9,620.0,True
Fe63.5Cr10Si13.5Cu1B9Nb3,330.0,False
Fe63.6Tb9.9Dy26.5,510.0,True
Fe63.6Tb9.9Dy26.5Zr2,510.0,True
Fe63Ni7Zr10B20,425.0,False
Fe64.7Co8Al0.8Si17.5B5Cu1Nb2.6Ge0.4,683.15,False
Fe64.7Co8Al0.8Si17.5B5Cu1Nb3,678.15,False
Fe64.8Ni7.2B20Si4Nb4,598.0,False
Fe64Mn11Al25,453.0,False
Fe64Mn14.3Co0.7Si10B11,409.0,False
Fe64Mn14.5Co0.5Si10B11,363.0,False
Fe64Mn14.8Co0.2Si10B11,346.0,False
Fe64Mn14Co1Si10B11,457.0,False
Fe64Mn15Si10B11,309.0,False
Fe64Mn16P10B7C3,266.0,False
Fe64Ni12Cr4(SiB)20,600.0,False
Fe64Ni36,357.5,False
Fe64Ni8.5Cu1Nb2Mo1.5Si14B9,565.0,False
Fe65.5Cr4Mo4Ga4P12C5B5.5,454.0,False
Fe65.6V34.4,311.15,False
Fe65.9V34.1,312.0,False
Fe65Cr20B15,240.0,False
Fe65Er7Nb6B23,340.0,True
Fe65Gd5Cr10B20,333.0,True
Fe65Mn15P10B7C3,292.0,False
Fe65Mn9Si7Cr10Ni9,810.0,False
Fe65Nb10B25,374.0,False
Fe65Nb5Y10B20,364.0,True
Fe65Nb5Y5Hf5B20,328.0,True
Fe65Nb5Y6Hf4B20,340.0,True
Fe65Nb5Y7Hf3B20,350.0,True
Fe65Nb5Y8Hf2B20,375.0,True
Fe65Nb5Y9Hf1B20,360.0,True
Fe65Ni28Mn7,160.0,False
Fe65Ni32.5Si2.5,380.0,False
Fe65Ni33.72Si1.28,430.0,False
Fe65Ni34.45Si0.55,450.0,False
Fe65Ni35,487.0,False
Fe65Sb2Cr4Mo4Ga4P11B5C5,184.0,False
Fe65Zr35,843.15,False
Fe66.3Cr33.7,570.0,False
Fe66.5Cr7Si13.5B9CuNb3,160.0,False
Fe66.5Cr7Si13.5Cu1B9Nb3,360.0,False
Fe66.5Tb9.5Dy24,515.0,True
Fe66Cr14Si10B10,465.15,False
Fe66Er5Nb6B23,370.0,True
Fe66Ga59Li25O200,301.0,False
Fe66Mn11Al23,570.0,False
Fe66Mn14P10B7C3,319.0,False
Fe66Nb4B30,550.0,False
Fe66Ni34,500.0,False
Fe66O300Pb100W33,132.0,False
Fe66V34,312.0,False
Fe67.5Si7.5B15Cr10,398.0,False
Fe67B33,370.0,False
Fe67Co17Nb7B9,593.15,False
Fe67Co33,1258.15,False
Fe67Cr18B15,162.0,False
Fe67Mn13P10B7C3,339.0,False
Fe67Mo6Ni3.5Cr3.5P12C5.5B2.5,469.6,False
Fe67Si20B9Nb3Cu1,576.15,False
Fe67Tb9Dy24,620.0,True
Fe68.1Ni31.9,433.0,False
Fe68.2C7.0Si3.3B5.5P8.7Cr2.3Al2.0Co3.0,590.0,False
Fe68.2Cr11.5Nb0.3B20,323.15,False
Fe68.5Cr5Si13.5B9Nb3Au1,491.0,False
Fe68.5Mn5Si13.5B9Cu1Nb3,508.0,False
Fe68.5Ni4Cu1Nb2Mo1.5Si14B9,580.0,False
Fe68.7Co4Al0.8Si17.5B5Cu1Nb2.6Ge0.4,648.15,False
Fe68.7Co4Al0.8Si17.5B5Cu1Nb3,583.15,False
Fe689Ti311,318.0,False
Fe68Al32,625.0,False
Fe68C9P12Mn1Si3Nb2B5,586.0,False
Fe68Co4Mo4Ga2P13.2B4.4C4.4,241.0,False
Fe68Cr12Si10B10,490.15,False
Fe68Cr12Si8B12,360.0,False
Fe68Cu2Pd30,568.0,False
Fe68Er3Nb6B23,440.0,True
Fe68Ni12P12B4.9Si2.5Cu0.6,642.0,False
Fe68V32,334.0,False
Fe69.5Cu2Pd28.5,554.0,False
Fe69.5Ni30.5,408.15,False
Fe69B20.2Nd4.2Nb3.3Y2.5Zr0.8,590.0,True
Fe69C5.5P11.5Mn0.4Si2.3Cr1.8Mo1B8.5,552.0,False
Fe69Co8Nb7B15Cu1,493.0,False
Fe69Ga31,620.0,False
Fe69Mn11Al20,778.0,False
Fe69Mn26Cr5)68Zr4Nb4B24,160.0,False
Fe69Si18B9Nb3Cu1,576.15,False
Fe6Ga4O15,305.0,False
Fe6Ga6U,515.0,False
Fe6Ga6Y,425.0,True
Fe6Gd35Ni9,185.0,True
Fe6Hf5V4,100.0,False
Fe6HoMn6,80.0,True
Fe6Mn4Zr5,115.0,False
Fe6Ni4Zr5,288.0,False
Fe6Ni74B18Si2,82.78,False
Fe6V4Zr5,75.0,False
Fe70.5Cr3Si13.5B9Nb3Au1,545.0,False
Fe70.5Cr3Si13.5Cu1B9Nb3,540.0,False
Fe70.8Cu1Nb3.1Si14.5B10.6,586.775,False
Fe70Ag30,843.15,False
Fe70Al30,674.0,False
Fe70Al5P11Ga5B4C5,600.0,False
Fe70Co0B5Cu5Si3Al5Ga2P10,568.0,False
Fe70Co4Mo4P13.2B4.4C4.4,233.0,False
Fe70Cr10B20,390.0,False
Fe70Cr10Si10B10,459.15,False
Fe70Cr15B15,260.0,False
Fe70Cr8Cu1Nb5Si4B12,285.0,False
Fe70Er1Nb6B23,458.0,True
Fe70Nb10B20,366.0,False
Fe70Ni10P13C7,606.0,False
Fe70Ni12B14Si4,669.15,False
Fe70Ni2B24Nb4,590.0,False
Fe70Ni30,397.0,False
Fe70Pd30,763.0,False
Fe70Pt30,410.0,False
Fe70Si14C16,780.0,False
Fe70Si20C10,605.0,False
Fe70Si20Nb10,510.0,False
Fe70Si5C25,605.0,False
Fe70Zr30,548.575,False
Fe71.2C7.0Si3.3B5.5P8.7Cr2.3Al2.0,578.0,False
Fe71.2Tb7.6Dy21.2,515.0,True
Fe71.5C7.0Si3.3B5.5P8.7Co4.0,647.0,False
Fe71.5C7.0Si3.3B5.5P8.7Ni4.0,632.0,False
Fe71.8Cu1Nb3.1Si15B9.1,585.0,False
Fe71B7C7P7Si3Mo5,553.0,False
Fe71Cr4Mo4P11B5C5,126.0,False
Fe71Cu1Nb3Si14B10.9Mn0.1,593.15,False
Fe71Nb3.7Cu1Al3Mn0.8Si13.5B7,600.0,False
Fe71Nb6B23,550.0,False
Fe71Ni9P12B4.9Si2.5Cu0.6,636.0,False
Fe71Si3B13,736.15,False
Fe72.08Cr11.52Mo9.30Mn7.10C6,796.35,False
Fe72.5C7.0Si3.3B5.5P8.7Co3.0,647.0,False
Fe72.5C7.0Si3.3B5.5P8.7Ni3.0,634.0,False
Fe72.5Cr11.5B16,301.0,False
Fe72.5Cu1Nb2Mo1.5Si14B9,615.0,False
Fe72.5Cu1Nb2Mo2Si15.5B7,598.15,False
Fe72.5Ga27.5,960.15,False
Fe72.5Mn1Cu1Nb3Si13.5B9,580.15,False
Fe72.7Al0.8Si17.5B5Cu1Nb3,598.15,False
Fe72.9Si7.5Al1.7Mo10.2B6Cu1.7,584.0,False
Fe72Al22Ti7,929.0,False
Fe72Al22Ti7 (annealed),933.0,False
Fe72B19.2Si4.8Ta4,586.0,False
Fe72B19.2Si4.8Y4,698.0,True
Fe72B20Si4Nb4,581.0,False
Fe72B7C7P7Si3Mo4,573.0,False
Fe72Co10Nb6B12,530.0,False
Fe72Co6Si4B9Mo1P8,839.0,False
Fe72Cr8Si10B10,540.15,False
Fe72Cu1V4Si15B8,757.5,False
Fe72Mn11Al17,775.0,False
Fe72Mo4B24Tb4,480.46,True
Fe72Mo4B24Tb5,459.33,True
Fe72Mo4B24Tb6,455.61,True
Fe72Mo4B24Tb7,439.18,True
Fe72Nb4.5Si15.5B7Au1,580.0,False
Fe72Pt28,500.0,False
Fe72Si19.2B4.8Nb4,593.15,False
Fe73.2C7.0Si3.3B5.5P8.7Cr2.3,592.0,False
Fe73.2Co10B10C6Cu0.8,749.15,False
Fe73.2Pd26.8,553.0,False
Fe73.5C7.0Si3.3B5.5P8.7Co2.0,647.0,False
Fe73.5C7.0Si3.3B5.5P8.7Ni2.0,632.0,False
Fe73.5Cu1Mo3Si12.5Al1B9,609.0,False
Fe73.5Cu1Mo3Si13.5B9,605.075,False
Fe73.5Cu1Nb3Si13.5B9,706.15,False
Fe73.5Cu1Nb3Si15.5B7,843.15,False
Fe73.5Ge15.5Nb3B7Cu1,664.0,False
Fe73.5Nb3Cu1Si11.25B11.25,628.0,False
Fe73.5Nb3Cu1Si12.5B10,625.0,False
Fe73.5Nb3Cu1Si13.5B9,603.075,False
Fe73.5Nb3Cu1Si16.5B6,613.15,False
Fe73.5Nb3Cu1Si17.5B5,638.0,False
Fe73.5Nb3Cu1Si3.5B19,630.0,False
Fe73.5Nb3Si15.5B7Au1,618.0,False
Fe73.5Pd1Nb3Si13.5B9,585.0,False
Fe73.5Pt1Nb3Si13.5B9,590.0,False
Fe73.5Si13.5B8CuNb2VAl,300.0,False
Fe73.5Si13.5B9Cu1Nb3,588.15,False
Fe73.5Si13.5B9Mo3Cu1,587.0,False
Fe73.5Si13.5B9Nb1.5Mo1.5Cu1,592.0,False
Fe73.5Si13.5B9Nb1Mo2Cu1,590.0,False
Fe73.5Si13.5B9Nb3Au1,615.15,False
Fe73.5Si13.5B9Nb3Cu1,594.0,False
Fe73.5Si15.5B7Nb3Cu1,650.0,False
Fe73.5Si15.5Nb3Cu1B3P4,300.0,False
Fe73.5Si15.5Nb3Cu1B4P3,300.0,False
Fe73.5Si15.5Nb3Cu1B5P2,300.0,False
Fe73.5Si15.5Nb3Cu1B6P1,300.0,False
Fe73.5Si15.5Nb3Cu1B7P0,300.0,False
Fe73.5Si16.1B6.4Nb2.9Cu1.1,623.15,False
Fe73.5Si17.5B5Cu1Nb3,600.15,False
Fe73.7Si10.8B10.9C2.2Cr2.3,679.0,False
Fe73.8Cu1Nb3.1Si13B9.1,572.45,False
Fe73.95Si11.4B9.95C2.4Cr2.3,649.0,False
Fe73Al5Ga2P11C5B4,570.0,False
Fe73Al5P11Ga2B4C5,600.0,False
Fe73B7C7P7Si3Mo3,583.0,False
Fe73Co4Nb7B15Cu1,436.0,False
Fe73Cr5Cu1Nb5Si4B12,360.0,False
Fe73Nd15Cr8B4,349.6,True
Fe73Pt5B10Si12,723.15,False
Fe74(Nd0.1MM0.9)20B6,500.65,True
Fe74(Nd0.3MM0.7)20B6,538.15,True
Fe74(Nd0.5MM0.5)20B6,553.15,True
Fe74.5C7.0Si3.3B5.5P8.7Co1.0,637.0,False
Fe74.5C7.0Si3.3B5.5P8.7Ni1.0,630.0,False
Fe74.5Nb2Si17.5B5Cu1,745.65,False
Fe74Al4Ga2P12B4Si4,737.0,False
Fe74Al4Sn2P10Si4B4C2,571.0,False
Fe74Al4Sn2P6Si4B4C6,571.0,False
Fe74B7C7P7Si3Mo2,591.0,False
Fe74Co8Mn4Zr8Nb2B4,363.0,False
Fe74Cr6Si10B10,565.15,False
Fe74Mo8Cu1B17,340.0,False
Fe74Nb4Si13B9,568.0,False
Fe74Nd20B6,587.15,True
Fe74Ni6P12B4.9Si2.5Cu0.6,623.0,False
Fe74Ni8B14Si4,700.15,False
Fe74Si13B9Nb3Cu1,576.15,False
Fe74Si3B13,728.15,False
Fe75-Si10-B15,643.15,False
Fe75.2Co8B10C6Cu0.8,742.15,False
Fe75.3Cr9.2B15.5,345.0,False
Fe75.4Cr9.6B15,351.15,False
Fe75.5C7.0Si3.3B5.5P8.7,643.0,False
Fe75.5Cu0.6Nb2.4Si13B8.5,643.15,False
Fe75.5Ga3P10.5C4B4Si3,634.0,False
Fe75Al5P11B4C5,600.0,False
Fe75B7C7P7Si3Mo1,632.0,False
Fe75B9Si12C4,686.15,False
Fe75Co2Nb7B15Cu1,415.0,False
Fe75Cr10B15,280.0,False
Fe75Cu25,250.0,False
Fe75Mn11Al14,840.0,False
Fe75Mo8Cu1B16,310.0,False
Fe75Nb1.5Si15.5B7Au1,658.0,False
Fe75Nb10B15,325.0,False
Fe75Ni2B13Si8C2,683.15,False
Fe75Ni5B10Zr9Cu1,408.0,False
Fe75P15C10,607.75,False
Fe75Pt25,400.0,False
Fe75Si20B5,848.15,False
Fe75Sn5B20,714.0,False
Fe75Ta5B10Zr9Cu1,313.0,False
Fe75Zr25,843.15,False
Fe76.1Cu1.0Nb3.0B6.1Si13.8,620.0,False
Fe76.2Ni3.8Si6B14,664.5,False
Fe76.6Cr23.4,662.0,False
Fe76Al4P12B4Si4,738.0,False
Fe76B7C7P7Si3Mo0,665.0,False
Fe76Co6Mn4Zr8Nb2B4,332.0,False
Fe76Cr4Si10B10,590.15,False
Fe76Mo10Cu1B13,298.5,False
Fe76Mo8Cu1B15,311.5,False
Fe76Nb2Si13B9,635.0,False
Fe76Nd12Cr8B4,349.9,True
Fe76Ni4Si7B8P4Cu1,624.65,False
Fe76P11SiC8B5,593.0,False
Fe76P5(Si0.3B0.5C0.2)19,665.0,False
Fe76Si10B10Cr2Y2,564.4,True
Fe76Si11B9Nb3Cu1,576.15,False
Fe76Si9B10P5,680.0,False
Fe77.2Co6B10C6Cu0.8,726.15,False
Fe77.5Cr7.5B15,413.15,False
Fe77.5Ga22.5,991.15,False
Fe77.5Si7.5B15,573.0,False
Fe77.9Si12.1Nb10,600.0,False
Fe77Al23,743.15,False
Fe77Nb7B15Cu1,113.5,False
Fe77Ni23,876.0,False
Fe77Ni3B10Zr9Cu1,385.0,False
Fe77Ni3P12B4.9Si2.5Cu0.6,620.0,False
Fe77Ni3Si7B8P4Cu1,624.65,False
Fe77Si3B13,703.15,False
Fe77Ta3B10Zr9Cu1,336.0,False
Fe78.1Cu1Nb3.1Si15B9.1,586.0,False
Fe78.5Ni1Mo0.5Si6B14,635.0,False
Fe78Al22,907.0,False
Fe78Al22 (annealed),929.0,False
Fe78B10Si12,723.15,False
Fe78B13Si9,1050.0,False
Fe78Co4Mn4Zr8Nb2B4,306.0,False
Fe78Co5Si2B11P3C1,662.15,False
Fe78Co5Zr6Ge5B5Cu1,515.0,False
Fe78Co6Si2B13P1,684.0,False
Fe78Cr2Si10B10,615.15,False
Fe78Cr2Si8B12,610.0,False
Fe78Cu1Nb3.5B4Si13.5,620.0,False
Fe78Cu1Nb5Si4B12,470.0,False
Fe78Mn11Al11,851.0,False
Fe78Mo1B3C7P10Si1,585.0,False
Fe78Mo1B5C5P10Si1,589.0,False
Fe78Mo1B7C3P10Si1,593.0,False
Fe78Nd10Cr8B4,345.3,True
Fe78Ni2Si7B8P4Cu1,624.65,False
Fe78Ni4B14Si4,681.15,False
Fe78Ni6Si2B13P1,627.0,False
Fe78Ni6Zr6B10,482.0,False
Fe78Si10B12,691.15,False
Fe78Si13.5B4Nb3.5Cu1,600.0,False
Fe78Si13B9,664.0,False
Fe78Si9B12Ni1,710.0,False
Fe78Sn5B17,671.525,False
Fe78Zr7B15,578.15,False
Fe79.2Co4B10C6Cu0.8,648.15,False
Fe79.85Al20Tb0.15,943.65,True
Fe79.95Al20Tb0.05,943.65,True
Fe79.9Al20Tb0.1,943.65,True
Fe79Ga46O300Y75,226.9,True
Fe79Mo10B10Cu1,756.15,False
Fe79Mo2B18Cu1,725.15,False
Fe79Mo4B16Cu1,714.15,False
Fe79Mo6B14Cu1,726.15,False
Fe79Mo8B12Cu1,747.15,False
Fe79Mo8Cu1B12,278.15,False
Fe79Ni1Si7B8P4Cu1,624.65,False
Fe79Si11B10,655.5,False
Fe79Si9B4.5P1.5Cu,705.0,False
Fe79Si9B4.5P1.5CuNb2,648.5,False
Fe79Zr11B10Co5,476.0,False
Fe7C3,523.0,False
Fe7Co3,1248.15,False
Fe7Ga3O15,350.0,False
Fe7Hf5V3,180.0,False
Fe7HoMn5,185.0,True
Fe7Mn3U5,24.0,False
Fe7Nd,418.0,True
Fe7Nd1,327.0,True
Fe7Ni3,340.0,False
Fe7Ni3P5,270.0,False
Fe7Ni3Zr5,383.0,False
Fe7Pd3,723.15,False
Fe7Pd73Si20,28.0,False
Fe7Pr1,281.5,True
Fe7S8,593.0,False
Fe7Se8,292.575,False
Fe7Sm1,399.0,True
Fe7Ta3,108.0,False
Fe7Th2,570.0,False
Fe7V3Zr5,200.0,False
Fe8.5GdV3.5,476.0,True
Fe8.5LuV3.5,351.0,True
Fe8.5V3.5Y,402.0,True
Fe80.5Ga19.5,1002.15,False
Fe80.5Nb7B12.5,397.0,False
Fe80.6Ga18.9B0.5,923.15,False
Fe80Al20,943.65,False
Fe80B10Si0Ge10,600.0,False
Fe80B10Si10,600.0,False
Fe80B10Si2.5Ge7.5,600.0,False
Fe80B10Si5Ge5,600.0,False
Fe80B10Si7.5Ge2.5,600.0,False
Fe80B10Zr9Cu1,356.0,False
Fe80B20,648.15,False
Fe80Co2Mn4Zr8Nb2B4,271.0,False
Fe80Co4Si2B13P1,660.0,False
Fe80Cr5B15,300.0,False
Fe80Ga1Sm10Ti9,600.15,True
Fe80Ga20,953.15,False
Fe80Mn10Zr10,176.0,False
Fe80Mo7Cu1B12,265.0,False
Fe80Nb10B10,400.0,False
Fe80Nb7Cu1B12,333.0,False
Fe80Nd8Cr8B4,340.2,True
Fe80Ni12B14Si4,674.15,False
Fe80Ni20,935.075,False
Fe80Ni2B14Si4,689.15,False
Fe80Ni4Si2B13P1,621.0,False
Fe80Ni4Zr6B10,473.0,False
Fe80P11C7Ge2,602.0,False
Fe80P11C9,573.15,False
Fe80P12.5C7.5,586.0,False
Fe80P12B4.9Si2.5Cu0.6,573.0,False
Fe80P12B4Si4,753.0,False
Fe80P13C7,585.0,False
Fe80P16C3B1,565.0,False
Fe80P9C7Ge4,614.0,False
Fe80Si10B10,640.15,False
Fe80Si20,865.0,False
Fe80Si3B13,661.15,False
Fe80Si3Sm10Ti7,590.15,True
Fe80Si6B14,649.0,False
Fe80Si7B8P4Cu1,624.65,False
Fe80Si9B11,663.0,False
Fe80Sm10Ti7V3,614.15,True
Fe80Sn5B15,666.0,False
Fe80Ta8C12,609.5,False
Fe80Ti7Cu1B12,413.0,False
Fe80Zn20,935.0,False
Fe80Zr10B10,400.0,False
Fe80Zr20,843.15,False
Fe81Al19,826.575,False
Fe81B12Si4C2,693.15,False
Fe81Ga19,987.975,False
Fe81Ga19Tb0.3,1100.0,True
Fe81Mn11Al8,870.0,False
Fe81Nb7B12,363.15,False
Fe81Ni19,832.0,False
Fe81P13Si2Nb3Cu1,450.0,False
Fe81Pt5Zr7Nb1Cu1B5,360.0,False
Fe81Si4B10P5,636.0,False
Fe81Zr5Nb4B10,334.0,False
Fe82.2Ga16.8B,923.15,False
Fe82.5Ga17.5,1005.15,False
Fe82B14Si1C2Cu1,615.0,False
Fe82B15Si1C1Cu1,620.0,False
Fe82B8Zr10,350.0,False
Fe82Co2Si2B13P1,634.0,False
Fe82Mn2B6Zr10,295.0,False
Fe82Mn4B4Zr10,262.0,False
Fe82Mn8Zr10,185.0,False
Fe82Nb2B14Dy2,423.0,True
Fe82Nb2B14Gd2,450.0,True
Fe82Nb2B14Tb2,430.0,True
Fe82Nb2B14Y2,416.0,True
Fe82Ni2Si2B13P1,611.0,False
Fe82Ni2Zr6B10,465.0,False
Fe82Si3B13,626.15,False
Fe83.2B10C6Cu0.8,600.15,False
Fe83.3Si4.2B12.5,1024.5,False
Fe83.3Si4B8P4Cu0.7,625.0,False
Fe83B12Y22,295.0,True
Fe83B14Si1C1Cu1,600.0,False
Fe83Ga17,973.0,False
Fe83Nd5Cr8B4,322.3,True
Fe83Si2B11P3C1,597.15,False
Fe84.3Si4P3B8Cu0.7,1043.15,False
Fe84.75Si2B9P3C0.5Cu0.75,566.15,False
Fe84B13Si1C1Cu1,575.0,False
Fe84Mn11Al5,882.0,False
Fe84Mn6Zr10,200.0,False
Fe84Nb3.5Zr3.5B8Cu1,373.15,False
Fe84Si2B13P1,599.0,False
Fe84Si3B13,583.15,False
Fe84Zr11B5Co5,396.0,False
Fe84Zr11B5Mn5,258.0,False
Fe84Zr6B10,427.0,False
Fe85B10P5,552.0,False
Fe85B15,558.15,False
Fe85Co3Zr5B4Nb3,336.0,False
Fe85H16Nd10,510.0,True
Fe85H4N15Sm10,748.0,True
Fe86Al14,1012.15,False
Fe86B14Nb2,523.0,False
Fe86B14Nb8,374.0,False
Fe86Mn4Zr10,218.0,False
Fe86V14,1115.0,False
Fe86Zr11B1Co2,300.0,False
Fe86Zr7B6Cu,330.0,False
Fe86Zr7B6Cu1,320.0,False
Fe86Zr7Nb1Cu1B5,303.0,False
Fe87.1Zr12.9,227.0,False
Fe87.2Ga12.8,1030.15,False
Fe873Ni27Zr100,288.0,False
Fe87Mn11Al2,895.0,False
Fe87V33Y10,415.0,True
Fe87Zr11B1Co1,280.0,False
Fe87Zr6B6Cu1,300.0,False
Fe87Zr6CuB6,275.0,False
Fe87Zr7B4Dy2,308.0,True
Fe87Zr7B4Gd2,342.0,True
Fe87Zr7B4Tb2,319.0,True
Fe88.4Zr11.6,224.0,False
Fe88.4Zr11.6H0,224.0,False
Fe88.4Zr11.6H16,302.0,False
Fe88B4Nb8,306.0,False
Fe88Zr10B1Co1,270.0,False
Fe88Zr11B1,255.0,False
Fe88Zr12,232.0,False
Fe88Zr12 (Hydrogenated 16 at%),341.0,False
Fe88Zr12 (Hydrogenated 31 at%),370.0,False
Fe88Zr4Nd4B4,335.0,True
Fe88Zr6Nd2B4,314.0,True
Fe88Zr7B4Cu1,800.0,False
Fe88Zr8B4,280.0,False
Fe88Zr9B1Co2,285.0,False
Fe891Ni9Zr100,255.0,False
Fe89Hf7Zr1Al3,610.0,False
Fe89Hf7Zr1B3,600.0,False
Fe89Zr7B4,275.0,False
Fe89Zr7Cu1B3,323.15,False
Fe8GdV4,427.5,True
Fe8Hf5V2,290.0,False
Fe8HoMn4,260.0,True
Fe8LaSi5,82.0,True
Fe8Li3O16Sb1,750.0,False
Fe8LuV4,306.0,True
Fe8Mn2Si2Y,325.0,True
Fe8Mn2U5,89.0,False
Fe8Mn4Y,250.0,True
Fe8Mo1Sm1,505.15,True
Fe8Ni2Si2Y,560.0,True
Fe8Ni2Zr5,464.0,False
Fe8Si2C,788.0,False
Fe8Sm1Ti1,596.15,True
Fe8V2Zr5,370.0,False
Fe8V4Y,350.0,True
Fe9.5GdV2.5,555.0,True
Fe9.5LaSi3.5,103.0,True
Fe9.5LuV2.5,442.5,True
Fe9.5Mo2.5Y,297.0,True
Fe9.5V2.5Y,482.0,True
Fe90.3Zr9.7,201.0,False
Fe90Al10,1018.0,False
Fe90Zr10,227.5,False
Fe90Zr7B3,257.0,False
Fe90Zr8B2,240.0,False
Fe90Zr9B1,210.0,False
Fe91Zr7B2,250.0,False
Fe91Zr9,241.55,False
Fe92.4Zr7.6,150.0,False
Fe92P8,867.0,False
Fe92Zr8,160.0,False
Fe93Ga2Si3B2,627.15,False
Fe93Ga7O300,262.0,False
Fe95Mn1Ni50O200,565.0,False
Fe97-Si3,1023.0,False
Fe98Gd11Mo22,370.0,True
Fe99Ni11Ti10Y10,478.0,True
Fe9Ga8Y2,371.0,True
Fe9GdV3,512.5,True
Fe9Ge10Mn9,241.0,False
Fe9Hf5V1,440.0,False
Fe9Ho10Mn1O30,600.0,True
Fe9In1O24Y6,448.5,True
Fe9LaSi4,88.0,True
Fe9LuV3,397.0,True
Fe9Mn1O30Y10,592.0,True
Fe9Mn1U5,130.0,False
Fe9Mo3N1Y1,342.0,True
Fe9Mo3Y,180.0,True
Fe9Ni1P5,340.0,False
Fe9Ni1Zr5,544.0,False
Fe9S10,523.0,False
Fe9Si2Sm1Ti1,550.0,True
Fe9Te8,63.0,False
Fe9V1Zr5,510.0,False
Fe9Zr1,237.0,False
FeAl,1040.0,False
FeAl0.5Mn0.5,164.0,False
FeAl0.65Mn0.35,163.0,False
FeB,590.0,False
FeBP,533.15,False
FeBe2,880.0,False
FeBr2,14.2,False
FeCo,1190.0,False
FeCoAs,301.0,False
FeCoGe,370.0,False
FeCoNi,970.0,False
FeCoNiAlSi,535.0,False
FeCoNiCu,900.0,False
FeCoNiCu0.2Si0.2,887.0,False
FeCoNiCuAl,884.5,False
FeCoNiCuAlCe0.03,1064.0,True
FeCoNiMn0.25Al0.25,1073.15,False
FeCoNiPd,955.0,False
FeCoNiPt,851.0,False
FeCoNiSi0.2Cr0.2,656.0,False
FeCoNiSi0.2Mn0.2,668.0,False
FeCoP,430.0,False
FeCoSi,45.0,False
FeCr0.2In1.8S4,156.0,False
FeCr0.6In1.4S4,156.0,False
FeCr2O4,118.0,False
FeCr2S4,167.0,False
FeCrAlY,833.15,True
FeDy6Sb2,143.4,True
FeGa,1043.0,False
FeGa2.73Ge0.27,53.0,False
FeGa2Hf,47.9,False
FeGaMn2,650.0,False
FeGaO3,210.0,False
FeGaU,45.0,False
FeGd2Si2,145.0,True
FeGe,280.0,False
FeGe0.33MnP0.33Si0.33,275.0,False
FeGe0.95Si0.05,250.0,False
FeGe3Mn4,320.0,False
FeGeMn,163.0,False
FeGeMn0.4Ni0.6,243.0,False
FeGeMn0.6Ni0.4,304.0,False
FeGeMn0.8Ni0.2,268.0,False
FeGeRu2,273.0,False
FeIn0.2Cr1.8S4,175.0,False
FeIn0.5Cr1.5S4,200.0,False
FeIn1.0Cr1.0S4,170.0,False
FeLaNi4,193.0,True
FeLaS3,620.0,True
FeLiO4Ti,753.0,False
FeMn0.4Ni0.6Ge,243.0,False
FeMn0.6Ni0.4Ge,312.0,False
FeMn0.7Ni0.3Ge,310.0,False
FeMn0.8Ni0.2Ge,274.0,False
FeMn0.9Ni0.1Ge,234.0,False
FeMn2O4,470.0,False
FeMn2O6Re,520.0,False
FeMnGe,161.0,False
FeMnP0.5Si0.5,382.0,False
FeMnP0.67Si0.33,250.0,False
FeMnP0.75Si0.25,225.0,False
FeMoO6Sr2,425.0,False
FeN0.333,575.0,False
FeNH4(HPO4)2,17.82,False
FeNdO3,690.0,True
FeNi,820.0,False
FeNi (L10),805.0,False
FeNi0.5Mn1.5O4,518.15,False
FeNi3,910.0,False
FeNi36,503.15,False
FeNi40,603.15,False
FeNi4Y,320.0,True
FeNiAs,220.0,False
FeNiGe,770.0,False
FeNiMnO4,560.15,False
FeNiP,95.0,False
FeO3Sm,448.0,True
FeO6ReSr2,400.0,False
FeO·Fe2O3,858.0,False
FePRh,235.0,False
FePd,745.0,False
FePd3,536.5,False
FePt,770.0,False
FePt3,400.0,False
FePt3 (chemically disordered),360.0,False
FePtSb,493.0,False
FeRh,582.5,False
FeRh-Ir (5% Ir),425.0,False
FeRh2Sb,510.0,False
FeRh2Sn,583.0,False
FeRhP,350.0,False
FeRu2Sn,573.0,False
FeSb3Zr5,540.0,False
FeSb4U3,120.0,False
FeSe,417.5,False
FeSi,177.5,False
FeSi2Tb2,136.0,True
FeSi3.8,1013.15,False
FeTe2,878.0,False
FeTi2S4,145.0,False
FeTiO3+δ,78.0,False
FeV,16.8,False
FeV2O4,127.0,False
FeZnMoO4,348.0,False
Fe^3+[$\Box_{1/3}$Fe5/3^3+]O4,1020.0,False
Fe^3+[Co^2+Fe^3+]O4,793.0,False
Fe^3+[Cu^2+Fe^3+]O4,728.0,False
Fe^3+[Fe^2+Fe^3+]O4,858.0,False
Fe^3+[Li0.5^1+Fe1.5^3+]O4,943.0,False
Fe^3+[Ni^2+Fe^3+]O4,858.0,False
Fe–25Cr–12Co–1Si,944.0,False
Fe₂CoGa,1160.0,False
Fe₂CoGe,925.0,False
Fe₂CoSi,1023.0,False
Fe₂P,216.0,False
Ga-doped SnO2,305.0,False
Ga0.05Ge1.75Mn6Sn4.2Yb,343.0,True
Ga0.05Ge1.8Mn6Sn4.15Yb,343.0,True
Ga0.15La0.7Mn0.85O3Sr0.3,215.0,True
Ga0.4Ge1.4Mn6Sn4.2Yb,336.0,True
Ga0.5Ge1.8Mn6Sn3.7Yb,345.0,True
Ga0.6Fe1.4O3,250.0,False
Ga0.85Al0.15CMn3,312.0,False
Ga0.85Mn0.15As,107.5,False
Ga0.87Mn0.13As,107.5,False
Ga0.88Al0.12CMn3,296.0,False
Ga0.8Fe0.2Sb,170.0,False
Ga0.912Mn0.088As,140.0,False
Ga0.922Mn0.078As,159.0,False
Ga0.92Mn0.08As,97.65,False
Ga0.937Mn0.063As,100.0,False
Ga0.93Al0.07CMn3,281.0,False
Ga0.93Mn0.07As,90.0,False
Ga0.93Mn0.07As (with Te counter doping),77.0,False
Ga0.93Mn0.07As/SiO2,90.0,False
Ga0.942Mn0.058As,120.0,False
Ga0.946Mn0.054As,72.0,False
Ga0.947Mn0.053As,110.0,False
Ga0.949Mn0.051As,80.0,False
Ga0.94Cr0.06N,340.0,False
Ga0.94Gd0.06N,400.0,True
Ga0.94Mn0.06As,125.0,False
Ga0.94Mn0.06N,300.0,False
Ga0.94Mn0.06P,330.0,False
Ga0.954Mn0.046As,130.0,False
Ga0.95Al0.05CMn3,258.0,False
Ga0.95Mn0.05As,80.0,False
Ga0.964Mn0.036As,173.0,False
Ga0.965Mn0.035As,100.0,False
Ga0.966Mn0.034As,50.0,False
Ga0.968Mn0.032P,42.0,False
Ga0.96Mn0.04As,80.0,False
Ga0.96Mn0.04P,44.0,False
Ga0.971Mn0.029As,35.0,False
Ga0.972Ni0.028Sb,78.0,False
Ga0.975Mn0.025As,40.0,False
Ga0.97Cr0.03N,280.0,False
Ga0.97Mn0.03As,80.0,False
Ga0.97Mn0.03N,300.0,False
Ga0.981Ni0.019Sb,78.0,False
Ga0.982Mn0.018P,20.0,False
Ga0.982Mn0.018P0.99N0.01,14.0,False
Ga0.984Mn0.016As,173.0,False
Ga0.985Mn0.015As,17.0,False
Ga0.986Mn0.014N0.008As0.992,37.0,False
Ga0.987Mn0.013P,35.0,False
Ga0.987Mn0.013P0.991Zn0.009,20.0,False
Ga0.98Mn0.02As,31.0,False
Ga0.98Mn0.02P,23.0,False
Ga0.991Ni0.009Sb,78.0,False
Ga0.995Ni0.005Sb,78.0,False
Ga0.99Mn0.01As,7.5,False
Ga0.99Mn0.01N,300.0,False
Ga0.9Fe3.1N,16.3,False
Ga0.9Ge0.9Mn6Sn4.2Yb,303.0,True
Ga0.9Mn0.1As,133.5,False
Ga0.9Mn0.1FeO3,201.0,False
Ga1,0.0,False
Ga1-xFexSb (x ≥ 0.2),300.0,False
Ga1-xMnxAs,171.0,False
Ga1-xMnxN,940.0,False
Ga1-xMnxP,60.0,False
Ga1.0Fe1.0O3,205.0,False
Ga1.2Fe0.8O3,250.0,False
Ga1.3MnNiCo0.7,400.0,False
Ga1.5MnNiCo0.5,285.0,False
Ga19Mn31,200.0,False
Ga1Ni1U1,36.0,False
Ga1U1,23.0,False
Ga21Mn29,650.0,False
Ga23Mn57,620.0,False
Ga29Mn71,470.0,False
Ga2Gd,180.0,True
Ga2HfMn,25.6,False
Ga2MgO4,69.0,False
Ga2MnNi,330.0,False
Ga2MnSb2,310.0,False
Ga2O3:Fe,300.0,False
Ga2U,125.0,False
Ga3IrU2,72.0,False
Ga3Pu,20.0,False
Ga3RhU2,60.0,False
Ga3RuU2,73.0,False
Ga5U3,23.0,False
Ga6Ni19,10.0,False
Ga9Mn16,703.0,False
GaAs-AlGaAs doped with Mn,200.0,False
GaAs:Mn,100.0,False
GaAs:Mn (0.02 at.%),320.0,False
GaAs:Mn (0.04 at.%),320.0,False
GaAs:Mn (0.10 at.%),320.0,False
GaAs:Mn (0.20 at.%),320.0,False
GaAs:Mn (X Mn = 0.67),273.0,False
GaAs:Mn with Be-doped Al0.3Ga0.7As barrier,140.0,False
GaC0.8Mn3,308.0,False
GaCFe2.5Co0.5,635.0,False
GaCFe2.7Co0.3,635.0,False
GaCFe3,510.0,False
GaCMn3,249.0,False
GaFe0.6Mn0.4O3,149.0,False
GaFe0.75Mn0.25O3,212.0,False
GaFe0.7Mn0.3O3,179.0,False
GaFe0.8Mn0.2O3,211.0,False
GaFe0.95Mn0.05O3,173.0,False
GaFe0.9Cr0.1O3,170.0,False
GaFe0.9Mn0.1O3,159.5,False
GaFeO3,248.5,False
GaGd,191.5,True
GaGe1.8Mn6Sn3.2Yb,328.0,True
GaGeMn,452.6,False
GaHo,63.0,True
GaIrU,60.0,False
GaMn1.9,703.0,False
GaMn2,770.0,False
GaMn2Ni,588.0,False
GaMn2Pt,230.0,False
GaMn2Ru,460.0,False
GaMn2V,783.0,False
GaMn3,770.0,False
GaMnAs,110.0,False
GaMnAs/Be-doped AlGaAs,250.0,False
GaMnAs/InGaAs,40.0,False
GaMnN,300.0,False
GaMnNAs,155.0,False
GaMnNi2,376.0,False
GaMnNiPt,290.0,False
GaMnP,273.0,False
GaMnPt,220.0,False
GaMnRh2,80.0,False
GaMnRu,220.0,False
GaMnSb,30.0,False
GaN,273.0,False
GaN:Co,370.0,False
GaN:Cr,340.0,False
GaN:Dy,525.0,True
GaN:Gd,720.0,True
GaN:Mn,300.0,False
GaN:V,350.0,False
GaNCr1.5Mn1.5,42.0,False
GaNCr2.5Mn0.5,42.0,False
GaNCr2Mn,42.0,False
GaNd,44.0,True
GaNiSb,78.0,False
GaP:Mn,300.0,False
GaPr,32.0,True
GaPtU,68.0,False
GaRhU,40.0,False
GaS8V4,13.0,False
GaSb(59%)MnSb(41%),400.0,False
GaSb-MnSb (30 mol.% GaSb + 70 mol.% MnSb),554.0,False
GaSb:Mn,500.0,False
GaSm,108.0,True
GaTb,158.0,True
GaV4S8,11.0,False
GaxMny,273.0,False
Gd,293.0,True
Gd (hcp),293.0,True
Gd in Ir,39.0,True
Gd in Pt,12.0,True
Gd in Rh,35.0,True
Gd(0001),293.0,True
Gd(Co0.667Ga0.333)2,150.0,True
Gd(Cu₀.₈Ni₀.₂)₂,95.0,True
"Gd(Fe,Mo)12",322.0,True
Gd(Fe0.1Co0.9)2,562.0,True
Gd(Fe0.2Co0.8)2,664.0,True
Gd(Fe0.3Co0.7)2,757.0,True
Gd(Fe0.4Co0.6)2,756.0,True
Gd(Fe0.5Co0.5)2,789.0,True
Gd(Fe0.6Co0.4)2,762.0,True
Gd(Fe0.7Co0.3)2,799.0,True
Gd(Fe0.825Ni0.175)11.3Nb0.7,656.0,True
Gd(Fe0.85Ni0.15)11.3Nb0.7,652.0,True
Gd(Fe0.8Co0.2)2,759.0,True
Gd(Fe0.925Ni0.075)11.3Nb0.7,618.0,True
Gd(Fe0.95Ni0.05)11.3Nb0.7,613.0,True
Gd(Fe0.975Ni0.025)11.3Nb0.7,601.0,True
Gd(Fe0.9Co0.1)2,802.0,True
Gd(Fe0.9Ni0.1)11.3Nb0.7,636.0,True
Gd(Mn0.25In0.75)2,150.0,True
Gd(Mn0.95In0.05)2,220.0,True
Gd(Ni0.4Co0.6)3,340.5,True
Gd(Ni0.5Co0.5)3,287.0,True
Gd(Ni0.7Co0.3)3,227.0,True
Gd(Ni0.84Fe0.16)2,309.0,True
Gd(Ni0.85Co0.15)3,184.5,True
Gd(Ni0.88Fe0.12)2,230.0,True
Gd(Ni0.8Co0.2)3,201.0,True
Gd(Ni0.92Fe0.08)2,188.0,True
Gd(Ni0.95Co0.05)3,141.5,True
Gd(Ni0.96Fe0.04)2,123.0,True
Gd(Ni0.9Co0.1)3,167.25,True
Gd-Co,600.0,True
Gd/Fe,293.0,True
"Gd/La(Fe,Mn,Si)13-H composite",289.5,True
Gd0.01Ni0.3Zn0.4Mn0.3Fe1.99O4,535.15,True
Gd0.0Ca1.0MnO3,140.0,True
Gd0.15Tm0.85Mn6Sn6,358.0,True
Gd0.1Ca0.9MnO3,120.0,True
Gd0.1Dy0.9Co2,174.0,True
Gd0.1Dy0.9Si4,160.0,True
Gd0.1Pd0.9,4.0,True
Gd0.1Tb0.9Ni,68.0,True
Gd0.1Tb0.9NiH4,12.0,True
Gd0.1Tm0.9Mn6Sn6,344.0,True
Gd0.23Zr0.77Ni2,80.0,True
Gd0.25Pr0.75Al2,71.0,True
Gd0.25Tb0.75N,50.75,True
Gd0.2Ca0.8MnO3,160.0,True
Gd0.2Dy0.8Co2,205.0,True
Gd0.2Er0.8,125.0,True
Gd0.2Ho0.8,160.0,True
Gd0.2Ho0.8NiIn,34.0,True
"Gd0.2Nd0.8(Fe,Mo)12",496.0,True
Gd0.2Sc0.8Ni2,13.6,True
Gd0.2Sr0.8CoO2.63,356.0,True
Gd0.2Tb0.2Dy0.2Ho0.2Er0.2Ni2,32.0,True
Gd0.2Tb0.8Co2,232.0,True
Gd0.2Tm0.8Mn6Sn6,363.0,True
Gd0.33Ce0.67Mn2Ge2,442.0,True
Gd0.33Sr0.67CoO2.824,139.0,True
Gd0.35Dy0.35Nd0.3,165.0,True
Gd0.3Ca0.7MnO3,150.0,True
Gd0.3Dy0.7Co2,231.0,True
Gd0.3Dy0.7Si4,198.0,True
Gd0.3MnSb11Yb13.7,46.0,True
Gd0.3Sc0.7Ni2,21.3,True
Gd0.3Tb0.7,253.0,True
Gd0.3Tb0.7Co2,275.0,True
Gd0.3Tm0.7Mn6Sn6,370.0,True
Gd0.4(TbDyHoEr)0.6,221.0,True
Gd0.42Cu0.58,77.0,True
Gd0.45Dy0.45Nd0.1,211.0,True
Gd0.48MnSb11Yb13.52,45.0,True
Gd0.4Ca0.6MnO3,140.0,True
Gd0.4Ce0.6Ni,31.0,True
Gd0.4Dy0.4Nd0.2,188.0,True
Gd0.4Dy0.6Co2,259.0,True
Gd0.4Er0.6,168.0,True
Gd0.4Ho0.6,194.0,True
Gd0.4Ho0.6NiIn,52.0,True
Gd0.4Nd0.6Zn2,56.0,True
Gd0.4Pr0.6Mn2Si2,29.0,True
Gd0.4Sc0.6Ni2,29.7,True
Gd0.4Tb0.6Co2,304.0,True
Gd0.537Au0.463,99.0,True
Gd0.55Pr0.45MnO3,43.0,True
Gd0.56Sr0.44TiO3,3.0,True
Gd0.5Ba0.5CoO2.9,280.0,True
Gd0.5Ca0.5MnO3,125.0,True
Gd0.5Ce0.5Mn2Ge2,447.0,True
Gd0.5Dy0.5,235.0,True
Gd0.5Dy0.5Co2,282.0,True
Gd0.5Dy0.5N,40.0,True
Gd0.5Dy0.5Si4,242.0,True
Gd0.5Ho0.5NiIn,59.0,True
Gd0.5La0.5MnSi,185.0,True
Gd0.5Lu0.5,253.0,True
"Gd0.5Nd0.5(Fe,Mo)12",513.0,True
Gd0.5Pr0.5Al2,110.0,True
Gd0.5Sc0.5,264.5,True
Gd0.5Sc0.5Ni2,37.4,True
Gd0.5Sr0.5CoO2.95,140.0,True
Gd0.5Sr0.5CoO3,130.0,True
Gd0.5Tb0.5,262.0,True
Gd0.5Tb0.5Co2,335.0,True
Gd0.5Tb0.5N,52.5,True
Gd0.5Y0.5,218.4,True
Gd0.5Y0.5Ni3.5Al0.5Mg,15.0,True
Gd0.5Y0.5Ni4Mg,45.0,True
Gd0.6(TbDyHoEr)0.4,244.0,True
Gd0.65Lu0.35Co2,301.0,True
Gd0.65Y0.35Co2,301.0,True
Gd0.67Ce0.33Mn2Ge2,450.0,True
Gd0.67Dy0.3V0.03,257.84,True
Gd0.67Y0.33,74.0,True
Gd0.689Y0.311,172.0,True
Gd0.696Y0.304,215.0,True
Gd0.6Ca0.4MnO3,74.0,True
Gd0.6Ce0.4Ni,44.0,True
Gd0.6Dy0.4Co2,302.0,True
Gd0.6Er0.4,220.0,True
Gd0.6Ho0.4,230.0,True
Gd0.6Ho0.4NiIn,67.0,True
Gd0.6Nd0.4Zn2,58.0,True
Gd0.6Pr0.4Mn2Si2,42.0,True
Gd0.6Sc0.4Ni2,58.4,True
Gd0.6Tb0.4,271.0,True
Gd0.6Tb0.4Co2,347.0,True
Gd0.703Y0.297,208.0,True
Gd0.70Y0.30,70.0,True
Gd0.74Tb0.26,278.0,True
Gd0.75Pr0.25Al2,148.0,True
Gd0.75Tb0.25N,56.25,True
Gd0.75Y0.25MnSi,290.0,True
Gd0.75Y0.25Ni4Mg,62.0,True
Gd0.77Dy0.2V0.03,269.48,True
Gd0.7Ca0.3Mn0.95Fe0.05O3,65.0,True
Gd0.7Ca0.3MnO3,85.0,True
Gd0.7Dy0.3Co2,327.0,True
Gd0.7Dy0.3Si4,280.0,True
Gd0.7La0.3,257.0,True
Gd0.7Sc0.3Ni2,62.7,True
Gd0.7Tb0.3,275.0,True
Gd0.7Y0.3MnSi,260.0,True
Gd0.8(TbDyHoEr)0.2,268.0,True
Gd0.83Ce0.17Mn2Ge2,456.0,True
Gd0.87Dy0.1V0.03,280.66,True
Gd0.8Ca0.2MnO3,85.0,True
Gd0.8Ce0.2Ni,53.0,True
Gd0.8Dy0.2Co2,342.0,True
Gd0.8Dy0.2Mn6Sn6,447.0,True
Gd0.8Er0.2Mn6Sn6,446.0,True
Gd0.8Ho0.2,268.0,True
Gd0.8Ho0.2Mn6Sn6,443.0,True
Gd0.8Ho0.2NiIn,81.0,True
Gd0.8Lu0.2Mn6Sn6,443.0,True
Gd0.8Nd0.2,145.0,True
"Gd0.8Nd0.2(Fe,Mo)12",524.0,True
Gd0.8Nd0.2Zn2,66.0,True
Gd0.8Pr0.2,165.0,True
Gd0.8Pr0.2Mn2Si2,54.0,True
Gd0.8Sc0.2Ni2,65.5,True
Gd0.8Tb0.2,276.0,True
Gd0.8Tb0.2Co2,370.0,True
Gd0.8Tb0.2Mn6Sn6,446.0,True
Gd0.8Tm0.2Mn6Sn6,445.0,True
Gd0.8Y0.2MnSi,324.0,True
Gd0.9(TbDyHoEr)0.1,279.0,True
Gd0.946Fe0.054,291.71,True
Gd0.95Y0.05MnSi,315.0,True
Gd0.97In0.03,268.0,True
Gd0.97V0.03,291.84,True
Gd0.98In0.02,274.0,True
Gd0.99In0.01,285.0,True
Gd0.9Ba0.1CoO3,270.0,True
Gd0.9Ca0.1MnO3,82.0,True
Gd0.9Ce0.1Mn2Ge2,461.0,True
Gd0.9Dy0.1Co2,370.0,True
Gd0.9Dy0.1Si4,318.0,True
Gd0.9Mg0.1,214.0,True
Gd0.9Sc0.1Ni2,72.4,True
Gd0.9Sr0.1CoO3,130.0,True
Gd0.9Tb0.1Ni,72.0,True
Gd0.9Tb0.1NiH4,14.0,True
Gd0.9Th0.1,246.0,True
Gd0.9Yb0.1,256.0,True
Gd1+εFe4B4,20.0,True
Gd1.02Sc0.98Ge,350.0,True
Gd1.05Sc0.95Se3,5.0,True
Gd1.0Co4B,505.0,True
Gd1.0Fe10.22Mo1.17,500.0,True
Gd1.1Fe10.2Mo1.8,484.0,True
Gd1.1Fe10Mo2,440.0,True
Gd1.1Fe9.5Cr2.5,608.0,True
Gd1.1Fe9.8Mo2.2,370.0,True
Gd1.5La0.25Y0.25In,160.0,True
Gd1.5La0.5In,160.0,True
Gd1.5Sr0.5NiMnO6,127.13,True
Gd1.5Y0.5In,160.0,True
Gd1.7Sr0.3NiMnO6,126.15,True
Gd1.90Co0.10O3−δ,20.0,True
Gd10Hf45Co25Al20,75.2,True
Gd117Co56.4Sn114.3,67.5,True
Gd11Ge8In2,84.0,True
Gd11Ni4In9,92.0,True
Gd12Co7,171.0,True
Gd12Ni5Ga3,140.0,True
Gd13,500.0,True
Gd13Fe81B6,609.0,True
Gd14Co3.2Al2.8,66.0,True
Gd15Si9C,170.0,True
Gd16Se29Y5,47.0,True
Gd17Y3,268.0,True
Gd19Tb19Er18Fe19Al25,97.0,True
Gd19Th1,273.0,True
Gd1Ge2Mn2,96.0,True
Gd1H3Rh2,35.0,True
Gd1H3Ru2,65.0,True
Gd1Ho4Ni10,28.0,True
Gd1Ho4Ni25,19.0,True
Gd1I3,88.0,True
Gd1In1Ni1,83.0,True
Gd1In1Pd1,102.0,True
Gd1Mn1Si1,317.0,True
Gd1Mn2Si2,62.5,True
Gd1Nd4Ni10,43.25,True
Gd1Nd4Ni25,17.0,True
Gd1Pd1,38.75,True
Gd1Pd2,335.0,True
Gd1Rh1,22.0,True
Gd1Rh1Si1,100.0,True
Gd1Rh3Si2,31.0,True
Gd1Zn200Zr99,7.0,True
Gd2.5Dy0.5Al2,215.0,True
Gd2.6Dy0.4Al2,225.0,True
Gd2.7Dy0.3Al2,241.0,True
Gd2/3Ca1/3MnO3,80.0,True
Gd20Hf35Co25Al20,97.7,True
Gd22Mg3,184.0,True
Gd23.5Fe73.2Co3.3,500.0,True
Gd23Co77,433.0,True
Gd25Co25Al25Ho10Y15,41.0,True
Gd25Co25Al25Ho15Y10,47.0,True
Gd25Co25Al25Ho20Y5,49.0,True
Gd25Co25Al25Ho24Y1,51.0,True
Gd25Dy25Co25Al25,60.0,True
Gd25Ge18Si2,81.0,True
Gd25Ho25Co25Al25,50.0,True
Gd25Tb25Co25Al25,73.0,True
Gd26Co9Ga8,124.0,True
Gd26Ni8Ga9,106.0,True
Gd27.5Hf27.5Co25Al20,91.6,True
Gd28Ni24Al48,32.5,True
Gd2Al,132.5,True
Gd2AlN0.50,230.0,True
Gd2Co12P7,145.0,True
Gd2Co13Mn4,837.0,True
Gd2Co14.66Cr2.34,757.0,True
Gd2Co14B,1050.0,True
Gd2Co14Cr3,581.0,True
Gd2Co14Mn3,1031.0,True
Gd2Co15.24Cr1.76,905.0,True
Gd2Co15.83Cr1.17,1001.0,True
Gd2Co15Mn2,1102.0,True
Gd2Co16Mn1,1123.0,True
Gd2Co17,1210.0,True
Gd2Co2.55Si0.45,327.0,True
Gd2Co2Al,78.2,True
Gd2Co2Ga,76.0,True
Gd2Co7,775.0,True
Gd2Co7B3,345.0,True
Gd2Co7H7.7,420.0,True
Gd2CoAl3,70.0,True
Gd2CoMn0.2Ti0.8O6,27.0,True
Gd2CoMn0.4Ti0.6O6,57.0,True
Gd2CoMn0.6Ti0.4O6,80.0,True
Gd2CoMn0.8Ti0.2O6,96.0,True
Gd2CoMnO6,112.0,True
Gd2CoSi2,214.0,True
Gd2CrTaO7,163.0,True
Gd2Cu2Cd,118.5,True
Gd2Dy4Mn0.25Fe0.75Sb2,268.0,True
Gd2Fe0.75Mg0.25CrO6,6.5,True
Gd2Fe10Co4B,873.0,True
Gd2Fe11.2Mn0.8Co2B,679.0,True
Gd2Fe11.4Mn0.6Co2B,708.0,True
Gd2Fe11.6Mn0.4Co2B,728.0,True
Gd2Fe11.8Mn0.2Co2B,755.0,True
Gd2Fe11MnCo2B,655.0,True
Gd2Fe12Co2B,783.0,True
Gd2Fe12Mn2B,443.0,True
Gd2Fe13MnB,560.0,True
Gd2Fe14B,664.0,True
Gd2Fe14BH4.4,698.0,True
Gd2Fe14C,630.0,True
Gd2Fe15.25Ga0.25Ti0.75,549.0,True
Gd2Fe15.5Ga0.5Ti0.5,556.0,True
Gd2Fe15.75Ga0.75Ti0.25,557.0,True
Gd2Fe15GaTi,544.0,True
Gd2Fe16.25Ti0.75,541.0,True
Gd2Fe16.5Ti0.5,535.0,True
Gd2Fe16.75Ti0.25,534.0,True
Gd2Fe16Ga,560.0,True
Gd2Fe16Si,528.0,True
Gd2Fe16Ti,544.0,True
Gd2Fe17,477.5,True
Gd2Fe17C,582.0,True
Gd2Fe17C1.0,582.0,True
Gd2Fe17C1.2,582.0,True
Gd2Fe17C2,712.0,True
Gd2Fe17C2.5,763.0,True
Gd2Fe17CNy,788.5,True
Gd2Fe17Cy,711.0,True
Gd2Fe17H3,630.0,True
Gd2Fe17H3.0,630.0,True
Gd2Fe17N2.4,758.0,True
Gd2Fe17N2.5,740.0,True
Gd2Fe17Ny,783.0,True
Gd2Fe23B3,689.0,True
Gd2Fe8Co6B,928.0,True
Gd2FeCr0.75Mg0.25O6,5.7,True
Gd2FeCrO6,8.14,True
Gd2FeSbO7,5.0,True
Gd2FeSi2,145.0,True
Gd2H7Ni4,8.0,True
Gd2Ho3Ni10,42.5,True
Gd2Ho3Ni25,20.0,True
Gd2In,190.0,True
Gd2In0.8Al0.2,190.0,True
Gd2In0.8Ga0.2,190.0,True
Gd2In0.8Pb0.2,243.0,True
Gd2In0.8Sn0.2,255.0,True
Gd2Mo2O7,78.0,True
Gd2Mo2O7 (under 1.3 GPa pressure),38.0,True
Gd2Ni17,193.0,True
Gd2Ni2.35Si0.65,66.0,True
Gd2Ni2.4Si0.6,96.0,True
Gd2Ni2.6Si0.4,96.0,True
Gd2Ni2Mg,20.7,True
Gd2Ni2Pb,32.0,True
Gd2Ni7,117.5,True
Gd2NiMn0.4Ti0.6O6,52.0,True
Gd2NiMn0.6Ti0.4O6,84.0,True
Gd2NiMn0.8Ti0.2O6,111.0,True
Gd2NiMnO6,128.0,True
Gd2Pt,155.0,True
Gd2PtSi3,24.0,True
Gd2Rh3Ge,64.0,True
Gd2Tb4Mn0.25Fe0.75SbTe,292.0,True
Gd2Y5Pd3,151.5,True
Gd3(Fe0.665Co0.313Ti0.022)29,886.0,True
Gd3(Fe0.966Ti0.034)29,538.0,True
Gd3(Fe0.978Ti0.022)29,527.0,True
Gd3(Fe0.978Ti0.022)29N4.1,765.0,True
Gd3(Fe0.989Ti0.011)29,517.0,True
Gd30Al25Co20Y20Zr5,37.0,True
Gd30Hf30Co30Al10,109.0,True
Gd30Ti30Co30Al10,110.0,True
Gd30Y30Co30Al10,58.0,True
Gd33Er22Al25Co20,52.0,True
Gd33Ni13Al54,47.5,True
Gd35Hf20Co25Al20,96.5,True
Gd36Tb20Co20Al24,91.0,True
Gd36Y20Al24Co20,53.0,True
Gd39Dy17Al24Co20,76.0,True
Gd3Al2,281.0,True
Gd3B0.56C3.44,159.0,True
Gd3Co,172.0,True
Gd3Co11B4,462.0,True
Gd3Co2.2Si1.8,172.0,True
Gd3Co2.48Si1.52,180.0,True
Gd3Co29Si4B10,208.0,True
Gd3Co3.25Al0.75,161.0,True
Gd3Co3.5Al0.5,196.0,True
Gd3Co7Al2,309.0,True
Gd3Co8Sn4,102.5,True
Gd3Cu4Ge4,8.6,True
Gd3Fe27.5Ti1.5,525.0,True
Gd3Fe27.5V1.5,527.0,True
Gd3Fe28.0Cr1.0N4,730.0,True
Gd3Fe28.4V0.6,518.0,True
Gd3Fe28Ta,515.0,True
Gd3Fe28TaH7.6,589.0,True
Gd3Fe5O12,560.0,True
Gd3Ge2Ni1,193.0,True
Gd3In,213.0,True
Gd3Ir1,155.0,True
Gd3La47Ru300,10.0,True
Gd3Mn3GeGa2,198.0,True
Gd3Nd2Ni10,65.0,True
Gd3Ni0.1Al1.9,274.5,True
Gd3Ni0.2Al1.8,271.0,True
Gd3Ni0.3Al1.7,269.5,True
Gd3Ni11.5Si4.2,14.0,True
Gd3Ni6Al2,120.0,True
Gd3Ni6Ga2,104.0,True
Gd3Ni6Sb5,8.0,True
Gd3Ni7B2,37.0,True
Gd3Ni8Al,61.0,True
Gd3NiSi2,215.0,True
Gd3Pd1,325.0,True
Gd3Pd2,38.0,True
Gd3Pd2Hx,30.0,True
Gd3Pd4Hx,20.0,True
Gd3Pt23Si11,42.0,True
Gd3Rh2,51.0,True
Gd3Ru0.80Co0.20,92.0,True
Gd3Ru0.85Co0.15,84.0,True
Gd3Ru0.90Co0.10,75.0,True
Gd3Ru0.95Co0.05,60.0,True
Gd3S4,20.0,True
Gd3Se4,82.0,True
Gd3Tb3FeBi2,302.0,True
Gd3Tb3FeSbTe,258.0,True
Gd3Tb9Co7,118.0,True
Gd3Y4Pd3,197.0,True
Gd3Zn4.7Al6.3,9.6,True
Gd4(Bi0.25Sb0.75)3,272.0,True
Gd4(Bi0.5Sb0.5)3,289.0,True
Gd4(Bi0.75Sb0.25)3,306.0,True
Gd4(Mn0.05Sb0.95)3,270.0,True
Gd4.5Sc0.5Ge4,53.0,True
Gd4.5Sc0.5Si1.8Ge2.2,239.4,True
Gd4.75Sc0.25Ge4,41.0,True
Gd4.7Sc0.3Si1.8Ge2.2,260.3,True
Gd4.80Zr0.20Si2Ge2,272.0,True
Gd4.85Si1.2Ge2.8In0.15,186.0,True
Gd4.85Zr0.15Si2Ge2,281.0,True
Gd4.875Sc0.125Ge4,20.0,True
Gd4.8Sc0.2Si1.8Ge2.2,266.3,True
Gd4.90Zr0.10Si2Ge2,283.0,True
Gd4.95Zr0.05Si2Ge2,295.0,True
Gd4.9Sc0.1Si1.8Ge2.2,248.4,True
Gd4.9Zr0.1Si1.5Ge2.5,218.0,True
Gd40Er16Al24Co20,76.8,True
Gd42Dy14Al24Co20,81.5,True
Gd45Hf10Co25Al20,100.1,True
Gd47Mg3,233.0,True
Gd48Al25Co20Zr3Er4,84.0,True
Gd48Co50Fe2,297.0,True
Gd48Co50Nb2,242.0,True
Gd48Co50Ni2,280.0,True
Gd48Co52,282.0,True
Gd4Bi3,332.0,True
Gd4Co2Mg3,81.0,True
Gd4Co3,215.0,True
Gd4Co39Ti2,1075.0,True
Gd4Co3Si0.05,198.0,True
Gd4Co3Si0.10,213.0,True
Gd4Ho1Ni10,70.0,True
Gd4Ho1Ni25,35.0,True
Gd4Nd1Ni10,78.0,True
Gd4Nd1Ni25,33.0,True
Gd4Nd1Si2Ge2,276.0,True
Gd4Ni2BiSi2,46.0,True
Gd4Ni2Sb1.07Si1.93,93.0,True
Gd4Sb3,260.0,True
Gd4Y3Pd3,240.0,True
Gd5(Ge1.72Si2.28),244.0,True
Gd5(Ge2Si2),275.0,True
"Gd5(Si,Ge)4",285.0,True
Gd5(Si0.1Ge0.9)4,75.0,True
Gd5(Si0.35Ge2.65),222.0,True
Gd5(Si0.424Ge2.576),241.0,True
Gd5(Si0.5225Ge0.4775)4,295.0,True
Gd5(Si0.5Ge0.5)4,270.0,True
Gd5(Si0.75Ge0.25)4,320.0,True
Gd5(Si0.7Ge0.3)4,317.0,True
Gd5(Si1.5Ge2.5),213.75,True
Gd5(Si1.935Ge1.935)Ga0.13,295.0,True
Gd5(Si1.975Ge1.975)Ga0.05,295.0,True
Gd5(Si1.985Ge1.985)Ga0.03,295.0,True
Gd5(Si2.09Ge1.91),300.0,True
Gd5(Si2Ge2),282.0,True
Gd5.09Ge2.03Si1.88,306.0,True
Gd50(Co1Fe2)40Al10,140.0,True
Gd50(Co2Fe1)40Al10,162.0,True
Gd50(Co69.25Fe4.25Si13B13.5)50,170.0,True
Gd50Al30Co20,86.0,True
Gd50Co40Al10,175.0,True
Gd50Co45Fe5,289.25,True
Gd50Co45Mn5,245.0,True
Gd50Co48Fe2,278.0,True
Gd50Co48Mn2,258.0,True
Gd50Co50,272.0,True
Gd50Ni50,73.0,True
Gd51Al24Co20Ce5,81.0,True
Gd51Al24Co20Nb1B4,82.0,True
Gd51Al24Co20Nb1Cr4,100.0,True
Gd51Al24Co20Zr4Nb1,91.0,True
Gd52.5Co16.5Al31,95.0,True
Gd53Al24Co20Zr3,94.0,True
Gd53Al24Co20Zr3 (Annealed at 100 °C),94.0,True
Gd54Fe39Co7,375.0,True
Gd55Al18Ni25Sn2,78.0,True
Gd55Al20Co25,110.0,True
Gd55Al20Ni25,76.0,True
Gd55Al25Co20,100.0,True
Gd55Co15Al30,96.0,True
Gd55Co17.5Al24.5Cu3,100.0,True
Gd55Co17.5Al24.5Fe3,118.0,True
Gd55Co17.5Al24.5Mn3,114.0,True
Gd55Co20Al25,104.0,True
Gd55Co20Fe5Al10Si10,149.0,True
Gd55Co20Fe5Al15Si5,142.0,True
Gd55Co20Fe5Al20,130.0,True
Gd55Co20Fe5Al5Si15,151.0,True
Gd55Co25Al20,112.5,True
Gd55Co30Al15,127.5,True
Gd55Co30Ni10Al5,158.0,True
Gd55Co30Ni5Al10,140.0,True
Gd55Co35Fe10,268.0,True
Gd55Co35Mn10,197.0,True
Gd55Co35Ni10,192.0,True
Gd55Ni10Co35,202.0,True
Gd55Ni22Mn3Al20,90.0,True
Gd55Ni25Al18Zn2,84.0,True
Gd55Ni25Al20,79.0,True
Gd55Ni30Al15,83.0,True
Gd56Al24Co20,106.75,True
Gd57Fe36Co7,400.0,True
Gd59.4Al19.8Co19.8Fe1,121.8,True
Gd5Bi3,112.0,True
Gd5CoSb2,142.0,True
Gd5CoSi2,168.0,True
