Repository: MaMMoS-project/ML-models

# ML-models
Collection of various ML models developed for the MaMMoS project

Models are organized in different folders of this repository:


- ./beyond-stoner-wolfarth:

   ML models to replace single-grain micromagnetics simulations by ML predictions for:

   -- ./beyond-stoner-wolfarth/single-grain-easy-axis-model:
      where the H and K1 vector are aligned along the z-axis of the simulation cube
      This model predicts Mr, Hc, and BHmax from a, k1, and Ms
      Current model version: v1.0

   -- ./inverse-beyond-stoner-wolfarth/single-grain-easy-axis-model:
      where the H and K1 vector are aligned along the z-axis of the simulation cube

File: compound-to-tc/preprocessed_data/Experimental_Tc.csv (part 6 of 12)
composition,Tc_exp,contains_re
Gd5Fe2B6,57.0,True
Gd5Ga0.7Ge3.3,195.0,True
Gd5Ge2(Si0.60Sn0.40)2,172.7,True
Gd5Ge2(Si0.77Sn0.23)2,218.4,True
Gd5Ge2Si2,276.0,True
Gd5Ge2Si2H0.1,297.0,True
Gd5Ge3.37P0.63,101.0,True
Gd5Ge3.50P0.50,87.0,True
Gd5Ge3.74P0.26,64.0,True
Gd5Ni0.71Bi2.29,162.0,True
Gd5Ni0.96Sb2.04,115.0,True
Gd5Pb3,275.0,True
Gd5Pd2,335.0,True
Gd5PtBi2,125.0,True
Gd5PtSb2,113.0,True
Gd5Sb3,223.5,True
Gd5Si0.9Sb3.1,295.0,True
Gd5Si1.1125Ge2.725In0.15,166.0,True
Gd5Si1.15Ge2.75In0.10,164.0,True
Gd5Si1.175Ge2.775In0.05,176.0,True
Gd5Si1.2Ge2.5In0.30,213.0,True
Gd5Si1.2Ge2.7In0.10,183.0,True
Gd5Si1.2Ge2.8,177.0,True
Gd5Si1.5Fe0.5Ge2,255.0,True
Gd5Si1.5Ge2.5,204.0,True
Gd5Si1.5Sb2.5,271.0,True
Gd5Si1.73Sb2.27,254.0,True
Gd5Si1.75Fe0.25Ge2,255.0,True
Gd5Si1.7Ge1.8Sn0.5,264.0,True
Gd5Si1.875Fe0.125Ge2,267.0,True
Gd5Si1.8Ge2.2,242.8,True
Gd5Si1.94Ge1.94Fe0.1,310.0,True
Gd5Si1.975Ge1.975Pb0.05,273.0,True
Gd5Si1.97Ge1.97Pb0.06,274.0,True
Gd5Si1.995Ge1.995Pb0.01,275.0,True
Gd5Si1.9Ge2.1,276.0,True
Gd5Si2.03Ge1.97,300.0,True
Gd5Si2.09Ge1.91,278.0,True
Gd5Si2.1Ge1.9,297.0,True
Gd5Si2.20Ge1.80,302.0,True
Gd5Si2.27Sb1.73,227.0,True
Gd5Si2.33Ge1.67,307.0,True
Gd5Si2.4Sn1.6,276.0,True
Gd5Si2.6Sn1.4,290.5,True
Gd5Si2.75P1.25,184.0,True
Gd5Si2.79Sb1.21,164.0,True
Gd5Si2.7Ge1.3,304.0,True
Gd5Si2.8Sn1.2,301.5,True
Gd5Si2B8,70.0,True
Gd5Si2Ge1.85Fe0.15,305.0,True
Gd5Si2Ge1.94Ga0.06,298.0,True
Gd5Si2Ge1.96Ga0.04,298.0,True
Gd5Si2Ge1.98Ga0.02,297.0,True
Gd5Si2Ge1.9Fe0.1,306.5,True
Gd5Si2Ge2,277.0,True
Gd5Si3.25P0.75,332.0,True
Gd5Si3.5P0.5,336.0,True
Gd5Si3.5Sb0.5,336.0,True
Gd5Si4,336.0,True
Gd5Sn2Si2,220.0,True
Gd5Sn4,84.0,True
Gd5Y2Pd3,263.0,True
Gd6(Mn0.7Co0.3)23,118.0,True
Gd6(Mn0.85Co0.15)23,219.0,True
Gd6(Mn0.875Co0.125)23,265.0,True
Gd6(Mn0.8Co0.2)23,156.0,True
Gd6(Mn0.93Co0.07)23,383.0,True
Gd6(Mn0.97Co0.03)23,447.0,True
Gd6(Mn0.99Co0.01)23,479.0,True
Gd6(Mn0.9Co0.1)23,314.0,True
Gd60Al20Co20,109.0,True
Gd60Al25(NiCo)15,91.0,True
Gd60Co15Al25,105.0,True
Gd60Co20Al20,110.5,True
Gd60Co20Fe20,210.0,True
Gd60Co25Al15,124.0,True
Gd60Co25Fe15,217.0,True
Gd60Co26Al6Ge8,155.0,True
Gd60Co30Al10,141.5,True
Gd60Co30Fe10,239.0,True
Gd60Co35Fe5,222.0,True
Gd60Co40,193.0,True
Gd60Fe0Co30Al10,142.0,True
Gd60Fe10Co20Al10,170.0,True
Gd60Fe20Al20,202.0,True
Gd60Fe20Co10Al10,185.0,True
Gd60Fe30Co0Al10,200.0,True
Gd60Fe40,289.0,True
Gd60Mn30Al10,284.0,True
Gd60Mn30Ga10,284.0,True
Gd60Ni40,99.0,True
Gd60Tb35Ga5,275.0,True
Gd60Tb37Ga3,297.0,True
Gd60Tb40,270.0,True
Gd62(Co1Fe2)28Al10,177.0,True
Gd62(Co2Fe1)28Al10,173.0,True
Gd62Co28Al10,135.0,True
Gd63Ni37,122.15,True
Gd64Co26Al9Y1,108.0,True
Gd65.4-Y34.6,132.0,True
Gd65Co15Al10Zr10,270.0,True
Gd65Fe20Al15,181.39,True
Gd65Fe25Zn10,269.0,True
Gd65Mn25Si10,218.0,True
Gd65Mn30Si5,221.0,True
Gd65Ni35,122.7,True
Gd67Y33,142.0,True
Gd68Cu32,140.0,True
Gd68Ni32,123.95,True
Gd69Lu31,221.0,True
Gd6Co1.67Si3,294.0,True
Gd6Co2.2In0.8,66.0,True
Gd6Co4.85,219.0,True
Gd6CoTe2,220.0,True
Gd6FeBi2,348.0,True
Gd6H22Mn23,180.0,True
Gd6Mn23,465.5,True
Gd6Mn23H22,150.0,True
Gd6Ni1.67Si3,310.0,True
Gd6Tb6Co7,136.0,True
Gd6YPd3,299.0,True
Gd70Fe30,291.0,True
Gd70Y10Fe20,291.0,True
Gd70Y20Fe10,283.0,True
Gd70Y30,277.0,True
Gd71Fe3Al26,116.68,True
Gd71Ni29,122.3,True
Gd73.5Si13B13.5,116.0,True
Gd75(Fe0.25Co0.75)25,194.0,True
Gd75(Fe0.5Co0.5)25,203.0,True
Gd75(Fe0.75Co0.25)25,223.0,True
Gd75(MnFeAl2)25,212.5,True
Gd75Co25,172.0,True
Gd75Fe25,244.0,True
Gd75Ni25,120.5,True
Gd76Pd24,308.0,True
Gd7Ni3,130.0,True
Gd7NiPd2,298.0,True
Gd7Pd3,334.0,True
Gd7Pt3,300.0,True
Gd7Y3,220.0,True
Gd80(MnFeAl2)20,208.0,True
Gd80Ga20,286.0,True
Gd80Mn20,278.95,True
Gd80Pd20,287.0,True
Gd85(MnFeAl2)15,205.5,True
Gd85Ga15,286.0,True
Gd85Mn15,281.95,True
Gd85Pd15,287.0,True
Gd87.3Fe12.7,291.0,True
Gd88Y12,260.0,True
Gd89.8Y10.2,265.0,True
Gd8Er48Al24Co20,16.0,True
Gd90Co2.5Fe7.5,293.0,True
Gd90Ga10,285.0,True
Gd90Mn10,283.05,True
Gd90Pd10,287.0,True
Gd91Lu9,267.0,True
Gd92.5Y7.5,275.0,True
Gd94.5Y5.5,280.0,True
Gd95Fe2.8Al2.2,255.0,True
Gd95Ga5,286.0,True
Gd95Mn5,284.45,True
Gd95Pd5,287.0,True
Gd96.2Fe3.8,291.0,True
Gd96Fe4,291.0,True
Gd9Tb3Co7,159.0,True
GdAg0.31Zn0.69,123.0,True
GdAg0.425Zn0.575,72.0,True
GdAgHx,25.0,True
GdAl2,168.0,True
GdAl3C3,60.0,True
GdAlCoFe3,128.7,True
GdAlGe,21.0,True
GdAu,35.0,True
GdAuHx,55.0,True
GdAuNi4,38.0,True
GdBaCo2O5.45,285.0,True
GdBaCo2O5.5,280.0,True
GdBaCo2O5.50,275.0,True
GdCd,263.5,True
GdCo0.25Mn0.75O3,50.0,True
GdCo0.30Mn0.70O3,85.0,True
GdCo0.45Mn0.55O3,115.0,True
GdCo0.47Ni0.53,127.0,True
GdCo0.50Mn0.50O3,120.0,True
GdCo0.50Ni0.50,133.0,True
GdCo0.55Ni0.45,142.0,True
GdCo0.5Mn0.5O3,120.0,True
GdCo0.60Mn0.40O3,110.0,True
GdCo0.60Ni0.40,151.0,True
GdCo0.65Ni0.35,160.0,True
GdCo0.67Ga1.33,55.0,True
GdCo0.70Mn0.30O3,100.0,True
GdCo0.70Ni0.30,171.0,True
GdCo0.72Ni0.28,174.0,True
GdCo0.80Mn0.20O3,100.0,True
GdCo0.90Mn0.10O3,50.0,True
GdCo0.9Mn0.1O3,50.0,True
GdCo1.0Mn0.0O3,190.0,True
GdCo12B6,165.5,True
GdCo2,398.0,True
GdCo2B2C,17.2,True
GdCo2H4,90.0,True
GdCo3,613.5,True
GdCo3B2,58.0,True
GdCo3H4.6,28.0,True
GdCo3Sn,131.5,True
GdCo4Al,400.0,True
GdCo4B,517.0,True
GdCo4Si,450.0,True
GdCo5,1014.0,True
GdCo5H2.5,480.0,True
GdCo5H2.8,480.0,True
GdCo8.8Si4.2,28.0,True
GdCo9.2Si3.8,60.0,True
GdCo9.5V2.5,212.0,True
GdCo9Si2,483.0,True
GdCo9Si4,485.0,True
GdCoAl,100.0,True
GdCoGa,55.0,True
GdCoO3,190.0,True
GdCoSi,170.0,True
GdCo₂B₂,26.5,True
GdCo₄B,505.0,True
GdCo₅,1020.0,True
GdCr2Si2C,10.9,True
GdCr4Al8,8.0,True
GdCr6Al6,172.5,True
GdCrO4,21.0,True
GdCrSb3,86.0,True
GdCu0.5Mn0.5O3,20.0,True
GdCu2Hx,45.0,True
GdCu3Al2,20.0,True
GdCu4Ag,10.0,True
GdCu4Al8,32.0,True
GdCu4Mn,65.5,True
GdCu4Pd,110.0,True
GdCu5,31.3,True
GdCu6Al6,21.0,True
GdCuAl,82.5,True
GdCuHx,30.0,True
GdCuSi,49.0,True
GdFe0.3(Al0.95B0.05)1.7,105.0,True
GdFe0.3Al1.7,100.0,True
GdFe0.6Co0.4Si,70.0,True
GdFe1.7Hf0.3,590.0,True
GdFe10.2Mo1.8,446.0,True
GdFe10.5Mo1.5,520.0,True
GdFe10.5V1.5,635.0,True
GdFe10.8Ti1.2,600.0,True
GdFe10.8W1.2,550.0,True
GdFe10Cr2,580.0,True
GdFe10Mo2,430.0,True
GdFe10Si2,610.0,True
GdFe10V2,616.0,True
GdFe11.3Nb0.7,596.0,True
GdFe11Re,518.0,True
GdFe11Ti,607.0,True
GdFe11TiCy,721.0,True
GdFe11TiH,652.0,True
GdFe11TiN0.5,660.0,True
GdFe11TiNy,739.0,True
GdFe2,790.0,True
GdFe2H3.3,469.0,True
GdFe2H4.1,338.0,True
GdFe2H4.3,360.0,True
GdFe2Hx,388.0,True
GdFe2Zn20,86.0,True
GdFe3,726.5,True
GdFe4Al8,160.0,True
GdFe5Al7,268.0,True
GdFe6Al6,345.0,True
GdFe6Ga6,500.0,True
GdFe6Ge6,29.3,True
GdFe6Sn6,45.0,True
GdFe7.7Si1.3,640.0,True
GdFe8.5Ge3.5,870.0,True
GdFe9.5Cr2.5,565.0,True
GdFe9.5V2.5,545.0,True
GdFe9Cr3,549.0,True
GdFeAl,230.0,True
GdFeCo,510.0,True
GdFeSi,118.0,True
GdFe₂Co₂B,770.0,True
GdGa,190.0,True
GdGeSc,350.0,True
GdGeTi,376.0,True
GdH0.2,296.0,True
GdI2,276.0,True
GdI2H0.19,110.0,True
GdI2H0.24,90.0,True
GdI2H0.34,42.5,True
GdInPt,68.0,True
GdIr2,89.25,True
GdLaAl4,81.0,True
GdMg,118.0,True
GdMg2,93.0,True
GdMg3,117.0,True
GdMgAl,59.0,True
GdMn0.1Fe0.9Si,125.0,True
GdMn0.4Co0.6Si,191.0,True
GdMn0.6Co0.4Si,230.0,True
GdMn0.6Fe0.4Si,335.0,True
GdMn0.80Ti0.20Ge,170.0,True
GdMn0.8Co0.2Si,270.0,True
GdMn0.90Ti0.10Ge,200.0,True
GdMn0.9Fe0.1Si,148.0,True
GdMn1.5Cu0.5Ge2,239.0,True
GdMn1.5Fe0.5Ge2,48.0,True
GdMn2,105.0,True
GdMn2D4.1,358.0,True
GdMn2Ge2,280.5,True
GdMn2H0.0,105.0,True
GdMn2H1.0,105.0,True
GdMn2Hx,260.0,True
GdMn2Si2,63.0,True
GdMn4Al8,28.0,True
GdMn5,466.5,True
GdMn6Al6,15.0,True
GdMn6Sn4Ge2,442.0,True
GdMn6Sn6,435.0,True
GdMnAl,274.0,True
GdMnMnTaO6,32.5,True
GdMnSi,314.0,True
GdMn₂Ge₂,96.0,True
GdMn₂Si₂,62.5,True
GdN,63.1,True
GdN/NbN,25.0,True
GdNi,69.5,True
GdNi0.5Ga1.5,36.0,True
GdNi0.5Mn0.5O3,145.0,True
GdNi0.7Cu0.3,68.0,True
GdNi2,77.0,True
GdNi2Cd20,13.8,True
GdNi2Cu3,29.7,True
GdNi2Mn0.4,190.0,True
GdNi2Mn0.5,210.0,True
GdNi3,115.0,True
GdNi3.5Cu1.5,36.8,True
GdNi3CoSi,45.0,True
GdNi3Cu2,33.1,True
GdNi3FeSi,168.0,True
GdNi3MnSi,136.0,True
GdNi4.5Cu0.5,37.4,True
GdNi4B,39.0,True
GdNi4Cu,36.5,True
GdNi4Cu1,38.5,True
GdNi4Ga,22.0,True
GdNi4In,24.0,True
GdNi4Mg,77.0,True
GdNi4Si,25.5,True
GdNi5,32.0,True
GdNi6.6Si6,4.0,True
GdNi6Si6,2.0,True
GdNi8Si3,3.0,True
GdNiAl,60.0,True
GdNiAl2,28.17,True
GdNiAl₂,43.0,True
GdNiCu4,36.1,True
GdNiGa,28.0,True
GdNiIn,84.2,True
GdNiInH0.5,53.3,True
GdNiSi0.7Al0.3,26.0,True
GdNiSi0.8Al0.2,18.0,True
GdO3V,118.0,True
GdOs2,66.0,True
GdOs4P12,5.0,True
GdPdAl,46.0,True
GdPdH,40.0,True
GdPdHx,40.0,True
GdPdIn,102.0,True
GdPt,67.0,True
GdPt2,42.0,True
GdPt2In2,50.0,True
GdPt3,36.0,True
GdPt4In,21.9,True
GdPtSi,16.0,True
GdRh,29.0,True
GdRh2,76.5,True
GdRh2H3,35.0,True
GdRh3B2,97.5,True
GdRhAl,29.8,True
GdRhHx,20.0,True
GdRh₄B₄,0.87,True
GdRu2,83.0,True
GdRu2H3,65.0,True
GdRu2Si2,46.0,True
GdRuGe,72.0,True
GdScGe,320.0,True
GdScSi,318.0,True
GdSiTi,294.0,True
GdSr2RuCu2O8,142.0,True
GdTbHoErLa,127.0,True
GdTbHoErLaY,120.0,True
GdTi0.4Mn0.6Ge,351.0,True
GdTi0.5Mn0.5Ge,357.5,True
GdTi0.7Mn0.3Ge,430.0,True
GdTi0.8Mn0.2Ge,398.5,True
GdTi0.9Mn0.1Ge,374.0,True
GdTiFe11,495.0,True
GdTiFe2Co9,1119.0,True
GdTiGe,374.0,True
GdTiO3,32.0,True
GdTiSb,268.0,True
GdY6Pd3,42.0,True
GdZn,269.0,True
GdZn0.9Mg0.1,250.0,True
GdZn0.9Mg0.1H,50.0,True
GdZn2,85.0,True
GdZnH,50.0,True
GdZn₂,68.0,True
GdZrSb,37.0,True
Gd₀.₆₀Mn₀.₄₀,230.0,True
Gd₀.₆₀Ru₀.₄₀,57.0,True
Gd₀.₇₀Cu₀.₃₀,144.0,True
Gd₀.₇₀Ru₀.₃₀,77.0,True
Gd₀.₇₆Cu₀.₂₄,142.0,True
Gd₀.₈₀Au₀.₂₀,149.0,True
Gd₀.₈₂Rh₀.₁₈,111.0,True
Gd₀.₈₃Pt₀.₁₇,150.0,True
Gd₀.₈₅Ga₀.₁₅,148.0,True
Gd₀.₈₅Ru₀.₁₅,78.0,True
Gd₂Cu₂In,86.0,True
Gd₂Fe₁₄C,630.0,True
Gd₂Zn₁₇,10.0,True
Gd₃Fe₅O₁₂,564.0,True
Gd₅(Si₀.₁Ge₀.₉)₄,81.0,True
Gd₅Pt₃,176.0,True
Gd₅Sb₃,109.0,True
Ge/MnAs,325.0,False
Ge0.02Mn0.98Te,130.0,False
Ge0.12Mn2Sb0.88,340.0,False
Ge0.53Fe0.47,230.0,False
Ge0.54Mn0.46Te,200.0,False
Ge0.6Mn0.4Te,70.0,False
Ge0.755Pb0.207Cr0.038Te,56.0,False
Ge0.755Sn0.184Mn0.061Te,13.6,False
Ge0.757Pb0.220Cr0.043Te,66.4,False
Ge0.75Fe0.25Te,160.0,False
Ge0.77Sn0.183Mn0.047Te,7.8,False
Ge0.7Mn0.3,350.0,False
Ge0.7Mn0.3Te,75.0,False
Ge0.833Sn0.083Mn0.084Te,50.0,False
Ge0.86Fe0.14Te,160.0,False
Ge0.86Mn0.14Te,110.0,False
Ge0.88Mn0.12,300.0,False
Ge0.8Mn0.2Te,130.0,False
Ge0.8Mn2PrSi1.2,303.0,True
Ge0.92Mn0.08,300.0,False
Ge0.93Mn0.07,300.0,False
Ge0.945Mn0.055,300.0,False
Ge0.945Mn0.055Te,180.0,False
Ge0.94Mn0.06,285.0,False
Ge0.955Mn0.045,300.0,False
Ge0.95Fe0.05,233.0,False
Ge0.96Mn0.04,350.0,False
Ge0.975Mn0.025,300.0,False
Ge0.97Mn0.03,285.0,False
Ge0.99Cr0.01,126.0,False
Ge0.99Mn0.01,285.0,False
Ge0.9Fe0.1Te,160.0,False
Ge1,0.0,False
Ge1.57U,94.0,False
Ge1.6Pr,16.5,True
Ge1.8Mn6Sn4.2Yb,334.0,True
Ge13Ir4U3,15.0,False
Ge1Ho1Pd2,3.6,True
Ge1Mn1Ni1,187.5,False
Ge1Pd2Tb1,9.7,True
Ge1U1,94.0,False
Ge2Ho1Mn2,20.6,True
Ge2La1Mn2,308.0,True
Ge2Mn2Nd1,334.0,True
Ge2Mn2Pr1,331.5,True
Ge2Mn2Sm1,223.5,True
Ge2Mn2Tb1,95.0,True
Ge2Mn2U,375.0,False
Ge2Mn3,300.0,False
Ge2Mn5,710.0,False
Ge2Nd,3.6,True
Ge2Nd1Ru2,8.5,True
Ge2Pr1,19.0,True
Ge2Pr1Ru2,18.0,True
Ge2Pu,35.0,False
Ge2RhU,30.0,False
Ge2Ru2Sm1,10.0,True
Ge2U,52.0,False
Ge3Mn5,307.0,False
Ge3Mn5Tb,310.0,True
Ge3Nd5,51.7,True
Ge4Mn,340.0,False
Ge4Nb3U2,130.0,False
Ge4Rh6U,14.8,False
Ge4Ta3U2,105.0,False
Ge4U2V3,60.0,False
Ge4U3,91.0,False
Ge5Pr3,14.0,True
Ge5TiU3,74.5,False
Ge5U3,94.0,False
Ge63Fe37,273.0,False
Ge64.1Fe35.9,350.0,False
Ge6Os0.7Ru6.3U4,9.0,False
Ge6Os1.4Ru5.6U4,7.0,False
Ge6Ru7U4,9.4,False
Ge80Fe20,350.0,False
Ge84Fe16,350.0,False
Ge85.5Fe14.5,350.0,False
Ge87.9Fe12.1,350.0,False
"Ge88(Mn4,Fe8)",270.0,False
Ge8Mn11,274.0,False
"Ge90(Mn8,Fe2)",350.0,False
"Ge92(Mn4,Fe4)",350.0,False
"Ge94(Mn2,Fe4)",250.0,False
"Ge94(Mn4,Fe2)",350.0,False
Ge96Fe4,350.0,False
Ge9Mn23,337.0,False
"Ge:(Mn, Al)",300.0,False
Ge:Mn,116.0,False
GeIr0.15Rh0.85U,9.3,False
GeIr0.43Rh0.57U,6.0,False
GeMn2Ru,303.0,False
GeMn3,865.0,False
GeMnP2,320.0,False
GeMnPd2,215.0,False
GeMnRh2,450.0,False
GeNd,25.0,True
GePdU,50.0,False
GePdYb,11.4,True
GePr,39.25,True
GePr2Rh3,8.75,True
GePtYb,5.4,True
GeRhU,9.485,False
H0.03Er0.97,24.0,True
H01+εFe4B4,6.5,False
H1,0.0,False
H1.5Fe23Ho6,575.0,True
H12.1Fe23Ho6,696.0,True
H15.7Fe23Ho6,702.0,True
H17Mn10Y5,284.0,True
H17Mn10Zr5,145.0,False
H18Mn10Zr5,146.5,False
H18Mn14Zr5,139.0,False
H18Mn19Zr5,133.0,False
H18Na2O12Si,98.0,False
H19Mn10Zr5,147.0,False
H2.25Pu,60.0,False
H20Mn23Y6,700.0,True
H20MnN2O14S2,43.0,False
H23Ho6Mn23,4.2,True
H23Mn23Tb6,220.0,True
H2Nd1,9.5,True
H2Pu,49.5,False
H2Tb,18.0,True
H30Mn23Th6,329.0,False
H3Ho1O3,2.55,True
H3Mn2Zr1,175.0,False
H3O3Tb1,3.71,True
H3U,172.925,False
H8.2Fe23Ho6,671.0,True
H8MgO8S,633.0,False
H97Mn150Ti100,213.0,False
H9Mn23Y6,563.0,True
HMnO5SrV,30.0,False
HNiSiU,98.0,False
Hf0.06Fe2.94O4,598.15,False
Hf0.4Fe2.6O4,598.15,False
Hf0.6Fe2.4O4,598.15,False
Hf0.8Fe2.2O4,598.15,False
Hf0.8Ta0.2(Fe0.3Co0.7),80.0,False
Hf0.8Ta0.2(Fe0.4Co0.6),152.0,False
Hf0.8Ta0.2(Fe0.5Co0.5),244.0,False
Hf0.8Ta0.2(Fe0.6Co0.4),294.0,False
Hf0.8Ta0.2(Fe0.7Co0.3),331.0,False
Hf0.8Ta0.2(Fe0.8Co0.2),280.0,False
Hf0.8Ta0.2(Fe0.9Co0.1),290.0,False
Hf0.8Ta0.2(Fe1.0),118.0,False
Hf0.8Ta0.2Fe1.94Co0.04,140.0,False
Hf0.8Ta0.2Fe1.96Co0.02,140.0,False
Hf0.8Ta0.2Fe1.98,170.0,False
Hf0.8Ta0.2Fe2,110.0,False
Hf1,0.0,False
Hf1Zn20Zr9,10.6,False
Hf2(Fe0.2Co0.8)11B,778.15,False
Hf2(Fe0.4Co0.6)11B,948.15,False
Hf2Co11B,786.325,False
Hf2FeH3,73.0,False
Hf3Zn50Zr22,4.0,False
Hf6Co23,423.0,False
HfCo7,751.0,False
HfFe2,600.0,False
HfMnP,320.0,False
HfO2,300.0,False
HfSb5U3,141.0,False
Hg0.90Cr0.02Mn0.08Se,106.0,False
Hg0.92Cr0.02Mn0.06Se,106.0,False
Hg1,0.0,False
HgCr2Se4,106.0,False
Ho,22.4,True
Ho(Co0.667Ga0.333)2,31.0,True
Ho(Co0.88Fe0.12)2,256.0,True
Ho(Co0.93Fe0.07)2,160.0,True
Ho(Co0.96Fe0.04)2,125.0,True
Ho(Co0.9Ga0.1)2,165.0,True
Ho(Co0.9Ni0.1)2,40.0,True
Ho(Co1-xAlx)2,75.0,True
Ho(Co_{1-x}Si_x)_2,78.0,True
Ho(Ni0.5Co0.5)3,54.0,True
Ho0.08Ca1.92MnO4,120.0,True
Ho0.1Sr0.9CoO2.85,171.0,True
Ho0.2Dy0.8B2,43.0,True
Ho0.2Gd0.8Co2,352.0,True
Ho0.2Sr0.8CoO2.75,333.0,True
Ho0.2Tb0.8Co2,210.0,True
Ho0.2Tm0.2Gd0.2Co0.2Al0.2,32.6,True
Ho0.44Au0.56,11.0,True
Ho0.44Cu0.56,8.0,True
Ho0.4Gd0.6Co2,300.0,True
Ho0.4Tb0.6Co2,182.0,True
Ho0.5Er0.5Co2,50.0,True
Ho0.5Gd0.5Co2,268.0,True
Ho0.5Tb0.5,74.0,True
Ho0.6Dy0.4B2,28.0,True
Ho0.6Er0.4Co2,56.0,True
Ho0.6Gd0.4B2,30.0,True
Ho0.6Tb0.4Co2,149.0,True
Ho0.75Nd0.25Fe3(BO3)4,203.0,True
Ho0.7Er0.3Co2,64.0,True
Ho0.7Gd0.3B2,27.0,True
Ho0.7Gd0.3Co2,200.0,True
Ho0.85Tb0.15Fe0.5Mn1.5,130.0,True
Ho0.85Tb0.15Fe1.5Mn0.5,440.0,True
Ho0.85Tb0.15Fe1Mn1,249.0,True
Ho0.8Er0.2Co2,66.0,True
Ho0.8Gd0.2B2,22.0,True
Ho0.8Gd0.2Co2,160.0,True
Ho0.8Tb0.2Co2,115.0,True
Ho0.9Ca0.1Mn0.9Co0.1O3,125.0,True
Ho0.9Er0.1Co2,72.0,True
Ho0.9Gd0.1B2,19.0,True
Ho0.9Gd0.1Co2,117.0,True
Ho0.9Tb0.1Co2,97.0,True
Ho1+εFe4B4,6.5,True
Ho1.15Y4.85Fe23,495.0,True
Ho1.5Er4.5MnBi2,134.0,True
Ho1.5Sm0.5CoMnO6,115.0,True
Ho1.6Sm0.4CoMnO6,108.0,True
Ho1.7Sm0.3CoMnO6,100.0,True
Ho1.8Sm0.2CoMnO6,95.0,True
Ho1.9Sm0.1CoMnO6,87.0,True
Ho1/3Tb1/3Er1/3,45.0,True
Ho11Ge8In2,26.0,True
Ho11Ni4In9,13.5,True
Ho12Co7,30.0,True
Ho18Pd7,10.0,True
Ho1Ir2,12.0,True
Ho1Nd4Ni10,47.75,True
Ho1Nd4Ni25,64.0,True
Ho1Ni5Pr4,18.7,True
Ho1Pd2Si1,3.5,True
Ho1Pt2,6.6,True
Ho1Pt2Si2,3.0,True
Ho1Rh2,6.0,True
Ho1Ru2,18.0,True
Ho26Co9Ga8,16.0,True
Ho2Al3Si2,4.2,True
Ho2Au,4.5,True
Ho2BaZnO5,2.0,True
Ho2Co10Ga7,70.0,True
Ho2Co12Ga5,390.0,True
Ho2Co12P7,152.0,True
Ho2Co14Ga3,750.0,True
Ho2Co14Si3,585.0,True
Ho2Co15.5Si1.5,938.0,True
Ho2Co15Si2,829.5,True
Ho2Co16.5Si0.5,1106.0,True
Ho2Co16Ga1,1070.0,True
Ho2Co16Si1,1027.0,True
Ho2Co17,1195.0,True
Ho2Co3Al9,10.0,True
Ho2Co7,670.0,True
Ho2Co7H2.6,200.0,True
Ho2CoAl3,20.0,True
Ho2CoMn0.6Ni0.4O6,82.0,True
Ho2CoMn0.7Ni0.3O6,82.5,True
Ho2CoMn0.8Ni0.2O6,83.0,True
Ho2CoMn0.9Ni0.1O6,83.0,True
Ho2CoMnO6,83.0,True
Ho2CoSi2,77.0,True
Ho2Cu2Cd,30.0,True
Ho2Cu2In,26.7,True
Ho2CuSi3,6.3,True
Ho2Fe14B,573.0,True
Ho2Fe14BH5.4,615.0,True
Ho2Fe14C,525.0,True
Ho2Fe14Si3,480.0,True
Ho2Fe17,331.0,True
Ho2Fe17C,504.0,True
Ho2Fe17C1.0,504.0,True
Ho2Fe17Cy,672.0,True
Ho2Fe17H3,492.0,True
Ho2Fe17H3.0,492.0,True
Ho2Fe17H3.2,426.0,True
Ho2Fe17N2.1,709.0,True
Ho2Fe17N2.5,710.0,True
Ho2Fe17N3.0,709.0,True
Ho2Fe18D3.8,500.0,True
Ho2GdAl2,115.0,True
Ho2In,112.0,True
Ho2In0.7Al0.3,40.0,True
Ho2In0.8Al0.2,44.0,True
Ho2In0.9Al0.1,68.0,True
Ho2Mn2O7,38.0,True
Ho2Mn3Si5,67.0,True
Ho2Ni1.5Ga2.5,10.6,True
Ho2Ni17,162.0,True
Ho2Ni2.6Si0.4,28.0,True
Ho2Ni2Pb,7.0,True
Ho2Ni7,70.0,True
Ho2NiMnO6,82.25,True
Ho2OsGe2,12.9,True
Ho2Pt,17.0,True
Ho2RuGe2,7.5,True
Ho2RuIn,3.0,True
Ho30Y26Al24Co20,5.5,True
Ho3Al2,40.0,True
Ho3B0.35C3.65,24.0,True
Ho3B0.8C3.2,35.0,True
Ho3BC3,33.0,True
Ho3Co2.2Si1.8,50.0,True
Ho3Co7Al2,124.0,True
Ho3CoNi,25.0,True
Ho3Er3MnBi2,150.0,True
Ho3Fe25.5Cr3.5,414.0,True
Ho3Fe26.0Cr3.0,375.0,True
Ho3Fe27.0V2.0,404.0,True
Ho3Fe5O12,560.5,True
Ho3Ni6Al2,15.25,True
Ho3NiGe2,43.0,True
Ho3Pd2,14.8,True
Ho3Pt23Si11,9.07,True
Ho3Rh,34.0,True
Ho3Rh2,19.0,True
Ho4.14Y1.86Fe23,508.0,True
Ho4.5Er1.5MnBi2,182.0,True
Ho4Co2.72Cu0.28,48.0,True
Ho4Co2.86Cu0.14,48.0,True
Ho4Co3,48.0,True
Ho4Nd1Ni10,52.75,True
Ho4Nd1Ni25,70.0,True
Ho4Ni5Pr1,22.0,True
Ho5.08Y0.92Fe23,513.0,True
Ho5.08Y0.92Fe23H15,600.0,True
Ho5.53Y0.47Fe23,515.0,True
Ho5.53Y0.47Fe23H15,600.0,True
Ho55Al27.5Co17.5,14.0,True
Ho55Ni18Al27,22.2,True
Ho5B2C5,24.0,True
Ho5Ga2.6Co0.4,32.0,True
Ho5Ga2.7Co0.3,22.0,True
Ho5Ga2.9Co0.1,13.0,True
Ho5Pd2In4,28.5,True
Ho5Sb3,73.0,True
Ho5Si3,11.0,True
Ho5Si3B1,15.0,True
Ho5Si4,73.0,True
Ho6(Mn0.5Fe0.5)Bi2,126.04,True
Ho6(Mn0.75Fe0.25)Bi2,151.16,True
Ho60Co20Al20,22.3,True
Ho6CoTe2,61.5,True
Ho6Fe20Co3,654.0,True
Ho6Fe21Co2,622.0,True
Ho6Fe22Co1,580.0,True
Ho6Fe23,508.0,True
Ho6Fe23H15,600.0,True
Ho6Fe23H16,702.0,True
Ho6FeBi2,70.32,True
Ho6FeSb2,56.0,True
Ho6FeTe2,8.0,True
Ho6Mn23,434.0,True
Ho6MnBi2,202.055,True
Ho7Rh3,22.0,True
Ho8Co62B30,214.0,True
HoAgAl,18.0,True
HoAgGa,16.0,True
HoAl,20.0,True
HoAl2,30.0,True
HoAl3C3,23.0,True
HoAl₂,32.0,True
HoAu2Si2,14.8,True
HoAuNi4,14.0,True
HoB2,18.0,True
HoBaCo2O5.5,300.0,True
HoCo0.28Mn0.72O3,45.0,True
HoCo0.43Mn0.57O3,68.0,True
HoCo0.5Ni0.5,25.0,True
HoCo0.6Ni0.4,27.0,True
HoCo0.75Ni1.25,36.0,True
HoCo1.25Ni0.75,40.0,True
HoCo10Fe2B6,105.0,True
HoCo11.5Fe0.5B6,138.0,True
HoCo11Fe1B6,126.0,True
HoCo11Ti,987.0,True
HoCo12B6,147.0,True
HoCo2,78.0,True
HoCo2B2C,7.7,True
HoCo2H3.5,40.0,True
HoCo2Mn,248.0,True
HoCo2Mn0.2,149.0,True
HoCo2Mn0.5,225.0,True
HoCo2Mn0.7,251.0,True
HoCo2Mn1.0,253.0,True
HoCo3,424.0,True
HoCo3B2,10.0,True
HoCo3H4.2,15.0,True
HoCo3Sn,43.5,True
HoCo5.5,960.0,True
HoCoAl,34.0,True
HoCoSi,13.0,True
HoCo₄B,396.0,True
HoCo₅.₅,960.0,True
HoCr4Al8,8.0,True
HoCrO4,20.0,True
HoCu2,10.0,True
HoCu2H3.04,10.0,True
HoCu4Ag,20.0,True
HoCu4Al8,7.0,True
HoCu6Al6,1.9,True
HoCuAl,17.55,True
HoErCo,16.0,True
HoErFe10Ga7,383.0,True
HoErFe11Ga6,395.0,True
HoErFe12Ga5,467.0,True
HoErFe13Ga4,535.0,True
HoErFe14Ga3,520.0,True
HoErFe15Ga2,486.0,True
HoErFe16Ga,432.0,True
HoErFe17,328.0,True
HoErGdCuNi,41.0,True
HoFe0.5Cr0.5O3,175.0,True
HoFe0.875Al1.125,64.0,True
HoFe1.125Al0.875,92.0,True
HoFe1.25Al0.75,99.0,True
HoFe1.625Al0.375,295.0,True
HoFe1.64Al0.36,295.0,True
HoFe1.6Al0.4,283.0,True
HoFe10.3Co0.7Ti,593.0,True
HoFe10.7Co0.3Ti,548.0,True
HoFe10Co1Ti,623.0,True
HoFe10CoTi,623.0,True
HoFe10Cr2,486.0,True
HoFe10Mo2,345.0,True
HoFe10Si2,558.0,True
HoFe10V2,525.0,True
HoFe11.3W0.7,521.0,True
HoFe11.5Ta0.5,526.0,True
HoFe11.5Ta0.5Hx,583.0,True
HoFe11Ti,518.0,True
HoFe11TiH,590.0,True
HoFe2,596.0,True
HoFe2Co9Ti,984.0,True
HoFe2D3.5,295.0,True
HoFe2Hx,298.0,True
HoFe3,566.0,True
HoFe3(BO3)4,360.0,True
HoFe3Co2Al7,67.0,True
HoFe4Al8,137.0,True
HoFe4Co7Ti,954.0,True
HoFe4CoAl7,67.0,True
HoFe4P12,5.0,True
HoFe5Al7,221.5,True
HoFe6Al6,315.0,True
HoFe6Co5Ti,883.0,True
HoFe6Ga6,500.0,True
HoFe6Ge6,8.0,True
HoFe6Sn6,8.0,True
HoFe8.5Ge3.5,870.0,True
HoFe8Co3Ti,757.0,True
HoFeAl,79.5,True
HoGa,65.0,True
HoIn3,11.0,True
HoMg,25.0,True
HoMn2,24.0,True
HoMn2H1.0,24.0,True
HoMn2H4.6,280.0,True
HoMn4Al8,14.0,True
HoMn5,425.0,True
HoMn5.4Fe0.6Sn6,332.0,True
HoMn5.5Fe0.5Sn6,336.0,True
HoMn5.7Fe0.3Sn6,346.0,True
HoMn5.85Co0.15Sn6,355.0,True
HoMn5.95Co0.05Sn6,370.0,True
HoMn5.9Co0.1Sn6,360.0,True
HoMn6Ge5.0Ga1.0,384.0,True
HoMn6Ge5.2Ga0.8,393.0,True
HoMn6Ge5.4Ga0.6,390.0,True
HoMn6Ge5.6Ga0.4,206.0,True
HoMn6Ge5.8Ga0.2,70.0,True
HoMn6Ge5Ga,378.0,True
HoMn6Sn4.11Ga1.89,308.0,True
HoMn6Sn4.89Ga1.11,363.0,True
HoMn6Sn4Ge2,391.0,True
HoMn6Sn5.43Ga0.57,387.0,True
HoMn6Sn5.55Ga0.45,393.0,True
HoMn6Sn5.72Ga0.28,394.0,True
HoMn6Sn5.7Ga0.3,370.0,True
HoMn6Sn5.86Ga0.14,386.0,True
HoMn6Sn5Ga,372.0,True
HoMn6Sn5In,331.0,True
HoMn6Sn6,376.0,True
HoMn₂Ge₂,20.6,True
HoMo6S8,0.725,True
HoN,18.0,True
HoNi,35.375,True
HoNi0.6Cu0.4In,14.0,True
HoNi0.9Cu0.1Al,11.8,True
HoNi0.9Cu0.1In,19.0,True
HoNi2,17.6,True
HoNi2Si,9.0,True
HoNi3,61.5,True
HoNi3.5Al1.5,12.5,True
HoNi4B,6.2,True
HoNi4Cu,4.5,True
HoNi4Si,8.8,True
HoNi5,4.95,True
HoNiAl2,7.5,True
HoNiAl₂,7.0,True
HoNiGa₂,24.1,True
HoNiIn,20.0,True
HoNiPb,4.0,True
HoO3V,108.0,True
HoOs2,7.6,True
HoP,5.55,True
HoPd3S4,0.8,True
HoPdIn,23.5,True
HoPdInD1.2,3.0,True
HoPt,16.0,True
HoPtIn,23.1,True
HoPt₂Si₂,3.0,True
HoRhSn,6.3,True
HoRh₄B₄,10.7,True
HoRu2Si2,19.0,True
HoRuGe,18.0,True
HoTiGe,90.0,True
HoZn,73.5,True
HoZrSb,22.0,True
Ho₂Fe₁₄C,525.0,True
Ho₃Fe₅O₁₂,562.5,True
Ho₅Pt₃,7.3,True
Ho₅Sb₃,67.0,True
I1,0.0,False
ILiO3,27.0,False
In0.52Al0.48Mn0.08As,20.0,False
In0.52Al0.48Mn0.11As,25.0,False
In0.61Al0.39Mn0.15As,30.0,False
In0.63Al0.37Mn0.18As,40.0,False
In0.71Mn0.29As,353.0,False
In0.755Mn0.245As,353.0,False
In0.75Fe0.25Sb,300.0,False
In0.81Mn0.19As,353.0,False
In0.838Mn0.162As,353.0,False
In0.857Mn0.143As,330.0,False
In0.8Fe0.2Sb,190.0,False
In0.957Mn0.043As0.79P0.21,280.0,False
In0.95Mn0.05Se,270.0,False
In0.961Mn0.039As0.88P0.12,280.0,False
In0.965Mn0.035As0.88P0.12,280.0,False
In0.96Mn0.04As0.79P0.21,280.0,False
In0.97Mn0.03As,30.0,False
In0.97Mn0.03P,170.0,False
In0.98Cr0.02N,350.0,False
In0.98Mn0.02As0.80P0.20,280.0,False
In0.98Mn0.02Sb,300.0,False
In0.991Mn0.009As0.80P0.20,280.0,False
In0.998Mn0.002As0.89P0.11,280.0,False
In0.99Mn0.01As,330.0,False
In1,0.0,False
In1-xMnxAs,60.0,False
In1.99Co0.01O3,400.0,False
In1.9Mn0.1O3,46.0,False
In1Pt1U1,30.0,False
In1Sm2,150.0,True
In1Tb2,175.0,True
In2O3,300.0,False
In2S3,300.0,False
In2S3:Sm3+ (0.34 at.%),300.0,True
In2S3:Sm3+ (1.13 at.%),300.0,True
In2S3:Sm3+ (1.68 at.%),300.0,True
In2S3:Sm3+ (1.87 at.%),300.0,True
In6ReO12,7.5,False
InAs:Mn,77.0,False
InCrP:Zn,300.0,False
InGaMnAs,45.0,False
InMn2Pt,350.0,False
InMn3,80.0,False
InMnAs,10.0,False
InMnNi2,323.0,False
InMnP:Zn,150.0,False
InMnRh2,105.0,False
InN:Cr,300.0,False
InNd2,112.0,True
InNd3,114.0,True
InPr3,62.0,True
InSb:Mn,400.0,False
InSc3,5.5,True
Ir1,0.0,False
Ir1.8Mn1.2Sn,342.0,False
Ir1Mn1Sb1,290.0,False
Ir1Nd1Si1,10.0,True
Ir2Nd,11.8,True
Ir2Pr,14.85,True
Ir2Sm1,37.0,True
Ir2Tb1,45.5,True
Ir2Tm1,1.0,True
IrLa2O6Zn,7.5,True
IrMnSn,265.0,False
IrO4Sr2,225.05,False
IrSi3U2,11.0,False
IrSnU,22.0,False
IrU,46.0,False
K0.31Co[Fe(CN)6]0.77·3.54H2O,16.0,False
K0.69Co2Se2,52.0,False
K0.78Co2Se2,56.0,False
K0.85Co2Se2,67.0,False
K0.98Co2Se2,80.0,False
K1,0.0,False
K12+nAl12Si12O48,7.5,False
K12Al12Si12O48,6.75,False
K2CuF4,6.2,False
K4.5/K12-Si12Al12O48,6.0,False
K4NiFe3(PO4)5,17.8,False
K6Eu2Cd5Ge41,9.3,True
K6Eu2Ga10Ge36,3.8,True
K6Eu2Zn5Ge41,4.0,True
KBiFe1.7Co0.3O5,770.0,False
KBiFe1.8Co0.2O5,770.0,False
KBiFe1.9Co0.1O5,770.0,False
KBiFe2O5,783.15,False
KCrF5,5.0,False
KFe4Sb12,85.0,False
KFeAs2O7,29.3,False
KMg4Mn6O15,171.0,False
KTa0.56Nb0.44O3,35.0,False
LT-Ce2Rh2Ga,5.2,True
"La(Fe,Mn,Si)13-H",289.0,True
"La(Fe,Mn,Si)13Hz",147.575,True
"La(Fe,Ni)11.5Si1.5",200.0,True
"La(Fe,Si)13Hy",205.0,True
"La(Fe,Si,Mn)13Hz",301.0,True
La(Fe0.79Al0.21)13,250.0,True
La(Fe0.85Al0.15)13,170.0,True
La(Fe0.86Si0.14)13,211.0,True
La(Fe0.873Co0.007Al0.12)13,160.0,True
La(Fe0.88Al0.12)13H3.2,438.0,True
La(Fe0.88Co0.055Si0.065)13,274.0,True
La(Fe0.88Si0.096Al0.024)13,190.0,True
La(Fe0.88Si0.12)13,195.0,True
La(Fe0.88Si0.12)13H,323.0,True
La(Fe0.88Si0.12)13H0.0,195.0,True
La(Fe0.88Si0.12)13H0.5,233.0,True
La(Fe0.88Si0.12)13H1.0,274.0,True
La(Fe0.88Si0.12)13H1.5,323.0,True
La(Fe0.88Si0.12)13H1.6,330.0,True
La(Fe0.89Si0.11)13,188.0,True
La(Fe0.89Si0.11)13H1.1,290.0,True
La(Fe0.90Si0.10)13,198.0,True
La(Fe0.919Co0.081)11.7Al1.3,311.0,True
La(Fe0.91Si0.09)13,195.0,True
La(Fe0.92Co0.08)11.4Si1.6,300.0,True
La(Fe0.94Co0.06)11.4Si1.6,280.0,True
La(Fe0.94Co0.06)11.7Si1.3,290.0,True
La(Fe0.96Co0.04)11.4Si1.6,200.0,True
La(Fe0.98Co0.02)11.4Si1.6,226.0,True
La(Fe0.99Cr0.01)11.4Si1.6,212.0,True
La(Fe0.99Cu0.01)11.4Si1.6,221.0,True
La(Fe0.99Ni0.01)11.4Si1.6,217.0,True
La(Fe0.99V0.01)11.4Si1.6,223.0,True
La(Fe0.9Co0.015Si0.085)13,198.0,True
La(Fe0.9Si0.1)13,199.0,True
La(Fe0.9Si0.1)13B0.03,197.0,True
La(Fe0.9Si0.1)13B0.06,194.0,True
La(Fe0.9Si0.1)13B0.1,196.0,True
La(Fe0.9Si0.1)13B0.2,199.0,True
La(Fe0.9Si0.1)13B0.3,201.0,True
La(Fe0.9Si0.1)13B0.5,207.0,True
La(Fe10.5Co1.4Si1.1),330.0,True
La(Ni0.7Fe0.3)5,250.0,True
La0.01Ni0.3Zn0.4Mn0.3Fe1.99O4,535.15,True
La0.08Ca1.92MnO4,120.0,True
La0.10Ho0.90Ni2,15.1,True
La0.10Pr0.59Ca0.31Mn0.96O3,103.0,True
La0.15Ho0.85Ni2,14.1,True
La0.15Pr0.45Ca0.40MnO3,84.0,True
La0.19Sm0.31Sr0.50MnO3,236.0,True
La0.1Bi0.2Ca0.7MnO3,220.0,True
La0.1Ca0.9MnO3,100.0,True
La0.1Ce0.6Ca0.3MnO3,41.0,True
La0.1Ho0.9Ni2,15.1,True
La0.1Na0.9MnO3,303.0,True
La0.1Nd0.7Na0.2MnO3,101.0,True
La0.1Nd0.9Mn0.5Cr0.5O3,89.0,True
La0.1Nd0.9Na0.2MnO3,95.0,True
La0.1O3RuSr0.9,133.0,True
La0.1Pr0.4Ca0.5MnO3,244.0,True
La0.20Ho0.80Ni2,11.6,True
La0.21Pr0.49Ca0.3MnO3,130.0,True
La0.225Pr0.4(Ca0.90Sr0.10)0.375MnO3,238.8,True
La0.225Pr0.4(Ca0.95Sr0.05)0.375MnO3,230.0,True
La0.225Pr0.4Ca0.375MnO3,123.0,True
La0.227Ca0.227MnO3,265.0,True
La0.23Eu0.40Ca0.33Sr0.40MnO3,160.0,True
La0.241Ca0.241MnO3,262.0,True
La0.246Ca0.246MnO3,262.0,True
La0.24Fe0.76,330.0,True
La0.25Nd0.25Ca0.25Sr0.25MnO3,210.0,True
La0.25Nd0.3Ca0.3Sr0.15MnO3,170.0,True
La0.25O3RuSr0.75,79.0,True
La0.25Sr0.75Mn0.5Co0.5O3,260.0,True
La0.25Y0.75Co4.7C0.3,879.15,True
La0.27Nd0.4Ca0.33MnO3,90.0,True
La0.28Pr0.42Ca0.30Mn0.93O3,115.0,True
La0.2Ce0.5Ca0.3MnO3,46.0,True
La0.2Eu0.5Sr0.3MnO3,111.0,True
La0.2Ho0.8Ni2,11.6,True
La0.2Na0.8MnO3,308.0,True
La0.2Nd0.6Na0.2MnO3,172.0,True
La0.2Pr0.3Ca0.5MnO3,230.0,True
La0.2Pr0.4Ca0.4MnO3,84.0,True
La0.2Pr0.5Ca0.3MnO3,115.5,True
La0.2Sr0.8CoO2.65,225.0,True
La0.2Sr0.8CoO2.75,225.0,True
La0.2Sr0.8CoO2.85,250.0,True
La0.2Sr0.8CoO3.0,290.0,True
La0.30Nd0.20Ca0.12Sr0.38MnO3,275.0,True
La0.324Ca0.324MnO3,267.0,True
La0.325Pr0.300Ca0.375MnO3,210.0,True
La0.331Ca0.331MnO3,266.0,True
La0.332Ca0.332MnO3,262.0,True
La0.334Ca0.334MnO3,266.5,True
La0.336Ca0.336MnO3,266.0,True
La0.33Sr0.67Mn0.98Fe0.02O3,183.24,True
La0.33Sr0.67MnO3,190.9,True
La0.35Bi0.35Sr0.3MnO3,286.0,True
La0.35Eu0.30Sr0.35MnO3,242.0,True
La0.35Ho0.15Ca0.5MnO3,130.0,True
La0.35Pr0.15Ca0.16Sr0.34MnO3,280.0,True
La0.35Pr0.35Ca0.30MnO3,155.0,True
La0.35Pr0.35Ca0.3MnO3,170.0,True
La0.35Pr0.3Sr0.35MnO3,334.0,True
La0.35Sm0.45Sr0.2MnO3,165.0,True
La0.36Pr0.36Ca0.29Mn0.92O3,122.0,True
La0.37Ba0.63MnO3,340.0,True
La0.37Bi0.3Sr0.33MnO3,314.0,True
La0.37Sm0.18Ca0.3Sr0.15MnO3,140.0,True
La0.39Pr0.32Ca0.30Mn0.98O3,158.0,True
La0.3Bi0.3Sr0.4MnO3,187.0,True
La0.3Ca0.7Mn2Ge2,80.0,True
La0.3Ce0.4Ca0.3MnO3,47.0,True
La0.3Eu0.2Ca0.3Sr0.2MnO3,75.0,True
La0.3Eu0.4Sr0.3MnO3,152.0,True
La0.3Gd0.2Sr0.5Mn0.5Cr0.5O3,93.0,True
La0.3Na0.7MnO3,318.0,True
La0.3Nd0.2Sr0.5Mn0.5Cr0.5O3,177.0,True
La0.3Nd0.4Pb0.3MnO3,235.0,True
La0.3Nd0.4Sr0.3MnO3,308.0,True
La0.3Pr0.2Ca0.5MnO3,230.0,True
La0.3Pr0.4Ca0.3MnO3,144.0,True
La0.3Pr0.7(Fe0.86Si0.14)13,194.0,True
La0.3Pr0.7Mn2Si2,245.0,True
La0.3Sm0.2Sr0.5Mn0.5Cr0.5O3,162.0,True
La0.3Sr0.7CoO3,245.0,True
La0.406Nd0.385K0.030MnO2.850,155.0,True
La0.40Bi0.30Sr0.3MnO3,295.0,True
La0.40Ho0.60Ni2,8.5,True
La0.40Nd0.30Sr0.30Mn0.70Cr0.30O3,191.0,True
La0.425Pr0.425K0.15MnO3,158.0,True
La0.42Nd0.08Ca0.5MnO3,218.0,True
La0.43Tb0.12Ca0.3Sr0.15MnO3,120.0,True
La0.45Bi0.05Ca0.5MnO3,216.0,True
La0.45Bi0.20Ca0.35MnO3,201.0,True
La0.45Bi0.25Sr0.3MnO3,300.0,True
La0.45Ca0.15Ba0.4CoO3,188.0,True
La0.45Eu0.05Ca0.483Ba0.017MnO3,90.0,True
La0.45Eu0.20Sr0.35MnO3,305.0,True
La0.45Ho0.05Ca0.5MnO3,210.0,True
La0.45Nd0.05Ca0.5MnO3,229.0,True
La0.45Pr0.05Ca0.5MnO3,235.0,True
La0.45Pr0.25Ca0.3MnO3,200.0,True
La0.45Pr0.2Sr0.35MnO3,344.0,True
La0.45Sr0.55Mn0.85Co0.15O3,261.0,True
La0.45Sr0.55Mn0.90Co0.10O3,277.0,True
La0.45Sr0.55Mn0.95Co0.05O3,317.0,True
La0.45Sr0.55MnO3,277.0,True
La0.45Sr0.55MnO3 (nanogranular),282.0,True
La0.475Tb0.075Ca0.3Sr0.15MnO3,182.0,True
La0.47Bi0.2Ca0.33MnO3,229.0,True
La0.47Bi0.2Sr0.33MnO3,327.0,True
La0.47Dy0.2Pb0.33MnO3,277.0,True
La0.47Gd0.20Sr0.33MnO3,285.9,True
La0.48Ca0.52MnO3,230.0,True
La0.48Eu0.32Sr0.2MnO3,224.0,True
La0.48Pr0.02Ca0.5MnO3,140.0,True
La0.498Nd0.290K0.050MnO3.340,175.0,True
La0.49Pr0.22Ca0.30Mn0.98O3,190.0,True
La0.4Bi0.1Ca0.5MnO3,225.0,True
La0.4Bi0.4Ca0.2Mn0.7Co0.3O3,72.0,True
La0.4Bi0.4Ca0.2Mn0.8Co0.2O3,74.0,True
La0.4Bi0.4Ca0.2Mn0.9Co0.1O3,77.0,True
La0.4Bi0.4Ca0.2MnO3,77.0,True
La0.4Bi0.6Mn0.95Al0.05O3,97.45,True
La0.4Bi0.6Mn0.95Ti0.05O3,45.0,True
La0.4Bi0.6Mn0.99Al0.01O3,103.2,True
La0.4Bi0.6Mn0.9Al0.1O3,89.22,True
La0.4Bi0.6Mn0.9Ti0.1O3,45.0,True
La0.4Ca0.6Mn2Ge2,175.0,True
La0.4Ca0.6MnO2.8,164.5,True
La0.4Ca0.6MnO3,250.0,True
La0.4Ce0.3Ca0.3MnO3,120.0,True
La0.4Ce0.3Sr0.3MnO3,310.0,True
La0.4Dy0.1Ca0.5MnO3,70.0,True
La0.4Dy0.3Sr0.3MnO3,180.0,True
La0.4Eu0.15Ca0.3Sr0.15MnO3,130.0,True
La0.4Eu0.1Ca0.466Ba0.034MnO3,85.0,True
La0.4Eu0.1Ca0.5MnO3,132.0,True
La0.4Gd0.1Ca0.5MnO3,100.0,True
La0.4Ho0.1Ca0.5MnO3,173.0,True
La0.4Ho0.6Ni2,8.5,True
La0.4Na0.6MnO3,323.0,True
La0.4Nd0.1Ca0.5MnO3,235.0,True
La0.4Nd0.3Pb0.3MnO3,265.0,True
La0.4Nd0.4Na0.2MnO3,218.0,True
La0.4Nd0.6Mn0.5Cr0.5O3,95.0,True
La0.4Pr0.3Ca0.3MnO3,162.0,True
La0.4Sm0.1Ca0.5MnO3,123.0,True
La0.4Sr0.6Co0.4Ru0.6O3,154.0,True
La0.4Tb0.1Ca0.3Sr0.2MnO3,132.5,True
La0.4Te0.6MnO3,186.0,True
La0.4Y0.3Ba0.3Mn0.7Fe0.3O3,140.5,True
La0.50Ca0.50MnO3,239.0,True
La0.50Eu0.15Ca0.35MnO3,140.8,True
La0.50Eu0.15Sr0.35MnO3,324.0,True
La0.50MM0.50Fe10.2Co1.0Si1.8,300.0,True
La0.50Sr0.50MnO3,300.0,True
La0.525Ca0.075Ba0.4CoO3,170.0,True
La0.52Dy0.15Pb0.33MnO3,290.5,True
La0.52Gd0.15Sr0.33MnO3,343.2,True
La0.52Y0.15Ba0.23Ca0.1MnO3,289.0,True
La0.53Tb0.14Sr0.33MnO3,179.428571428571,True
La0.53□0.12Ca0.35MnO3,254.0,True
La0.54Ca0.32MnO2.98,300.0,True
La0.55Ba0.45MnO3,350.0,True
La0.55Bi0.10Ca0.35MnO3,240.5,True
La0.55Bi0.15Sr0.15Ca0.15MnO3,251.0,True
La0.55Ca0.05Ba0.4CoO3,189.0,True
La0.55Ca0.05Sr0.40MnO3,342.0,True
La0.55Ca0.10Sr0.35MnO3,336.0,True
La0.55Ca0.25Sr0.20MnO3,311.0,True
La0.55Ca0.45Mn0.95Al0.05O3-δ,180.0,True
La0.55Ca0.45Mn0.9Al0.1O3-δ,50.0,True
La0.55Ca0.45MnO3,255.0,True
La0.55Ce0.15Sr0.3MnO3,356.0,True
La0.55Ce0.45Mn2Si2,290.0,True
La0.55Eu0.10Ca0.35MnO3,187.9,True
La0.55Eu0.10Sr0.35MnO3,343.0,True
La0.55Eu0.15Ba0.3MnO3,298.0,True
La0.55Gd0.05Sr0.4MnO3,352.0,True
La0.55Gd0.15Sr0.3MnO3,311.0,True
La0.55Ho0.15Sr0.3MnO3,200.0,True
La0.55MM0.55Fe10.2Co1.0Si1.8,294.0,True
La0.55Pr0.1Sr0.35Mn0.95Ti0.05O3,288.0,True
La0.55Pr0.1Sr0.35MnO3,331.5,True
La0.55Sr0.45MnO3,350.0,True
La0.55Sr0.45MnO3 (nanogranular),347.0,True
La0.55Tb0.05Ca0.3Sr0.1MnO3,205.0,True
La0.55Te0.45MnO3,181.0,True
La0.56Ba0.44MnO3,345.0,True
La0.56Ca0.04Ba0.4CoO3,194.0,True
La0.56Ca0.33Mn1.1O3,262.0,True
La0.56MnO3Pb0.44,352.5,True
La0.575Ca0.425MnO3,248.0,True
La0.57Bi0.1Ca0.33MnO3,244.0,True
La0.57Bi0.1Sr0.33MnO3,340.0,True
La0.57Ca0.03Ba0.4CoO3,181.0,True
La0.57Ca0.33MnO3,283.4,True
La0.57Dy0.1Pb0.33MnO3,317.0,True
La0.57Gd0.10Sr0.33MnO3,358.4,True
La0.57Gd0.1Sr0.33Mn0.9In0.1O3,336.0,True
La0.57Nd0.1Ca0.13Ba0.2MnO3,280.0,True
La0.57Nd0.1Pb0.33Mn0.85Ti0.15O3,279.0,True
La0.57Nd0.1Pb0.33Mn0.9Ti0.1O3,299.0,True
La0.57Nd0.1Sr0.28MnO3,349.12,True
La0.57Nd0.1Sr0.305MnO3,350.24,True
La0.57Nd0.1Sr0.33Mn0.70Al0.30O3,238.0,True
La0.57Nd0.1Sr0.33Mn0.80Al0.20O3,263.0,True
La0.57Nd0.1Sr0.33Mn0.85Al0.15O3,279.0,True
La0.57Nd0.1Sr0.33Mn0.90Al0.10O3,289.0,True
La0.57Nd0.1Sr0.33Mn0.95Al0.05O3,300.0,True
La0.57Nd0.1Sr0.33MnO3,347.20500000000004,True
La0.57Pr0.03Sr0.4MnO3,368.0,True
La0.57Y0.1Ba0.23Ca0.1MnO3,300.0,True
La0.5875Gd0.0125Sr0.4MnO3,360.0,True
La0.58CePr0.1Nd0.32Fe12Co2B,636.0,True
La0.58CePr0.1Nd0.32Fe14B,488.0,True
La0.595Pr0.255K0.15MnO3,183.0,True
La0.59Sr0.41Mn0.99O3+δ,383.15,True
La0.5Ba0.22MnOx,195.0,True
La0.5Ba0.5Co0.9Cr0.1O3,205.0,True
La0.5Ba0.5Co0.9Cu0.1O3,142.0,True
La0.5Ba0.5Co0.9Ni0.1O3,152.0,True
La0.5Ba0.5Co0.9Ti0.1O3,154.0,True
La0.5Ba0.5Co0.9Zn0.1O3,145.0,True
La0.5Ba0.5CoO2.95,190.0,True
La0.5Ba0.5CoO3,185.0,True
La0.5Ba0.5MnO3,284.0,True
La0.5Ba0.5MnO3-δ,310.0,True
La0.5Bi0.2Ca0.3MnO3,230.0,True
La0.5Bi0.2Sr0.3MnO3,370.0,True
La0.5Bi0.3Sr0.08(Ca0.55Ba0.45)0.12MnO3,140.0,True
La0.5Bi0.5FeO3,220.0,True
La0.5Bi0.5Mn0.5Fe0.5O3,240.0,True
La0.5Bi0.5Mn0.67Co0.33O3,130.0,True
La0.5Bi0.5Mn0.67Ni0.33O3,97.0,True
La0.5Bi0.5Mn0.7Fe0.3O3,110.0,True
La0.5Bi0.5MnO3,80.0,True
La0.5Ca0.0.5Sr0.5MnO3,335.0,True
La0.5Ca0.1Ag0.4MnO3,254.0,True
La0.5Ca0.1Ba0.4CoO3,176.0,True
La0.5Ca0.2Ag0.3MnO3,260.0,True
La0.5Ca0.35Sr0.15MnO3,278.0,True
La0.5Ca0.3Ag0.2MnO3,264.0,True
La0.5Ca0.3Sr0.2MnO3,317.0,True
La0.5Ca0.3Te0.2MnO3,268.0,True
La0.5Ca0.45□0.05MnO3,170.0,True
La0.5Ca0.4Ag0.1MnO3,243.5,True
La0.5Ca0.4Li0.1MnO3,250.0,True
La0.5Ca0.4Te0.1MnO3,260.0,True
La0.5Ca0.5CoO3,175.0,True
La0.5Ca0.5Mn0.5Fe0.5O3,300.0,True
La0.5Ca0.5Mn0.7Fe0.3O3,118.0,True
La0.5Ca0.5Mn0.90Mo0.10O3,125.0,True
La0.5Ca0.5Mn0.93Mo0.07O3,76.5,True
La0.5Ca0.5Mn0.95Bi0.05O3,214.0,True
La0.5Ca0.5Mn0.95Mo0.05O3,80.0,True
La0.5Ca0.5Mn0.97Mo0.03O3,97.5,True
La0.5Ca0.5Mn0.98Bi0.02O3,237.0,True
La0.5Ca0.5Mn0.98Ni0.02O3,134.0,True
La0.5Ca0.5Mn0.98Ti0.02O3,180.0,True
La0.5Ca0.5Mn0.9Li0.1O3,180.0,True
La0.5Ca0.5Mn2Ge2,235.0,True
La0.5Ca0.5MnO3,225.0,True
La0.5Cd0.5MnO3,269.0,True
La0.5Ce0.2Ca0.3MnO3,193.0,True
La0.5Ce0.2Sr0.3MnO3,348.0,True
La0.5Dy0.2Sr0.3MnO3,217.8,True
La0.5Eu0.2Ba0.2□0.1MnO3,236.0,True
La0.5Gd0.1Sr0.4MnO3,336.0,True
La0.5Gd0.2Sr0.3MnO3,238.0,True
La0.5MnO3,259.5,True
La0.5Na0.5MnO3,334.0,True
La0.5Nd0.5Fe11.5Si1.5,196.0,True
La0.5Pb0.5MnO3,355.0,True
La0.5Pr0.2Ba0.3MnO3,295.0,True
La0.5Pr0.2Ca0.1Sr0.2MnO3,296.0,True
La0.5Pr0.2Ca0.3MnO3,189.5,True
La0.5Sm0.1Sr0.4Mn0.95In0.05O3,294.0,True
La0.5Sm0.1Sr0.4Mn0.9In0.1O3,251.0,True
La0.5Sm0.1Sr0.4MnO3,310.0,True
La0.5Sm0.2Ba0.3MnO3,225.0,True
La0.5Sm0.2Sr0.3Mn0.85Fe0.15O3,94.0,True
La0.5Sm0.2Sr0.3Mn0.90Fe0.10O3,136.0,True
La0.5Sm0.2Sr0.3Mn0.95Fe0.05O3,253.0,True
La0.5Sm0.2Sr0.3MnO3,278.0,True
La0.5Sm0.3Sr0.2MnO3,176.0,True
La0.5Sr0.4Ba0.1MnO3,305.0,True
La0.5Sr0.5Co0.5Ru0.5O3,154.0,True
La0.5Sr0.5Co0.6Fe0.4O3,166.0,True
La0.5Sr0.5Co0.7Fe0.3O3,190.0,True
La0.5Sr0.5Co0.8Fe0.2O3,230.0,True
La0.5Sr0.5Co0.95Mn0.05O3,241.0,True
La0.5Sr0.5Co0.95Ru0.05O3,200.0,True
La0.5Sr0.5Co0.975Ru0.025O3,234.0,True
La0.5Sr0.5Co0.98V0.02O3,227.0,True
La0.5Sr0.5Co0.99V0.01O3,225.0,True
La0.5Sr0.5Co0.9Fe0.1O3,240.0,True
La0.5Sr0.5Co0.9Mn0.1O3,235.0,True
La0.5Sr0.5Co0.9Mo0.1O3,175.0,True
La0.5Sr0.5Co0.9Ru0.1O3,155.0,True
La0.5Sr0.5Co0.9V0.1O3,229.0,True
La0.5Sr0.5Co1−xFexO3,250.0,True
La0.5Sr0.5CoO3,243.0,True
La0.5Sr0.5CoO3−σ,180.0,True
La0.5Sr0.5Mn0.5Co0.5O3,250.0,True
La0.5Sr0.5Mn0.5Ti0.5O3,80.0,True
La0.5Sr0.5Mn0.7Ti0.3O3,265.0,True
La0.5Sr0.5Mn0.825Ti0.175O3,150.0,True
La0.5Sr0.5Mn0.85Cr0.15O3,276.0,True
La0.5Sr0.5Mn0.85Ti0.15O3,170.0,True
La0.5Sr0.5Mn0.8Cr0.2O3,251.0,True
La0.5Sr0.5Mn0.95Cr0.05O3,319.0,True
La0.5Sr0.5Mn0.9Cr0.1O3,297.0,True
La0.5Sr0.5Mn0.9Ti0.1O3,348.0,True
La0.5Sr0.5MnO2.88,314.0,True
La0.5Sr0.5MnO3,340.0,True
La0.5Sr0.5MnO3+δ,373.15,True
La0.5Sr0.5Ti0.93Co0.07O3,823.15,True
La0.5Te0.5MnO3,182.0,True
La0.5Y0.2Ba0.3Mn0.8Fe0.2O3,147.0,True
La0.5Y0.5Co4.2Fe0.5C0.3,934.15,True
La0.5Y0.5Co4.3Fe0.4C0.3,924.15,True
La0.5Y0.5Co4.4Fe0.3C0.3,915.15,True
La0.5Y0.5Co4.5Fe0.2C0.3,894.15,True
La0.5Y0.5Co4.7C0.3,864.15,True
La0.608Nd0.197K0.032MnO2.896,195.1,True
La0.60Bi0.05Ca0.35MnO3,246.4,True
La0.60Bi0.10Sr0.15Ca0.15MnO3,291.0,True
La0.60Eu0.05Ca0.35MnO3,227.6,True
La0.60Eu0.05Sr0.35MnO3,352.0,True
La0.60Ho0.40Ni2,5.1,True
La0.60MM0.60Fe10.2Co1.0Si1.8,290.0,True
La0.60Nd0.20Na0.2MnO3,295.0,True
La0.60Nd0.40Mn2Si2,300.0,True
La0.60Pb0.40MnO3,340.0,True
La0.60Pr0.13Ca0.27MnO3,225.0,True
La0.60Tb0.40Sr1/3MnO3,194.0,True
La0.60Y0.07Ca0.33MnO3,160.0,True
La0.60Y0.07Ca0.33MnOδ,230.0,True
La0.61Ca0.33Mn1.05O3,272.0,True
La0.61Ca0.33MnO3,281.0,True
La0.61Nd0.06Ca0.13Ba0.2MnO3,296.0,True
La0.625Ca0.375MnO3,272.0,True
La0.625Tb0.025Ca0.3Sr0.05MnO3,200.0,True
La0.62Ba0.38MnO3,340.0,True
La0.62Bi0.05Ca0.33MnO3,248.0,True
La0.62Ca0.38MnO3,266.8,True
La0.62Er0.05Ba0.33Fe0.00Mn1.00O3,275.0,True
La0.62Er0.05Ba0.33Fe0.10Mn0.90O3,260.0,True
La0.62Er0.05Ba0.33Fe0.15Mn0.85O3,180.0,True
La0.62Er0.05Ba0.33Mn0.95Fe0.05O3,256.53,True
La0.62MnO3Pb0.38,343.0,True
La0.62Nd0.05Ba0.33MnO3,270.0,True
La0.62Y0.05Ba0.23Ca0.1MnO3,321.0,True
La0.63Ca0.185Sr0.185MnO3,341.0,True
La0.63Ca0.37Mn0.92Fe0.08O3,170.0,True
La0.63Ca0.37MnO3,269.1,True
La0.63Eu0.01Ca0.33Sr0.03MnO3,250.0,True
La0.63Sr0.37MnO3,302.0,True
La0.63Sr0.37MnO3 (Sample B),322.0,True
La0.63Sr0.37MnO3 (Sample C),325.0,True
La0.63Sr0.37MnO3 (Sample D),353.0,True
La0.63Sr0.37MnO3 (Sample E),355.0,True
La0.63Sr0.37MnO3 (Sample M),356.0,True
La0.63Sr0.37MnO3 (Sample S),358.0,True
La0.64Eu0.16Sr0.2MnO3,187.0,True
La0.64Ho0.03Ca0.33MnO3,226.0,True
La0.64Sr0.36FeO3,225.0,True
La0.65Ba0.15□0.20MnO3,288.0,True
La0.65Ba0.25□0.10MnO3,332.0,True
La0.65Ba0.30□0.05MnO3,345.0,True
La0.65Ba0.35Mn0.95Fe0.05O3,207.0,True
La0.65Ba0.35MnO3,317.5,True
La0.65Ba0.3Ag0.05MnO3,300.0,True
La0.65Ba0.3K0.05MnO3,290.0,True
La0.65Ba0.3Na0.05MnO3,310.0,True
La0.65Bi0.05Sr0.15Ca0.15MnO3,321.0,True
La0.65Ca0.15Ag0.20MnO3,278.0,True
La0.65Ca0.15K0.20MnO3,310.0,True
La0.65Ca0.15Na0.20MnO3,315.0,True
La0.65Ca0.30Pb0.05Mn0.90Co0.10O3,198.0,True
La0.65Ca0.30Pb0.05Mn0.90Cu0.10O3,385.125,True
La0.65Ca0.30Pb0.05Mn0.90Ni0.10O3,223.0,True
La0.65Ca0.30Pb0.05Mn0.90Zn0.10O3,204.0,True
La0.65Ca0.30Pb0.05MnO3,286.0,True
La0.65Ca0.33MnO3,277.0,True
La0.65Ca0.35Mn0.5V0.5O3,208.0,True
La0.65Ca0.35Mn0.85Ni0.15O3,194.0,True
La0.65Ca0.35Mn0.90Ni0.10O3,236.0,True
La0.65Ca0.35Mn0.95Fe0.05O3,185.0,True
La0.65Ca0.35Mn0.95Ni0.05O3,272.0,True
La0.65Ca0.35MnO3,262.9,True
La0.65Ce0.35Mn2Si2,294.0,True
La0.65Eu0.05Ba0.3MnO3,324.0,True
La0.65Eu0.05Sr0.3Mn0.85Cr0.15O3,278.0,True
La0.65Eu0.05Sr0.3Mn0.90Cr0.10O3,310.0,True
La0.65Eu0.05Sr0.3Mn0.95Cr0.05O3,338.0,True
La0.65Eu0.05Sr0.3Mn0.9Cr0.1O3,310.0,True
La0.65Gd0.05Sr0.3MnO3,356.0,True
La0.65MM0.65Fe10.2Co1.0Si1.8,292.0,True
La0.65Na0.05Ca0.3MnO3,287.04,True
La0.65Nd0.02Ca0.13Ba0.2MnO3,308.0,True
La0.65Nd0.05Ba0.3Mn0.85Cr0.15O3,275.0,True
La0.65Nd0.05Ba0.3Mn0.95Cr0.05O3,315.0,True
La0.65Nd0.05Ba0.3Mn0.9Cr0.1O3,300.0,True
La0.65Nd0.05Ba0.3MnO3,306.0,True
La0.65Nd0.05Pb0.3MnO3,293.0,True
La0.65Nd0.05Sr0.15Ba0.15MnO3,327.0,True
La0.65Nd0.05Sr0.1Ba0.2MnO3,319.0,True
La0.65Nd0.05Sr0.2Ba0.1MnO3,335.0,True
La0.65Nd0.05Sr0.3MnO3,352.0,True
La0.65Nd0.15Na0.2MnO3,300.7,True
La0.65Nd0.1Sr0.2K0.05Mn0.95Ni0.05O3,297.0,True
La0.65Nd0.35Mn2Si2,299.0,True
La0.65Pb0.35Mn0.95Fe0.05O3,295.0,True
La0.65Pb0.35MnO3,355.0,True
La0.65Sm0.15Sr0.2MnO3,215.0,True
La0.65Sm0.20Ag0.15MnO3,164.0,True
La0.65Sr0.25Eu0.10Mn0.95Ni0.05O3,269.0,True
La0.65Sr0.275Eu0.075Mn0.95Ni0.05O3,299.0,True
La0.65Sr0.2Sm0.15MnO3,266.0,True
La0.65Sr0.30Eu0.05Mn0.95Ni0.05O3,317.0,True
La0.65Sr0.35CoO3,230.0,True
La0.65Sr0.35Mn0.95Fe0.05O3,220.0,True
La0.65Sr0.35MnO3,366.0,True
La0.65Sr0.35V0.1Mn0.9O3,353.0,True
La0.65Te0.35MnO3,233.0,True
La0.666Sr0.373Mn0.943Cu0.018O3,351.75,True
La0.66Ca0.23Mn1.1O3,278.0,True
La0.66Ca0.28Mn1.05O3,266.0,True
La0.66Ca0.33MnO3,241.5,True
La0.66MnO2.61,295.0,True
La0.66Sr0.33MnO3,330.0,True
La0.67(Ca0.3Sr0.03)MnO3:Ag0,278.74,True
La0.67(Ca0.3Sr0.03)MnO3:Ag0.1,279.27,True
La0.67(Ca0.3Sr0.03)MnO3:Ag0.2,280.28,True
La0.67(Ca0.3Sr0.03)MnO3:Ag0.3,281.51,True
La0.67(Ca0.3Sr0.03)MnO3:Ag0.4,282.14,True
La0.67(Ca0.3Sr0.03)MnO3:Ag0.5,282.03,True
La0.67Ba0.13K0.20MnO3,316.0,True
La0.67Ba0.22Sr0.11Mn0.7Fe0.3O3,80.0,True
La0.67Ba0.22Sr0.11Mn0.8Fe0.2O3,130.0,True
La0.67Ba0.22Sr0.11Mn0.9Fe0.1O3,190.0,True
La0.67Ba0.22Sr0.11Mn0.9Ti0.1O3,267.0,True
La0.67Ba0.22Sr0.11MnO3,344.5,True
La0.67Ba0.23Ca0.1MnO3,325.0,True
La0.67Ba0.23K0.10MnO3,335.0,True
La0.67Ba0.23MnO3,320.0,True
La0.67Ba0.23Rb0.1MnO3,296.0,True
La0.67Ba0.28K0.05MnO3,344.0,True
La0.67Ba0.28MnO3,336.0,True
