Repository: MaMMoS-project/ML-models

# ML-models
Collection of various ML models developed for the MaMMoS project

Models are organized in different folders of this repository:


- ./beyond-stoner-wolfarth:

   ML models to replace single-grain micromagnetics simulations by ML predictions for:

   -- ./beyond-stoner-wolfarth/single-grain-easy-axis-model:
      where the H and K1 vector are aligned along the z-axis of the simulation cube
      This model predicts Mr, Hc, and BHmax from a, k1, and Ms
      Current model version: v1.0

   -- ./inverse-beyond-stoner-wolfarth/single-grain-easy-axis-model:
      where the H and K1 vector are aligned along the z-axis of the simulation cube

File: compound-to-tc/preprocessed_data/Experimental_Tc.csv (part 7 of 12)
composition,Tc_exp,contains_re
La0.67Ba0.28Rb0.05MnO3,310.0,True
La0.67Ba0.33Mn0.85Sn0.15O3,288.0,True
La0.67Ba0.33Mn0.92O3,216.0,True
La0.67Ba0.33Mn0.93Sb0.07O3,296.0,True
La0.67Ba0.33Mn0.95Sn0.05O3,340.0,True
La0.67Ba0.33Mn0.96O3,330.0,True
La0.67Ba0.33Mn0.97Sb0.03O3,316.0,True
La0.67Ba0.33Mn0.98Ti0.02O3,312.235,True
La0.67Ba0.33Mn0.99Sb0.01O3,326.0,True
La0.67Ba0.33Mn0.9Cr0.1O3,324.0,True
La0.67Ba0.33Mn0.9Sn0.1O3,325.0,True
La0.67Ba0.33Mn1.00O3,335.0,True
La0.67Ba0.33MnO3,342.5,True
La0.67Ba0.33MnO3/SrTiO3,300.0,True
La0.67Ba0.33MnO3/ZrO2(Y2O3),290.0,True
La0.67Ca0.13Mg0.2MnO3,101.0,True
La0.67Ca0.15Sr0.18Mn0.97O2.8 (LCSMO2),355.0,True
La0.67Ca0.23Mg0.1MnO3,109.0,True
La0.67Ca0.27Sr0.09Mn0.97O2.9 (LCSMO1),370.0,True
La0.67Ca0.28Mg0.05MnO3,201.0,True
La0.67Ca0.31Mg0.02MnO3,237.0,True
La0.67Ca0.33(Mn0.90V0.10)O3,206.5,True
La0.67Ca0.33Mn0.5V0.5O3,287.5,True
La0.67Ca0.33Mn0.75Cr0.25O3,202.5,True
La0.67Ca0.33Mn0.75V0.25O3,287.5,True
La0.67Ca0.33Mn0.7B0.3O3,228.5,True
La0.67Ca0.33Mn0.7Cr0.3O3,175.0,True
La0.67Ca0.33Mn0.85Cr0.15O3,202.0,True
La0.67Ca0.33Mn0.85Cu0.15O3,194.2,True
La0.67Ca0.33Mn0.85V0.15O3,287.5,True
La0.67Ca0.33Mn0.85Zn0.15O3,201.5,True
La0.67Ca0.33Mn0.8Cr0.2O3,195.0,True
La0.67Ca0.33Mn0.90Ti0.10O3,98.3,True
La0.67Ca0.33Mn0.92V0.08O3,209.0,True
La0.67Ca0.33Mn0.93Fe0.07O3,156.0,True
La0.67Ca0.33Mn0.93Ti0.07O3,113.0,True
La0.67Ca0.33Mn0.94O3,240.0,True
La0.67Ca0.33Mn0.94V0.06O3,277.5,True
La0.67Ca0.33Mn0.95Cr0.05O3,224.0,True
La0.67Ca0.33Mn0.95O3,220.0,True
La0.67Ca0.33Mn0.95Ti0.05O3,133.5,True
La0.67Ca0.33Mn0.96O3,257.0,True
La0.67Ca0.33Mn0.96V0.04O3,216.0,True
La0.67Ca0.33Mn0.9757Fe0.03O3,210.0,True
La0.67Ca0.33Mn0.97Ti0.03O3,199.5,True
La0.67Ca0.33Mn0.97V0.03O3,277.5,True
La0.67Ca0.33Mn0.98Ni0.02O3,244.0,True
La0.67Ca0.33Mn0.98O3,264.0,True
La0.67Ca0.33Mn0.99Ti0.01O3,246.6,True
La0.67Ca0.33Mn0.9B0.1O3,260.0,True
La0.67Ca0.33Mn0.9Cr0.1O3,220.25,True
La0.67Ca0.33Mn0.9Fe0.1O3,150.0,True
La0.67Ca0.33Mn0.9V0.1O3,270.0,True
La0.67Ca0.33Mn1.05O3,248.0,True
La0.67Ca0.33Mn1.0O3,240.0,True
La0.67Ca0.33Mn1.1O3,222.0,True
La0.67Ca0.33MnO3,267.0,True
La0.67Ca0.33MnO3 + 0.01M NiFe2O4,235.0,True
La0.67Ca0.33MnO3 + 0.02M NiFe2O4,200.0,True
La0.67Ca0.33MnO3 + 0.05M NiFe2O4,150.0,True
La0.67Ca0.33MnO3 + 0.10M NiFe2O4,130.0,True
La0.67Ca0.33MnO3 + 0.15M NiFe2O4,125.0,True
La0.67Ca0.33MnO3 + 1 mol% Ho,331.0,True
La0.67Ca0.33MnOz,270.0,True
La0.67Ca0.33MnOδ,260.0,True
La0.67CaSr0.20Mn0.97O2.62 (LCSMO3),340.0,True
La0.67Cd0.25MnO3,148.0,True
La0.67Dy0.03Sr0.3MnO3,264.0,True
La0.67Mg0.33MnO3,96.0,True
La0.67MnO3Sr0.33,375.0,True
La0.67Pb0.18Ag0.15MnO3,289.125,True
La0.67Pb0.18Na0.15MnO3,285.0,True
La0.67Pb0.23Ag0.10MnO3,311.0,True
La0.67Pb0.23Ag0.1MnO3,316.53,True
La0.67Pb0.23Na0.10MnO3,305.0,True
La0.67Pb0.28Ag0.05MnO3,332.0,True
La0.67Pb0.28Na0.05MnO3,328.0,True
La0.67Pb0.33Mn0.95Fe0.05O3,287.0,True
La0.67Pb0.33Mn0.99Fe0.01O3,340.0,True
La0.67Pb0.33MnO3,360.0,True
La0.67Sr0.15Cu0.15MnO3,305.0,True
La0.67Sr0.15□0.18MnO3,360.0,True
La0.67Sr0.16Ca0.17MnO3,334.59000000000003,True
La0.67Sr0.18Cu0.15MnO3,321.0,True
La0.67Sr0.1Ca0.23MnO3,296.37,True
La0.67Sr0.20Cu0.10MnO3,335.0,True
La0.67Sr0.22Ba0.11Mn0.8Fe0.2O3,94.0,True
La0.67Sr0.22Ba0.11Mn0.9Fe0.1O3,268.0,True
La0.67Sr0.22Ba0.11MnO3,360.0,True
La0.67Sr0.22Mn1.11O3,362.0,True
La0.67Sr0.23Cu0.10MnO3,333.0,True
La0.67Sr0.33Mn0.85Fe0.15O3,109.0,True
La0.67Sr0.33Mn0.85V0.15O3,289.5,True
La0.67Sr0.33Mn0.8Fe0.2O3,100.0,True
La0.67Sr0.33Mn0.90Fe0.10O3,235.0,True
La0.67Sr0.33Mn0.90O3,379.0,True
La0.67Sr0.33Mn0.90V0.10O3,301.0,True
La0.67Sr0.33Mn0.94Mo0.06O3,361.0,True
La0.67Sr0.33Mn0.95Fe0.05O3,287.5,True
La0.67Sr0.33Mn0.95O3,381.0,True
La0.67Sr0.33Mn0.95V0.05O3,326.0,True
La0.67Sr0.33Mn0.98Co0.02O3,311.5,True
La0.67Sr0.33Mn0.9957Fe0.01O3,375.0,True
La0.67Sr0.33Mn0.9Cr0.1O3,328.0,True
La0.67Sr0.33Mn0.9Fe0.1O3,210.0,True
La0.67Sr0.33Mn1.00O3,383.0,True
La0.67Sr0.33Mn1.05O3,381.0,True
La0.67Sr0.33Mn1.10O3,386.0,True
La0.67Sr0.33MnO3,350.075,True
La0.67Sr0.33MnO3 (nano),335.0,True
La0.67Sr0.33MnO3 (with CaTiO3 spacer),350.0,True
La0.67Sr0.33MnO3+δ,358.15,True
La0.67Sr0.33MnO3.16,265.0,True
La0.67Tb0.33Sr1/3MnO3,220.0,True
La0.68Ca0.22Ba0.1MnO3,225.0,True
La0.68Ca0.32MnO3,160.0,True
La0.68Sr0.32MnO3,370.0,True
La0.692Nd0.099K0.050MnO3.450,215.0,True
La0.69Ca0.12Ba0.19MnO3,245.0,True
La0.69Ca0.3MnO3,253.0,True
La0.69Dy0.01Sr0.3MnO3,315.0,True
La0.69MnO3Pb0.31,333.75,True
La0.6Ag0.2Mn1.2O3,308.0,True
La0.6Ba0.1Ca0.3CoO3,220.0,True
La0.6Ba0.35Ca0.05CoO3,232.0,True
La0.6Ba0.3Ca0.1CoO3,228.0,True
La0.6Ba0.4CoO3,213.5,True
La0.6Ba0.4MnO3,322.5,True
La0.6Bi0.1Sr0.25Ca0.05Mn0.9Cu0.1O3,290.0,True
La0.6Bi0.1Sr0.3Mn0.9Cu0.1O3,300.0,True
La0.6Bi0.1Sr0.3MnO3,295.0,True
La0.6Bi0.4Mn0.6Co0.4O3,181.0,True
La0.6Bi0.4Mn0.6Fe0.4O3,95.0,True
La0.6Bi0.4Mn0.6Ni0.4O3,200.0,True
La0.6Bi0.4MnO3,109.0,True
La0.6Ca0.15□0.05Ba0.2MnO3,202.0,True
La0.6Ca0.2Ba0.15□0.05MnO3,295.0,True
La0.6Ca0.2Ba0.2MnO3,302.0,True
La0.6Ca0.2MnO3,190.0,True
La0.6Ca0.2Sr0.2MnO3,344.46,True
La0.6Ca0.35Sr0.05MnO3,286.4,True
La0.6Ca0.3Ag0.1MnO3,199.625,True
La0.6Ca0.3Pb0.1MnO3,293.0,True
La0.6Ca0.4CoO3,175.0,True
La0.6Ca0.4Mn0.8Fe0.2O3,75.0,True
La0.6Ca0.4Mn0.95Fe0.05O3,215.0,True
La0.6Ca0.4Mn0.9Cu0.1O3,100.65,True
La0.6Ca0.4Mn0.9Fe0.1O3,140.0,True
La0.6Ca0.4Mn2Ge2,280.0,True
La0.6Ca0.4MnO3,268.0,True
La0.6Cd0.4MnO3,261.5,True
La0.6Ce0.1Ca0.3MnO3,226.0,True
La0.6Ce0.1Sr0.3MnO3,359.0,True
La0.6Ce0.2Sr0.2MnO3,333.0,True
La0.6Ce0.4Fe11.0Si2.0,208.0,True
La0.6Ce0.4Fe11.6Si1.4,220.0,True
La0.6Eu0.1Ba0.3MnO3,312.0,True
La0.6Ga0.4FeO3,350.0,True
La0.6Gd0.1Sr0.3Mn0.85Si0.15O3,278.0,True
La0.6Gd0.1Sr0.3Mn0.8Si0.2O3,271.0,True
La0.6Gd0.1Sr0.3Mn0.95In0.05O3,309.0,True
La0.6Gd0.1Sr0.3Mn0.95Si0.05O3,330.0,True
La0.6Gd0.1Sr0.3Mn0.9In0.1O3,280.0,True
La0.6Gd0.1Sr0.3Mn0.9Si0.1O3,294.0,True
La0.6Gd0.1Sr0.3MnO3,335.0,True
La0.6Ho0.4Ni2,5.1,True
La0.6MnO3Pb0.4,350.25,True
La0.6MnO3Sr0.4,361.0,True
La0.6Na0.1Ca0.3MnO3,298.52,True
La0.6Nd0.1Ca0.15Sr0.15Mn0.9V0.1O3,298.0,True
La0.6Nd0.1Sr0.15Ca0.15Mn0.95Fe0.05O3,305.24,True
La0.6Nd0.1Sr0.15Ca0.15Mn0.9Fe0.1O3,296.28499999999997,True
La0.6Nd0.1Sr0.15Ca0.15MnO3,326.5,True
La0.6Nd0.1Sr0.2K0.1Mn0.95Ni0.05O3,303.0,True
La0.6Nd0.2Ca0.2MnO3,150.0,True
La0.6Nd0.2Na0.2MnO3,283.0,True
La0.6Nd0.2Sr0.2MnO3,243.0,True
La0.6Nd0.4Fe78B6,560.0,True
La0.6Nd0.4Mn2Si2,300.0,True
La0.6Pb0.2Mg0.2MnO3,325.0,True
La0.6Pb0.3Mg0.1MnO3,325.0,True
La0.6Pb0.4Mg0.2MnO3,325.0,True
La0.6Pb0.4Mn0.1Ru0.9O3,105.0,True
La0.6Pb0.4MnO3,332.5,True
La0.6Pb0.4MnO3 (NC),230.0,True
La0.6Pb0.4MnO3 (PC),230.0,True
La0.6Pr0.1Ba0.3Mn0.7Ni0.3O3,131.0,True
La0.6Pr0.1Ba0.3Mn0.9Ni0.1O3,162.0,True
La0.6Pr0.1Ba0.3MnO3,267.5,True
La0.6Pr0.1Ca0.3MnO3,202.0,True
La0.6Pr0.1Sr0.3Mn0.85Ru0.15O3,345.6,True
La0.6Pr0.1Sr0.3Mn0.95Ru0.05O3,352.2,True
La0.6Pr0.1Sr0.3Mn0.9Fe0.1O3,205.0,True
La0.6Pr0.1Sr0.3MnO3,329.0,True
La0.6Pr0.2Sr0.2MnO3,252.0,True
La0.6Pr0.4Mn2Si2,298.0,True
La0.6Sm0.1Ba0.3MnO3,290.0,True
La0.6Sm0.2Sr0.2MnO3,193.0,True
La0.6Sr0.25K0.15MnO3,305.0,True
La0.6Sr0.2Ba0.2MnO3,354.0,True
La0.6Sr0.2Ca0.2MnO3,337.5,True
La0.6Sr0.2Sm0.2MnO3,234.0,True
La0.6Sr0.35K0.05MnO3,345.0,True
La0.6Sr0.35MnTi0.05O3,185.0,True
La0.6Sr0.3K0.1MnO3,320.0,True
La0.6Sr0.3Mn0.95Fe0.15O3,180.0,True
La0.6Sr0.3Mn1.05Fe0.05O3,320.0,True
La0.6Sr0.3Mn1.0Fe0.1O3,250.0,True
La0.6Sr0.3Mn1.1O3,330.0,True
La0.6Sr0.4Co0.6Ru0.4O3,154.0,True
La0.6Sr0.4CoO3,237.0,True
La0.6Sr0.4CoO3-δ,255.0,True
La0.6Sr0.4FeO3-γ,700.0,True
La0.6Sr0.4Mn0.5Cr0.25Fe0.25O3,110.0,True
La0.6Sr0.4Mn0.6Cr0.2Fe0.2O3,165.0,True
La0.6Sr0.4Mn0.7Cr0.15Fe0.15O3,185.0,True
La0.6Sr0.4Mn0.8Cr0.1Fe0.1O3,250.0,True
La0.6Sr0.4Mn0.8Fe0.1Cr0.1O3,212.34,True
La0.6Sr0.4Mn0.9Al0.1O3,321.0,True
La0.6Sr0.4MnO3,358.45,True
La0.6Sr1.4CoO4,150.0,True
La0.6Tb0.1Ca0.3MnO3,180.0,True
La0.6Te0.4MnO3,177.0,True
La0.6Y0.07Ca0.33MnO3,150.0,True
La0.6Y0.1Ba0.3Mn0.9Fe0.1O3,121.0,True
La0.6Y0.1Ca0.3MnO3,162.5,True
La0.6□0.2Ca0.2MnO3,243.5,True
"La0.7(Ba,Sr)0.3Mn0.8Ga0.2O3",300.0,True
"La0.7(Ba,Sr)0.3Mn0.9Ga0.1O3",302.0,True
"La0.7(Ba,Sr)0.3MnO3",316.0,True
La0.7(Ba0.1Pb0.9)MnO3+δ,360.0,True
La0.7(Ba0.2Pb0.8)MnO3+δ,360.0,True
La0.7(Ba0.3Pb0.7)MnO3+δ,360.0,True
La0.7(Ba0.4Pb0.6)MnO3+δ,360.0,True
La0.7(Ba0.5Pb0.5)0.3CoO3,200.0,True
La0.7(Ba0.5Pb0.5)MnO3+δ,360.0,True
La0.7(Ba0.6Pb0.4)0.3CoO3,200.0,True
La0.7(Ba0.6Pb0.4)MnO3+δ,360.0,True
La0.7(Ba0.7Pb0.3)0.3CoO3,200.0,True
La0.7(Ba0.7Pb0.3)MnO3+δ,360.0,True
La0.7(Ba0.8Pb0.2)0.3CoO3,200.0,True
La0.7(Ba0.9Pb0.1)0.3CoO3,200.0,True
La0.7(Ca0.1Cd0.2)MnO3,105.0,True
La0.7(Ca0.2Cd0.1)MnO3,165.0,True
La0.7(Ca0.51Ce0.49)0.3MnO2.99,180.0,True
La0.7(Ca0.75Sr0.25)0.3MnO3,293.0,True
La0.7(Ca0.85Sr0.15)0.3MnO3,275.0,True
La0.7(Ca0.8Sr0.2)0.3MnO3,282.0,True
La0.7(Ca0.95Sr0.05)0.3MnO3,263.0,True
La0.7(Ca0.9Sr0.1)0.3MnO3,268.0,True
La0.70Ag0.25MnO3,279.35,True
La0.70Ca0.15Sr0.15Mn0.90Fe0.10O3,225.0,True
La0.70Ca0.15Sr0.15Mn0.975Fe0.025O3,336.4,True
La0.70Ca0.15Sr0.15MnO3,335.0,True
La0.70Ca0.20Sr0.10MnO3,309.0,True
La0.70Ca0.20Sr0.10MnO3:Ag0.2,302.0,True
La0.70Ca0.21Ag0.09MnO3,263.0,True
La0.70Ca0.23Sr0.07MnO3:Ag0.2,287.0,True
La0.70Ca0.25Sr0.05MnO3:Ag0.2,276.0,True
La0.70Ca0.27Sr0.03MnO3:Ag0.2,265.0,True
La0.70Ca0.2835Sr0.0165MnO3:Ag0.2,258.0,True
La0.70Ca0.30MnO3,250.0,True
La0.70Ca0.30MnO3:Ag0.2,250.0,True
La0.70MM0.70Fe10.2Co1.0Si1.8,285.0,True
La0.70Nd0.10Na0.2MnO3,311.5,True
La0.70Sm0.15Ag0.15MnO3,206.0,True
La0.70Sr0.21K0.09MnO3,295.0,True
La0.70Sr0.30CoO3,235.0,True
La0.70Sr0.30Mn0.90Ti0.10O3,210.0,True
La0.70Sr0.30MnO3,369.0,True
La0.70Y0.30FeO3,712.0,True
La0.71Ca0.29MnO3,240.0,True
La0.71Ca0.3MnO3,251.0,True
La0.71Zn0.2Mn0.95O3,147.0,True
La0.723Ca0.277Mn0.963O3,259.0,True
La0.725Bi0.075Ca0.2MnO3,150.0,True
La0.725Ca0.275MnO3,268.0,True
La0.72Ca0.20Sr0.08MnO3,300.0,True
La0.72Ca0.28MnO3,235.0,True
La0.72Eu0.08Sr0.2MnO3,226.0,True
La0.72Sr0.28MnO3,370.0,True
La0.73MnO2.75,295.0,True
La0.73Sm0.27Mn2Si2,300.0,True
La0.73Sr0.27MnO3,338.0,True
La0.74MnO3Pb0.26,323.25,True
La0.75Ag0.25MnO2.90,320.15,True
La0.75Ag0.25MnO3,287.0,True
La0.75Ba0.1Ag0.15MnO3,315.0,True
La0.75Ba0.1K0.15MnO3,288.0,True
La0.75Ba0.1Na0.15MnO3,233.0,True
La0.75Ba0.25CoO3,200.0,True
La0.75Ba0.25MnO3,311.5,True
La0.75Bi0.05Ca0.2MnO3,177.0,True
La0.75Ca0.08Sr0.17Mn0.95Ga0.05O3,280.59,True
La0.75Ca0.08Sr0.17Mn0.9Ga0.1O3,232.4,True
La0.75Ca0.08Sr0.17MnO3,334.22,True
La0.75Ca0.20Sr0.05MnO3,264.0,True
La0.75Ca0.25MnO3,227.0,True
La0.75Ca0.25MnO3 (grain size 120 nm),177.0,True
La0.75Ca0.25MnO3 (grain size 300 nm),224.0,True
La0.75Ca0.2MnO3,170.0,True
La0.75Eu0.05Sr0.2MnO3,305.0,True
La0.75Gd0.25Fe11.5Si1.5,204.0,True
La0.75Nd0.05Na0.2MnO3,322.0,True
La0.75Pb0.25MnO3,318.0,True
La0.75Sm0.05Sr0.2MnO3,268.0,True
La0.75Sm0.10Ag0.15MnO3,248.0,True
La0.75Sm0.15Te0.1MnO3,170.0,True
La0.75Sm0.25Mn2Si2,294.0,True
La0.75Sr0.125Ca0.125MnO3,283.0,True
La0.75Sr0.15Ca0.1MnO3,327.0,True
La0.75Sr0.15Na0.10CoO3,200.0,True
La0.75Sr0.1Ca0.15MnO3,305.0,True
La0.75Sr0.20Na0.05CoO3,229.0,True
La0.75Sr0.25CoO3,230.0,True
La0.75Sr0.25MnO3,341.0,True
La0.75Tb0.25Sr1/3MnO3,282.0,True
La0.75Te0.25MnO3,184.0,True
La0.75Y0.15Te0.1MnO3,168.0,True
La0.75Y0.25Co4.7C0.3,854.15,True
La0.75Y0.25Mn2Si2,293.0,True
La0.762Ca0.238Mn0.924O3,142.0,True
La0.765Pr0.085K0.15MnO3,225.0,True
La0.76Eu0.04Sr0.2MnO3,261.0,True
La0.76Sr0.24MnO3+δ,313.15,True
La0.775Bi0.025Ca0.2MnO3,209.0,True
La0.775Gd0.225Mn2Si2,297.0,True
La0.77Mg0.03□0.2MnO3,128.2,True
La0.77Mg0.08□0.15MnO3,130.6,True
La0.77Mg0.13□0.1MnO3,134.8,True
La0.77Mg0.18□0.05MnO3,138.0,True
La0.77Mg0.23MnO3,140.82,True
La0.77Sr0.23Mn0.7Cu0.3O3,238.0,True
La0.77Sr0.23Mn0.8Cu0.2O3,290.0,True
La0.77Sr0.23Mn0.9Cu0.1O3,320.0,True
La0.77Sr0.23MnO3,360.0,True
La0.77Y0.03Sr0.2MnO3,261.0,True
La0.78Ca0.12Pb0.1MnO3,242.0,True
La0.78Ca0.17Pb0.05MnO3,225.0,True
La0.78Ca0.22MnO3,202.0,True
La0.78Cd0.02K0.2MnO3,326.0,True
La0.78Cd0.07K0.15MnO3,289.0,True
La0.78Cd0.12K0.1MnO3,250.0,True
La0.78Cd0.22MnO3,202.0,True
La0.78Dy0.02Ca0.2MnO3,201.0,True
La0.78MnO2.78,295.0,True
La0.78Sr0.22MnO3,340.0,True
La0.78Y0.05Sr0.17Mn0.98O3,302.0,True
La0.7Ag0.3MnO3,288.0,True
La0.7Ba0.1Ca0.1Sr0.1MnO3,323.0,True
La0.7Ba0.1Ca0.2Mn0.9Ru0.1O3,190.0,True
La0.7Ba0.1Ca0.2MnO3,290.0,True
La0.7Ba0.25Nd0.05Mn0.95Zn0.05O3,260.0,True
La0.7Ba0.25Nd0.05Mn0.97Zn0.03O3,285.0,True
La0.7Ba0.2Ca0.1Mn0.9Ru0.1O3,240.0,True
La0.7Ba0.2Ca0.1Mn0.9Sn0.1O3,290.0,True
La0.7Ba0.2Ca0.1MnO3,310.0,True
La0.7Ba0.3(Mn0.82Fe0.18)O3,150.0,True
La0.7Ba0.3(Mn0.87Fe0.13)O3,208.0,True
La0.7Ba0.3(Mn0.9Al0.1)O3,311.0,True
La0.7Ba0.3CoO3,193.0,True
La0.7Ba0.3Mn0.7Ti0.3O3,34.64,True
La0.7Ba0.3Mn0.85Fe0.15O3,183.0,True
La0.7Ba0.3Mn0.8Fe0.2O3,154.0,True
La0.7Ba0.3Mn0.8Ti0.2O3,96.03,True
La0.7Ba0.3Mn0.92Fe0.08O3,253.0,True
La0.7Ba0.3Mn0.95Ti0.05O3,246.94,True
La0.7Ba0.3Mn0.98Ti0.02O3,301.11,True
La0.7Ba0.3Mn0.9Fe0.1O3,212.0,True
La0.7Ba0.3Mn0.9Ti0.1O3,170.01,True
La0.7Ba0.3MnO3,340.0,True
La0.7Ba0.3MnO3/0.04TiO2,348.0,True
La0.7Ba0.3MnO3/0.06TiO2,348.0,True
La0.7Bi0.05Sr0.15Ca0.1Mn0.95In0.05O3,310.0,True
La0.7Bi0.1Ca0.2MnO3,141.0,True
La0.7Bi0.1Sr0.08(Ca0.55Ba0.45)0.12MnO3,290.0,True
La0.7Ca0.05Pb0.25MnO3,342.0,True
La0.7Ca0.06Ba0.24MnO3,320.0,True
La0.7Ca0.11Sr0.19MnO3,295.0,True
La0.7Ca0.135Sr0.165MnO3,314.5,True
La0.7Ca0.15Pb0.15MnO3,321.0,True
La0.7Ca0.15Sr0.15MnO3,312.075,True
La0.7Ca0.18Sr0.12MnO3,300.0,True
La0.7Ca0.1Ag0.2MnO3,296.0,True
La0.7Ca0.1Pb0.2Mn0.85Al0.075Sn0.075O3,290.0,True
La0.7Ca0.1Pb0.2Mn0.95Al0.025Sn0.025O3,300.0,True
La0.7Ca0.1Pb0.2Mn0.9Al0.05Sn0.05O3,295.0,True
La0.7Ca0.1Pb0.2MnO3,331.0,True
La0.7Ca0.21Na0.09MnO3,271.0,True
La0.7Ca0.225Ba0.075MnO3,268.0,True
La0.7Ca0.225K0.075MnO3,280.0,True
La0.7Ca0.225Pb0.075MnO3,285.0,True
La0.7Ca0.24Na0.06MnO3,263.0,True
La0.7Ca0.24Sr0.06MnO3,292.0,True
La0.7Ca0.25Ba0.05MnO3,262.5,True
La0.7Ca0.25K0.05MnO3,253.5,True
La0.7Ca0.25Li0.05MnO3,217.0,True
La0.7Ca0.25Na0.05MnO3,253.0,True
La0.7Ca0.25Pb0.05MnO3,271.5,True
La0.7Ca0.25Sr0.05MnO3,282.0,True
La0.7Ca0.275Ba0.025MnO3,258.0,True
La0.7Ca0.275Pb0.025MnO3,263.0,True
La0.7Ca0.27Na0.03MnO3,260.0,True
La0.7Ca0.2Ag0.1MnO3,266.0,True
La0.7Ca0.2Ba0.1MnO3,275.5,True
La0.7Ca0.2K0.1MnO3,273.0,True
La0.7Ca0.2Pb0.1MnO3,300.0,True
La0.7Ca0.2Sr0.1Mn0.80Cr0.20O3,224.0,True
La0.7Ca0.2Sr0.1Mn0.85Cr0.15O3,234.0,True
La0.7Ca0.2Sr0.1Mn0.95Cr0.05O3,279.84000000000003,True
La0.7Ca0.2Sr0.1Mn0.9Cr0.1O3,255.16500000000002,True
La0.7Ca0.2Sr0.1MnO3,301.0,True
La0.7Ca0.31MnO3,243.0,True
La0.7Ca0.3CoO3,144.0,True
La0.7Ca0.3Mn0.5Co0.5O3,159.0,True
La0.7Ca0.3Mn0.70Fe0.30O3,50.74,True
La0.7Ca0.3Mn0.80Fe0.20O3,60.95,True
La0.7Ca0.3Mn0.85Cu0.15O3,235.0,True
La0.7Ca0.3Mn0.85Ni0.15O3,170.0,True
La0.7Ca0.3Mn0.88Ni0.12O3,185.0,True
La0.7Ca0.3Mn0.89Fe0.11O3,103.28,True
La0.7Ca0.3Mn0.90Fe0.10O3,104.8,True
La0.7Ca0.3Mn0.91Fe0.09O3,107.75,True
La0.7Ca0.3Mn0.91Ni0.09O3,200.0,True
La0.7Ca0.3Mn0.92Fe0.08O3,124.49,True
La0.7Ca0.3Mn0.92Zn0.08O3,100.0,True
La0.7Ca0.3Mn0.94Cu0.06O3,154.9,True
La0.7Ca0.3Mn0.94Fe0.06O3,139.72,True
La0.7Ca0.3Mn0.94Zn0.06O3,143.05,True
La0.7Ca0.3Mn0.95Co0.05O3,217.5,True
La0.7Ca0.3Mn0.95Ni0.05O3,250.0,True
La0.7Ca0.3Mn0.95Sc0.05O3,116.9,True
La0.7Ca0.3Mn0.96Cu0.04O3,190.0,True
La0.7Ca0.3Mn0.96Fe0.04O3,179.85,True
La0.7Ca0.3Mn0.97Ni0.03O3,280.0,True
La0.7Ca0.3Mn0.97Sc0.03O3,158.0,True
La0.7Ca0.3Mn0.98Cu0.02O3,246.0,True
La0.7Ca0.3Mn0.98Fe0.02O3,215.3,True
La0.7Ca0.3Mn0.98Ni0.02O3,250.0,True
La0.7Ca0.3Mn0.998Nb0.002O3,274.0,True
La0.7Ca0.3Mn0.99Nb0.01O3,245.0,True
La0.7Ca0.3Mn0.99Ni0.01O3,290.0,True
La0.7Ca0.3Mn0.9Cr0.1O3,202.0,True
La0.7Ca0.3Mn0.9Cu0.1O3,120.62,True
La0.7Ca0.3Mn0.9Fe0.1O3,107.0,True
La0.7Ca0.3Mn0.9Li0.1O3,270.0,True
La0.7Ca0.3Mn0.9Ni0.1O3,180.0,True
La0.7Ca0.3Mn0.9Zn0.1O3,138.375,True
La0.7Ca0.3Mn1.0O3,250.3,True
La0.7Ca0.3Mn2Ge2,309.0,True
La0.7Ca0.3MnO2.89F0.6,269.0,True
La0.7Ca0.3MnO2.975,258.0,True
La0.7Ca0.3MnO2.99,259.0,True
La0.7Ca0.3MnO3,256.0,True
La0.7Ca0.3MnO3 (x=10.0%),249.0,True
La0.7Ca0.3MnO3 + 35% ZnO,269.0,True
La0.7Ca0.3MnO3 + 6% ZnO,269.0,True
La0.7Ca0.3MnO3 with 10% Ag,290.0,True
La0.7Ca0.3MnO3 with 5% Ag,280.0,True
La0.7Ca0.3MnO3/La0.7Sr0.3MnO3 Superlattice,297.0,True
La0.7Cd0.3Mn0.9Co0.1O3,135.0,True
La0.7Cd0.3Mn0.9Fe0.1O3,80.0,True
La0.7Cd0.3Mn0.9Ni0.1O3,140.0,True
La0.7Cd0.3MnO3,167.5,True
La0.7Ce0.3(Fe0.86Si0.14)13,188.0,True
La0.7Ce0.3(Fe0.88Si0.12)13,175.0,True
La0.7Ce0.3(Fe0.92Co0.08)11.4Si1.6,307.5,True
La0.7Ce0.3(FeMnSi)13,292.0,True
La0.7Ce0.3)0.7Ca0.3MnO3,89.0,True
La0.7Ce0.3Fe11.52Mn0.13Si1.35H_y,305.0,True
La0.7Ce0.3MnO3,276.5,True
La0.7Er0.3Fe11.44Si1.56,214.0,True
La0.7Er0.3MnO3,228.0,True
La0.7Hg0.3MnO3,264.59,True
La0.7K0.15Sr0.15MnO3,319.71,True
La0.7K0.25Sr0.05MnO3,294.02,True
La0.7K0.2Sr0.1MnO3,303.91,True
La0.7K0.3MnO3,236.21,True
La0.7Mn1.3O3,186.0,True
La0.7MnO3,245.61,True
La0.7MnO3-δ,290.0,True
La0.7MnO3Sr0.3,390.0,True
La0.7Na0.3MnO3,304.0,True
La0.7Nd0.05Ba0.25MnO3,293.0,True
La0.7Nd0.1Ba0.2MnO3,257.0,True
La0.7Nd0.1Na0.2MnO3,316.0,True
La0.7Nd0.1Sr0.2Mn0.95Ni0.05O3,271.0,True
La0.7Nd0.3(Fe0.88Si0.12)13,215.0,True
La0.7Nd0.3Fe11.2Si1.8,213.0,True
La0.7Nd0.3Fe11.4Si1.6,197.0,True
La0.7Nd0.3Fe11.5Si1.5,192.0,True
La0.7Nd0.3Fe11.6Si1.4,188.0,True
La0.7Nd0.3Fe11.8Si1.2,181.0,True
La0.7Nd0.3Fe78B6,537.0,True
La0.7Nd0.3Mn0.5Cr0.5O3,99.0,True
La0.7Nd0.3Mn0.8Cr0.2O3,128.5,True
La0.7Pb0.26Bi0.04MnO3,287.0,True
La0.7Pb0.28Bi0.02MnO3,289.0,True
La0.7Pb0.3(Mn0.9Co0.1)O3,240.0,True
La0.7Pb0.3(Mn0.9Fe0.1)O3,215.0,True
La0.7Pb0.3(Mn0.9Ni0.1)O3,265.0,True
La0.7Pb0.3Mn0.1Co0.9O3,60.0,True
La0.7Pb0.3Mn0.6Fe0.4O3,121.0,True
La0.7Pb0.3Mn0.7Fe0.3O3,130.0,True
La0.7Pb0.3Mn0.7Ni0.3O3,135.0,True
La0.7Pb0.3Mn0.8Co0.2O3,282.2,True
La0.7Pb0.3Mn0.8Fe0.2O3,122.5,True
La0.7Pb0.3Mn0.8Ni0.2O3,247.5,True
La0.7Pb0.3Mn0.92V0.08O3,277.1,True
La0.7Pb0.3Mn0.94V0.06O3,280.4,True
La0.7Pb0.3Mn0.95Fe0.05O3,295.0,True
La0.7Pb0.3Mn0.96V0.04O3,284.7,True
La0.7Pb0.3Mn0.98V0.02O3,293.8,True
La0.7Pb0.3Mn0.99Fe0.01O3,345.0,True
La0.7Pb0.3Mn0.9Fe0.1O3,215.0,True
La0.7Pb0.3Mn0.9Ni0.1O3,250.0,True
La0.7Pb0.3Mn0.9V0.1O3,274.8,True
La0.7Pb0.3Mn1.0O3,335.0,True
La0.7Pb0.3MnO3,350.0,True
La0.7Pb0.3MnO3+δ,360.0,True
La0.7Pb0.3MnO3_0.8Ag0.2,346.0,True
La0.7Pr0.3Fe10.4Co0.8Si1.8,290.0,True
La0.7Pr0.3Fe11.2Si1.8,203.0,True
La0.7Pr0.3Fe11.5Si1.5,186.0,True
La0.7Pr0.3Fe11.5Si1.5C0.2H0,189.0,True
La0.7Pr0.3Fe11.5Si1.5C0.2H1.2,321.0,True
La0.7Pr0.3Fe11Si2.0,218.0,True
La0.7Sm0.1Sr0.2MnO3,238.0,True
La0.7Sr0.04Ca0.26MnO3,280.0,True
La0.7Sr0.06Ca0.24MnO3,292.0,True
La0.7Sr0.15Ag0.15MnO3,305.0,True
La0.7Sr0.15Ca0.15MnO3,341.0,True
La0.7Sr0.15Na0.15MnO3,315.0,True
La0.7Sr0.1Ag0.2MnO3,287.0,True
La0.7Sr0.1Ca0.2MnO3,303.0,True
La0.7Sr0.1K0.2MnO3,328.0,True
La0.7Sr0.1Na0.2MnO3,305.0,True
La0.7Sr0.225MnO3,363.0,True
La0.7Sr0.25Ag0.05MnO3,365.0,True
La0.7Sr0.25Ca0.05MnO2.85,130.0,True
La0.7Sr0.25Ca0.05MnO2.925,223.0,True
La0.7Sr0.25Ca0.05MnO2.95,293.0,True
La0.7Sr0.25Ca0.05MnO2.975,334.0,True
La0.7Sr0.25Ca0.05MnO3,359.0,True
La0.7Sr0.25MnO3,347.5,True
La0.7Sr0.25Na0.05Mn0.7Ti0.3O3,65.0,True
La0.7Sr0.25Na0.05Mn0.85Cu0.15O3,274.0,True
La0.7Sr0.25Na0.05Mn0.8Cu0.2O3,167.0,True
La0.7Sr0.25Na0.05Mn0.8Ti0.2O3,125.0,True
La0.7Sr0.25Na0.05Mn0.95Cu0.05O3,350.0,True
La0.7Sr0.25Na0.05Mn0.9Cu0.1O3,320.0,True
La0.7Sr0.25Na0.05Mn0.9Ti0.1O3,155.0,True
La0.7Sr0.25Na0.05MnO3,362.0,True
La0.7Sr0.25□0.05CoO3,200.0,True
La0.7Sr0.25□0.05MnO3,366.0,True
La0.7Sr0.27MnO3,335.0,True
La0.7Sr0.29MnO3,337.0,True
La0.7Sr0.2Ag0.1MnO3,340.0,True
La0.7Sr0.2Ca0.1MnO3,338.5,True
La0.7Sr0.2MnO3,354.0,True
La0.7Sr0.2Na0.1MnO3,319.0,True
La0.7Sr0.2Nd0.1Mn0.85Ni0.15O3,220.0,True
La0.7Sr0.2Nd0.1Mn0.90Ni0.10O3,238.0,True
La0.7Sr0.2Nd0.1Mn0.95Ni0.05O3,280.0,True
La0.7Sr0.2Sm0.1MnO3,303.0,True
La0.7Sr0.2□0.1CoO3,180.0,True
La0.7Sr0.3Co0.3Fe0.7O3,230.0,True
La0.7Sr0.3Co0.4Fe0.6O3,230.0,True
La0.7Sr0.3Co0.5Fe0.5O3,230.0,True
La0.7Sr0.3Co0.6Fe0.4O3,230.0,True
La0.7Sr0.3Co0.7Ru0.3O3,154.0,True
La0.7Sr0.3Co0.9Mn0.1O3,175.0,True
La0.7Sr0.3CoO3,229.0,True
La0.7Sr0.3Cu0.05Mn0.95O3,358.0,True
La0.7Sr0.3Cu0.10Mn0.90O3,341.0,True
La0.7Sr0.3Cu0.15Mn0.85O3,328.0,True
La0.7Sr0.3Mn0.5Cr0.5O3,226.0,True
La0.7Sr0.3Mn0.6Cr0.4O3,242.0,True
La0.7Sr0.3Mn0.75Fe0.25O3,93.0,True
La0.7Sr0.3Mn0.7Cr0.3O3,240.0,True
La0.7Sr0.3Mn0.7Fe0.3O3,102.0,True
La0.7Sr0.3Mn0.7Ga0.3O3,50.0,True
La0.7Sr0.3Mn0.7Ti0.3O3,142.0,True
La0.7Sr0.3Mn0.80Fe0.20O3,94.0,True
La0.7Sr0.3Mn0.83Nb0.17O3,150.0,True
La0.7Sr0.3Mn0.85Cr0.15O3,290.0,True
La0.7Sr0.3Mn0.85Fe0.15O3,180.0,True
La0.7Sr0.3Mn0.85Ga0.15O3,215.0,True
La0.7Sr0.3Mn0.85Nb0.15O3,150.0,True
La0.7Sr0.3Mn0.85Sb0.15O3,145.0,True
La0.7Sr0.3Mn0.8Cr0.2O3,286.0,True
La0.7Sr0.3Mn0.8Fe0.2O3,180.0,True
La0.7Sr0.3Mn0.8Ti0.2O3,172.0,True
La0.7Sr0.3Mn0.90Fe0.10O3,260.0,True
La0.7Sr0.3Mn0.93Fe0.07O3,296.0,True
La0.7Sr0.3Mn0.95Al0.05O3,336.24,True
La0.7Sr0.3Mn0.95Co0.05O3,300.0,True
La0.7Sr0.3Mn0.95Cu0.05O3,347.75,True
La0.7Sr0.3Mn0.95Fe0.05O3,330.0,True
La0.7Sr0.3Mn0.95Mo0.05O3,355.0,True
La0.7Sr0.3Mn0.95Ti0.05O3,323.35,True
La0.7Sr0.3Mn0.97Ni0.03O3,344.35,True
La0.7Sr0.3Mn0.98Ni0.02O3,354.05,True
La0.7Sr0.3Mn0.99Fe0.01O3,353.0,True
La0.7Sr0.3Mn0.99Ni0.01O3,365.0,True
La0.7Sr0.3Mn0.9Co0.1O3,260.0,True
La0.7Sr0.3Mn0.9Cu0.1O3,348.0,True
La0.7Sr0.3Mn0.9Fe0.1O3,255.5,True
La0.7Sr0.3Mn0.9Ru0.1O3,355.0,True
La0.7Sr0.3Mn0.9Ti0.1O3,238.0,True
La0.7Sr0.3MnO3,357.5,True
La0.7Sr0.3MnO3@ZnO,348.0,True
La0.7Sr1.3CoO4,147.5,True
La0.7Tb0.3Fe11.5Si1.5,197.07,True
La0.7Tb0.3MnO3,150.0,True
La0.7Te0.3CrO3,105.0,True
La0.7Te0.3Mn0.7Co0.3O3,201.0,True
La0.7Te0.3MnO3,232.5,True
La0.7Y0.05Ba0.25Mn0.85Cr0.15O3,258.0,True
La0.7Y0.05Ba0.25MnO3,310.0,True
La0.7□0.1Ca0.2MnO3,239.0,True
La0.7□0.3MnO3,288.3,True
La0.80Ag0.15MnO3+δ,281.5,True
La0.80K0.20MnO3,306.0,True
La0.80Na0.2MnO3,333.7,True
La0.80Sm0.05Ag0.15MnO3,265.0,True
La0.80Sr0.20MnO3,308.0,True
La0.80Tb0.20Sr1/3MnO3,302.0,True
La0.80Y0.10Te0.1MnO3,208.0,True
La0.80Y0.20FeO3,720.0,True
La0.815Sr0.185MnO3,294.0,True
La0.815Sr0.185MnO3 with 0.01 TiO2,263.0,True
La0.815Sr0.185MnO3 with 0.03 TiO2,234.0,True
La0.81Zn0.1Mn0.95O3,165.0,True
La0.825Sr0.175MnO3,286.5,True
La0.827K0.035MnO2.873,240.1,True
La0.82Ca0.18MnO3,165.0,True
La0.82MnO2.85,295.0,True
La0.82Na0.18MnO3,303.0,True
La0.82Sr0.18CoO3,160.0,True
La0.82Sr0.18MnO3,276.0,True
La0.834Ag0.166MnO3,292.5,True
La0.835Sr0.165MnO3,260.0,True
La0.83Sr0.17CoO3,120.0,True
La0.83Sr0.17Mn0.9Fe0.05Zn0.05O3,208.0,True
La0.83Sr0.17Mn0.9Fe0.1O3,151.0,True
La0.83Sr0.17MnO3,265.0,True
La0.84Na0.16MnO3,260.0,True
La0.84Pr0.16Fe9.12Co0.62Si1.21,270.0,True
La0.84Sr0.16MnO3,255.0,True
La0.84Sr0.16MnO3+δ,298.15,True
La0.84Zn0.073Mn0.95O3,202.0,True
La0.84Zn0.07Mn0.95O3,202.0,True
La0.84Zn0.1Mn0.95O3,147.0,True
La0.84Zn0.2Mn0.95O3,139.0,True
La0.84Zn0.33Mn0.95O3,101.0,True
La0.85Ag0.15Co0.60Mn0.40O3,211.0,True
La0.85Ag0.15Co0.70Mn0.30O3,149.5,True
La0.85Ag0.15Co0.80Mn0.20O3,94.5,True
La0.85Ag0.15Co0.85Mn0.15O3,57.2,True
La0.85Ag0.15Co0.90Mn0.10O3,21.0,True
La0.85Ag0.15Co0.95Mn0.05O3,11.5,True
La0.85Ag0.15MnO3,305.75,True
La0.85Ag0.15MnO3.10,246.0,True
La0.85Ag0.1MnO3,209.0,True
La0.85Ba0.15MnO3,231.0,True
La0.85Ba0.1MnO3,230.0,True
La0.85Bi0.05Ba0.1MnO3,219.0,True
La0.85Ca0.15Mn0.95Fe0.05O3,170.0,True
La0.85Ca0.15MnO3,240.0,True
La0.85Co1.68As2,99.4,True
La0.85Gd0.15Fe11.5Si1.5,198.0,True
La0.85K0.15MnO3,285.25,True
La0.85MnO3+δ,180.0,True
La0.85Na0.15MnO3,306.5,True
La0.85Sm0.05Te0.1MnO3,212.0,True
La0.85Sr0.15CoO3,106.0,True
La0.85Sr0.15MnO3,236.0,True
La0.85Tb0.15Sr1/3MnO3,321.0,True
La0.85Te0.15MnO3,236.0,True
La0.85Y0.05Te0.1MnO3,212.0,True
La0.85Y0.15)2/3Ca1/3MnO3,127.3,True
La0.85Zr0.15MnO3,309.0,True
La0.86MnO2.95,295.0,True
La0.875Sr0.125MnO3,181.0,True
La0.87Sr0.1MnO3,275.0,True
La0.88Ca0.12MnO3,150.0,True
La0.88MnO2.91,216.5,True
La0.88MnO3,270.0,True
La0.88Sr0.12MnO3,170.0,True
La0.88Sr0.1MnO3,270.0,True
La0.88Y0.07Ca0.05MnO3,225.0,True
La0.89MnO3,270.0,True
La0.89Sr0.11MnO3,150.0,True
La0.8Ag0.05K0.15MnO3,330.0,True
La0.8Ag0.15K0.05MnO3,300.0,True
La0.8Ag0.15MnO2.95,315.15,True
La0.8Ag0.1K0.1MnO3,310.0,True
La0.8Ag0.1MnO2.92,315.15,True
La0.8Ag0.2MnO3,306.0,True
La0.8Ba0.05Ca0.15MnO3,219.0,True
La0.8Ba0.15Ca0.05MnO3,268.0,True
La0.8Ba0.1Ca0.1Mn0.85Co0.15O3,184.0,True
La0.8Ba0.1Ca0.1Mn0.8Co0.2O3,174.0,True
La0.8Ba0.1Ca0.1Mn0.95Co0.05O3,221.0,True
La0.8Ba0.1Ca0.1Mn0.97Fe0.03O3,281.0,True
La0.8Ba0.1Ca0.1Mn0.9Co0.1O3,214.0,True
La0.8Ba0.1Ca0.1MnO3,272.0,True
La0.8Ba0.2CoO3,185.0,True
La0.8Ba0.2Mn0.85Fe0.15O3,157.5,True
La0.8Ba0.2Mn0.8Fe0.2O3,125.0,True
La0.8Ba0.2Mn0.95Fe0.05O3,233.0,True
La0.8Ba0.2Mn0.9Fe0.1O3,193.0,True
La0.8Ba0.2MnO3,286.0,True
La0.8Ba0.2MnO3+δ,291.666666666667,True
La0.8Bi0.1Ba0.1MnO3,233.0,True
La0.8Bi0.2MnO3,240.0,True
La0.8Ca0.05Na0.15MnO3,320.0,True
La0.8Ca0.15Na0.05Mn0.85Fe0.15O3,130.0,True
La0.8Ca0.15Na0.05Mn0.90Fe0.10O3,156.0,True
La0.8Ca0.15Na0.05Mn0.95Fe0.05O3,178.0,True
La0.8Ca0.15Na0.05MnO3,249.0,True
La0.8Ca0.1Na0.1MnO3,300.0,True
La0.8Ca0.1□0.1MnO3,178.182,True
La0.8Ca0.2CoO3,150.0,True
La0.8Ca0.2Mn0.9Cu0.1O3,138.67,True
La0.8Ca0.2Mn0.9Li0.1O3,270.0,True
La0.8Ca0.2Mn2Ge2,312.0,True
La0.8Ca0.2MnO3,217.5,True
La0.8Ca1.2CoIrO6,66.0,True
La0.8Cd0.125K0.075MnO3,273.0,True
La0.8Cd0.15K0.05MnO3,260.0,True
La0.8Cd0.1K0.1MnO3,282.0,True
La0.8Cd0.2MnO3,230.0,True
La0.8Ce0.2(Fe0.95Co0.05)11.8Si1.2,246.0,True
La0.8Ce0.2)0.7Ca0.3MnO3,190.0,True
La0.8Ce0.2Fe10.4Co1.0Si1.6,294.0,True
La0.8Ce0.2Fe10.6Co0.8Si1.6,272.0,True
La0.8Ce0.2Fe10.8Co0.6Si1.6,252.0,True
La0.8Ce0.2Fe10.8Co0.7Si1.5,265.8,True
La0.8Ce0.2Fe10.8Co0.7Si1.5C0.2,277.0,True
La0.8Ce0.2Fe11.0Co0.4Si1.6,224.0,True
La0.8Ce0.2Fe11.0Co0.5Si1.5,240.3,True
La0.8Ce0.2Fe11.0Co0.5Si1.5C0.2,253.0,True
La0.8Ce0.2Fe11.1Mn0.3Si1.6,121.0,True
La0.8Ce0.2Fe11.2Co0.2Si1.6,208.0,True
La0.8Ce0.2Fe11.2Co0.3Si1.5,215.6,True
La0.8Ce0.2Fe11.2Co0.3Si1.5C0.2,239.0,True
La0.8Ce0.2Fe11.47Mn0.23Si1.3H1.8,288.0,True
La0.8Ce0.2Fe11.4Co0.1Si1.5,193.8,True
La0.8Ce0.2Fe11.4Si1.6,180.5,True
La0.8Ce0.2Fe11.5Si1.5,179.55,True
La0.8Ce0.2Fe11.5Si1.5C0.2,207.0,True
La0.8Ce0.2Fe11.5Si1.5C0.4,246.0,True
La0.8Ce0.2Fe12.5Mn0.2Si1.3H,298.0,True
La0.8Dy0.2)2/3Ca1/3MnO3,116.0,True
La0.8Dy0.2Fe11.0Co0.7Si1.3,269.0,True
La0.8Gd0.2Fe11.4Si1.6,207.5,True
La0.8Gd0.2Fe11.4Si1.6B0.03,204.0,True
La0.8Gd0.2Fe11.4Si1.6B0.06,205.0,True
La0.8Gd0.2Fe11.4Si1.6B0.2,215.0,True
La0.8Gd0.2Fe11.4Si1.6B0.3,222.0,True
La0.8Gd0.2Fe11.5Si1.5,200.0,True
La0.8Gd0.2Mn2Si2,300.0,True
La0.8K0.05Pb0.15MnO3,279.0,True
La0.8K0.15Pb0.05MnO3,318.0,True
La0.8K0.1Ag0.1MnO3,310.0,True
La0.8K0.1Na0.1MnO3,330.0,True
La0.8K0.1Pb0.1MnO3,307.0,True
La0.8K0.2MnO3,330.0,True
La0.8MnO3,254.0,True
La0.8Na0.05K0.15MnO3,330.0,True
La0.8Na0.05□0.15MnO3,250.40249999999997,True
La0.8Na0.15K0.05MnO3,330.0,True
La0.8Na0.15□0.05MnO3,322.7045,True
La0.8Na0.1K0.1MnO3,330.0,True
La0.8Na0.1□0.1MnO3,285.0,True
La0.8Na0.2Mn0.8Co0.2O3,198.0,True
La0.8Na0.2Mn0.94Bi0.06O3,310.0,True
La0.8Na0.2Mn0.96Co0.04O3,298.0,True
La0.8Na0.2Mn0.97Bi0.03O3,320.0,True
La0.8Na0.2Mn0.9Co0.1O3,246.0,True
La0.8Na0.2Mn0.9Fe0.1O3,185.0,True
La0.8Na0.2MnO3,330.0,True
La0.8Nd0.2(Fe0.919Co0.081)11.7Al1.3,294.0,True
La0.8Nd0.2Fe78B6,539.0,True
La0.8Nd0.2Mn0.8Cr0.2O3,145.0,True
La0.8Pb0.1□0.1MnO3,201.0,True
La0.8Pb0.2MnO3,310.0,True
La0.8Pr0.2(Fe0.919Co0.081)11.7Al1.3,300.0,True
La0.8Sm0.1Te0.1MnO3,188.0,True
La0.8Sm0.2Mn2Si2,280.0,True
La0.8Sr0.05Ca0.15MnO3,248.0,True
La0.8Sr0.08(Ca0.55Ba0.45)0.12MnO3,315.0,True
La0.8Sr0.0□0.2MnO3,209.0,True
La0.8Sr0.15Ca0.05MnO3,306.0,True
La0.8Sr0.1Ca0.1MnO3,288.0,True
La0.8Sr0.2Co0.6Cu0.4O3-δ,150.0,True
La0.8Sr0.2Co0.7Fe0.3O3,195.0,True
La0.8Sr0.2Co0.85Fe0.15O3,195.0,True
La0.8Sr0.2Co0.8Fe0.2O3,195.0,True
La0.8Sr0.2Co0.9Cu0.1O3-δ,225.0,True
La0.8Sr0.2CoO3,215.0,True
La0.8Sr0.2Mn0.5Co0.5O3,150.0,True
La0.8Sr0.2Mn0.85Ru0.15O3,352.0,True
La0.8Sr0.2Mn0.8Ru0.2O3,350.0,True
La0.8Sr0.2Mn0.92Ru0.08O3,350.0,True
La0.8Sr0.2Mn0.94Ru0.06O3,343.0,True
La0.8Sr0.2Mn0.9Cu0.1O3,318.0,True
La0.8Sr0.2Mn0.9Ru0.1O3,351.0,True
La0.8Sr0.2Mn0.9Sb0.1O3,175.0,True
La0.8Sr0.2MnO3,304.0,True
La0.8Sr0.2MnO3 (LSMO-AC),290.0,True
La0.8Sr0.2MnO3 (LSMO-PC),340.0,True
La0.8Sr1.2CoO4,150.0,True
La0.8Tb0.2)2/3Ca1/3MnO3,88.0,True
La0.8Tb0.2Fe11.5Si1.5,194.8,True
La0.8Te0.2MnO3,188.0,True
La0.8Y0.2)2/3Ca1/3MnO3,88.8,True
La0.8Y0.2Mn2Si2,305.0,True
La0.8Zr0.2MnO3,243.0,True
La0.90Ba0.10MnO3,208.0,True
La0.90Ca0.10MnO3,180.0,True
La0.90K0.10MnO3,284.71500000000003,True
La0.90Y0.10FeO3,725.0,True
La0.90Zr0.10MnO3,305.0,True
La0.91Ag0.09MnO3,287.0,True
La0.91Mn0.95O3,252.0,True
La0.91MnO3.003,236.0,True
La0.91MnO3.039,225.0,True
La0.92Ba0.08MnO3,200.0,True
La0.92Sr0.08MnO3,218.0,True
La0.93Ce0.07MnO3 (LCMOai),132.0,True
La0.93Ce0.07MnO3 (LCMOar),131.0,True
La0.93Sr0.07MnO3 (LSMO),120.0,True
La0.94Ag0.06MnO3,278.0,True
La0.94Ba0.39Mn1Ox,185.0,True
La0.94Mn0.92O3,295.0,True
La0.94MnO3,114.0,True
La0.957Mn0.957O3.043,148.0,True
La0.95Ag0.05MnO3,115.0,True
La0.95Ca0.05Mn0.9Cu0.1O3,164.13,True
La0.95Ce0.05MnO3,255.0,True
La0.95Dy0.05MnO3,235.0,True
La0.95Er0.05MnO3,230.0,True
La0.95Gd0.05Fe11.5Si1.5,196.0,True
La0.95K0.05MnO3,236.725,True
La0.95La0.05MnO3,248.0,True
La0.95MnO3+δ,160.0,True
La0.95Na0.05MnO3,252.0,True
La0.95Nd0.05Mn0.8Cr0.2O3,151.0,True
La0.95Sr0.05Mn0.5Co0.5O3,147.0,True
La0.95Sr0.05MnO3,255.0,True
La0.95Tb0.05Fe11.5Si1.5,194.06,True
La0.95Tb0.05Sr1/3MnO3,376.0,True
La0.95Zr0.05MnO3,301.0,True
La0.96Ba0.04MnO3,180.0,True
La0.96Fe10.98Si1.98B0.09,211.0,True
La0.975Ag0.025MnO3,117.0,True
La0.97Ag0.03MnO3,272.0,True
La0.97MnO3,118.0,True
La0.97Pr0.03Fe8.94Co0.45Si1.21,250.0,True
La0.97Y0.03Sr2Mn2O7,320.0,True
La0.98Ba0.02MnO3,177.0,True
La0.98Ca0.02Mn0.9Cu0.1O3,168.63,True
La0.98Fe10.84Si2.08B0.11,230.0,True
La0.99Na0.01MnO3,237.0,True
La0.99Y0.01Sr2Mn2O7,320.0,True
La0.9Ag0.1MnO3,259.5,True
La0.9Ag0.1MnO3-δ,318.0,True
La0.9Ba0.05MnO3,230.0,True
La0.9Ba0.1Mn0.95O3,230.0,True
La0.9Ba0.1Mn0.99Cr0.01O3,225.0,True
La0.9Ba0.1Mn0.9Cr0.1O3,216.0,True
La0.9Ba0.1MnO3,220.0,True
La0.9Ba0.1MnO3+δ,238.333333333333,True
La0.9Bi0.1MnO3,120.0,True
La0.9Ca0.1Mn0.9Cu0.1O3,152.73,True
La0.9Ca0.1Mn0.9Li0.1O3,190.0,True
La0.9Ca0.1Mn2Ge2,315.0,True
La0.9Ca0.1MnO2.986,150.0,True
La0.9Ca0.1MnO3,145.0,True
La0.9Ca0.1MnO3.054,202.0,True
La0.9Cd0.1MnO3,219.0,True
La0.9Ce0.1)0.7Ca0.3MnO3,244.0,True
La0.9Ce0.1Fe11.41Mn0.29Si1.3H1.8,279.0,True
La0.9Ce0.1Fe11.5Si1.5,188.0,True
La0.9Ce0.1Fe11.7Si1.3H1.8,325.0,True
La0.9Dy0.1)2/3Ca1/3MnO3,176.0,True
La0.9Dy0.1Fe11.0Co0.7Si1.3,265.5,True
La0.9Er0.1Fe11.44Si1.56,207.0,True
La0.9Er0.1MnO3,216.0,True
La0.9Gd0.1)2/3Ca1/3MnO3,182.0,True
La0.9Gd0.1Fe11.5Si1.5,196.0,True
La0.9K0.1MnO3,271.0,True
La0.9Mn0.98Co0.02O3,245.0,True
La0.9Mn0.98Fe0.02O3,224.0,True
La0.9Mn0.98O3,260.0,True
La0.9MnO3,272.0,True
La0.9MnO3+δ,180.0,True
La0.9Na0.1Mn0.9Fe0.1O3,150.0,True
La0.9Na0.1MnO3,279.0,True
La0.9Na0.1MnO3-δ,323.0,True
La0.9Nd0.1Fe12B6,58.0,True
La0.9Nd0.1Mn0.8Cr0.2O3,147.0,True
La0.9Pb0.1MnO3,235.0,True
La0.9Sm0.1Ni2.0Co3.0,575.9,True
La0.9Sr0.1MnO3,280.0,True
La0.9Sr1.1CoO4,147.5,True
La0.9Tb0.1)2/3Ca1/3MnO3,166.0,True
La0.9Tb0.1Fe11.5Si1.5,194.04,True
La0.9Te0.1MnO3,238.0,True
La0.9Y0.1Co4.7C0.3,846.15,True
La0.9Y0.1Mn2Si2,310.0,True
La0.9Y0.1Sr2Mn2O7,320.0,True
La0.9Zr0.1MnO3,246.0,True
La1,0.0,True
La1-xSrxMnO3,360.0,True
La1.0Fe10.2Co1.0Si1.8,312.0,True
La1.0Fe11.5Si1.5,333.1,True
La1.0Pr0.4Ca1.6Mn2O7,221.0,True
La1.1Bi0.3Sr1.6Mn2O7,340.0,True
La1.1Fe11.5Si1.5,332.6,True
La1.1Pr0.3Ca1.6Mn2O7,232.0,True
La1.2(Sr0.9Ca0.1)1.8Mn2O7,98.0,True
La1.2(Sr1.4Ca0.4)Mn2O7,102.0,True
La1.25Dy0.05Sr1.7Mn2O7,200.0,True
La1.25Sr0.75MnCoO6,217.0,True
La1.25Sr1.75Mn2O7,128.0,True
La1.2Ca0.8CoIrO6,84.0,True
La1.2Ca1.8Mn2O7,166.5,True
La1.2Dy0.1Sr1.7Mn2O7,170.0,True
La1.2Fe11.5Si1.5,330.9,True
La1.2Fe11.6Si1.4,184.0,True
La1.2Fe11.6Si1.4B0.75,191.0,True
La1.2Mn2O7Sr1.8,118.0,True
La1.2Nd0.2Ca1.6Mn2O7,78.0,True
La1.2Pr0.2Ca1.6Mn2O7,169.75,True
La1.2Sm0.2Ca1.6Mn2O7,85.5,True
La1.2Sr0.8CoO4,211.0,True
La1.2Sr1.65Ca0.15Mn2O7,128.0,True
La1.2Sr1.8(Mn0.8Ru0.2)2O7,160.0,True
La1.2Sr1.8Mn2O7,126.0,True
La1.32Gd0.08Ca1.6Mn2O7,210.0,True
La1.32Sr1.68Mn2O7,131.0,True
La1.34Gd0.06Ca1.6Mn2O7,222.0,True
La1.34Sn0.66Mn2O7,250.0,True
La1.34Sr1.66Mn2O7,118.0,True
La1.364Sr1.636Mn2O7,116.0,True
La1.36Gd0.04Ca1.6Mn2O7,228.0,True
La1.36Sr1.64Mn2O7,120.0,True
La1.374Sr1.626Mn2O7,76.0,True
La1.37Sr1.63Mn2O7,107.0,True
La1.38Gd0.02Ca1.6Mn2O7,252.0,True
La1.3Fe11.5Si1.5,332.1,True
La1.3Gd0.1Ca1.6Mn2O7,192.0,True
La1.3Pr0.1Ca1.6Mn2O7,254.0,True
La1.3Sr1.7Mn1.95Al0.05O7,90.0,True
La1.3Sr1.7Mn1.9Al0.1O7,64.0,True
La1.3Sr1.7Mn2O7,125.0,True
La1.4(Sr0.4Ba0.6)1.6Mn2O7,94.0,True
La1.4(Sr0.8Ba0.2)1.6Mn2O7,139.0,True
La1.4(Sr1.6)Mn2O7,161.0,True
La1.4Ca1.0Ba0.6Mn2O7,185.0,True
La1.4Ca1.2Ba0.4Mn2O7,163.0,True
La1.4Ca1.4Ba0.2Mn2O7,144.0,True
La1.4Ca1.6Mn2O7,215.0,True
La1.4Sr0.2Ca1.4Mn2O7,268.0,True
La1.4Sr0.6Ca1.0Mn2O7,320.0,True
La1.4Sr1.6(Mn0.975Cr0.025)2O7,117.0,True
La1.4Sr1.6Mn2O7,113.0,True
La1.5Bi0.5MnCoO6,180.0,True
La1.5Ca0.5(Co0.5Fe0.5)IrO6,112.0,True
La1.5Ca0.5CoIrO6,86.0,True
La1.5Ca0.5CoMnO6,151.0,True
La1.5Sr0.5CoIrO6,68.0,True
La1.5Sr0.5CoMnO6,226.0,True
La1.5Tb0.5CoMnO6,144.0,True
La1.6Bi0.4MnNiO6,255.0,True
La1.7Fe11Co0.8Si1.2,272.5,True
La1.7Y0.3CoMnO6,184.0,True
La1.80Ba0.20CuSnO6,136.0,True
La1.85Ba0.15CuSnO6,142.0,True
La1.8Ca0.2CoIrO6,94.0,True
La1.8Sm0.2NiMnO6,245.0,True
La1.8Y0.2CoMnO6,185.0,True
La1.90Ba0.10CuSnO6,154.0,True
La1.92Mn1.29Mo0.71O5.84,89.0,True
La1.92Sr0.08CoMnO6,215.0,True
La1.94Bi0.06NiMnO6,277.0,True
La1.95Ba0.05CuSnO6,174.0,True
La1.96Sr0.04CoMnO6,214.0,True
La1.98Mn1.11Mo0.89O5.93,139.0,True
La1.98Sr0.02CoMnO6,212.0,True
La1.9Bi0.1FeCrO6,450.0,True
La1.9Sm0.1NiMnO6,253.0,True
La1.9Y0.1CoMnO6,200.0,True
La1/2Ca1/2MnO3,225.0,True
La1/3Nd1/3Ba1/3MnO3,246.0,True
La1/3Nd1/3Ca1/3MnO3,150.0,True
La1/3Sr2/3CoO3,235.0,True
La18Li8Fe4.5In0.5O39,7.6,True
La1Mn1Si1,295.0,True
La1Mn1Si2,386.0,True
La1Mn2O8Sr3,295.0,True
La1Mn2Si2,306.5,True
La2-2xSr1+2xMn2O7,90.0,True
La2.1MnGe2.2,300.0,True
La2/3.06Ca1/3-0.06Mn0.94Cr0.06O3,212.0,True
La2/3Ba1/3MnO2.90,268.0,True
La2/3Ba1/3MnO3,337.0,True
La2/3Ca1/3Mn0.94Cr0.06O3,226.0,True
La2/3Ca1/3MnO3,254.0,True
La2/3Sr1/3Mn0.0Co1.0O3,212.0,True
La2/3Sr1/3Mn0.5Co0.5O3,147.0,True
La2/3Sr1/3MnO3,365.0,True
La2/3Sr1/3MnO3:sebacic acid (10% w/w),360.0,True
La2/3Sr1/3MnO3:sebacic acid (15% w/w),360.0,True
La2/3Sr1/3MnO3:sebacic acid (20% w/w),360.0,True
La2/3Sr1/3MnO3:sebacic acid (5% w/w),360.0,True
La2BaCuO5,5.2,True
La2Co0.2Fe0.8MnO6,69.0,True
La2Co0.8Fe0.2MnO6,208.0,True
La2Co10Fe6Mo,899.15,True
La2Co12Fe4Mo,921.15,True
La2Co13Fe3Mo,917.15,True
La2Co14B,955.0,True
La2Co14Fe2Mo,912.15,True
La2Co15.5Mo1.5,867.15,True
La2Co15FeMo,911.15,True
La2Co15Mo2,860.15,True
La2Co16.5Mo0.5,1011.15,True
La2Co16Mo,886.15,True
La2Co16Ti,609.15,True
La2Co7,490.0,True
La2Co7H5,300.0,True
La2CoIrO6,97.0,True
La2CoMnO6,210.4,True
La2CrNiO6,109.0,True
La2Cu0.9Fe0.1IrO6,57.0,True
La2CuMnO6,24.7,True
La2Fe11Si2,199.0,True
La2Fe14B,530.0,True
La2FeMnO6,591.0,True
La2MnCoO6,226.0,True
La2MnCoO6 (quenched),134.0,True
La2MnNiO6,280.0,True
La2MnRuO6,116.71,True
La2Ni(Ni1/3Sb2/3)O6,100.0,True
La2Ni0.25Co0.75MnO6,238.0,True
La2Ni0.2Co0.8MnO6,232.0,True
La2Ni0.5Co0.5MnO6,243.0,True
La2Ni0.75Co0.25MnO6,255.0,True
La2Ni0.8Co0.2MnO6,260.0,True
La2Ni4/3Sb2/3O6,98.0,True
La2Ni7,67.5,True
La2NiMn0.2Ru0.8O6,38.0,True
La2NiMn0.5Ru0.5O6,175.0,True
La2NiMn0.75Ru0.25O6,200.0,True
La2NiMn0.9Ru0.1O6,242.0,True
La2NiMnO6,274.0,True
La2NiMnO6/LaMnO3,280.0,True
La2Sm0.4Sr0.6Mn2O7,355.0,True
La3Co29Si4B10,151.5,True
La3Co2SbO9,55.0,True
La3Co2TaO9,72.0,True
La3Cr0.4V0.6As5,3.5,True
La3Cr0.6V0.4As5,4.6,True
La3Cr0.7V0.3As5,11.6,True
La3Cr0.9V0.1As5,31.5,True
La3CrAs5,50.0,True
La3Mn2NbO9,19.0,True
La3Ni1.5Cu0.5NbO9,110.0,True
La3Ni1.75Cu0.25NbO9,90.0,True
La3Ni1.75Cu0.25SbO9,130.0,True
La3Ni1.75Cu0.25TaO9,110.0,True
La4/3Sr5/3Mn2O7,115.0,True
La49Lu50Tb50,1.5,True
La4Ba2Cu2O10,5.0,True
La5/8Ca3/8MnO3,269.1,True
La5Mo3.15Fe0.85O16,110.0,True
La5Mo3.8Fe0.2O16,110.0,True
La5Mo3.8Mg0.2O16,100.0,True
La5Mo3.95Mn0.05O16,100.0,True
La5Mo4O16,154.0,True
La5Os3MnO16,170.0,True
La5Re3CoO16,33.0,True
La5Re3NiO16,25.0,True
La6Mn10Al4,200.0,True
La7/8Sr1/8MnO3,190.0,True
La75Mn150O499Sr125,130.0,True
La98Lu115Tb85,1.3,True
LaBaCo2O6,187.5,True
LaBaMn2O6,330.0,True
LaBiMn1.5Ni0.5O6,75.0,True
LaBiMnCoO6,165.0,True
LaCaCoIrO6,64.0,True
"LaCe(Fe,Mn,Si)13",298.0,True
LaCeCo16Ti,566.15,True
LaCeCo7,260.0,True
LaCo0.5Fe0.5O3,360.0,True
LaCo0.6Ni0.4O3,65.0,True
LaCo12B6,160.0,True
LaCo13,1290.0,True
LaCo2P2,125.0,True
LaCo4.7C0.3,841.15,True
LaCo5,840.0,True
LaCo5H3.35,300.0,True
LaCo5H4.3,300.0,True
LaCo9.1Si3.9,36.0,True
LaCo9.2Si3.8,79.0,True
LaCoO3,82.5,True
LaCoO3/SrCoO2.5/SrTiO3,80.0,True
LaCoO3/SrCuO2 (L8S2),100.0,True
LaCoPO,43.0,True
LaCr0.1Mn0.9O3,170.0,True
LaCr0.3Mn0.7O3,186.0,True
LaCr0.9Ru0.1O3,287.0,True
LaCrGe3,86.2,True
LaCrSb3,138.0,True
LaFe0.5Mn0.5O3,425.0,True
LaFe0.9Co0.1O3,390.0,True
LaFe10.1Ga2.9C,410.0,True
LaFe10.5Si2.5,262.0,True
LaFe10.65Co0.85Si1.5C0.2,321.0,True
LaFe10.6Co1.0Si1.4,305.0,True
LaFe10.78Co0.92Al1.3,300.0,True
LaFe10.7Co0.8Si1.5C0.2,311.0,True
LaFe10.82Si1.82,208.0,True
LaFe10.84Co0.66Ni0.3Si1.2,294.0,True
LaFe10.85Co0.75Si1.4C0.15,297.0,True
LaFe10.86Si1.62,200.0,True
LaFe10.87Co0.63Si1.5C0.2,298.0,True
LaFe10.8Co0.8Si1.4,285.0,True
LaFe10.8Co0.9Si1.3C0.15,315.0,True
LaFe10.8Mn0.7Si1.5,186.0,True
LaFe10.8Si2.2,245.0,True
LaFe10.8Si2.2C0.5,321.3,True
LaFe10.92Co0.78Al1.3,286.0,True
LaFe10.92Co1.08Si1.2,306.0,True
LaFe10.94Co0.66Ni0.2Si1.2,285.0,True
LaFe10.94Si1.52,198.0,True
LaFe10.9Al2.1,200.0,True
LaFe10.9Al2.1N3,300.0,True
LaFe10.9Co0.7Si1.4/Nb,273.333333333333,True
LaFe10.9Si2.1,234.0,True
LaFe11.04Co0.66Ni0.1Si1.2,272.0,True
LaFe11.0Co0.5Si1.5C0.2,275.0,True
LaFe11.0Co0.7Si1.3,267.0,True
LaFe11.0Co0.8Si1.2,278.0,True
LaFe11.0Cu0.5Si1.5,219.0,True
LaFe11.0Mg0.5Si1.5,197.0,True
LaFe11.0Ni0.5Si1.5,253.0,True
LaFe11.0Si2.0,230.0,True
LaFe11.1Mn0.4Si1.5,187.5,True
LaFe11.1Si1.9,219.0,True
LaFe11.2Co0.5Si1.3C0.15,263.0,True
LaFe11.2Mn0.3Si1.5,198.0,True
LaFe11.2Mn0.3Si1.5N3,374.0,True
LaFe11.2Si1.8,216.0,True
LaFe11.31Si1.69,200.0,True
LaFe11.31Si1.69H1.45,330.0,True
LaFe11.384Mn0.356Si1.26-H1.52,289.1,True
LaFe11.3Co0.2Si1.5,280.0,True
LaFe11.3Co0.6Si1.1,259.0,True
LaFe11.3Si1.7,203.0,True
LaFe11.3Si1.7Hz,338.2,True
LaFe11.3Si1.7Hz (Cu-coated),333.3,True
LaFe11.44Si1.56,200.0,True
LaFe11.4Co0.3Si1.3C0.15,249.0,True
LaFe11.4Co0.4Si1.2,247.0,True
LaFe11.4Ni0.2Si1.4 (annealed at 1343 K),252.19,True
LaFe11.4Si1.6,212.0,True
LaFe11.4Si1.6B14.8Nb4,491.0,True
LaFe11.4Si1.6B19Nb4,500.0,True
LaFe11.4Si1.6B23.2Nb4,504.0,True
LaFe11.4Si1.6H0.21,234.5,True
LaFe11.4Si1.6H0.41,266.6,True
LaFe11.4Si1.6H0.86,281.7,True
LaFe11.51Si1.51,183.0,True
LaFe11.57Si1.43,210.2,True
LaFe11.57Si1.43H,308.08,True
LaFe11.5Al1.5B0.1,178.0,True
LaFe11.5Al1.5B0.2,183.0,True
LaFe11.5Al1.5B0.3,189.0,True
LaFe11.5Al1.5C0.1,191.0,True
LaFe11.5Al1.5C0.2,226.0,True
LaFe11.5Al1.5C0.5,262.0,True
LaFe11.5Co0.1Si1.4,207.0,True
LaFe11.5Si1.5,195.0,True
LaFe11.5Si1.5C0.7,321.3,True
LaFe11.5Si1.5D0.7,264.3,True
LaFe11.5Si1.5D1.49,321.0,True
LaFe11.5Si1.5H1.19,329.8,True
LaFe11.5Si1.5H2.0,356.0,True
LaFe11.5Si1.5N3,405.0,True
LaFe11.65Si1.35,213.0,True
LaFe11.65Si1.35 + MgNiYHx,333.0,True
LaFe11.65Si1.35 + MgNiYHx + Sn3.0Ag0.5Cu,333.0,True
LaFe11.6Co0.4Si1,289.5,True
LaFe11.6Si1.4,199.0,True
LaFe11.6Si1.4/Nb,191.666666666667,True
LaFe11.6Si1.4/Ta,196.0,True
LaFe11.6Si1.4B0,195.0,True
LaFe11.6Si1.4B0.06,188.0,True
LaFe11.6Si1.4B0.1,190.6,True
LaFe11.6Si1.4B0.2,195.0,True
LaFe11.6Si1.4B0.3,196.65,True
LaFe11.6Si1.4B0.5,198.3,True
LaFe11.6Si1.4C0.06,206.0,True
LaFe11.6Si1.4H,336.5,True
LaFe11.7Co0.2Si1.1,199.5,True
LaFe11.7Si1.3,190.0,True
LaFe11.7Si1.3N1.3,230.0,True
LaFe11.83Si1.17,174.8,True
LaFe11.8Si1.2,193.5,True
LaFe11Co0.8Si1.2,290.0,True
LaFe11Si2,250.0,True
LaFe12.8Si1.4H,336.5,True
LaFe13-xSix,154.0,True
LaFe13.1Co0.7Si1.4,330.0,True
LaFe13.92Si1.4,190.0,True
LaFe13.9Si1.4H,336.5,True
LaFe15.1Si1.4H,336.5,True
LaFe16.2Si1.4H,336.5,True
LaFe2Si,154.0,True
LaFe4Al8,135.4,True
LaFe5Si,250.0,True
LaFe8.5Ge3.5,870.0,True
LaFe9.5Ga3.5C,394.0,True
LaFe9Si4,85.0,True
LaKFeMoO6,500.0,True
LaKMnMoO6,180.0,True
LaMn0.1Co0.9O3,60.0,True
LaMn0.1Rh0.9O3,25.0,True
LaMn0.3Co0.7O3,198.0,True
LaMn0.3Rh0.7O3,28.0,True
LaMn0.49In1.51,140.0,True
LaMn0.5Co0.5-xFexO3 (x=0.1),230.0,True
LaMn0.5Co0.5-xFexO3 (x=0.2),230.0,True
LaMn0.5Co0.5-xFexO3 (x=0.3),230.0,True
LaMn0.5Co0.5-xFexO3 (x=0.4),230.0,True
LaMn0.5Co0.5O3,220.0,True
LaMn0.5Cr0.5O3,108.0,True
