Repository: MaMMoS-project/ML-models

# ML-models
Collection of various ML models developed for the MaMMoS project

Models are organized in different folders of this repository:


- ./beyond-stoner-wolfarth:

   ML models to replace single-grain micromagnetics simulations by ML predictions for:

   -- ./beyond-stoner-wolfarth/single-grain-easy-axis-model:
      where the H and K1 vector are aligned along the z-axis of the simulation cube
      This model predicts Mr, Hc, and BHmax from a, k1, and Ms
      Current model version: v1.0

   -- ./inverse-beyond-stoner-wolfarth/single-grain-easy-axis-model:
      where the H and K1 vector are aligned along the z-axis of the simulation cube

File: compound-to-tc/preprocessed_data/Experimental_Tc.csv (part 8 of 12)
composition,Tc_exp,contains_re
LaMn0.5Fe0.5O3,380.0,True
LaMn0.5Ga0.5O3,75.0,True
LaMn0.5Rh0.5O3,65.0,True
LaMn0.6Co0.4O3,198.0,True
LaMn0.75Cr0.25O3,160.0,True
LaMn0.7Co0.3O3,195.5,True
LaMn0.7Fe0.3O3+δ,57.0,True
LaMn0.7Rh0.3O3,115.0,True
LaMn0.80Cu0.20O3,133.0,True
LaMn0.80Ti0.20O3,94.0,True
LaMn0.82Co0.18O3,170.0,True
LaMn0.85Cu0.15O3,144.0,True
LaMn0.85Fe0.15O3,132.0,True
LaMn0.85Ti0.15O3,113.0,True
LaMn0.8Co0.2O3,170.0,True
LaMn0.8Cr0.2O3,156.0,True
LaMn0.90Cu0.10O3,154.0,True
LaMn0.90Ti0.10O3,146.0,True
LaMn0.94O3,113.4,True
LaMn0.95Cu0.05O3,203.0,True
LaMn0.95Ti0.05O3,175.0,True
LaMn0.9Co0.1O3,160.0,True
LaMn0.9Fe0.1O3,135.7,True
LaMn0.9O3.061,93.0,True
LaMn0.9Rh0.1O3,120.0,True
LaMn1.0Cu1.0Si2,95.0,True
LaMn1.2Cu0.8Si2,170.0,True
LaMn1.4Cu0.6Si2,230.0,True
LaMn1.5Cu0.5Ge2,237.0,True
LaMn1.5Fe0.5Ge2,134.0,True
LaMn1.6Co0.4Si2,186.0,True
LaMn1.6Cu0.4Si2,255.0,True
LaMn1.7Co0.3Si2,230.0,True
LaMn1.85Fe0.15Ge2,295.0,True
LaMn1.8Co0.2Si2,260.0,True
LaMn1.8Cu0.2Si2,280.0,True
LaMn1.8Fe0.2Ge2,275.0,True
LaMn1.9Fe0.1Ge2,310.0,True
LaMn1/2Rh1/2O3,72.0,True
LaMn2Ge2,323.0,True
LaMn2Ge2 (Specimen B),322.0,True
LaMn2Ge2 (Specimen C),318.0,True
LaMn2Ge2 (Specimen D),314.0,True
LaMn2Ge2 (ribbon),317.0,True
LaMn2Si2,305.0,True
LaMnAsO0.75F0.25,312.7,True
LaMnAsO0.85F0.15,303.6,True
LaMnAsO0.8F0.2,292.3,True
LaMnAsO0.9F0.1,303.0,True
LaMnMnTaO6,49.0,True
LaMnO2.996,143.0,True
LaMnO3,200.0,True
LaMnO3 (annealed),205.0,True
LaMnO3+δ,221.16666666666652,True
LaMnSi2,362.0,True
LaMnSi₂,386.0,True
LaNdNiMnO6,229.0,True
LaNi0.5Mn0.5O3,250.0,True
LaNi3.55Mn0.4Al0.3Co0.2Fe0.55,100.0,True
LaNi3.55Mn0.4Al0.3Co0.4Fe0.35,67.0,True
LaNi3.55Mn0.4Al0.3Fe0.75,140.0,True
LaNi4.5Fe0.5,14.6,True
LaNiO2.7,220.0,True
LaO3V,156.0,True
LaPrBaCuO5,12.0,True
LaPrNiMnO6,241.0,True
LaSmNiMnO6,206.0,True
LaSr2Cr2SbO9,150.0,True
LaSr2Mn1.8Cr0.2O7,178.0,True
LaSr2Mn1.97Cr0.03O7,320.0,True
LaSr2Mn1.99Cr0.01O7,320.0,True
LaSr2Mn1.9Cr0.1O7,320.0,True
LaSr2Mn2O7,227.5,True
LaSrCo0.8Fe0.2O4,225.0,True
LaSrCo0.9Fe0.1O4,225.0,True
LaSrCoMnO6,231.5,True
LaSrCoO4,150.0,True
LaSrFe0.4Cr0.6O4,107.0,True
LaSrMn1.5Fe0.5O5,330.0,True
LaSrMn1.6Fe0.4O5,332.0,True
LaSrMn1.7Fe0.3O5,335.0,True
LaSrMn1.8Fe0.2O5,345.0,True
LaSrMn1.9Fe0.1O5,355.0,True
LaSrMn2O5,365.0,True
LaSrMnCoO6,225.0,True
LaTbCoMnO6,131.0,True
LaY2Ni9,15.0,True
La_xTi6Sn5 (x=0.1),160.0,True
Li0.05Mg0.9Fe2.05O4,753.0,False
Li0.05Zn0.5Cu0.4Fe2O4,678.15,False
Li0.07Zn0.93O,300.0,False
Li0.10Zn0.90O,300.0,False
Li0.15Cd0.7Fe2.15O4,498.15,False
Li0.15Mg0.7Fe2.15O4,778.0,False
Li0.15Zn0.3Cu0.4Fe2O4,748.15,False
Li0.1Co0.8Fe2.1O4,712.0,False
Li0.1Mg0.8Fe2.1O4,809.15,False
Li0.1Zn0.4Cu0.4Fe2O4,673.15,False
Li0.1Zn0.8Fe1.7O4,88.0,False
Li0.225Cd0.55Fe2.225O4,648.15,False
Li0.25Co0.5Fe2O4,848.15,False
Li0.25Mg0.5Fe2.25O4,822.0,False
Li0.25Zn0.1Cu0.4Fe2O4,827.15,False
Li0.25Zn0.5Fe2.25O4,574.15,False
Li0.275Cd0.45Fe2.275O4,483.15,False
Li0.28Zn0.16Ti0.41Mn0.10Fe2.05O4,793.65,False
Li0.2Co0.6Fe1.9O4,840.15,False
Li0.2Co0.6Fe2.2O4,730.0,False
Li0.2Eu2C6,225.0,True
Li0.2Mg0.6Fe2.2O4,829.15,False
Li0.2Zn0.2Cu0.4Fe2O4,793.15,False
Li0.2Zn0.6Fe1.9O4,460.0,False
Li0.3167Zn0.5Fe2.15Ti0.1333O4,489.15,False
Li0.35Co0.3Fe2.2O4,858.15,False
Li0.35Mg0.3Fe2.35O4,853.0,False
Li0.35Zn0.2Ni0.1Fe2.35O4,836.15,False
Li0.35Zn0.3Fe2.21O4,676.15,False
Li0.35Zn0.3Fe2.21O4-δ/Ni0.52Zn0.4Cu0.1Fe1.98O4 (40 wt% NCZ),640.15,False
Li0.36Zn0.2Ni0.08Fe2.36O4,839.15,False
Li0.37Zn0.2Ni0.06Fe2.37O4,844.15,False
Li0.3833Zn0.5Fe2.05Ti0.2667O4,406.15,False
Li0.38Zn0.2Ni0.04Fe2.38O4,846.15,False
Li0.39Zn0.2Ni0.02Fe2.39O4,857.15,False
Li0.3Co0.4Fe2.1O4,852.15,False
Li0.3Co0.4Fe2.3O4,753.0,False
Li0.3Mg0.4Fe2.3O4,838.15,False
Li0.3Zn0.0Cu0.4Fe2O4,873.15,False
Li0.42Zn0.16Ti0.16Fe2.637Mn0.1Bi0.003O4,772.0,False
Li0.42Zn0.25Ti0.25Fe2.637Mn0.1Bi0.003O4,685.0,False
Li0.42Zn0.35Ti0.35Fe2.637Mn0.1Bi0.003O4,577.0,False
Li0.42Zn0.50Ti0.50Fe2.637Mn0.1Bi0.003O4,408.0,False
Li0.45Co0.1Fe2.4O4,864.15,False
Li0.45Mg0.1Fe2.45O4,896.0,False
Li0.45Zn0.5Fe1.95Ti0.4O4,329.15,False
Li0.4Co0.2Fe2.3O4,863.15,False
Li0.4Co0.2Fe2.4O4,760.0,False
Li0.4Mg0.2Fe2.4O4,857.15,False
Li0.4Zn0.2Cr0.0Fe2.4O4,782.0,False
Li0.4Zn0.2Cr0.1Fe2.3O4,753.0,False
Li0.4Zn0.2Cr0.2Fe2.2O4,733.0,False
Li0.4Zn0.2Cr0.3Fe2.1O4,703.0,False
Li0.4Zn0.2Cr0.4Fe2.0O4,683.0,False
Li0.4Zn0.2Cr0.5Fe1.9O4,653.0,False
Li0.5+0.5*0.55-0.5*0.1Fe2.5-1.5*0.55-0.5*0.1Ti0.55Zn0.1O4,617.0,False
Li0.5+0.5*0.55-0.5*0.4Fe2.5-1.5*0.55-0.5*0.4Ti0.55Zn0.4O4,449.0,False
Li0.50Fe2.50O4,685.0,False
Li0.525Fe1.825Ti0.35Zn0.30O4 + 0.05MnO2 + 0.005Bi2O3,591.15,False
Li0.59NiO2,15.0,False
Li0.5Fe1.5Al1.0O4,445.0,False
Li0.5Fe1.5Cr1.0O4,352.0,False
Li0.5Fe1.5Mn1.0O4,593.575,False
Li0.5Fe1.7Al0.8O4,450.0,False
Li0.5Fe1.7Cr0.8O4,383.0,False
Li0.5Fe1.7Mn0.8O4,677.575,False
Li0.5Fe2.0Al0.5O4,482.0,False
Li0.5Fe2.0Cr0.5O4,505.0,False
Li0.5Fe2.0Mn0.5O4,697.575,False
Li0.5Fe2.1Cr0.4O4,500.0,False
Li0.5Fe2.3Al0.2O4,576.0,False
Li0.5Fe2.3Cr0.2O4,616.0,False
Li0.5Fe2.3Mn0.2O4,751.575,False
Li0.5Fe2.5O4,913.15,False
Li0.5Sm0.05Fe2.45O4,933.15,True
Li0.5Sm0.1Fe2.4O4,933.15,True
Li0.5Sm0.2Fe2.3O4,933.15,True
Li0.5Zn0.0Fe2.5O4,916.0,False
Li0.649Fe1.598Ti0.5Zn0.2Mn0.051Bi0.002O4,553.0,False
Li0.65Fe1.6Ti0.5Zn0.2Mn0.05O4,557.15,False
Li0.66Al0.200Ti0.42Zn0.1Mn0.05Fe1.570O4,577.0,False
Li0.68Al0.150Ti0.46Zn0.1Mn0.05Fe1.560O4,583.0,False
Li0.6Co0.1Dy0.05Fe2.25O4,840.0,True
Li0.6Co0.1Dy0.075Fe2.225O4,859.0,True
Li0.6Co0.1Dy0.0Fe2.3O4,884.0,True
Li0.6Co0.1Dy0.125Fe2.175O4,787.0,True
Li0.6Co0.1Dy0.15Fe2.15O4,777.0,True
Li0.6Co0.1Dy0.175Fe2.125O4,673.0,True
Li0.6Co0.1Dy0.1Fe2.2O4,820.0,True
Li0.70Al0.100Ti0.50Zn0.1Mn0.05Fe1.550O4,591.0,False
Li0.71Al0.075Ti0.52Zn0.1Mn0.05Fe1.545O4,597.0,False
Li0.72Al0.050Ti0.54Zn0.1Mn0.05Fe1.540O4,603.0,False
Li0.73Al0.025Ti0.56Zn0.1Mn0.05Fe1.535O4,610.0,False
Li0.75Ni1.25O2,253.0,False
Li0.81NiO2,17.0,False
Li0.86Ni1.14O2,231.0,False
Li0.91Fe5O7.96,893.0,False
Li0.91Ni1.09O2,160.0,False
Li0.993Ca0.014Fe4.993O8,873.0,False
Li0.995Ca0.01Fe4.995O8,873.0,False
Li0.997Ca0.006Fe4.995O8,872.0,False
Li0.99Ca0.02Fe4.99O8,874.0,False
Li1,0.0,False
Li1.01NiO2,20.0,False
Li1.02Fe5O8.01,893.0,False
Li1.0Fe1.0Ti1.0O4,300.0,False
"Li1.1Zn1-xCrxAs (x = 0.03, 0.05, 0.10, 0.15)",218.0,False
Li1.2Zn0.4Ho0.00Fe2.00O4,848.0,True
Li1.2Zn0.4Ho0.03Fe1.97O4,835.0,True
Li1.2Zn0.4Ho0.06Fe1.94O4,824.0,True
Li1.2Zn0.4Ho0.09Fe1.91O4,814.0,True
Li1.2Zn0.4Ho0.12Fe1.88O4,810.0,True
Li1.2Zn0.4Ho0.15Fe1.85O4,806.0,True
Li2Mg1Mn3O8,38.0,False
Li2Mn3Ni1O8,130.0,False
Li2Mn3O8Zn1,22.0,False
Li3EuC4,225.0,True
Li3Ni2RuO6,100.0,False
Li97Ni153O250,210.0,False
LiCo0.2Ni0.8O2,95.0,False
LiFe0.82Mn0.18PO4,30.0,False
LiFe0.91Mn0.09PO4,30.0,False
LiFe0.97Mn0.03PO4,30.0,False
LiFe5O8,893.15,False
LiFePO4,30.0,False
LiHoF4,1.53,True
LiMn1.5Mg0.5O4,23.0,False
LiMn1.5Ni0.5O4,136.5,False
LiMn1.5Zn0.5O4,21.0,False
LiMn1.6Ni0.4O4,103.0,False
LiMn2O4,80.0,False
LiMnO2,118.0,False
LiNbO3:Co,630.0,False
LiNi0.25Mn0.25Co0.5O2,8.0,False
LiNi0.2Mn0.2Co0.6O2,60.0,False
LiNi0.33Mn0.33Co0.33O2,30.0,False
LiNi0.5Mn0.5O2,124.0,False
LiNi0.5Mn1.5O4,119.5,False
LiNi2H3(P2O7)2,5.6,False
LiNiO2,200.0,False
LiO6RuSr3,90.0,False
LiSr0.05Fe4.95O8,901.0,False
LiTaO3:Cr,883.15,False
LiTaO3:Cu,883.15,False
LiTb0.5Y0.5F4,1.119,True
LiTbF4,2.891,True
LiTiMg ferrite,325.0,False
LiZn0.5Mn1.5O4,38.5,False
Lu(Co0.91Al0.09)2,48.0,True
Lu0.20Ho0.80Ni2,12.0,True
Lu0.2Ho0.8Ni2,12.0,True
Lu0.40Ho0.60Ni2,8.7,True
Lu0.4Ho0.6Ni2,8.7,True
Lu0.5Ca0.5MnO3,110.0,True
Lu0.60Ho0.40Ni2,7.6,True
Lu0.6Ho0.4Ni2,7.6,True
Lu0.7Ca0.3MnO3,110.0,True
Lu0.80Ho0.20Ni2,5.0,True
Lu0.8Ho0.2Ni2,5.0,True
Lu0.9Ca0.1MnO3,110.0,True
Lu1,0.0,True
Lu11Tm39,11.0,True
Lu2Co12P7,150.0,True
Lu2Co13.6Si3.4,515.0,True
Lu2Fe13.6Si3.4,470.0,True
Lu2Fe14B,535.0,True
Lu2Fe14B (sx),549.0,True
Lu2Fe14BH2.5 (sx),602.0,True
Lu2Fe14C,495.0,True
Lu2Fe14Si3,467.5,True
Lu2Fe15Si2,450.0,True
Lu2Fe15Si2H1.04,471.0,True
Lu2Fe16.5Mn0.5,257.0,True
Lu2Fe16.5Ru0.5H0.4,272.0,True
Lu2Fe16.5Ru0.5H0.6,290.0,True
Lu2Fe16Mn1,300.0,True
Lu2Fe16Si,378.0,True
Lu2Fe16Si1,395.0,True
Lu2Fe16SiH0.81,413.0,True
Lu2Fe16SiH1.58,438.0,True
Lu2Fe17,278.0,True
Lu2Fe17C,490.0,True
Lu2Fe17Cy,657.0,True
Lu2Fe17H0.80,290.0,True
Lu2Fe17H2,449.0,True
Lu2Fe17H2.0,449.0,True
Lu2Fe17N2.5,675.0,True
Lu2Fe17N2.7,678.0,True
Lu2MnNiO6,38.0,True
Lu2Ni17,601.0,True
Lu2NiMnO6,43.0,True
Lu2O7V2,69.75,True
Lu2V2O7,70.0,True
Lu3Fe5O12,575.0,True
Lu4Fe4O12,260.0,True
Lu6Mn23,378.0,True
Lu6Mn23 Hx,266.0,True
Lu6Mn23Hx,266.0,True
LuCo3,380.0,True
LuCo₄B,396.0,True
LuFe10.5Si1.5,528.0,True
LuFe10Cr2,450.0,True
LuFe10Mo2,260.0,True
LuFe10Si2,540.0,True
LuFe10V2,483.0,True
LuFe11.3W0.7,490.0,True
LuFe11.5Ta0.5,505.0,True
LuFe11.5Ta0.5Hx,545.0,True
LuFe11Ti,498.0,True
LuFe11TiH,558.0,True
LuFe2,581.0,True
LuFe4Al8,197.3,True
LuFe4B,573.0,True
LuFe5.5Al6.5,263.0,True
LuFe5Al7,206.0,True
LuFe6Al6,327.0,True
LuFeAl,39.0,True
LuFeCo₃B,460.0,True
LuFe₂Co₂B,482.0,True
LuFe₃CoB,510.0,True
LuFe₄B,573.0,True
LuMn2Hx,201.0,True
LuMn6Ge4.5Ga1.5,324.0,True
LuMn6Ge4.75Ga1.25,337.0,True
LuMn6Ge5Ga1,350.0,True
LuMn6Sn4.0In2.0,221.0,True
LuMn6Sn4.2In1.8,226.0,True
LuMn6Sn4.4In1.6,236.0,True
LuMn6Sn4.6In1.4,252.0,True
LuMn6Sn4.8In1.2,263.0,True
LuMn6Sn5.0In1.0,278.0,True
LuMn6Sn5.1In0.9,293.0,True
LuMn6Sn5.2In0.8,280.0,True
LuMnO3,80.0,True
LuNi,4.0,True
LuO3V,101.0,True
Lu₂Fe₁₄C,495.0,True
MM2.0Fe14B,546.0,False
MM2.2Fe14B,546.0,False
MM2.4Fe14B,546.0,False
MM2.5Fe79B18.5,668.0,False
MM2.6Fe14B,546.0,False
MVS100,11.6,False
MVS120,4.0,False
MVS80,13.3,False
Magnetite (Fe3O4),858.0,False
Metallic Fe,1043.15,False
Mg(Fe0.6Ga0.4)2O4,292.5,False
Mg(Fe0.8Ga0.2)2O4,510.0,False
Mg0.15Zn0.65Co0.2Fe2O4,330.55,False
Mg0.1Zn0.7Co0.2Fe2O4,309.85,False
Mg0.2Cu0.3Zn0.5Fe2O4,520.0,False
Mg0.2Zn0.6Co0.2Fe2O4,363.85,False
Mg0.3Zn0.5Co0.2Fe2O4,373.35,False
Mg0.4Zn0.4Co0.2Fe2O4,441.35,False
Mg0.5Cd0.25Cu0.25Fe1.95La0.05O4,453.0,True
Mg0.5Cd0.25Cu0.25Fe1.9625La0.0375O4,423.0,True
Mg0.5Cd0.25Cu0.25Fe1.975La0.025O4,403.0,True
Mg0.5Cd0.25Cu0.25Fe1.9875La0.0125O4,383.0,True
Mg0.5Cd0.25Cu0.25Fe2O4,363.0,False
Mg0.5Cu0.5Cr0.5Fe1.5O4,591.0,False
Mg0.5Zn0.3Co0.2Fe2O4,516.05,False
Mg0.5Zn0.5Cr0.0Fe2.0O4,725.0,False
Mg0.5Zn0.5Cr0.2Fe1.8O4,691.0,False
Mg0.5Zn0.5Cr0.4Fe1.6O4,658.0,False
Mg0.5Zn0.5Cr0.6Fe1.4O4,618.0,False
Mg0.5Zn0.5Cr0.8Fe1.2O4,598.0,False
Mg0.5Zn0.5Cr1.0Fe1.0O4,582.0,False
Mg0.6Cu0.4Fe2O4,700.0,False
Mg0.75Co0.25Cr0.75Fe1.25O4,500.0,False
Mg0.95Fe0.05O,50.0,False
Mg0.97Co0.03TiO3,228.0,False
Mg1,0.0,False
Mg1.0Co0.0Cr1.0Fe1.0O4,370.0,False
Mg1.2Fe1.8O3.9,493.15,False
Mg1.35Fe1.3Ti0.35O4,347.0,False
Mg1Mn5O8,20.0,False
Mg2Pr,9.6,True
Mg3Tb,108.0,True
MgAl0.2Fe1.8O4,683.0,False
MgAl0.4Fe1.6O4,607.0,False
MgAl0.6Fe1.4O4,571.0,False
MgAl0.8Fe1.2O4,528.0,False
MgAl0.95Si0.05B14 (Fe impurity),335.0,False
MgAlB14 (Fe impurity),460.0,False
MgAlFeO4,508.0,False
MgFe2O4,638.15,False
MgGd0.05Fe1.95O4,642.0,True
MgMn2O4,1200.0,False
MgMn6Sn6,295.0,False
MgNi3Nb2O9,45.5,False
MgTb,81.0,True
Mn doped 3C-SiC (1%),250.0,False
Mn doped 3C-SiC (3%),250.0,False
Mn doped 3C-SiC (5%),250.0,False
Mn(COOCH3)2·4H2O,3.19,False
Mn(Co0.96Fe0.04)Ge,379.0,False
Mn(Cr0.5Fe0.5)2O4,402.0,False
Mn(Cr0.6Fe0.4)2O4,320.0,False
Mn(Cr0.9Fe0.1)2O4,46.0,False
Mn(OC14H29)4(TCNE),20.0,False
Mn+ implanted p-GaN,25.0,False
Mn-Bi,720.0,False
Mn-doped Bi2Se3,5.4,False
Mn-doped CuO,80.0,False
Mn-doped GaAs,172.0,False
Mn-doped GaAs (cited),70.0,False
Mn-doped GaN (0.06 at% Mn),300.0,False
Mn-doped GaN (0.1 at% Mn),300.0,False
Mn-doped Si,152.5,False
Mn-doped SiC,300.0,False
Mn-implanted 3C-SiC,245.0,False
Mn-implanted 6H-SiC,245.0,False
Mn-implanted Si,50.0,False
Mn-including InAs,280.0,False
Mn/Fe codoped ZnS,300.0,False
Mn/GaAs,20.0,False
Mn/SnO2,400.0,False
Mn0.026Ti0.974O2,340.0,False
Mn0.027Ge0.973,250.0,False
Mn0.02Ge0.98,274.0,False
Mn0.02Zn0.98O,300.0,False
Mn0.03125Ge0.96875,120.0,False
Mn0.033Ge0.967,285.0,False
Mn0.035Ge0.965,116.0,False
Mn0.03Ti0.97O2,680.0,False
Mn0.044Ge0.956,250.0,False
Mn0.048Ti0.952O2,340.0,False
Mn0.04Ge0.96,300.0,False
Mn0.04Zn0.96O,300.0,False
Mn0.05Ge0.95,225.0,False
Mn0.05Sn0.95O2,300.0,False
Mn0.05Ti0.95O2,680.0,False
Mn0.05Zr0.95O2,380.0,False
Mn0.061Ge0.939,295.0,False
Mn0.064Ge0.895Te0.041,369.0,False
Mn0.066Ti0.934O2,340.0,False
Mn0.06Ge0.94,300.0,False
Mn0.07Ti0.93O2,680.0,False
Mn0.08Zn0.92O,300.0,False
Mn0.09Zn0.91O,300.0,False
Mn0.13Zn0.87O,300.0,False
Mn0.15Ge0.85,300.0,False
Mn0.15Zn0.18Fe0.67O4,323.15,False
Mn0.176Ti0.824O2,340.0,False
Mn0.1Ni0.4Zn0.5Fe2O4,595.15,False
Mn0.23Ge0.77,300.0,False
Mn0.23TaS2,85.0,False
Mn0.25Fe1.75Sn,546.0,False
Mn0.25NbSe2,25.0,False
Mn0.262Zn0.206Fe2.532O4,473.0,False
Mn0.29Ge0.71,300.0,False
Mn0.2Ni0.3Zn0.5Fe2O4,596.15,False
Mn0.2Zn0.8Fe2O4,402.24,False
Mn0.33NbS2,48.0,False
Mn0.33NbSe2,22.0,False
Mn0.33S2Ta,80.0,False
Mn0.375Ti0.625O2,340.0,False
Mn0.3Co0.6Zn0.4Fe1.7O4,430.0,False
Mn0.3Ni0.2Zn0.5Fe2O4,585.15,False
Mn0.3Pd0.7,6.41,False
Mn0.3Zn0.7Fe2O4,306.0,False
Mn0.4Cd0.6Cr2S4,79.0,False
Mn0.4Sm0.6CoGe,270.0,True
Mn0.4Zn0.6Fe2O4,483.0,False
Mn0.4Zn0.6In0.035Fe1.965O4,614.0,False
Mn0.4Zn0.6In0.070Fe1.930O4,627.0,False
Mn0.4Zn0.6In0.100Fe1.900O4,635.0,False
Mn0.4Zn0.6In0.5Fe1.5O4,402.0,False
Mn0.50Fe1.50Sn,468.0,False
Mn0.52Si0.48,300.0,False
Mn0.53Si0.47,300.0,False
Mn0.54Si0.46,300.0,False
Mn0.5Al0.5Ni,375.0,False
Mn0.5Fe0.5B,796.0,False
Mn0.5Fe0.5NiSi0.955Al0.045,475.0,False
Mn0.5Ni0.5,295.0,False
Mn0.5Zn0.5Al0.4Fe1.6O4,327.55,False
Mn0.5Zn0.5Fe2O4,375.14,False
Mn0.5Zn0.5Ho0.1Fe1.9O4,354.0,True
Mn0.5Zn0.5La0.05Fe1.95O4,441.15,True
Mn0.5Zn0.5La0.1Fe1.9O4,420.15,True
Mn0.60Fe1.25P0.66Si0.34S0.00,323.9,False
Mn0.60Fe1.25P0.66Si0.34S0.01,319.9,False
Mn0.60Fe1.25P0.66Si0.34S0.02,309.7,False
Mn0.60Fe1.25P0.66Si0.34S0.03,305.6,False
Mn0.60Fe1.25P0.66Si0.34S0.04,303.1,False
Mn0.60Fe1.30P0.64Si0.36F0.00,325.4,False
Mn0.60Fe1.30P0.64Si0.36F0.01,306.8,False
Mn0.60Fe1.30P0.64Si0.36F0.02,295.3,False
Mn0.60Fe1.30P0.64Si0.36F0.03,278.8,False
Mn0.61Zn0.39Fe2O4,401.64,False
Mn0.66Fe1.29P0.58Si0.42,450.0,False
Mn0.66Fe1.29P0.63Si0.37,390.0,False
Mn0.66Fe1.29P0.66Si0.34,350.0,False
Mn0.67Zn0.33Fe2O4,630.0,False
Mn0.68Cd0.17PS3(Et4N)0.30,16.0,False
Mn0.6Al0.4Ni,284.0,False
Mn0.6Cd0.4Cr2S4,72.0,False
Mn0.6Fe1.22W0.05P0.64Si0.36,266.7,False
Mn0.6Fe1.23W0.04P0.64Si0.36,286.2,False
Mn0.6Fe1.24W0.03P0.64Si0.36,301.8,False
Mn0.6Fe1.25W0.02P0.64Si0.36,302.6,False
Mn0.6Fe1.26W0.01P0.64Si0.36,312.1,False
Mn0.6Fe1.27P0.64Si0.36,326.0,False
Mn0.6Sm0.4CoGe,315.0,True
Mn0.6Zn0.4Fe2O4,592.75,False
Mn0.73Cd0.05PS3(bipy)0.44,24.0,False
Mn0.73Fe0.27NiGe,80.0,False
Mn0.75Fe1.25Sn,383.0,False
Mn0.75Fe2.25O4,783.15,False
Mn0.778Zn0.128Sn0.004Fe2+0.098Fe3+1.992O4,542.15,False
Mn0.778Zn0.128Ti0.004Fe2+0.098Fe3+1.992O4,543.15,False
Mn0.77PS3(bipy)0.44,40.0,False
Mn0.782Zn0.128Fe2+0.09Fe3+2O4,538.15,False
Mn0.7Fe0.3NiGe,154.0,False
Mn0.7Ir0.3Co2O4,160.0,False
Mn0.7Mg0.3Fe2O4,463.15,False
Mn0.7Zn0.3Fe2O4,460.0,False
Mn0.85Co0.3Ni0.85Si0.82Ga0.18,239.0,False
Mn0.85Co0.3Ni0.85Si0.88Ga0.12,520.0,False
Mn0.85Co0.3Ni0.85Si0.9Ga0.1,542.0,False
Mn0.85Cr0.15CoGe,345.0,False
Mn0.85Ni0.85Fe0.30Si0.85Ga0.15,504.0,False
Mn0.86PS3(Et4N)0.28,40.0,False
Mn0.87Fe0.13CoGe,285.0,False
Mn0.88Fe0.12CoGe,285.0,False
Mn0.894Mg0.347Fe1.758O3.88,570.15,False
Mn0.89Cr0.11CoGe,255.0,False
Mn0.89Cr0.11NiGe,317.5,False
Mn0.89Cu0.11CoGe,238.0,False
Mn0.8Al0.2Ni,121.0,False
Mn0.8Cd0.2Cr2S4,68.0,False
Mn0.8Cr0.2AlGe,601.0,False
Mn0.8Ir0.2Co2O4,163.0,False
Mn0.8Mg0.2V2O4,43.0,False
Mn0.8Sm0.2CoGe,270.0,True
Mn0.8Zn0.2Eu0.05Fe1.95O4,630.0,True
Mn0.8Zn0.2Fe2O4,515.0,False
Mn0.8Zn0.2Gd0.01Fe1.99O4,680.0,True
Mn0.8Zn0.2Gd0.1Fe1.9O4,630.0,True
Mn0.8^2+Fe0.2^3+[Mn0.2^2+Fe1.8^3+]O4,573.0,False
Mn0.925Fe0.075Au2,400.0,False
Mn0.925Ni0.075CoGe,345.0,False
Mn0.92Al0.08CoGe,300.8,False
Mn0.92Cd0.08CoGe,333.9,False
Mn0.935Ni0.065CoGe,345.0,False
Mn0.945Ni0.055CoGe,345.0,False
Mn0.94Al0.06CoGe,286.6,False
Mn0.95Cd0.05CoGe,327.2,False
Mn0.95Cr0.05As,234.0,False
Mn0.95Fe0.05Au2,380.0,False
Mn0.95Ir0.05Co2O4,164.0,False
Mn0.965Ni0.035CoGe,345.0,False
Mn0.96Al0.04CoGe,276.6,False
Mn0.96Co1.04GeB0.02,260.0,False
Mn0.96CoGe,258.0,False
Mn0.96Cr0.04CoGe,225.0,False
Mn0.975Cr0.025Si,23.6,False
Mn0.975Ni0.025CoGe,345.0,False
Mn0.97CoGe,265.0,False
Mn0.985CoGe1.015,345.0,False
Mn0.98Al0.02CoGe,270.5,False
Mn0.98Cd0.02CoGe,318.1,False
Mn0.98Co0.95V1.08Ga0.99,367.0,False
Mn0.98CoGe1.02,345.0,False
Mn0.98Cr0.015Fe0.005As,268.0,False
Mn0.98Cr0.018Fe0.002As,280.0,False
Mn0.98Cr0.01Fe0.01As,265.0,False
Mn0.98Fe0.02P,270.0,False
Mn0.98Fe0.02P0.95As0.05,285.0,False
Mn0.98Fe0.02P0.9As0.1,295.0,False
Mn0.98Ni0.02CoGe,345.0,False
Mn0.99Ni0.01CoGe,345.0,False
Mn0.99V0.01CoGe,318.0,False
Mn0.9Al0.1Ni,59.0,False
Mn0.9Ir0.1Co2O4,158.0,False
Mn0.9Pd0.1CoGe,318.0,False
Mn0.9Zn0.1Fe2O4,530.0,False
Mn0.9Zn0.1Ni0.05Ti0.05Fe1.9O4,558.0,False
Mn0.9Zn0.1Ni0.05Ti0.05Gd0.00Fe1.9O4,545.0,True
Mn0.9Zn0.1Ni0.05Ti0.05Gd0.01Fe1.89O4,496.0,True
Mn0.9Zn0.1Ni0.05Ti0.05Gd0.02Fe1.88O4,481.0,True
Mn0.9Zn0.1Ni0.05Ti0.05Gd0.03Fe1.87O4,475.0,True
Mn0.9Zn0.1Ni0.05Ti0.05Gd0.04Fe1.86O4,473.0,True
Mn0.9Zn0.1Ni0.05Ti0.05Gd0.05Fe1.85O4,471.0,True
Mn0.9Zn0.1Ni0.10Ti0.10Fe1.8O4,552.0,False
Mn0.9Zn0.1Ni0.15Ti0.15Fe1.7O4,498.0,False
Mn0.9Zn0.1Ni0.20Ti0.20Fe1.6O4,477.0,False
Mn0.9Zn0.1Ni0.25Ti0.25Fe1.5O4,451.0,False
Mn0.9Zr0.1CoGe,278.0,False
Mn0Fe3O4,883.15,False
Mn1,0.0,False
Mn1.00As0.75Sb0.25,318.0,False
Mn1.00Fe1.00Sn,284.0,False
Mn1.00Sb,598.0,False
Mn1.03As0.7Sb0.3,220.0,False
Mn1.03CoGe0.97,275.0,False
Mn1.05Fe0.9P0.5Si0.47Mg0.03,352.0,False
Mn1.05Fe0.9P0.5Si0.48Mg0.02,319.0,False
Mn1.05Fe0.9P0.5Si0.49Mg0.01,279.0,False
Mn1.05Fe0.9P0.5Si0.5,275.0,False
Mn1.05Fe0.9P0.5Si0.5Cu0.10,261.0,False
Mn1.08Bi,433.0,False
Mn1.08Zn2.92,140.0,False
Mn1.0Co0.99V1.0Al1.01,105.0,False
Mn1.0Fe2.0Ge,400.0,False
Mn1.10Sb,504.0,False
Mn1.12Rh2Sb0.88,348.0,False
Mn1.12Zr0.1Sb,293.0,False
Mn1.13Ni1.03Fe0.23Ge0.61,186.0,False
Mn1.15Fe0.85P0.50Si0.45B0.05,238.5,False
Mn1.15Fe0.85P0.52Si0.45B0.03,228.0,False
Mn1.15Fe0.85P0.55Si0.44Al0.01,317.0,False
Mn1.15Fe0.85P0.55Si0.45,284.0,False
Mn1.15Fe0.85P0.65Si0.13Ge0.2B0.02,289.0,False
Mn1.15Ga,595.0,False
Mn1.1Fe0.9P0.46As0.54,287.0,False
Mn1.1Fe0.9P0.47As0.53,293.5,False
Mn1.1Fe0.9P0.7As0.3,150.0,False
Mn1.1Fe0.9P0.7Ge0.3,380.0,False
Mn1.1Fe0.9P0.8Ge0.2,251.0,False
Mn1.1Fe3.9Si3,308.0,False
Mn1.1Sb,574.0,False
Mn1.20Sb,397.0,False
Mn1.22Sb,332.0,False
Mn1.25Fe0.75Sn,204.0,False
Mn1.25Sb,314.0,False
Mn1.2Co0.9V0.9Ga,351.0,False
Mn1.2Fe0.8P0.45Si0.55B0.03,280.0,False
Mn1.2Fe0.8P0.5Si0.5B0.03,252.0,False
Mn1.2Fe0.8P0.6Si0.4B0.03,176.0,False
Mn1.2Fe0.8P0.6Si0.4B0.05,181.0,False
Mn1.2Fe0.8P0.74Ge0.26,277.4,False
Mn1.2Fe0.8P0.74Ge0.26Al0.004,287.2,False
Mn1.2Fe0.8P0.74Ge0.26Al0.008,288.6,False
Mn1.2Fe0.8P0.74Ge0.26Al0.010,292.2,False
Mn1.2Fe0.8P0.74Ge0.26Al0.012,294.4,False
Mn1.2Fe0.8P0.75Ge0.25,276.5,False
Mn1.2Fe0.8P0.75Ge0.25Al0.010,282.4,False
Mn1.2Fe0.8P0.76Ge0.24,260.8,False
Mn1.2Fe0.8P0.76Ge0.24Al0.010,271.1,False
Mn1.2Fe1.18V0.62Al,360.0,False
Mn1.2Fe3.8Si3,296.0,False
Mn1.2Pt0.8,540.0,False
Mn1.2Sn0.5Ga0.5,306.0,False
Mn1.39Co0.54V1.14Ga0.93,478.0,False
Mn1.3Fe0.65P0.5Si0.5,270.0,False
Mn1.3Fe0.7P0.5As0.5,190.0,False
Mn1.3Fe1.7O4,514.5,False
Mn1.3Fe3.7Si3,286.0,False
Mn1.46Co0.56V1.0Al0.98,423.0,False
Mn1.4Co0.8V0.8Ga,442.0,False
Mn1.50Fe0.50Sn,177.0,False
Mn1.56Co0.96Ni0.48O4,187.5,False
Mn1.5Co0.75V0.75Ga,468.0,False
Mn1.5Ru1.5Ga,325.0,False
Mn1.5Sn,269.0,False
Mn1.5Sn0.5Ga0.5,284.0,False
Mn1.6Co0.7V0.7Ga,544.0,False
Mn1.75Sn,260.5,False
Mn1.7Sn0.5Ga0.5,283.0,False
Mn1.85Co0.15Sb,550.0,False
Mn1.89Fe1.02Al1.09,-505.0,False
Mn1.89Pt0.98Ga1.12,223.0,False
Mn1.8Co0.2Sb,550.0,False
Mn1.8Co0.6V0.6Ga,600.0,False
Mn1.8Ru1.2Ga,325.0,False
Mn1.8Sn,256.0,False
Mn1.91Fe1.03Al1.06,-525.0,False
Mn1.93Fe0.96Si1.10,-89.0,False
Mn1.95Cr0.05Sb,550.0,False
Mn1.98SbBi0.02,553.0,False
Mn1.99Fe0.88Si1.13,-10.0,False
Mn1.9Cr0.1Sb,504.0,False
Mn1/3NbS2,45.0,False
Mn1/4NbS2,104.0,False
Mn11Ge8,270.0,False
Mn12O12(O2CCH3)16(H2O)4·2CH3CO2H·4H2O,0.9,False
Mn13Pt7,250.0,False
Mn1Fe4Si3,318.0,False
Mn1Nd1Si2,441.0,True
Mn1Ni1O3,413.0,False
Mn1Ni1O4Zn1,90.0,False
Mn1Ni1Si1,622.0,False
Mn1Ni2Sb1,334.0,False
Mn1O3Pr1,80.0,True
Mn1P1Ru1,269.0,False
Mn1Pr1Si2,434.0,True
Mn1Si1Y1,275.0,True
Mn1Si2Sm1,464.0,True
Mn2.00Fe1.00Sn,415.0,False
Mn2.04NiGa,588.0,False
Mn2.05V0.95Al1.00,750.0,False
Mn2.06V0.95Ga0.99,768.0,False
Mn2.25O4Zn0.75,9.0,False
Mn2.3Fe0.7Sn2,261.0,False
Mn2.42Fe0.58Sn,200.0,False
Mn2.50Fe0.50Sn,155.0,False
Mn2.55O4Zn0.45,25.0,False
Mn2.5Ga,600.0,False
Mn2.7Fe0.3Sn2,254.0,False
Mn2.7O4Zn0.3,32.0,False
Mn2.91Cu0.78Gd0.13N,239.0,True
Mn2.93Cu0.81Gd0.10N,164.0,True
Mn2.94Cu0.82Gd0.04N,146.0,True
Mn2.97Gd0.03Ga,715.0,True
Mn20Nd17O60Sr3,130.0,True
Mn23Nd6,438.0,True
Mn23Pr6,448.0,True
Mn23Sm6,442.0,True
Mn23Tb6,455.0,True
Mn23Tm6,404.0,True
Mn23Y6,486.0,True
Mn23Yb6,406.0,True
Mn2Co0.5V0.5Al,671.0,False
Mn2Co0.5V0.5Ga,634.0,False
Mn2Co0.7V0.3Al,699.0,False
Mn2Co0.9V0.1Al,712.0,False
Mn2CoAl,732.5,False
Mn2CoGa,728.0,False
Mn2CoSb,485.0,False
Mn2CoSn,602.0,False
Mn2CrB4,440.0,False
Mn2CrGa,813.0,False
Mn2CuAl,690.0,False
Mn2FeGe,202.0,False
Mn2FeReO6,520.0,False
Mn2FeSi,200.0,False
Mn2Mo3O8,39.0,False
Mn2MoB4,590.0,False
Mn2Nd,104.0,True
Mn2Nd1Si2,32.0,True
Mn2Nd2O9SrTi,131.0,True
Mn2Ni1.4Ga0.6,300.0,False
Mn2Ni1.6Sn0.4,310.0,False
Mn2Ni4O4,116.0,False
Mn2NiGa,588.0,False
Mn2NiO4,110.0,False
Mn2NiSb,647.0,False
Mn2NiSn,556.25,False
Mn2Np,18.0,False
Mn2Np1Si2,300.0,False
Mn2O4Sn1,53.0,False
Mn2O4Ti,73.0,False
Mn2O4V,53.5,False
Mn2PdIn,343.0,False
Mn2PdSn,413.25,False
Mn2Pr,113.5,True
Mn2PtGa,230.0,False
Mn2PtIn,350.0,False
Mn2PtV,243.0,False
Mn2PuSi2,215.0,False
Mn2Rh0.95Ir0.05Sn,265.6,False
Mn2RhSn,270.0,False
Mn2RuGa,272.0,False
Mn2RuGa (annealed at 773 K),396.0,False
Mn2RuGe,303.0,False
Mn2RuSn,257.3,False
Mn2Sb,550.0,False
Mn2Sb0.7Sn0.3,464.0,False
Mn2Sb0.8Sn0.2,483.0,False
Mn2Sb0.96Bi0.04,550.0,False
Mn2Sb0.9Sn0.1,502.0,False
Mn2ScSbO6,42.0,True
Mn2Si2Tb1,65.0,True
Mn2Si2U,375.0,False
Mn2SiS4,86.0,False
Mn2Sm,86.0,True
Mn2Sn,256.5,False
Mn2Sn0.5Ga0.5,262.0,False
Mn2TaB4,780.0,False
Mn2Tb,44.0,True
Mn2TiO4,81.5,False
Mn2Tm,12.0,True
Mn2V0.5Co0.5Al,641.0,False
Mn2V0.5Co0.5Ga,672.0,False
Mn2WB4,575.0,False
Mn2Y,110.0,True
Mn3 Ge,920.0,False
Mn3.16Ge,365.0,False
Mn3.3Sn0.7C,348.0,False
Mn3.5Fe1.5GeSi2,218.0,False
Mn3.76Ga0.24N,610.0,False
Mn3.97Ge,365.0,False
Mn30Al45Ni25,402.0,False
Mn30Al48Ni22,421.0,False
Mn37.5Fe10.5Ni41Sn11,318.0,False
Mn39.5Fe8.5Ni41Sn11,305.0,False
Mn39Co26Ge35,300.0,False
Mn3Al,605.0,False
Mn3Al0.5Ge0.5C,275.0,False
Mn3AlC,315.0,False
Mn3As2,270.0,False
Mn3Cu0.5Si0.5N,367.0,False
Mn3Cu0.6Si0.4N,308.0,False
Mn3Cu0.7Si0.3N,239.0,False
Mn3Cu0.89N0.96,147.7,False
Mn3Cu0.8Ag0.2N,150.0,False
Mn3Cu0.8Ag0.2N0.8C0.2,165.0,False
Mn3Cu0.8Si0.2N,160.0,False
Mn3Cu0.9Ni0.1N,150.0,False
Mn3Cu0.9Si0.1N,153.0,False
Mn3Cu4Bi4,456.15,False
Mn3CuN,143.0,False
Mn3CuN0.55C0.45,165.0,False
Mn3CuN0.75C0.25,160.0,False
Mn3CuN0.78,390.0,False
Mn3CuN0.7C0.3,163.0,False
Mn3CuN0.8C0.2,153.0,False
Mn3CuN0.95C0.05,143.0,False
Mn3CuN0.97,143.0,False
Mn3CuN0.9C0.1,149.0,False
Mn3Fe2GeSi2,224.0,False
Mn3Ga,757.5,False
Mn3Ga(C0.85N0.15),250.0,False
Mn3Ga0.5Ge0.5C,238.0,False
Mn3Ga0.8Ge0.2C,220.0,False
Mn3Ga0.9Ge0.1C,235.0,False
Mn3GaC,247.0,False
Mn3GaC0.25,420.0,False
Mn3GaC0.78,295.0,False
Mn3GaC0.8,318.0,False
Mn3GaC0.9,220.0,False
Mn3Ge,820.0,False
Mn3Ge (L12),400.0,False
Mn3NSb,353.0,False
Mn3Ni0.649Cu0.351N,284.0,False
Mn3Ni0.808Cu0.192N,298.0,False
Mn3Ni0.844Cu0.156N,300.0,False
Mn3Ni0.945Cu0.055N,323.0,False
Mn3Ni0.977Cu0.023N,325.0,False
Mn3O4,43.0,False
Mn3O6Re,50.0,False
Mn3Pd20P6,110.0,False
Mn3Si,23.0,False
Mn3Si2Se6,67.0,False
Mn3Si2Te6,78.0,False
Mn3Sn0.2Zn0.8C,348.0,False
Mn3Sn0.48Ge0.47C,200.0,False
Mn3Sn0.4Zn0.6C,290.0,False
Mn3Sn0.5Zn0.5C,265.0,False
Mn3Sn0.6Zn0.4C,200.5,False
Mn3Sn0.7Zn0.3C,213.5,False
Mn3Sn0.8Zn0.2C,230.0,False
Mn3Sn0.9Zn0.1C,254.0,False
Mn3Sn2,262.0,False
Mn3SnC,275.0,False
Mn3Zn0.5Ge0.5C,273.0,False
Mn3ZnC,380.0,False
Mn3[Cr(CN)6]2·12H2O,74.0,False
Mn4.1Fe0.9GeSi2,211.0,False
Mn4.2Fe0.8GeSi2,196.0,False
Mn4.3Fe0.7GeSi2,200.0,False
Mn4.4Fe0.6GeSi2,182.0,False
Mn4.7Cu0.3Ge3,277.4,False
Mn4.95Ni0.05Ge3,285.0,False
Mn4.9Cu0.1Ge3,288.7,False
Mn4.9Ge3.1,281.0,False
Mn4.9Ni0.1Ge3,268.0,False
Mn40Al45Ni15,435.0,False
Mn40Al48Ni12,475.0,False
Mn40Al50Ni10,421.0,False
Mn41.3Bi33.7Fe25,652.0,False
Mn42Cu6Ni42Sn10,220.0,False
Mn48Cr3Ni38Sn11,296.0,False
Mn49.9Ni40.4Sn9.7,275.0,False
Mn49Cr2Ni38Sn11,322.0,False
Mn4FeGe3,330.84,False
Mn4Me,0.21,False
Mn4N,742.5,False
Mn4N0.9901,759.0,False
Mn4Si7,47.0,False
Mn4Y,487.0,True
Mn5.1Ge2.9,299.0,False
Mn50Al46Ni4,634.0,False
Mn50Al46Ti4,668.0,False
Mn50Bi50,717.0,False
Mn50Fe30Sn20,300.0,False
Mn50Fe35Sn15,300.0,False
Mn50Ni34Co6Sn10,400.0,False
Mn50Ni36Co4Sn10,395.0,False
Mn50Ni37.5Co2.5Sn10,364.0,False
Mn50Ni37Co3Sn10,378.0,False
Mn50Ni38Co2Sn10,340.0,False
Mn50Ni39Co1Sn10,317.0,False
Mn50Ni40In10,326.0,False
Mn50Ni40Sn10,278.0,False
Mn52.37Al45.66C1.97Ni1.61,521.15,False
Mn52.37Al45.75C1.87Ni2.14,527.15,False
Mn52.44Al45.88C1.67Ni4.27,541.15,False
Mn52.62Al45.54C1.84,535.15,False
Mn52.7Al44.9C2.4,573.15,False
Mn52Al44C3.38,537.0,False
Mn52Al46Ti2,668.0,False
Mn53.07Al44.81C2.13Ni6.68,579.15,False
Mn53.38Al45.14C1.48Ni0.69,543.15,False
Mn53Al45C1.72,540.0,False
Mn53Al45C2,533.0,False
Mn53Al45C2.39,540.0,False
Mn53Al45C2Ni0.6,536.15,False
Mn53Al46C1.04,576.0,False
Mn53Al46Ti1,638.15,False
Mn53Ga47,600.0,False
Mn53Ni25Ga22,564.1,False
Mn54.5Al45.5,644.0,False
Mn54.5Ga45.5,578.0,False
Mn54Al44C2,520.15,False
Mn54Al45Ti1,646.15,False
Mn54Al46,637.5,False
Mn54Al46C0,640.0,False
Mn54Al46C0.35,609.0,False
Mn54Al46C1,590.0,False
Mn54Al46C2,570.0,False
Mn54Al46C3,565.0,False
Mn54Al46C4,580.0,False
Mn54Al46C5,580.0,False
Mn55Al38.57Ga6.43,590.65,False
Mn55Al45,635.0,False
Mn55Al45C2,550.0,False
Mn55Bi40Ga5,658.0,False
Mn55Bi44Ga1,635.0,False
Mn55Bi45,640.0,False
Mn55Ga45,454.075,False
Mn56Al44,628.15,False
Mn56Bi44,635.6,False
Mn58Bi42,635.6,False
Mn5Ge1.5Si1.5,258.0,False
Mn5Ge1Si2,198.0,False
Mn5Ge2.3Si0.7,280.0,False
Mn5Ge2.5Si0.5,299.0,False
Mn5Ge2.7Sb0.3,312.0,False
Mn5Ge2.7Si0.3,300.0,False
Mn5Ge2.8Sb0.2,307.0,False
Mn5Ge2.9Ag0.1,301.5,False
Mn5Ge2.9Sb0.1,304.0,False
Mn5Ge2.9Si0.1,300.0,False
Mn5Ge2Si,283.0,False
Mn5Ge2Si1,283.0,False
Mn5Ge3,297.0,False
Mn5Ge3C0.75,445.0,False
Mn5Ge3Cx,460.0,False
Mn5Ge3CxOy,377.5,False
Mn5Ge3Oy,400.0,False
Mn5GeSi2,198.0,False
Mn5PB2,358.0,False
Mn5Si0.5P0.5B2,346.0,False
Mn5Si3,60.0,False
Mn5Si3C1,350.0,False
Mn5SiB2,423.5,False
Mn5Sm,440.0,True
Mn5Sn3,263.0,False
Mn5Tb,445.0,True
Mn5Y,490.0,True
Mn60Bi40,635.6,False
Mn60Ga20C15B5,315.0,False
Mn60Ga20C16B4,315.0,False
Mn60Ga20C17B3,270.0,False
Mn60Ga20C18B2,270.0,False
Mn60Ga20C19B1,270.0,False
Mn60Ga20C20,257.0,False
Mn60Ga40,380.0,False
Mn63Bi37,635.6,False
Mn65Ga15Al20,680.0,False
Mn65Ga35,580.5,False
Mn68Si25B7,300.0,False
Mn7Sn3Ge,195.0,False
Mn7Sn4,260.0,False
Mn8Ga5,147.0,False
MnAl,650.0,False
MnAl0.1Cr0.1Fe1.8O4,570.0,False
MnAl0.2Cr0.2Fe1.6O4,550.0,False
MnAl0.3Cr0.3Fe1.4O4,520.0,False
MnAl0.4Cr0.4Fe1.2O4,475.0,False
MnAl0.5Cr0.5Fe1.0O4,388.0,False
MnAl0.6Cr0.6Fe0.8O4,266.0,False
MnAl0.7Cr0.7Fe0.6O4,143.0,False
MnAlGe,511.5,False
MnAs,317.0,False
MnAs/GaAs (0.5 nm/0.5 nm),273.0,False
MnAs/GaAs (10 nm/10 nm),273.0,False
MnAs/GaAs (2 nm/2 nm),273.0,False
MnAs/GaAs (5 nm/5 nm),273.0,False
MnAs/GaAs(001),318.15,False
MnAs/GaAs(111),353.15,False
MnAs0.75Sb0.25,262.7,False
MnAs0.7Sb0.3,236.05,False
MnAs0.85Sb0.15,282.5,False
MnAs0.8Sb0.2,275.9,False
MnAs0.95P0.05,240.0,False
MnAs0.95Sb0.05,300.5,False
MnAs0.97P0.03,280.0,False
MnAs0.97Si0.03,270.0,False
MnAs0.98P0.02,310.0,False
MnAs0.9Sb0.1,284.0,False
MnAsC0.015,280.0,False
MnAsC0.03,277.0,False
MnAsC0.05,256.0,False
MnB,575.0,False
MnBi,630.5,False
MnBr2·2D2O,2.0,False
MnBr2·2H2O,5.91,False
MnBr2·D2O,2.5,False
MnBr2·H2O,2.65,False
MnCl2-GIC (Stage 2),1.2,False
MnCo0.5Fe0.5Si,296.0,False
MnCo0.6Fe0.4Si,284.0,False
MnCo0.70V0.30Ge,148.0,False
MnCo0.7Fe0.3Si,307.0,False
MnCo0.85Fe0.15Si,347.0,False
MnCo0.8Fe0.2Ge,272.0,False
MnCo0.8Fe0.2Ge0.4Si0.6,305.0,False
MnCo0.8Fe0.2Ge0.6Si0.4,278.0,False
MnCo0.8Fe0.2Ge0.7Si0.3,278.0,False
MnCo0.8Fe0.2Ge0.8Si0.2,273.0,False
MnCo0.8Fe0.2Si,327.0,False
MnCo0.94Fe0.06Ge,279.0,False
MnCo0.95Ge1.14,331.0,False
MnCo0.97Fe0.03Ge,275.0,False
MnCo0.9Fe0.1Si,361.0,False
MnCo2O4,178.9,False
MnCoAs,350.0,False
MnCoGe,345.0,False
MnCoGe0.5Si0.5,374.0,False
MnCoGe0.7Si0.3,365.0,False
MnCoGe0.93Ga0.07,272.0,False
MnCoGe0.95Ga0.05,350.0,False
MnCoGe0.95In0.05,345.0,False
MnCoGe0.96Ga0.04,350.0,False
MnCoGe0.975Ga0.025,350.0,False
MnCoGe0.9Si0.1,350.0,False
MnCoGe1.017,342.0,False
MnCoGe1.02,272.0,False
MnCoNiSn,600.0,False
MnCoP,576.5,False
MnCoVGa,122.0,False
MnCr2O4,42.725,False
MnCr2S4,64.75,False
MnCu4In,540.0,False
MnF2,135.0,False
"MnFe(P,As)",297.0,False
MnFe0.15Co0.85Ge,306.0,False
MnFe0.1Co0.9Ge,340.0,False
MnFe0.20Co0.65Ni0.15P,453.0,False
MnFe0.20Sb,323.0,False
MnFe0.25Sb,241.0,False
MnFe0.2Co0.8Ge,289.0,False
MnFe0.35Co0.50Ni0.15P,400.0,False
MnFe0.35Co0.65P,553.0,False
MnFe0.3Co0.7Ge,249.0,False
MnFe0.4Co0.6Ge,242.0,False
MnFe0.5Co0.5Ge,228.0,False
MnFe0.6Co0.4Ge,223.0,False
MnFe0.6Ni0.4Si0.5Ge0.5,201.0,False
MnFe0.79Ni0.16P0.50Si0.50,220.0,False
MnFe0.7Co0.3Ge,220.0,False
MnFe0.89Ni0.06P0.50Si0.50,276.7,False
MnFe0.8Co0.2Ge,209.0,False
MnFe0.91Ni0.04P0.45Si0.55,304.0,False
MnFe0.93Ni0.02P0.55Si0.45,318.0,False
MnFe0.95Ni0.01P0.50Si0.50,307.8,False
MnFe0.95P0.575Si0.36B0.065,287.55,False
MnFe0.95P0.585Si0.34B0.075,284.0,False
MnFe0.9Co0.1Ge,173.0,False
MnFe2O4,576.0,False
MnFe4Si3,302.0,False
MnFeAs,190.0,False
MnFeGe,193.5,False
MnFeNiSn,376.0,False
MnFeP0.33Si0.67,225.0,False
MnFeP0.36Si0.64,240.0,False
MnFeP0.40Si0.60,260.0,False
MnFeP0.45As0.55,306.0,False
MnFeP0.45Si0.55,280.0,False
MnFeP0.47As0.53,293.0,False
MnFeP0.50Si0.50,300.0,False
MnFeP0.55As0.45,332.0,False
MnFeP0.55Si0.45,320.0,False
MnFeP0.56Si0.33Ge0.11,260.0,False
MnFeP0.58Si0.42,340.0,False
MnFeP0.59Si0.30Ge0.11,288.0,False
MnFeP0.5As0.5,275.0,False
MnFeP0.5Ge0.05Si0.45,300.0,False
MnFeP0.5Ge0.1Si0.4,343.0,False
MnFeP0.5Ge0.2Si0.3,478.0,False
MnFeP0.5Ge0.3Si0.2,523.0,False
MnFeP0.5Ge0.4Si0.1,548.0,False
MnFeP0.5Ge0.5,570.0,False
MnFeP0.63Si0.26Ge0.11,305.0,False
MnFeP0.67Si0.22Ge0.11,283.0,False
MnFeP0.71Si0.18Ge0.11,278.0,False
MnFeP0.75As0.25,168.0,False
MnFeP0.75Si0.14Ge0.11,252.0,False
MnFeP0.7Ge0.3,360.0,False
MnFeP0.8Ge0.2,250.0,False
MnGa,400.0,False
MnGaAs,400.0,False
MnGe,170.0,False
MnGe(As0.14P0.86)2,653.15,False
MnGe(As0.25P0.75)2,653.15,False
MnGe(As0.8P0.2)2,653.15,False
MnGe2,62.0,False
MnGe4,330.0,False
MnGeAs2,340.0,False
MnGeP2,320.0,False
MnNa0.7O2,60.0,False
MnNb3S6,48.0,False
MnNb4S8,100.0,False
MnNd0.08Sb11Yb13.92,49.0,True
MnNd0.56Sb11Yb13.44,40.0,True
MnNd0.5O3Sr0.5,255.0,True
MnNd0.62O3Pb0.38,175.0,True
MnNi,240.0,False
MnNi0.8Fe0.2Ge1.01,213.0,False
MnNi0.90Fe0.10Ge,218.0,False
MnNi0.9Cu1.1Sb,705.0,False
MnNi1.1Cu0.9Sb,670.0,False
MnNi2Sn,347.5,False
MnNi3,750.0,False
MnNiCuSb,690.0,False
MnNiGa,347.0,False
MnNiSb,730.0,False
MnNiSi,622.0,False
MnO3Pb0.37Pr0.63,215.0,True
MnO3V,65.0,False
MnO3Yb,3.8,True
MnO4V2,56.5,False
MnP,291.0,False
MnPRh,401.0,False
MnPS3,38.75,False
MnPZr,370.0,False
MnPbRh2,336.5,False
MnPd2Sb,247.0,False
MnPd2Sn,189.5,False
MnPdSb,500.0,False
MnPr0.08Sb11Yb13.92,50.0,True
MnPr0.19Sb11Yb13.81,47.0,True
MnPr0.28Sb11Yb13.72,43.0,True
MnPr0.32Sb11Yb13.68,42.0,True
MnPr0.44Sb11Yb13.56,40.0,True
MnPr0.53Sb11Yb13.47,39.0,True
MnPt3,493.0,False
MnPtSb,583.5,False
MnPtSn,353.0,False
MnRh0.1Co0.9As,200.0,False
MnRh0.2Co0.8As,200.0,False
MnRh0.35Co0.65As,200.0,False
MnRh0.3Co0.7As,200.0,False
MnRh0.45Co0.55As,200.0,False
MnRh0.4Co0.6As,200.0,False
MnRh0.55Co0.45As,200.0,False
MnRh0.5Co0.5As,200.0,False
MnRh0.6Co0.4As,200.0,False
MnRh0.7Co0.3As,200.0,False
MnRh0.8Co0.2As,200.0,False
MnRh2Sb,319.5,False
MnRh2Sn,412.0,False
MnRhAs,200.0,False
MnRhP,400.5,False
MnRhSb,320.0,False
MnRuAs,521.0,False
MnRuP,269.0,False
MnS8Ta4,75.0,False
MnSb,580.0,False
MnSb11Sm0.11Yb13.89,49.0,True
MnSb11Sm0.6Yb13.4,42.0,True
MnSb11Yb14,53.0,True
MnSex,273.0,False
MnSi,29.5,False
MnSi0.90Ge0.10,29.0,False
MnSi0.95Ge0.05,29.0,False
MnSi0.98Ge0.02,29.0,False
MnSiTe3,82.0,False
MnSix,40.0,False
MnTe,260.0,False
MnV1.95Al0.05O4,60.55,False
MnV2O4,57.0,False
MnZn ferrite,447.0,False
MnZn3,325.0,False
MnZnSb,317.0,False
Mn₂CoAl,720.0,False
Mo1,0.0,False
Mo16N7,175.0,False
N(C2H5)4FeCl4,1.8,False
N-doped TiO2-x,273.0,False
N1,0.0,False
N1Np1,84.5,False
N3U2,210.5,False
N4Th3,362.0,False
N:Fe3O4,860.0,False
NFO (NiFe2O4),858.0,False
NH4FePO4·H2O,25.0,False
NNd,32.75,True
NSm,27.0,True
NTb,42.0,True
Na-doped CoPc,273.0,False
Na0.75CoO2,22.0,False
Na1,0.0,False
Na2Ni2Fe(PO4)3,46.0,False
Na2NiFeF7,87.0,False
Na3Gd2(NO3)9,0.2,True
NaFe4Sb12,85.0,False
NaNdO2,2.4,True
NaO6RuSr3,70.0,False
NaV1.94Ti0.06O5,30.0,False
NaV6O11,64.2,False
Nb0.95Fe2.05,80.0,False
Nb0.975Fe2.025,63.0,False
Nb0.97Fe2.03,80.0,False
Nb1,0.0,False
NbCo2,300.0,False
NbS3U,107.0,False
NbSb5U3,107.0,False
NbVTiAl,800.0,False
Nd,29.0,True
Nd(Al0.8Fe0.2)2,25.0,True
Nd(Al0.95Fe0.05)2,34.0,True
Nd(Al0.9Fe0.1)2,12.0,True
Nd(Co0.45Fe0.55)9Si2,492.0,True
Nd(Co0.56Fe0.44)9Si2,521.0,True
Nd(Co0.65V0.35)2Si2,30.0,True
Nd(Co0.67Fe0.33)9Si2,551.0,True
Nd(Co0.70V0.30)2Si2,30.0,True
Nd(Co0.75V0.25)2Si2,30.0,True
Nd(Co0.78Fe0.22)9Si2,556.0,True
Nd(Co0.80V0.20)2Si2,30.0,True
Nd(Co0.85V0.15)2Si2,30.0,True
Nd(Co0.89Fe0.11)9Si2,521.0,True
Nd(Co0.8Fe0.2)2,263.0,True
"Nd(Fe,Co)2",490.0,True
"Nd(Fe,Mo)12",317.0,True
Nd(Fe0.5Co0.5)9Si2C1.0,510.0,True
Nd(Fe0.7Co0.3)9Si2C1.0,482.0,True
Nd(Fe0.9Co0.1)9Si2C1.0,470.0,True
Nd(Fe1.0)9Si2C1.0,462.0,True
Nd(Mn0.8Fe0.2)2Ge2,165.0,True
Nd(Mn0.9Fe0.1)2Ge2,290.0,True
Nd-Ce-Fe-B,585.0,True
Nd-Ce-Y-Fe-B,579.5,True
Nd0.01Ni0.3Zn0.4Mn0.3Fe1.99O4,535.15,True
Nd0.04Sm0.16Ca0.8MnO3,110.0,True
Nd0.05Bi0.95Fe0.95Sc0.05O3,877.5,True
Nd0.10Bi0.90Fe0.95Sc0.05O3,877.5,True
Nd0.15Gd0.85Mn2Ge2,342.0,True
Nd0.1Gd0.9Co9.5V2.5,204.0,True
Nd0.1Pr0.4Sr0.5MnO3,305.0,True
Nd0.25Gd0.75Mn2Ge2,345.0,True
Nd0.25Pr0.25Sr0.5MnO3,265.0,True
Nd0.25Tb0.75,180.0,True
Nd0.2Gd0.8Co9.5V2.5,200.0,True
Nd0.2Gd0.8Mn2Ge2,342.0,True
Nd0.2Pr0.3Sr0.5MnO3,285.0,True
Nd0.2Pr0.8Fe10.5Si0.5Ti,525.0,True
Nd0.2Pr0.8Fe10SiTi,527.0,True
Nd0.2Pr1.8Co14B,988.0,True
Nd0.2Sr0.8MnO3,180.0,True
Nd0.2Zr0.8Fe10Si2,558.15,True
Nd0.33Ce0.34Sr0.33MnO3,252.0,True
Nd0.33Eu0.34Sr0.33MnO3,185.0,True
Nd0.33Gd0.34Sr0.33MnO3,160.0,True
Nd0.33Nd0.34Sr0.33MnO3,265.0,True
Nd0.33Sm0.34Sr0.33MnO3,217.0,True
Nd0.35La0.65Mn2Si2,295.0,True
Nd0.385Au0.615,10.0,True
Nd0.3Gd0.7Mn2Ge2,346.0,True
Nd0.3Pr0.2Sr0.5MnO3,280.0,True
Nd0.3Sr0.7MnO3,108.5,True
Nd0.45Y0.55Mn2Ge2,40.0,True
Nd0.49Sr0.51MnO3.035,244.0,True
Nd0.49Y0.21Sr0.3MnO3,105.0,True
Nd0.4Dy0.6Mn2Ge2,340.0,True
Nd0.4Gd0.6Co9.5V2.5,197.0,True
Nd0.4Gd0.6Mn2Ge2,346.0,True
Nd0.4Pr0.1Sr0.5MnO3,270.0,True
Nd0.4Pr0.6Fe10.5Si0.5Ti,527.0,True
Nd0.4Pr0.6Fe10SiTi,530.0,True
Nd0.4Pr1.6Co11Fe3B,970.0,True
Nd0.4Pr1.6Co14B,989.0,True
Nd0.4Sr0.6MnO3,164.5,True
Nd0.4Y0.6Mn2Ge2,30.0,True
Nd0.4Zr0.6Fe10Si2,614.65,True
Nd0.50Sr0.33MnO3,248.5,True
Nd0.50Sr0.50Mn0.80Cr0.20O3,200.0,True
Nd0.50Sr0.50Mn0.85Cr0.15O3,200.0,True
Nd0.50Sr0.50Mn0.90Cr0.10O3,220.0,True
Nd0.50Sr0.50Mn0.95Cr0.05O3,220.0,True
Nd0.50Sr0.50Mn0.995Cr0.005O3,246.0,True
Nd0.50Sr0.50Mn0.999Cr0.001O3,256.0,True
Nd0.50Sr0.50Mn0.99Cr0.01O3,254.5,True
Nd0.50Sr0.50MnO3,265.0,True
Nd0.51Ca0.49Mn0.98Cr0.02O3,109.81,True
Nd0.52Ca0.48Mn0.96Cr0.04O3,119.54,True
Nd0.53Ca0.47Mn0.94Cr0.06O3,124.17,True
Nd0.54Ca0.46Mn0.92Cr0.08O3,124.29,True
Nd0.55Ba0.45MnO3,120.0,True
Nd0.55Ca0.45Mn0.90Cr0.10O3,133.86,True
Nd0.55Sr0.45MnO3,276.0,True
Nd0.55Y0.45Mn2Ge2,75.0,True
Nd0.56Y0.14Sr0.3MnO3,139.0,True
Nd0.58Pb0.42MnO3,192.0,True
Nd0.59Sr0.41MnO3,295.0,True
Nd0.5Ag0.5MnO3,96.0,True
Nd0.5Ba0.5CoO2.94,130.0,True
Nd0.5Ba0.5CoO3,144.0,True
Nd0.5Ca0.05Sr0.45MnO3,250.0,True
Nd0.5Ca0.15Sr0.35MnO3,218.0,True
Nd0.5Ca0.1Sr0.4MnO3,235.0,True
Nd0.5Ca0.25Sr0.25MnO3,165.0,True
Nd0.5Ca0.2Sr0.3MnO3,195.0,True
Nd0.5Ca0.5Mn0.95Cr0.05O3,153.0,True
Nd0.5Ca0.5Mn0.98Cr0.02O3,150.0,True
Nd0.5Dy0.5Fe10.2TiCo0.8,673.86,True
Nd0.5Dy0.5Fe11Ti,573.07,True
Nd0.5Dy0.5Mn2Ge2,340.0,True
"Nd0.5Dy2.5(Fe,Ti)29",437.0,True
Nd0.5Dy2.5Fe22.3Co6Mo0.7,735.0,True
Nd0.5Er1.5Fe17,321.0,True
Nd0.5Gd0.5Mn2Ge2,346.0,True
Nd0.5Gd1.5Fe17,435.0,True
Nd0.5Gd1.5Fe17Ny,778.0,True
Nd0.5Gd4.5Si4Mn0.5Cr0.5,312.0,True
Nd0.5Pb0.5MnO3,177.5,True
Nd0.5Sm1.5Fe17,386.0,True
Nd0.5Sr0.25Ca0.25MnO3,174.0,True
Nd0.5Sr0.3MnO3,250.0,True
Nd0.5Sr0.4Ca0.1MnO3,260.0,True
Nd0.5Sr0.5Co0.7Mn0.3O3,125.0,True
Nd0.5Sr0.5Co0.9Mn0.1O3,215.0,True
Nd0.5Sr0.5CoO3,222.0,True
Nd0.5Sr0.5Mn0.93Cu0.07O3,185.0,True
Nd0.5Sr0.5Mn0.95Cr0.05O3,250.0,True
Nd0.5Sr0.5Mn0.96Cu0.04O3,194.0,True
Nd0.5Sr0.5Mn0.97Ga0.03O3,210.0,True
Nd0.5Sr0.5Mn0.97Ge0.03O3,237.0,True
Nd0.5Sr0.5Mn0.98Cu0.02O3,221.5,True
Nd0.5Sr0.5Mn0.98Fe0.02O3,215.0,True
Nd0.5Sr0.5Mn0.99Ga0.01O3,248.0,True
Nd0.5Sr0.5Mn0.99Ge0.01O3,249.0,True
Nd0.5Sr0.5Mn0.9Cr0.1O3,240.0,True
Nd0.5Sr0.5Mn0.9Cu0.1O3,260.0,True
Nd0.5Sr0.5MnO3,250.0,True
Nd0.5Tb1.5Fe17,391.0,True
Nd0.5Y0.5Mn2Ge2,70.0,True
Nd0.5Y1.5Fe14.0Al3.0,471.0,True
Nd0.5Y1.5Fe15.0Al2.0,455.0,True
Nd0.5Y1.5Fe16.0Al1.0,403.0,True
Nd0.5Y1.5Fe17,363.0,True
Nd0.60Sr0.40CoO3,225.0,True
Nd0.61Sr0.39MnO3,285.0,True
Nd0.63Sr0.37MnO3,273.0,True
Nd0.63Y0.07Sr0.3MnO3,186.0,True
Nd0.65Sr0.35MnO3,254.0,True
Nd0.66Ba0.34MnO3,150.0,True
Nd0.67Ba0.11Ca0.11Sr0.11MnO3,120.0,True
Nd0.67Ba0.33Mn0.93Fe0.07O3,50.0,True
Nd0.67Ba0.33Mn0.95Fe0.05O3,61.0,True
Nd0.67Ba0.33Mn0.98Fe0.02O3,134.0,True
Nd0.67Ba0.33Mn0.9Co0.1O3,137.0,True
Nd0.67Ba0.33Mn0.9Cr0.1O3,163.0,True
Nd0.67Ba0.33Mn0.9Cu0.1O3,112.03,True
Nd0.67Ba0.33Mn0.9Fe0.1O3,48.435,True
Nd0.67Ba0.33Mn0.9Ni0.1O3,147.0,True
Nd0.67Ba0.33MnO3,140.41,True
Nd0.67Ca0.33MnO3,123.0,True
Nd0.67Pb0.33MnO3,195.0,True
Nd0.67Sr0.33Mn0.94Cr0.06O3,250.0,True
Nd0.67Sr0.33MnO3,252.0,True
Nd0.69Sr0.31MnO3,265.0,True
Nd0.6Ag0.4MnO3,97.0,True
Nd0.6Ba0.133Ca0.133Sr0.133MnO3,145.0,True
Nd0.6Ca0.35Sr0.05MnO3,160.0,True
Nd0.6Ca0.3Sr0.1MnO3,175.0,True
Nd0.6Ca0.4(Mn0.96Cr0.04)O3,160.0,True
Nd0.6Dy0.1Sr0.3Mn0.8Ga0.2O3,65.0,True
Nd0.6Dy0.1Sr0.3Mn0.98Ga0.02O3,230.0,True
Nd0.6Dy0.1Sr0.3MnO3,230.0,True
Nd0.6Dy0.4Mn2Ge2,340.0,True
Nd0.6Er0.4Mn2Ge2,333.0,True
Nd0.6Gd0.1Sr0.3MnO3,125.0,True
Nd0.6Gd0.4Mn2Ge2,345.0,True
Nd0.6La0.1Sr0.3MnO3,250.0,True
Nd0.6Pb0.4MnO3,192.0,True
Nd0.6Pr0.1Sr0.3MnO3,171.0,True
Nd0.6Pr0.4Fe10.5Si0.5Ti,537.0,True
Nd0.6Pr0.4Fe10SiTi,531.0,True
Nd0.6Pr1.4Co14B,991.0,True
Nd0.6Sr0.3Ca0.1Mn0.975Fe0.025O3,230.0,True
Nd0.6Sr0.4Co0.1Mn0.9O3,136.0,True
Nd0.6Sr0.4Co0.2Mn0.8O3,133.0,True
Nd0.6Sr0.4CoO3,100.5,True
Nd0.6Sr0.4Mn0.3Co0.7O3,165.0,True
Nd0.6Sr0.4Mn0.7Co0.3O3,130.0,True
Nd0.6Sr0.4MnO3,255.0,True
Nd0.6Sr0.4Ni0.1Mn0.9O3,129.0,True
Nd0.6Sr0.4Ni0.2Mn0.8O3,123.0,True
Nd0.6Sr0.4Zn0.1Mn0.9O3,230.5,True
Nd0.6Sr0.4Zn0.2Mn0.8O3,47.0,True
Nd0.6Y0.4Mn2Ge2,80.0,True
Nd0.6Zr0.4Fe10Si2,613.65,True
Nd0.70Sr0.30CoO3,225.0,True
Nd0.72Er0.28Mn2Ge2,337.0,True
Nd0.75Ag0.25MnO3,95.0,True
Nd0.75Ca0.20MnO2.93,110.0,True
Nd0.75Na0.25MnO3,107.5,True
Nd0.75Pt2.25,10.0,True
Nd0.77Ba0.23MnO3,124.0,True
Nd0.7Ba0.3Mn0.75Ti0.25O3,42.0,True
Nd0.7Ba0.3Mn0.85Ti0.15O3,50.0,True
Nd0.7Ba0.3Mn0.95Ti0.05O3,100.0,True
Nd0.7Ca0.2MnO2.88,115.0,True
Nd0.7Ca0.3Mn0.97Ni0.03O3,86.0,True
Nd0.7Ca0.3Mn0.99Ni0.01O3,60.0,True
Nd0.7Dy0.3Mn2Ge2,340.0,True
Nd0.7Gd0.3Co9.5V2.5,190.0,True
Nd0.7Pb0.3Mn0.925Fe0.075O3,107.0,True
Nd0.7Pb0.3Mn0.95Fe0.05O3,130.0,True
Nd0.7Pb0.3Mn0.975Fe0.025O3,144.0,True
Nd0.7Pb0.3Mn0.9Fe0.1O3,75.0,True
Nd0.7Pb0.3MnO3,155.0,True
Nd0.7Sr0.07Ba0.23MnO3,100.0,True
Nd0.7Sr0.3CoO3,140.0,True
Nd0.7Sr0.3MnO2.85,50.0,True
Nd0.7Sr0.3MnO2.90,89.0,True
Nd0.7Sr0.3MnO2.96,171.0,True
Nd0.7Sr0.3MnO2.98,203.0,True
Nd0.7Sr0.3MnO2.99,215.0,True
Nd0.7Sr0.3MnO3,216.5,True
Nd0.7Sr0.3MnO3-Ag0.1,226.0,True
Nd0.7Sr0.3MnO3-Ag0.2,227.0,True
Nd0.7Sr0.3MnO3-Ag0.3,228.0,True
Nd0.7Sr0.3MnO3-Ag0.4,227.0,True
Nd0.7Sr0.3MnO3-Ag0.5,228.0,True
Nd0.7Sr1.3CoO4,125.0,True
Nd0.8(Dy0.2Ce0.8)0.2Fe82.5B6Zr1.5,535.0,True
Nd0.8(Dy0.75Ce0.25)0.2Fe82.5B6Zr1.5,550.0,True
Nd0.80K0.20MnO3,128.0,True
Nd0.80Na0.20MnO3,100.0,True
Nd0.80Sr0.20CoO3,225.0,True
Nd0.833Ag0.167MnO3,95.0,True
Nd0.833Na0.167MnO3,108.0,True
Nd0.84K0.12MnO3,124.0,True
Nd0.85Ba0.15MnO3,107.0,True
Nd0.85Ca0.10MnO2.94,90.0,True
