Repository: MaMMoS-project/ML-models

# ML-models
Collection of various ML models developed for the MaMMoS project

Models are organized in different folders of this repository:


- ./beyond-stoner-wolfarth:

   ML models to replace single-grain micromagnetics simulations by ML predictions for:

   -- ./beyond-stoner-wolfarth/single-grain-easy-axis-model:
      where the H and K1 vector are aligned along the z-axis of the simulation cube
      This model predicts Mr, Hc, and BHmax from a, k1, and Ms
      Current model version: v1.0

   -- ./inverse-beyond-stoner-wolfarth/single-grain-easy-axis-model:
      where the H and K1 vector are aligned along the z-axis of the simulation cube

File: compound-to-tc/preprocessed_data/Experimental_Tc.csv (part 9 of 12)
composition,Tc_exp,contains_re
Nd0.85Ca0.15MnO3,111.7,True
Nd0.85K0.15MnO3,124.0,True
Nd0.85Na0.15MnO3,110.0,True
Nd0.85Pb0.15MnO3,110.0,True
Nd0.85Sr0.15MnO3,122.0,True
Nd0.85Tb0.15Ni,27.2,True
Nd0.88Ca0.12MnO2.98,82.0,True
Nd0.88Ca0.12MnO2.99,87.0,True
Nd0.88Ca0.12MnO3,107.0,True
Nd0.8Ca0.1MnO2.89,115.0,True
Nd0.8Ca0.2MnO3,125.0,True
Nd0.8Ce0.2Fe12Co2B,695.0,True
Nd0.8Dy0.2Mn2Ge2,340.0,True
Nd0.8Er0.2Mn2Ge2,338.0,True
Nd0.8Gd0.2Mn2Ge2,342.0,True
Nd0.8La1.2Fe14B,557.506534183192,True
Nd0.8Pb0.2MnO3,123.0,True
Nd0.8Pr0.2Fe10.5Si0.5Ti,539.0,True
Nd0.8Pr0.2Fe10SiTi,533.0,True
Nd0.8Pr1.2Co14B,993.0,True
Nd0.8Sr0.2(Mn0.7Co0.3)O3,130.0,True
Nd0.8Sr0.2(Mn0.8Co0.2)O3,130.0,True
Nd0.8Sr0.2(Mn0.9Co0.1)O3,130.0,True
Nd0.8Sr0.2MnO3,140.0,True
Nd0.8Y0.2Mn2Ge2,85.0,True
Nd0.90K0.10MnO3,116.0,True
Nd0.90Na0.10MnO3,113.0,True
Nd0.92Ca0.08MnO3,195.0,True
Nd0.95MnO2.95,69.0,True
Nd0.95Tb0.05Ni,27.7,True
Nd0.9Ag0.1MnO3,93.0,True
Nd0.9Cd0.1MnO3,105.0,True
Nd0.9Er0.1Mn2Ge2,334.0,True
Nd0.9Gd0.1Co9.5V2.5,180.0,True
Nd0.9MnO3,75.0,True
Nd0.9Na0.1MnO3,112.0,True
Nd0.9Pb0.1MnO3,82.0,True
Nd0.9Tb0.1Ni,27.4,True
Nd1+εFe4B4,14.0,True
Nd1-xSrxMnO3,255.0,True
Nd1.0Sr2.0MnCrO7,138.0,True
Nd1.0Tb1.0Fe17,376.0,True
Nd1.0Y1.0Fe14.0Al3.0,485.0,True
Nd1.0Y1.0Fe15.0Al2.0,474.0,True
Nd1.0Y1.0Fe16.0Al1.0,423.0,True
Nd1.0Y1.0Fe17,360.0,True
Nd1.143Fe4B4,7.0,True
Nd1.15Fe11Ti,550.0,True
Nd1.2Dy0.8Fe14C,540.0,True
Nd1.2Dy1.8Fe27.5Mo1.5,408.0,True
Nd1.2Dy1.8Fe27.5TiMo0.5,414.0,True
Nd1.2Er0.8Co15.5V1.5,836.0,True
Nd1.2Fe10.5Mo1.5,400.0,True
Nd1.2Fe10.6Mo1.4,433.075,True
Nd1.2Fe10.6Mo1.4Nx,623.15,True
Nd1.2Fe9.8V2.2,570.0,True
Nd1.2La0.8Fe14B,564.970402500932,True
Nd1.2Pr0.8Co14B,996.0,True
Nd1.2Sr1.8Mn2O7,230.0,True
Nd1.2Sr1.8MnCrO7,122.0,True
Nd1.4Er0.6Co15.5V1.5,840.0,True
Nd1.4La0.6Fe14B,569.622193134765,True
Nd1.4Sr1.6Mn2O7,270.0,True
Nd1.4Sr1.6MnCrO7,146.0,True
Nd1.5Ce0.5Fe14B,562.0,True
"Nd1.5Dy1.5(Fe,Ti)29",439.0,True
Nd1.5Dy1.5Fe22.1Co6Mo0.9,720.0,True
Nd1.5Er0.5Fe17,334.0,True
Nd1.5Gd0.5Fe17,370.0,True
Nd1.5Gd0.5Fe17Ny,758.0,True
Nd1.5Gd3.5Si4Mn0.5Cr0.5,273.0,True
Nd1.5Sm0.5Fe17,347.0,True
Nd1.5Tb0.5Fe14B,599.0,True
Nd1.5Tb0.5Fe17,360.0,True
Nd1.5Y0.5Fe14.0Al3.0,514.0,True
Nd1.5Y0.5Fe15.0Al2.0,484.0,True
Nd1.5Y0.5Fe16.0Al1.0,427.0,True
Nd1.5Y0.5Fe17,358.0,True
Nd1.6Dy0.4Fe14C,537.0,True
Nd1.6Er0.4Co15.5V1.5,829.0,True
Nd1.6La0.4Fe14B,571.726331222815,True
Nd1.6Pr0.4Co14B,998.0,True
Nd1.8Dy0.2Fe10.5Co3.5B,798.0,True
Nd1.8Dy0.2Fe14C,535.0,True
Nd1.8Dy1.2Fe27.5Mo1.5,403.0,True
Nd1.8Dy1.2Fe27.5TiMo0.5,417.0,True
Nd1.8La0.2Fe14B,577.158703737594,True
Nd1.8Lu0.2Fe14C,530.0,True
Nd1.9Dy0.1Fe12Co2B,725.0,True
Nd1.9Tb0.1Fe12Co2B,726.0,True
Nd100Ni67Si133,23.0,True
Nd10Fe76B6V8,608.15,True
Nd10Fe76B7V7,528.15,True
Nd10Fe76B8V6,585.15,True
Nd10Fe76V14,593.15,True
Nd10Fe83B6In,593.15,True
Nd10Fe84B6,593.15,True
Nd10Y1Fe69Nb3.5Cr0.5B16,582.15,True
Nd10Y1Fe69Nb3.5Mo0.5B16,588.15,True
Nd10Y1Fe69Nb3.5Ti0.5B16,598.15,True
Nd10Y1Fe69Nb3.5Zr0.5B16,591.15,True
Nd11.5MM3.9Fe71.5Co4.8Ni1.6B6.7,641.15,True
Nd11.9MM2.9Fe73.9Co3.3Ni1.1B6.9,624.15,True
Nd11Fe71Co8V1.5Cr1B7.5,642.15,True
Nd11Fe72Co8V1.5B7.5,653.15,True
Nd11Sn10,75.0,True
Nd12.3MM1.7Fe76.3Co2Ni0.6B7.1,608.15,True
Nd12.6Fe63.1Co17.4B6.5Zr0.1Ga0.3,768.15,True
Nd12.8Fe79.8B7.4,583.15,True
Nd12Pt7In,20.0,True
Nd13.53Fe74.89Co5.54B6.04,615.85,True
Nd13.7Fe63.5Co16.7B6Zr0.1,758.15,True
Nd13Dy2Fe57Co20C6B2,737.0,True
Nd13Dy2Fe67Co10C6B2,628.0,True
Nd13Dy2Fe77.5B7.5,625.65,True
Nd13Dy2Fe77C6B2,554.0,True
Nd13Fe80.25B6Hf0.75,580.0,True
Nd13Fe80.5B6Hf0.5,580.0,True
Nd13Fe80.75B6Hf0.25,581.0,True
Nd13Fe80B6Hf1.0,579.0,True
Nd13Fe81B6,588.0,True
Nd147.6Fe13.1B,593.0,True
Nd14Fe79.5B6.5,583.0,True
Nd15B6C20,40.0,True
Nd15Ge9C,80.0,True
Nd16Fe56Co20C8,785.15,True
Nd16Fe65Ru11B8,545.15,True
Nd16Fe70Ru6B8,547.15,True
Nd16Fe72(B4C)2.4,572.15,True
Nd16Fe72B9.6C2.4,576.15,True
Nd16Fe74(B4C)2,575.15,True
Nd16Fe76B8,585.15,True
Nd16Fe76C8,558.15,True
Nd16Fe77C7,471.65,True
Nd16Fe78C6,413.15,True
Nd17.03Pr4.23Fe52.74B1/Alnico25,643.0,True
Nd18Li8Fe4AlO39,4.12,True
Nd18Li8Fe4GaO39,4.38,True
"Nd1Dy2(Fe,Ti)29",437.0,True
Nd1Dy2Fe22.1Co6Mo0.9,730.0,True
Nd1Gd1Fe17,410.0,True
Nd1Gd4Si4Mn0.5Cr0.5,292.0,True
Nd1Os2Si2,2.9,True
Nd1Pt1,23.0,True
Nd1Ru2Si2,23.5,True
Nd1Sm1Fe17,370.0,True
"Nd2(Fe,Co,Al)14B",692.0,True
"Nd2(Fe,Ti)17",378.25,True
Nd2(Fe0.65Co0.35)14B,823.15,True
Nd2(FeCo)17,499.0,True
Nd2(O2C(CH2)4CO2)3(H2O)2,280.0,True
Nd2.05Fe13.1B,593.0,True
Nd2.1Dy0.9Fe27.5Ti0.1Mo1.4,429.0,True
Nd2.1Dy0.9Fe27.5Ti0.5Mo1.0,431.0,True
Nd2.1Dy0.9Fe27.5Ti0.9Mo0.6,436.0,True
Nd2.1Dy0.9Fe27.5Ti1.3Mo0.2,439.0,True
Nd2.2Y0.8Fe27Cr2,425.0,True
"Nd2.3Dy0.7(Fe,Ti)29",437.0,True
Nd2.49Zr0.51Fe27.83Mo1.15,382.0,True
Nd2.4Dy0.6Fe27.5Mo1.5,404.0,True
Nd2.4Dy0.6Fe27.5TiMo0.5,415.0,True
Nd2.4Y0.6Fe25.5Cr3.5,418.0,True
Nd2.5Dy0.5Fe21.9Co6Mo1.1,700.0,True
Nd2.6Y0.4Fe25.5Cr3.5,422.0,True
Nd2.76Zr0.24Fe27.71Mo1.23,389.0,True
Nd2.89Zr0.11Fe27.86Mo1.18,393.0,True
Nd2.8Y0.2Fe25Cr4,418.0,True
Nd21.3Pr5.3Fe72.4B1,570.0,True
Nd27.4Dy1.6Fe69.6Al0.3B1.1,661.483333333333,True
Nd27Ce3Fe69B,504.8,True
Nd2Al,40.0,True
Nd2Co10Mn7,168.0,True
Nd2Co11Mn6,298.0,True
Nd2Co12Mn5,558.0,True
Nd2Co12P7,140.0,True
Nd2Co13Mn4,709.0,True
Nd2Co14B,1000.0,True
Nd2Co14Mn3,795.0,True
Nd2Co15.5V1.5,829.0,True
Nd2Co15Mn2,987.0,True
Nd2Co15V2,700.0,True
Nd2Co16.5V0.5,1070.0,True
Nd2Co16Mn1,1081.0,True
Nd2Co16V1,942.0,True
Nd2Co17,1180.5,True
Nd2Co2.7Si0.3,159.0,True
Nd2Co4.9Fe2.1,725.1,True
Nd2Co5.2Fe1.8,714.1,True
Nd2Co5.5Fe1.5,701.4,True
Nd2Co5.6Fe1.4,698.4,True
Nd2Co5.8Fe1.2,689.2,True
Nd2Co6.2Fe0.8,666.6,True
Nd2Co6.4Fe0.6,652.5,True
Nd2Co6.6Fe0.4,638.8,True
Nd2Co6.8Fe0.2,622.2,True
Nd2Co6Fe,680.0,True
Nd2Co6Fe1,680.3,True
Nd2Co7,613.0,True
Nd2Co7B3,330.0,True
Nd2Co7H8.5,35.0,True
Nd2Co9Mn8,132.0,True
Nd2CoMnO6,180.0,True
"Nd2Dy1(Fe,Ti)29",438.0,True
Nd2Dy1Fe21.9Co6Mo1.1,700.0,True
Nd2Fe10Co4B,814.0449075346155,True
Nd2Fe11.2Mn0.8Co2B,622.0,True
Nd2Fe11.4Mn0.6Co2B,648.0,True
Nd2Fe11.6Mn0.4Co2B,673.0,True
Nd2Fe11.8Mn0.2Co2B,693.0,True
Nd2Fe11B0.06,563.15,True
Nd2Fe11Co3B,762.6387063830941,True
Nd2Fe11MnCo2B,593.0,True
Nd2Fe12.5Mn1.5C,401.0,True
Nd2Fe12.6Co1.4B,668.0,True
Nd2Fe12.6Mn1.4B,350.0,True
Nd2Fe12.6Ni1.4B,670.0,True
Nd2Fe12Co2B,723.0,True
Nd2Fe12Mn2B,352.5,True
Nd2Fe12Mn2C,354.0,True
Nd2Fe13.5Co0.5B,614.887331171128,True
Nd2Fe13.5Mn0.5C,491.0,True
Nd2Fe13.5Ti0.5Ga3.0,559.0,True
Nd2Fe13.7Mn0.3C,506.0,True
Nd2Fe13.85Re0.15B,571.0,True
Nd2Fe13.8Re0.2B,568.0,True
Nd2Fe13.95Re0.05B,586.0,True
Nd2Fe13.9Re0.1B,580.0,True
Nd2Fe13CoB,650.0398123252152,True
Nd2Fe13MnB,496.0,True
Nd2Fe13MnC,451.0,True
Nd2Fe13Ti1.0Ga3.0,529.0,True
Nd2Fe14.0Al3.0,490.0,True
Nd2Fe14.5Ti0.5Ga2.0,525.0,True
Nd2Fe14B,586.0,True
Nd2Fe14B (0.5 wt% Ga),585.0,True
"Nd2Fe14B (2% TiC, 35 m/s)",557.0,True
"Nd2Fe14B (2% TiC, 40 m/s)",557.0,True
Nd2Fe14B (27% REE),487.0,True
Nd2Fe14B (36% REE),354.0,True
Nd2Fe14B (46% REE),238.0,True
"Nd2Fe14B (6% TiC, 20 m/s)",554.0,True
"Nd2Fe14B (6% TiC, 35 m/s)",550.0,True
"Nd2Fe14B (6% TiC, 40 m/s)",555.0,True
Nd2Fe14B (65% REE),112.0,True
Nd2Fe14B + 2% Pr85Al15,584.15,True
Nd2Fe14B + 2% Pr85Al15 + Tb55Pr20Cu25,587.15,True
Nd2Fe14B + 4% Pr85Al15,579.15,True
Nd2Fe14BH1,640.0,True
Nd2Fe14BH2,663.0,True
Nd2Fe14BH3,668.0,True
Nd2Fe14BH4,673.0,True
Nd2Fe14BHx,654.0,True
Nd2Fe14BN0.25,595.0,True
Nd2Fe14BN0.352,604.15,True
Nd2Fe14C,535.0,True
Nd2Fe14Ga3,605.0,True
Nd2Fe14Ti1.0Ga2.0,524.0,True
Nd2Fe15.0Al2.0,492.0,True
Nd2Fe15.1Cr1.9,356.0,True
Nd2Fe15.5Ti0.5Ga1.0,459.0,True
Nd2Fe15Ga2,554.0,True
Nd2Fe15Ti1.0Ga1.0,459.0,True
Nd2Fe16.0Al1.0,424.0,True
Nd2Fe16.25Sb0.75,421.0,True
Nd2Fe16.5D4.8,525.0,True
Nd2Fe16.5Sb0.5,391.0,True
Nd2Fe16.5Ti0.5,373.0,True
Nd2Fe16.75Sb0.25,365.0,True
Nd2Fe16Co,441.0,True
Nd2Fe16Cr,374.0,True
Nd2Fe16Ga1,468.0,True
Nd2Fe16Ti,390.0,True
Nd2Fe16Ti0.5Ga0.5,413.0,True
Nd2Fe16Ti1.0,401.0,True
Nd2Fe16TiH4.8,503.0,True
Nd2Fe16TiH4.9,500.0,True
Nd2Fe17,335.0,True
Nd2Fe17B,388.15,True
Nd2Fe17B1,373.15,True
Nd2Fe17Bx,363.0,True
Nd2Fe17C,442.0,True
Nd2Fe17C2,658.0,True
Nd2Fe17C2.2,739.0,True
Nd2Fe17C2.5,662.0,True
Nd2Fe17CNy,740.0,True
Nd2Fe17Cy,659.0,True
Nd2Fe17H3.2,510.0,True
Nd2Fe17N2.3,732.0,True
Nd2Fe17N2.5,740.0,True
Nd2Fe17Ny,743.0,True
Nd2Fe23B3,655.0,True
Nd2Fe2Co12B,989.684210331398,True
Nd2Fe3Co11B,980.636228966663,True
Nd2Fe4.2Co2.8B3,885.0,True
Nd2Fe4Co10B,970.1824593150495,True
Nd2Fe5Co9B,956.391218322362,True
Nd2Fe6Co8B,939.26963897784,True
Nd2Fe7Co7B,916.2462718550609,True
Nd2Fe8Co6B,883.4355058095894,True
Nd2Fe9Co5B,850.508210900509,True
Nd2FeCo13B,995.827043508153,True
Nd2MgCo9,633.0,True
Nd2Mo2O7,95.5,True
Nd2Ni0.5Co0.5MnO6-δ,172.0,True
Nd2Ni0.6Co0.4MnO6-δ,174.0,True
Nd2Ni0.7Co0.3MnO6-δ,179.0,True
Nd2Ni0.8Co0.2MnO6-δ,183.0,True
Nd2Ni2.3Si0.7,27.0,True
Nd2Ni2Sn,19.5,True
Nd2Ni7,87.0,True
Nd2Ni7P4,18.0,True
Nd2NiMnO6,196.0,True
Nd2Pd9Sb3,2.0,True
Nd2PdSi3,16.0,True
Nd2Pt2In,16.0,True
Nd2PtSi3,18.0,True
Nd2Rh1Si3,15.0,True
Nd2RhSi3,15.75,True
Nd2RuGe2,27.8,True
Nd2RuO5,21.0,True
Nd2xCa2−2xFe1+xMo1−xO6 (x=0),383.0,True
Nd2xCa2−2xFe1+xMo1−xO6 (x=0.3),459.0,True
"Nd3(Fe,Ti)29",419.25,True
Nd3(Fe0.933Ti0.067)29C,651.0,True
Nd3.0Sm2.0Fe17,514.0,True
Nd3.5Sm1.5Fe15.3Ti1.7,543.0,True
Nd3.5Sm1.5Fe16.15Ti0.85,540.0,True
Nd3.5Sm1.5Fe17,533.0,True
Nd30Ce30Fe30Al10,253.5,True
Nd30Fe69B,582.4,True
Nd30Y30Fe30Al10,340.0,True
Nd31FeCu0.2B,586.0,True
Nd32Fe54.8B1.2Ga1Co7Dy4,693.15,True
Nd35Co20Fe30Al10B5,625.0,True
Nd36Fe32Co28Al4,374.75,True
Nd36Fe61.8B1.2Nb1,583.15,True
Nd36Fe62.8B1.2,580.0,True
Nd38.1Fe13.1B,593.0,True
Nd3Al,74.0,True
Nd3AlC0.6,74.2,True
Nd3Co13B2,571.5,True
Nd3Co29Si4B10,159.0,True
Nd3Co8Sn4,37.0,True
Nd3CoGe2,35.5,True
Nd3Fe24.5Cr4.5Cx,556.0,True
Nd3Fe24.5Cr4.5N4,623.0,True
Nd3Fe24.5Cr4.5Nx,685.0,True
Nd3Fe24Ti5,440.0,True
Nd3Fe25Cr4,418.0,True
Nd3Fe27.0Ti2.0,418.0,True
Nd3Fe27.0V2.0,455.0,True
Nd3Fe27.1Ti1.9,417.0,True
Nd3Fe27.2Ti1.8,416.0,True
Nd3Fe27.3Ti1.7,418.0,True
Nd3Fe27.4Ti1.6,417.0,True
Nd3Fe27.5Ti1.5,419.0,True
Nd3Fe27.5TiMo0.5,415.0,True
Nd3Fe27.5W1.5,397.15,True
Nd3Fe27.6Ti1.4,419.0,True
Nd3Fe27.7Ti1.3,421.0,True
Nd3Fe5O12,565.0,True
Nd3Ge5,18.0,True
Nd3In,114.0,True
Nd3Ni7As5,24.0,True
Nd3NiGe2,87.0,True
Nd3ReO7,9.0,True
Nd3Ru4Al12,39.5,True
Nd3S4,50.0,True
Nd3Se4,48.4,True
Nd3Sn7,10.5,True
Nd4.5Fe75.5Sn1.5B18.5,588.0,True
Nd4.5Fe76.5Sn0.5B18.5,588.0,True
Nd4.5Fe76Sn1B18.5,588.0,True
Nd4.5Sm0.5Fe17,511.0,True
Nd40Co15Fe30Al10B5,586.5,True
Nd40Fe30Co15Al10B5,680.0,True
Nd45Co10Fe30Al10B5,560.0,True
Nd4Sm1Fe17,514.0,True
Nd5(Fe0.90Co0.10)17,462.0,True
Nd5(Fe0.90Mn0.10)17,414.0,True
Nd5(Fe0.95Co0.05)17,388.0,True
Nd5(Fe0.95Mn0.05)17,454.0,True
Nd5/8Sr0.255Ca0.12MnO3,197.6,True
Nd50Co50,88.0,True
Nd50Co5Fe30Al10B5,540.0,True
Nd50Fe40Si10,475.0,True
Nd50Y10Fe30Al10,320.0,True
Nd55Fe30Al10B5,450.0,True
Nd56Fe30Al10Dy4,500.0,True
Nd58Fe30Al10Dy2,500.0,True
Nd5Fe17,508.0,True
Nd5Fe2B6,66.0,True
Nd5Fe2B6D4.1,21.0,True
Nd5Ge0.5Si2.5,123.0,True
Nd5Ge2.5Si0.5,42.0,True
Nd5Ge2Si,45.0,True
Nd5Sb3,60.0,True
Nd5Si2.8Ge1.2,99.5,True
Nd5Si2Ge2,70.0,True
Nd5Si3,112.0,True
Nd5Si4,71.0,True
Nd5Sn4,67.0,True
Nd6.5La6.5Fe81B6,561.0,True
Nd60Al10Fe20Co10,462.0,True
Nd60Co30Al10,25.0,True
Nd60Fe10Co20Al10,273.0,True
Nd60Fe20Co10Al10,268.5,True
Nd60Fe30Al10,460.0,True
Nd60Fe7.5Co22.5Al10,37.0,True
Nd62Fe14Ga20Cu4,423.15,True
Nd6Co1.67Si3,85.0,True
Nd6Co2Si3,84.5,True
Nd6Co5Ge1.74Al2.26,140.0,True
Nd6Dy2Fe82Co4B6,573.15,True
Nd6Fe13Ag,415.0,True
Nd6Fe13AgH18.0,487.0,True
Nd6Fe13Au,411.0,True
Nd6Fe13Bi,510.0,True
Nd6Fe13Cu,463.0,True
Nd6Fe13CuH20.0,469.0,True
Nd6Fe13Ga,417.0,True
Nd6Fe13GaH15,458.0,True
Nd6Fe13Ge,352.0,True
Nd6Fe13GeH14.5,352.0,True
Nd6Fe13Sb,550.0,True
Nd6Fe13Si,421.0,True
Nd6Fe23,429.0,True
Nd6Mn23,438.0,True
Nd6Mn23 Hx,220.0,True
Nd6Mn23Hx,220.0,True
Nd7.5Fe84.8Ti4.7Nb3.0,353.15,True
Nd7.5Fe84.8Ti7.1Nb0.6,553.15,True
Nd7Ce24.5(PrNd)24.5Co2Ga0.1Al0.1Ti0.2B0.92Fe_bal,585.0,True
Nd7Ni3,11.5,True
Nd7Pt3,38.0,True
Nd8.4Fe80.4Co5.6Mo1.1B4.5,390.0,True
Nd8.4Fe85.5Mo1.6B4.5,325.0,True
Nd8.4Fe86.0Mo1.1B4.5,325.0,True
Nd8.4Fe86.5Mo0.6B4.5,320.0,True
Nd8.4Fe87.1B4.5,312.0,True
Nd8.5Fe77Co5Zr2.7Ga0.6B6.2,595.15,True
Nd80Fe15B5,588.15,True
Nd80Fe15C5,519.15,True
Nd8Co3.35Al0.65Ge2C3,50.0,True
Nd8Fe81Cu3Ti8,553.15,True
Nd8Fe83Cu1Ti8,688.15,True
Nd8Fe84Ti8,553.15,True
Nd8Fe86.6Nb5.4,641.483333333333,True
Nd9.5Fe72.5Ti2.5Zr0.5B15,579.15,True
Nd9.5Fe72.5Ti3B15,588.15,True
Nd9Fe83Mn2B6,564.15,True
Nd9Fe84.5Mn0.5B6,581.15,True
Nd9Fe84Mn1B6,576.15,True
Nd9Fe84MnB6,576.15,True
Nd9Fe85B6,586.15,True
NdAgSi,32.0,True
NdAl2,77.0,True
NdAl₂,79.0,True
NdAs,12.0,True
NdAuSn,13.8,True
NdBaMn2O6,108.0,True
NdCo10SiC0.5,950.0,True
NdCo12B6,167.0,True
NdCo2,95.0,True
NdCo2.5Fe1.5B,709.0,True
NdCo3,388.0,True
NdCo3FeB,688.0,True
NdCo4B,460.0,True
NdCo4B4,182.0,True
NdCo5,920.0,True
NdCo5H2.8,300.0,True
NdCo6.8Hf0.2,1065.0,True
NdCo7.5Fe1.5Si4,1128.0,True
NdCo8.5Fe0.5Si4,1051.0,True
NdCo8FeSi4,1110.0,True
NdCo9.5V2.5,177.0,True
NdCo9Si2,454.0,True
NdCoSi,20.5,True
NdCo₂B₂,32.0,True
NdCo₄B,458.0,True
NdCo₅,930.0,True
NdCrGe3,122.0,True
NdCrSb3,121.0,True
NdCu4Al8,20.0,True
NdCu4Pd,12.0,True
NdCu9Sn4,15.0,True
NdCuAl,25.0,True
NdDyFeCoBAl,610.15,True
NdErFe17,327.0,True
NdEuSiO3N,3.0,True
NdFe0.5Cr0.5O3,230.0,True
NdFe1.9,538.0,True
NdFe10.2V1.8,630.0,True
NdFe10.5Mo1.5,440.0,True
NdFe10.5Si0.5Ti,540.0,True
NdFe10.5V1.5,470.0,True
NdFe10.5V1.5Ny,738.15,True
NdFe10.9V0.3Ti0.8,586.15,True
NdFe10Cr2,532.0,True
NdFe10Mo2,400.0,True
NdFe10Si2,574.0,True
NdFe10SiC0.5,410.0,True
NdFe10SiTi,535.0,True
NdFe10V2,570.0,True
NdFe11Ti,547.0,True
NdFe11TiCy,670.0,True
NdFe11TiH,614.0,True
NdFe11TiN,729.0,True
NdFe11TiN0.5,740.0,True
NdFe11TiN1.5,729.0,True
NdFe11TiNy,725.5,True
NdFe12B6,230.0,True
NdFe12Nx,823.15,True
NdFe2O4,890.5,True
NdFe4Al8,142.0,True
NdFe4As12,15.0,True
NdFe4P12,1.92,True
NdFe8.5Ge3.5,870.0,True
NdFe9.5Mo2.5,350.0,True
NdFe9.8V2.2,580.0,True
NdFeAl,110.0,True
NdFeB,610.15,True
NdFeB (DyZn diffused),585.15,True
NdGa,42.0,True
NdGa1.05Si0.95,10.0,True
NdGdFe14B,636.0,True
NdGdFe17,400.0,True
NdGdFe17Ny,768.0,True
NdIrMg,9.5,True
NdIrSi,10.0,True
NdLaFe14B,563.291906610078,True
NdMn0.5Co0.5O3,154.0,True
NdMn1.0Cu1.0Ge2,175.0,True
NdMn1.2Cu0.8Ge2,220.0,True
NdMn1.4Cu0.6Ge2,255.0,True
NdMn1.5Cu0.5Ge2,237.0,True
NdMn1.5Fe0.5Ge2,46.0,True
NdMn1.6Al0.4Si2,31.0,True
NdMn1.6Cu0.4Ge2,285.0,True
NdMn1.6Fe0.4Ge2,240.0,True
NdMn1.7Al0.3Si2,33.0,True
NdMn1.7Cr0.3Si2C,320.0,True
NdMn1.7Fe0.3Ge2,269.0,True
NdMn1.8Al0.2Si2,34.0,True
NdMn1.8Cu0.2Ge2,310.0,True
NdMn1.8Fe0.2Ge2,300.0,True
NdMn1.9Fe0.1Ge2,313.0,True
NdMn2Ge2,335.0,True
NdMn2Si2,36.0,True
NdMn4Al8,7.0,True
NdMn5.5Fe0.5Ge6,430.0,True
NdMn5FeGe6,416.0,True
NdMn6Sn4Ge2,381.0,True
NdMnFeGe2,95.0,True
NdMnGa,10.0,True
NdMnMnTaO6,52.5,True
NdMnO3,65.75,True
NdMnSi2,40.0,True
NdMnSi₂,441.0,True
NdMn₂Ge₂,334.0,True
NdMn₂Si₂,32.0,True
NdN,27.0,True
NdNi,28.0,True
NdNi0.3Cu0.7,35.0,True
NdNi0.4Cu0.6,35.0,True
NdNi0.5Cu0.5,35.0,True
NdNi0.67Si1.33,23.0,True
NdNi0.6Cu0.4,35.0,True
NdNi2,15.7,True
NdNi3,27.0,True
NdNi3CoSi,20.0,True
NdNi3CuSi,5.6,True
NdNi3FeSi,120.0,True
NdNi3MnSi,71.0,True
NdNi4B,11.0,True
NdNi4Cu,11.0,True
NdNi4Si,10.6,True
NdNi5,7.0,True
NdNiGa₂,15.9,True
NdNiGe2,20.0,True
NdNiIn,14.5,True
NdNiSb,26.0,True
NdO3V,132.0,True
NdOs2,25.25,True
NdOs2Si2,2.9,True
NdOs4P12,1.15,True
NdOs4Sb12,0.9,True
NdP,5.0,True
NdPdIn,30.0,True
NdPdInD1.2,5.7,True
NdPt2,6.7,True
NdPt4B,4.9,True
NdPt5,6.0,True
NdPtSb,15.5,True
NdRh2,8.1,True
NdRh3B2,31.0,True
NdRhAl,10.5,True
NdRhSn,10.3,True
NdRu2,35.0,True
NdRu2Ge2,10.0,True
NdRu2Si2,17.4,True
NdRu4P12,1.7,True
NdRu4Sb12,1.3,True
NdScGe,197.0,True
NdScSi,175.0,True
NdScSiC0.5,70.0,True
NdScSiC0.5H0.2,70.0,True
NdScSiH1.5,4.0,True
NdSi,46.0,True
NdSi2,10.0,True
NdSn,32.0,True
NdSrNiMnO6,264.0,True
NdTbFe10Al7,260.0,True
NdTbFe11Al6,354.0,True
NdTbFe12Al5,430.0,True
NdTbFe13Al4,475.0,True
NdTbFe14Al3,485.0,True
NdTbFe14B,622.0,True
NdTbFe15Al2,451.0,True
NdTbFe16Al,417.0,True
NdTbFe9Al8,234.0,True
NdVO3,138.0,True
NdYFe17,335.0,True
NdZn2,24.0,True
NdZn₂,24.0,True
Nd₂Fe₁₄C,532.0,True
Nd₂Fe₁₇,330.0,True
Nd₂Fe₁₇Cᵧ,659.0,True
Nd₂Fe₁₇C₂,658.0,True
Nd₂Fe₁₇C₂.₂,739.0,True
Nd₂Fe₁₇C₂.₅,662.0,True
Nd₂Fe₁₇CₓNᵧ,740.0,True
Nd₂Fe₁₇N₂.₃,732.0,True
Nd₂Fe₁₇N₂.₅,740.0,True
Nd₃Se₄,52.0,True
Nd₃S₄,47.0,True
Nd₅Sb₃,40.0,True
Nd₅Sn₃,38.0,True
Ni,628.5,False
Ni (NP1),622.4,False
Ni (NP2),616.6,False
Ni(Cr0.85Al0.15)2O4,45.0,False
Ni(Cr0.9Al0.1)2O4,65.0,False
Ni(Hf),631.0,False
Ni(N(CN)2)2,21.0,False
Ni(OH)2,9.75,False
Ni(cryst.),630.0,False
Ni-20at.%Mn,809.0,False
Ni-24%Fe-11%W,623.15,False
Ni-3.6%P,619.15,False
Ni-Cr-Fe (A4K),673.0,False
Ni-Cr-Fe (Amumetal),673.0,False
Ni-TiO2,760.0,False
Ni-ZnO,516.0,False
Ni-doped 3C-SiC,520.0,False
Ni/Au/Ni,183.94,False
Ni/Cu/Ni/Cu(100),472.0,False
Ni0.05Zn0.95O,300.0,False
Ni0.09%:TiO2,300.0,False
Ni0.1Co0.9Fe2O4,525.0,False
Ni0.1Mn0.3Zn0.6Fe2O4,643.15,False
Ni0.1Zn0.45Co0.45Fe2O4,190.0,False
Ni0.1Zn0.9O,300.0,False
Ni0.20Cu0.20Zn0.60Fe2O4,385.15,False
Ni0.20Cu0.20Zn0.62Fe1.98O3.99,385.15,False
Ni0.20Cu0.20Zn0.66Fe1.94O3.97,343.15,False
Ni0.245Zn0.755Fe2O4,283.15,False
Ni0.245Zn0.755Fe2O4 with 0.3 wt% CaO,278.15,False
Ni0.245Zn0.755Fe2O4 with 0.3 wt% ZrO2,278.15,False
Ni0.25%:TiO2,300.0,False
Ni0.25Co0.75Cr2O4,76.8,False
Ni0.25Zn0.2Cu0.55Fe2O4,750.0,False
Ni0.25Zn0.75Fe2O4,345.5,False
Ni0.2Cd0.8Fe2O4,172.0,False
Ni0.2Co0.8Fe2O4,813.0,False
Ni0.2Cu0.2Zn0.6Fe2O3,388.15,False
Ni0.2Cu0.2Zn0.6Fe2O4 + Ba2Co2Fe12O22 (Sample 5),403.15,False
Ni0.2Mg0.8Fe2O4,683.15,False
Ni0.2Mn0.2Zn0.6Fe2O4,688.15,False
Ni0.2Zn0.2Cu0.6Fe2O4,750.0,False
Ni0.2Zn0.45Co0.35Fe2O4,195.0,False
Ni0.2Zn0.4Mn0.4Fe2O4,644.15,False
Ni0.2Zn0.6Mn0.2Fe2O4,563.15,False
Ni0.2Zn0.8Fe2O4,318.0,False
Ni0.2Zn0.8Gd0.1Fe1.9O4,453.0,True
Ni0.2Zn0.8O,300.0,False
Ni0.35Zn0.2Cu0.45Fe2O4,750.0,False
Ni0.35Zn0.65Fe2O4,430.0,False
Ni0.36Zn0.64Fe2O4,425.0,False
Ni0.37Cu0.14Zn0.52Fe2O4,504.85,False
Ni0.37Cu0.14Zn0.52Fe2O4 (0.01 wt% Nd3+),515.55,True
Ni0.37Cu0.14Zn0.52Fe2O4 (0.04 wt% Nd3+),505.15,True
Ni0.37Cu0.14Zn0.52Fe2O4 (0.6 wt% Nd3+),513.55,True
Ni0.37Cu0.14Zn0.52Fe2O4 (1.5 wt% Nd3+),500.25,True
Ni0.37Zn0.63Fe2O4,398.15,False
Ni0.38Zn0.2Cu0.42Fe2O4,750.0,False
Ni0.3Cd0.7Fe2O4,272.0,False
Ni0.3Mn0.1Zn0.6Fe2O4,730.15,False
Ni0.3Zn0.2Cu0.5Fe2O4,750.0,False
Ni0.3Zn0.45Co0.25Fe2O4,205.0,False
Ni0.3Zn0.7Fe2O4,460.0,False
Ni0.3Zn0.7Fe2O4 with Be substitution (x=0.25),541.0,False
Ni0.3Zn0.7Fe2O4 with Cu substitution (x=0.25),473.0,False
Ni0.45Pt0.55,41.2,False
Ni0.4Cd0.3Zn0.3Fe2O4,527.5,False
Ni0.4Cd0.6Fe2O4,372.0,False
Ni0.4Co0.6Fe2O4,833.0,False
Ni0.4Mg0.6Fe2O4,718.15,False
Ni0.4Mn0.0Zn0.6Fe2O4,763.15,False
Ni0.4Zn0.2Mn0.4Fe2O4,510.65,False
Ni0.4Zn0.45Ce0.15Fe2O4,606.55,True
Ni0.4Zn0.45Co0.15Fe2O4,220.0,False
Ni0.4Zn0.4Mn0.2Fe2O4,576.15,False
Ni0.4Zn0.6-xCexFe2O4 (x=0.00),460.55,True
Ni0.4Zn0.6Fe2O4,443.075,False
Ni0.4Zn0.6Gd0.1Fe1.9O4,483.0,True
Ni0.50Mn0.30Al0.20,360.0,False
Ni0.50Mn0.30Ga0.20,380.0,False
Ni0.52Zn0.4Cu0.1Fe1.98O4,605.15,False
Ni0.53Cu0.12Zn0.35Fe1.88O4,518.15,False
Ni0.55Zn0.2Cu0.25Fe2O4,750.0,False
Ni0.55Zn0.45Fe2O4,230.0,False
Ni0.5Cd0.5Fe2O4,475.0,False
Ni0.5Co0.5Cr2O4,56.2,False
Ni0.5Co1.5MnSb,538.3,False
Ni0.5Cu0.05Mg0.09Zn0.36Fe2O4,653.15,False
Ni0.5Cu0.05Mg0.18Zn0.27Fe2O4,677.15,False
Ni0.5Cu0.05Mg0.27Zn0.18Fe2O4,711.15,False
Ni0.5Cu0.05Mg0.36Zn0.09Fe2O4,774.15,False
Ni0.5Cu0.05Mg0.45Zn0Fe2O4,787.15,False
Ni0.5Cu0.25Zn0.25Fe1.925La0.075O4,675.0,True
Ni0.5Cu0.25Zn0.25Fe1.95La0.05O4,690.0,True
Ni0.5Cu0.25Zn0.25Fe1.975La0.025O4,705.0,True
Ni0.5Cu0.25Zn0.25Fe1.9La0.1O4,655.0,True
Ni0.5Cu0.25Zn0.25Fe2O4,735.0,False
Ni0.5Cu0.2Zn0.3Fe2O4,653.15,False
Ni0.5Cu0.5Fe2O4,813.15,False
Ni0.5Mg0.5Fe2O4,778.15,False
Ni0.5Pd0.5,12.5,False
Ni0.5Pt0.5,140.0,False
Ni0.5Rh0.5,87.5,False
Ni0.5Zn0.5Al0.0Fe2.0O4,674.0,False
Ni0.5Zn0.5Al0.2Fe1.8O4,661.0,False
Ni0.5Zn0.5Al0.4Fe1.6O4,657.0,False
Ni0.5Zn0.5Al0.6Fe1.4O4,653.0,False
Ni0.5Zn0.5Al0.8Fe1.2O4,650.0,False
Ni0.5Zn0.5Al1.0Fe1.0O4,648.0,False
Ni0.5Zn0.5Al1.2Fe0.8O4,647.0,False
Ni0.5Zn0.5Al1.4Fe0.6O4,643.0,False
Ni0.5Zn0.5Al1.6Fe0.4O4,641.0,False
Ni0.5Zn0.5Al1.8Fe0.2O4,638.0,False
Ni0.5Zn0.5Al2.0Fe0.0O4,635.0,False
Ni0.5Zn0.5Dy0.025Fe1.975O4,508.457,True
Ni0.5Zn0.5Fe1.2O2.8,232.0,False
Ni0.5Zn0.5Fe1.6O3.4,217.0,False
Ni0.5Zn0.5Fe1.92Pr0.08O4,581.15,True
Ni0.5Zn0.5Fe1.94Pr0.06O4,589.15,True
Ni0.5Zn0.5Fe1.96Pr0.04O4,581.15,True
Ni0.5Zn0.5Fe1.98Pr0.02O4,593.15,True
Ni0.5Zn0.5Fe2O4,550.0,False
Ni0.5Zn0.5Pr0.025Fe1.975O4,529.0,True
Ni0.5Zn0.5Pr0.05Fe1.95O4,534.0,True
Ni0.5Zn0.5Pr0.075Fe1.925O4,539.0,True
Ni0.5Zn0.5Pr0.1Fe1.9O4,543.0,True
Ni0.5Zn0.5Sm0.025Fe1.975O4,547.15,True
Ni0.5Zn0.5Sm0.05Fe1.95O4,534.15,True
Ni0.5Zn0.5Sm0.075Fe1.925O4,523.15,True
Ni0.5Zn0.5Sm0.1Fe1.9O4,512.15,True
Ni0.61Cu0.39,295.0,False
Ni0.64Zn0.36Fe2O4,365.0,False
Ni0.65Zn0.2Cu0.15Fe2O4,750.0,False
Ni0.67Mn0.33(OH)2(CO3)0.165·nH2O,34.7,False
Ni0.68Cu0.32,273.0,False
Ni0.6Cd0.4Fe2O4,563.0,False
Ni0.6Cd0.4Sm0.01Fe1.99O4,434.15,True
Ni0.6Cd0.4Sm0.02Fe1.98O4,476.15,True
Ni0.6Cd0.4Sm0.03Fe1.97O4,483.15,True
Ni0.6Cd0.4Sm0.04Fe1.96O4,458.15,True
Ni0.6Co0.4Fe2O4,843.0,False
Ni0.6Mg0.4Fe2O4,808.15,False
Ni0.6Zn0.2Mn0.2Fe2O4,693.15,False
Ni0.6Zn0.4Fe2O4,624.575,False
Ni0.6Zn0.4Gd0.1Fe1.9O4,533.0,True
Ni0.719Cu0.281,325.0,False
Ni0.722Cu0.278,318.0,False
Ni0.725Cu0.275,318.15,False
Ni0.752Al0.248,50.2,False
Ni0.755Al0.245,48.0,False
Ni0.75Cu0.25,400.0,False
Ni0.75Mn0.25(OH)2(CO3)0.125·nH2O,30.8,False
Ni0.75Zn0.25Fe2O4,351.0,False
Ni0.75Zn0.2Cu0.05Fe2O4,750.0,False
Ni0.771Al0.229,168.5,False
Ni0.7Cd0.3Fe2O4,643.0,False
Ni0.7Cu0.3Fe2O4,843.15,False
Ni0.7Zn0.3Fe1.4Al0.6O4,561.0,False
Ni0.7Zn0.3Fe1.5Al0.5O4,590.0,False
Ni0.7Zn0.3Fe1.6Al0.4O4,606.0,False
Ni0.7Zn0.3Fe1.7Al0.3O4,626.0,False
Ni0.7Zn0.3Fe1.8Al0.2O4,651.0,False
Ni0.7Zn0.3Fe1.9Al0.1O4,667.0,False
Ni0.7Zn0.3Fe2O4,608.15,False
Ni0.8046Cu0.1954,415.0,False
Ni0.80Mn0.20,344.0,False
Ni0.83Co0.17,842.0,False
Ni0.83Co0.9Fe0.08,858.0,False
Ni0.83Fe0.17,828.0,False
Ni0.85Fe0.15,804.0,False
Ni0.85Mg0.15Cr2O4,76.0,False
Ni0.86%:TiO2,300.0,False
Ni0.86Ge0.14,474.0,False
Ni0.8775V0.1225,2.9,False
Ni0.88Cu0.12,485.0,False
Ni0.892Ga0.108,318.0,False
Ni0.895Cr0.105MnGe1.05,192.0,False
Ni0.89V0.11,14.0,False
Ni0.8Cd0.2Fe2O4,733.0,False
Ni0.8Co0.2Fe2O4,853.0,False
Ni0.8Fe0.2,863.15,False
Ni0.8K0.2Fe2O4,798.0,False
Ni0.8Mg0.2Fe2O4,823.15,False
Ni0.8Mn0.2(OH)2(CO3)0.1·nH2O,26.0,False
Ni0.8Mn0.2Cr0.5Fe1.42Gd0.08O4,679.15,True
Ni0.8Mn0.2Cr0.5Fe1.44Gd0.06O4,682.15,True
Ni0.8Mn0.2Cr0.5Fe1.46Gd0.04O4,692.15,True
Ni0.8Mn0.2Cr0.5Fe1.48Gd0.02O4,703.15,True
Ni0.8Mn0.2Cr0.5Fe1.5O4,705.15,False
Ni0.8Ru0.2,512.0,False
Ni0.8Zn0.2Fe2O4,758.15,False
Ni0.8Zn0.2Gd0.1Fe1.9O4,573.0,True
Ni0.9039Cu0.0961,522.0,False
Ni0.90Mg0.10Cr2O4,42.0,False
Ni0.91Ge0.09,500.0,False
Ni0.92Sb0.08,620.0,False
Ni0.9385V0.0615,318.0,False
Ni0.93Co0.02Mn0.05Fe1.95O4,783.15,False
Ni0.948Mo0.052,318.0,False
Ni0.94Co0.03Mn0.04Cu0.03Fe1.96O4,770.0,False
Ni0.95Fe0.05O,300.0,False
Ni0.95Ge0.05,600.0,False
Ni0.95Mg0.05Cr2O4,57.0,False
Ni0.98Fe0.02O,300.0,False
Ni0.98Mn0.02O,653.0,False
Ni0.99Fe0.01O,300.0,False
Ni0.9Cd0.1Fe2O4,823.0,False
Ni0.9Co0.1,760.0,False
Ni0.9Cu0.1Fe2O4,863.15,False
Ni0.9Fe0.1,760.0,False
Ni0.9Ti0.1,553.0,False
Ni0.9Zn0.1Gd0.1Fe1.9O4,613.0,True
Ni1-xCux,636.0,False
Ni1.02Mn1.97Sn,550.0,False
Ni1.19Mn1.80Sn,480.0,False
Ni1.1Mn1.9Sn,80.0,False
Ni1.2Mn1.8Sn,80.0,False
Ni1.35Mn1.65Sn,80.0,False
Ni1.40Mn1.60Sn,434.0,False
Ni1.48%:TiO2,300.0,False
Ni1.48Mn1.48Sn,405.0,False
Ni1.5Mn1.5BO5,85.0,False
Ni1.5Mn1.5Sn,80.0,False
Ni1.60Mn1.40Sn,385.0,False
Ni1.6MnSb,732.0,False
Ni1.7Co0.3Mn1.22Al0.78,351.0,False
Ni1.7Co0.3Mn1.24Al0.76,354.0,False
Ni1.7Co0.3Mn1.26Al0.74,358.0,False
Ni1.7Co0.3Mn1.3Al0.7,352.0,False
Ni1.7Mn1.3Sn,80.0,False
Ni1.7Mn1.7Ga0.6,165.0,False
Ni1.80%:TiO2,300.0,False
Ni1.80Mn1.20Sn,358.0,False
Ni1.89Mn1.62Sn0.49,300.0,False
Ni1.8Mn1.2Sn,370.0,False
Ni1.90Mn1.10Sn,357.0,False
Ni1.91Mn0.94Ge1.15,315.0,False
Ni1.92Mn1.56Sn0.52,298.75,False
Ni1.95Mn1.19Ga0.86,387.0,False
Ni1.95Mn1.42Ga0.63,310.0,False
Ni1.96Mn1.04Sn,357.0,False
Ni1.98Co0.12Mn0.9Ga,286.5,False
Ni1.9Co0.2Mn0.9Ga,309.0,False
Ni113Pt137,55.0,False
Ni12.5Co37.5Mn25V25,350.0,False
Ni12Pt13,74.0,False
Ni15Y2,119.0,True
Ni16Y2,142.0,True
Ni17Sm2,186.0,True
Ni17Tb2,178.0,True
Ni17Tm2,152.0,True
Ni17Y2,160.0,True
Ni17Yb2,145.0,True
Ni1O4Rh2,360.0,False
Ni2+xMn1-xGa (x=0.19),325.0,False
Ni2.00Mn1.16Ga0.84,369.0,False
Ni2.01Mn1.42Sn0.57,327.0,False
Ni2.01Mn1.58Sn0.41,290.0,False
Ni2.048Mn1.312In0.64,310.0,False
Ni2.06Co0.04Mn0.9Ga,275.0,False
Ni2.07Co0.09Mn0.84Ga,367.0,False
Ni2.08Mn0.92Ga,357.0,False
Ni2.0MnSb,368.0,False
Ni2.10Mn1.37Sn0.53,294.0,False
Ni2.12Fe0.88Ga,541.0,False
Ni2.14Mn0.55Sb1.31,290.0,False
Ni2.14Mn0.86Ga,335.0,False
Ni2.15Mn0.81Fe0.04Ga,375.0,False
Ni2.16Fe0.04Mn0.80Ga,340.0,False
Ni2.16Mn0.84Ga,340.0,False
Ni2.1Mn0.9Ga,273.0,False
Ni2.1Mn0.9Ge,283.0,False
Ni2.24Fe0.76Ga,444.0,False
Ni2.28Fe0.72Ga,415.0,False
Ni2.2Mn0.8Ge,151.0,False
Ni2.32Fe0.68Ga,393.0,False
Ni2.40Fe0.60Ga,369.0,False
Ni2.44Mn0.48Ga1.08,307.0,False
Ni2.4Fe0.6GaTe2,32.0,False
Ni2.64Fe0.36Al,302.2,False
Ni2.6Fe0.4GaTe2,21.0,False
Ni2.6Si0.4Tb2,78.0,True
Ni2.82Fe0.18Al,198.12,False
Ni2.8Fe0.2GaTe2,10.5,False
Ni2.9Y,32.0,True
Ni20Co20Fe20Cr20Ga20,649.0,False
Ni20Co50Al30,1002.15,False
Ni20Co60Al20,991.15,False
Ni20Co70Al10,1072.15,False
Ni20Mn40Ga40,348.0,False
Ni21.0Mn57.2Ga21.8,332.5,False
Ni21.0Mn57.2Ga21.8/Al,333.5,False
Ni2FeGa,430.0,False
Ni2FeGaTe2,75.0,False
Ni2FeSi,770.0,False
Ni2Mn(Ga0.5Al0.5),380.0,False
Ni2Mn(Ga0.68Al0.32),351.0,False
Ni2Mn(Ga0.84Al0.16),360.0,False
Ni2Mn(Ga1.0Al0.0),361.0,False
Ni2Mn0.3Fe0.7Ga,436.0,False
Ni2Mn0.5Fe0.5Ga,434.0,False
Ni2Mn0.675Cu0.25Ga,321.5,False
Ni2Mn0.705Cu0.25Ga,321.5,False
Ni2Mn0.7425Cu0.25Ga,321.5,False
Ni2Mn0.75Cu0.25Ga,314.75,False
Ni2Mn0.75Cu0.25Ga0.84Al0.16,296.0,False
Ni2Mn0.7Fe0.3Ga,434.0,False
Ni2Mn1+uSb1-u,350.0,False
Ni2Mn1+vIn1-v,324.0,False
Ni2Mn1.32In0.68,317.0,False
Ni2Mn1.36In0.64,317.0,False
Ni2Mn1.36Sn0.28Al0.36,332.0,False
Ni2Mn1.36Sn0.32Al0.32,330.0,False
Ni2Mn1.36Sn0.32Ga0.32,330.0,False
Ni2Mn1.36Sn0.36Al0.28,324.0,False
Ni2Mn1.36Sn0.36Ga0.28,330.0,False
Ni2Mn1.36Sn0.40Al0.24,326.0,False
Ni2Mn1.36Sn0.40Ga0.24,330.0,False
Ni2Mn1.39Cu0.05Sn0.56,313.0,False
Ni2Mn1.415Cu0.025Sn0.56,317.0,False
Ni2Mn1.48Sn0.52,310.0,False
Ni2Mn1.4Ga0.6,165.0,False
Ni2Mn1.4Sn0.6,318.0,False
Ni2MnAl,350.0,False
Ni2MnBO5,81.5,False
Ni2MnGa,369.0,False
Ni2MnGa (f_NMG = 0.4),300.0,False
Ni2MnGa (f_NMG = 0.5),300.0,False
Ni2MnGa0.2Ge0.8,338.0,False
Ni2MnGa0.675Fe0.325,424.1,False
Ni2MnGa0.6Ge0.4,367.0,False
Ni2MnGa0.75Ge0.25,379.0,False
Ni2MnGa0.851In0.149,355.8,False
Ni2MnGa0.872In0.128,362.1,False
Ni2MnGa0.88Cu0.12,340.0,False
Ni2MnGa0.95Fe0.05,377.0,False
Ni2MnGa0.95In0.05,375.15,False
Ni2MnGa0.98In0.02,376.0,False
Ni2MnGe,300.0,False
Ni2MnIn,272.5,False
Ni2MnSb,350.0,False
Ni2MnSn,340.0,False
Ni2Np,32.0,False
Ni2Pr,8.0,True
Ni2PuSi2,42.0,False
Ni2Sc1,630.0,True
Ni2Sm,22.0,True
Ni2Tb,40.0,True
Ni2Tm,13.5,True
Ni2U,22.5,False
Ni2Yb,5.7,True
Ni3.34P6U3,139.0,False
Ni30Co40Al30,1014.15,False
Ni30Co50Al20,997.15,False
Ni30Co60Al10,1012.15,False
Ni32Co39Al29,300.0,False
Ni32Gd46Al22,62.0,True
Ni33Co38Al29,300.0,False
Ni33Mn33Ga33,348.0,False
Ni34.2Mn47.8Sn7.7Co7.1Fe3.2,340.0,False
Ni34Co37Al29,300.0,False
Ni35.2Mn48.2Sn7.5Co6.5Fe2.8,340.0,False
Ni35.5Co14.5Mn35Ti15,367.0,False
Ni35Co36Al29,300.0,False
Ni35Fe65,513.15,False
Ni35Mn50In15,333.0,False
Ni36Co35Al29,300.0,False
Ni37Co11Mn42.5Sn9.5,478.0,False
Ni37Co11Mn43Sn9,477.0,False
Ni39.3Co16.1Mn32.1Ti12.5,225.0,False
Ni39Co49Al12,1028.15,False
Ni3Al,41.5,False
Ni3AlC,140.0,False
Ni3B7O13Br,30.0,False
Ni3Fe,874.65,False
Ni3Mn,776.0,False
Ni3Pr,20.0,True
Ni3Pt,306.575,False
Ni3Si,235.0,False
Ni3Sm,85.0,True
Ni3Tb,99.0,True
Ni3Tm,43.0,True
Ni3Y,33.0,True
Ni3Yb,15.0,True
Ni3[Fe(CN)6]2·6.6H2O,11.2,False
Ni3[Fe(CN)6]2·7H2O,16.3,False
Ni4.962Al3.038/NiO,140.0,False
Ni40.5Co14.1Mn31.6Ti13.8,342.0,False
Ni40.5Co9.5Mn34Al16,346.0,False
Ni40.7Mn42.9Sn10.4Co6.0,398.0,False
Ni40Co10Mn33Al17,330.0,False
Ni40Co10Mn34Al16,418.0,False
Ni40Co10Mn41Sn9,440.0,False
Ni40Co30Al30,968.15,False
Ni40Co40Al20,992.15,False
Ni40Co50Al10,994.15,False
Ni40Cu57Co3,60.0,False
Ni40Fe40(Si+B)19Mo1-2,533.15,False
Ni40Fe60,732.15,False
Ni41.5Co8.5Mn32Al18,391.0,False
Ni41.5Co8.5Mn34Al16,390.0,False
Ni41.5Ti0.5Co9Mn39Sn10,306.0,False
Ni41.5Ti0.5Co9Mn39Sn10 (annealed),306.0,False
Ni41Co9Mn32.5Al17.5,397.0,False
Ni41Co9Mn32Al18,387.0,False
Ni41Co9Mn32Ga18,257.0,False
Ni41Co9Mn33Al17,382.0,False
Ni41Co9Mn34Al16,380.0,False
Ni41Ti2Mn46Sn11,258.0,False
Ni42.5Co7.5Mn34Al16,384.0,False
Ni42.5Ti0.5Mn46Sn11,280.0,False
Ni42.9Co7.0Mn31.3Ga18.7,449.0,False
Ni42.9Co7.5Mn31.4Ga18.2,453.0,False
Ni429Pt571,14.0,False
Ni42Co8Mn30Al20,338.0,False
Ni42Co8Mn33Al17,334.0,False
Ni42Co8Mn34Al16,368.0,False
Ni42Co8Mn37.7In12.3,426.0,False
Ni42Co8Mn39Sn11,403.0,False
Ni42Ti1Mn46Sn11,272.0,False
Ni43.5Co6.5Mn30Al20,321.0,False
Ni43Co6.5Mn39Sn11.5,394.0,False
Ni43Co7Mn31Ga19,323.0,False
Ni43Co7Mn32Ga18,295.0,False
Ni43Co7Mn33Al17,330.0,False
Ni43Co7Mn34Al16,386.0,False
Ni43Co7Mn39Sn11,404.0,False
Ni43Mn35Ga22,373.0,False
Ni43Mn37.9In12.1Co7,430.0,False
Ni43Mn41Co5Sn11,383.0,False
Ni43Mn43Co3Sn11,346.0,False
Ni43Mn46Sn10.5Al0.5,280.0,False
Ni43Mn46Sn10Al1,290.0,False
Ni43Mn46Sn11,279.5,False
Ni43Mn46Sn8Cr3,301.8,False
Ni43Mn46Sn8In3,296.8,False
Ni43Mn46Sn9Ge2,252.0,False
Ni43Pt57,23.0,False
Ni44.0Mn43.5Sn10.5Al2.0,283.0,False
Ni44.0Mn43.5Sn11.5Al1.0,283.0,False
Ni44.0Mn43.5Sn9.5Al3.0,283.0,False
Ni44.7Mn31.7Ga18.7Co4.9,423.15,False
Ni44.8Co4.8Mn32.1Ga18.3,415.0,False
Ni44Co6Mn33Al17,321.0,False
Ni44Co6Mn34Al16,388.0,False
Ni44Co6Mn37In13,419.5,False
Ni45.0Mn31.0Ga19.2Co4.8,423.15,False
Ni45.5Co4.8Mn30.1Ga19.6,420.0,False
Ni45.7Co4.8Mn35.6In13.8,370.0,False
Ni45.8Fe4.2Mn38Sn12,306.0,False
Ni45Co5Mn21Fe4Ga20Cu5,458.0,False
Ni45Co5Mn22.7Fe2.5Ga20Cu5,397.0,False
Ni45Co5Mn24.2Fe1.4Ga20Cu5,350.0,False
Ni45Co5Mn25Fe0Ga20Cu5,313.0,False
Ni45Co5Mn30Al20,300.0,False
Ni45Co5Mn32.7In13.3Sn4,380.0,False
Ni45Co5Mn32Al18,220.0,False
Ni45Co5Mn32Ga18,300.0,False
Ni45Co5Mn33Al17,312.0,False
Ni45Co5Mn35In14Gd1,371.0,True
Ni45Co5Mn35Sn15,360.0,False
Ni45Co5Mn36.5In13.5,370.0,False
Ni45Co5Mn36.7In13.3,380.0,False
Ni45Co5Mn37Sn13,350.0,False
Ni45Co5Mn40In10Sn0,377.5,False
Ni45Co5Mn40In2Sn8,452.0,False
Ni45Co5Mn40In4Sn6,407.25,False
Ni45Co5Mn40In5Sn5,430.0,False
Ni45Co5Mn40In6Sn4,416.0,False
Ni45Co5Mn40In8Sn2,400.0,False
Ni45Cr5Mn25Ga25,390.0,False
Ni45Cr5Mn37In13,325.0,False
Ni45Cr5Mn37In13-1%,325.0,False
Ni45Cu5Mn25Ga25,395.0,False
Ni45Cu5Mn35In15,300.0,False
Ni45Gd40Al15,57.0,True
Ni45Mn25Ga30,300.0,False
Ni45Mn30Ga25,400.0,False
Ni45Mn36.7In13.3Co5,386.0,False
Ni45Mn39Co5Sn11,375.2,False
Ni45Mn42In13,315.0,False
Ni45Mn44In11,300.0,False
Ni45Mn44Sn11,307.3,False
Ni46.5Mn30.3Ga23.2,388.0,False
Ni46.8Mn27.3Ga22.8Cu3.1,360.0,False
Ni46Cu4Mn37Sn13,314.0,False
Ni46Fe4Mn36Sn14,322.0,False
Ni46Mn22Ga24Co4Cu4,373.0,False
Ni46Mn24Ga22Co4Cu4,379.0,False
Ni46Mn41In13,317.0,False
Ni47.03Mn23.09Ga24.64Fe5.23,400.0,False
Ni47.22Mn38.45In14.33,298.0,False
Ni47.3Mn25.5Ga24.5Cu2.7,357.0,False
Ni47.5Co1Mn37Sn14.5,240.0,False
Ni47.5Co2.5Mn37Sn13,330.0,False
Ni47.8Mn33.5Sn15.6O3.0,322.6,False
Ni47Co3Mn35.5In14.5,333.0,False
Ni47Cu3Mn31Ga19,366.0,False
Ni47Fe3Mn36Sn14,322.0,False
Ni47Gd3Mn37Sn13,302.9,True
Ni47Mn38Fe2In13,319.0,False
Ni47Mn39Fe1In13,319.0,False
Ni47Mn40In13,320.0,False
Ni47Mn40Sn12.5Cu0.5,315.99,False
Ni47Mn40Sn13,315.635,False
Ni47Pr3Mn37Sn13,299.0,True
Ni48.02Mn38.22Sn11.76Co2,342.0,False
Ni48.0Co3.0Mn34.8In14.2,357.4,False
Ni48.0Mn32.9Sn15.7O3.4,319.2,False
Ni48.15Mn23Ga24.48Fe4.37,400.0,False
Ni48.1Mn32.5Sn16.1O3.2,322.1,False
Ni48.3Co1.7Mn37Sn13,327.0,False
Ni48.4Co1.9Mn34.2In13.8Ga1.7,335.0,False
Ni48.4Mn25.6Ga21.5Cu4.5,310.0,False
Ni48.5Co1.5Mn37Sn13,327.0,False
Ni48.5Co3.0Mn34.3In14.2,349.5,False
Ni48.5Mn22.7Ga22.8,276.0,False
Ni48.5Mn29.6Fe4.8In17.1,680.15,False
Ni48.5Mn37Sn14.5,240.0,False
Ni48.6Mn29.5Fe4.9In17.0,683.15,False
Ni48.8Fe51.2,773.15,False
Ni48.8Mn29.6Fe4.7In16.9,682.15,False
Ni48.94Mn33.18In17.88,286.0,False
Ni48.9Mn29.5Fe4.6In17.0,673.15,False
Ni48Ag2Mn37In13,312.0,False
Ni48Co2Mn38Sn12,320.0,False
Ni48Co4Mn34Sn9Fe5,350.0,False
Ni48Co4Mn35Sn9Fe4,350.0,False
Ni48Co4Mn36Sn9Fe3,350.0,False
Ni48Cu2Mn31Ga19,363.0,False
Ni48Fe2Mn35In15,316.0,False
Ni48Fe2Mn36Sn14,322.0,False
Ni48Mn27Ga25,375.15,False
Ni48Mn30Ga22,369.9,False
Ni48Mn37In13,285.0,False
Ni48Mn37In13 (annealed),295.0,False
Ni48Mn39.5Sn10.5Al2,205.0,False
Ni48Mn39.5Sn11.5Al1,215.0,False
Ni48Mn39.5Sn12.5,266.5,False
Ni48Mn39.5Sn9.5Al3,218.75,False
Ni48Mn39.5Sn9.5Al3 (A573),259.5,False
Ni48Mn39.5Sn9.5Al3 (AWQ1073),249.5,False
Ni48Mn39.5Sn9.5Al3 (AWQ1173),254.5,False
Ni48Mn39.5Sn9.5Al3 (AWQ873),248.5,False
Ni48Mn39.5Sn9.5Al3 (AWQ973),249.5,False
Ni48Mn39In13,302.5,False
Ni48Mn39In13 (annealed),295.0,False
Ni48Mn39Sn12.5,300.0,False
Ni48Mn40Sb12,350.0,False
Ni49.0Co3.0Mn33.8In14.2,343.0,False
Ni49.0Mn38.4Sb11.7Si0.9,334.0,False
Ni49.1Mn29.4Ga21.5,374.0,False
Ni49.1Mn38.9Sn12,300.0,False
Ni49.2Mn26.6Ga24.2,368.0,False
Ni49.33Mn23.11Ga24.48Fe3.07,400.0,False
Ni49.3Mn27.8Ga20.9Cu2.0,363.0,False
Ni49.42Mn34.35In16.23,312.5,False
Ni49.4Mn23.3Ga25.6Cu1.7,352.0,False
Ni49.4Mn30.3Ga20.3,375.0,False
Ni49.4Mn30Ga20.6,325.0,False
Ni49.53Mn35.22In15.22,323.0,False
Ni49.54Mn36.12In14.34,292.0,False
Ni49.5Co0.5Mn37Sn13,313.0,False
Ni49.5Mn24.3Ga26.2,358.0,False
Ni49.5Mn27.7Ga21.9Fe0.9,377.5,False
Ni49.5Mn28.5Ga22,350.0,False
Ni49.6Mn21.9Ga28.5,356.0,False
Ni49.6Mn27.6Ga18.9Cu3.9,390.0,False
Ni49.6Mn28.3Ga21.4Fe0.7,367.9,False
Ni49.6Mn28.6Ga22.8,366.0,False
Ni49.7Mn18.7Cu6.4Ga25.2,325.0,False
Ni49.7Mn24.3Ga26.0,366.0,False
Ni49.7Mn27.7Ga21.5Fe1.1,393.5,False
Ni49.7Mn29.3Ga21,373.15,False
Ni49.88Mn35.70In14.42,310.0,False
Ni49.8Mn25.4Ga21.6Fe3.2,376.6,False
Ni49.8Mn26.9Ga21.4Fe1.9,383.3,False
Ni49.8Mn28.5Ga21.7,375.15,False
Ni49.8Mn35.6In14.6,314.0,False
Ni49.8Mn36.1Sn13.9,247.0,False
Ni49.8Mn45.1Sn5.1,330.0,False
Ni49.9Mn28.3Ga21.8,372.15,False
Ni49.9Mn28.6Ga21.5,359.15,False
Ni49Cu1Mn31Ga19,360.0,False
Ni49Cu1Mn37Sn13,305.5,False
Ni49Cu6Mn25Ga20,316.0,False
Ni49Fe18Ga27Co6,390.0,False
Ni49Fe1Mn36Sn14,322.0,False
Ni49Gd1Mn37Sn13,299.0,True
Ni49LaMn35Sn15,318.0,True
Ni49Mn29.6Ga21.4,365.0,False
Ni49Mn39Sb12,318.81,False
Ni49Mn39Sn12,314.5,False
Ni49Pr1Mn37Sn13,304.0,True
Ni49PrMn35Sn15,327.0,True
Ni49SmMn35Sn15,325.0,True
Ni4N,121.0,False
Ni4P2Yb,0.15,True
Ni5.014Al2.986/NiO,140.0,False
Ni50.0Mn35.0Sn15.0,318.0,False
Ni50.1Fe18.6Co4.1Ga27.2,355.0,False
Ni50.1Mn27.2Ga21.8Fe0.9,368.3,False
Ni50.2Mn28.3Ga21.5,370.0,False
Ni50.2Mn33.4In16.4,302.0,False
Ni50.3Mn26.9Ga22.8,359.5,False
Ni50.3Mn30.7Ga19,320.0,False
Ni50.3Mn36.5Sn13.2,311.7,False
Ni50.4Mn36.3Sn13.3,312.0,False
Ni50.53Mn33.65In15.82,310.5,False
Ni50.5Mn30.5Ga19,317.0,False
Ni50.5Mn31.3Ga18.2,378.0,False
Ni50.60Mn30.74Ga18.66,347.0,False
Ni50.6Mn36.3Sn13.1,313.0,False
Ni50.7Mn25.8Ga23.5,375.0,False
Ni50.95Mn25.45Ga23.6,315.0,False
Ni50.9Mn24.7Ga24.4,318.5,False
Ni50Bi50,640.0,False
Ni50Co25Al25,995.15,False
Ni50Co30Al20,989.15,False
Ni50Co40Al10,967.15,False
Ni50Co50,1146.15,False
Ni50Cu47Co3,155.0,False
Ni50Fe18Ga28Co4,375.15,False
Ni50Fe19Co4Ga27,360.0,False
Ni50Fe19Ga27Co4,393.15,False
Ni50Fe20Al30,500.0,False
Ni50Fe20Ga26Co4,400.65,False
Ni50Fe21Ga29,350.0,False
Ni50Fe23Ga27,380.0,False
Ni50Fe25Al25,500.0,False
Ni50Fe30Al20,500.0,False
Ni50Fe50,776.575,False
Ni50Mn10Sn40,360.0,False
Ni50Mn12.5Fe12.5Ga25,365.0,False
Ni50Mn17.87Cu7.05Ga24.26,312.0,False
Ni50Mn18.5Cu6.5Ga25,292.9,False
Ni50Mn19.10Cu6.43Ga24.58,292.9,False
Ni50Mn19.60Cu6.07Ga24.66,295.1,False
Ni50Mn20Cr5Ga25,330.0,False
Ni50Mn20Cu5Ga21Al4,305.0,False
Ni50Mn20Cu5Ga25,310.0,False
Ni50Mn20Ga30,300.0,False
Ni50Mn21.12Cu3.61Ga24.66,323.2,False
Ni50Mn25Al12.5Ga12.5,380.0,False
Ni50Mn25Fe3Ga22,398.0,False
Ni50Mn25Fe5Ga20,390.0,False
Ni50Mn25Fe6Ga19,398.0,False
Ni50Mn25Fe7.5Ga17.5,427.0,False
Ni50Mn25Ga20Cr5,340.0,False
Ni50Mn25Ga20Cu5,340.0,False
Ni50Mn25Ga20Gd5,370.0,True
Ni50Mn25Ga20Ti5,318.0,False
Ni50Mn25Ga25,369.5,False
Ni50Mn25Sb25,345.0,False
Ni50Mn27Ga22Fe1,380.0,False
Ni50Mn28.6Ga21.4,373.0,False
Ni50Mn28Ga22,363.0,False
Ni50Mn28Sb22,342.0,False
Ni50Mn29Ga19Gd2,326.0,True
Ni50Mn29Ga20.5Gd0.5,351.0,True
Ni50Mn29Ga20.9Gd0.1,351.0,True
Ni50Mn29Ga20Gd1,351.0,True
Ni50Mn29Ga21,351.0,False
Ni50Mn30Ga20,372.0,False
Ni50Mn30Sb20,349.0,False
Ni50Mn31.5In16Cu2.5,288.0,False
Ni50Mn31Al19,375.0,False
Ni50Mn31Ga19,361.0,False
Ni50Mn32.7Cu2In15.9,290.0,False
Ni50Mn32Sb18,346.0,False
Ni50Mn33.5B1.5In15,310.0,False
Ni50Mn33Co3Sn14,318.0,False
Ni50Mn33In17,300.0,False
Ni50Mn33Sb17,347.0,False
Ni50Mn34.3Cu1.7In15.2,293.0,False
Ni50Mn34B1In15,310.0,False
Ni50Mn34Co2Sn14,318.0,False
Ni50Mn34FeIn15,257.0,False
Ni50Mn34In12Ga4,295.0,False
Ni50Mn34In14Fe2,303.0,False
Ni50Mn34In15.5Tb0.5,313.0,True
Ni50Mn34In15.6Tb0.4,311.0,True
Ni50Mn34In15.7Tb0.3,307.0,True
Ni50Mn34In15.9Tb0.1,307.0,True
Ni50Mn34In16,309.0,False
Ni50Mn34Sb16,344.0,False
Ni50Mn34Sn16,350.0,False
Ni50Mn35.25In14.75,219.5,False
Ni50Mn35.5In14.5,266.0,False
Ni50Mn35Co1Sn14,318.0,False
Ni50Mn35In12Si3,271.0,False
Ni50Mn35In13.9B1.1,310.0,False
Ni50Mn35In15,380.0,False
Ni50Mn35Sb15,340.0,False
Ni50Mn35Sn15,325.0,False
Ni50Mn36.5Sb11.0Si2.5,354.0,False
Ni50Mn36.5Sb11.5Si2.0,351.0,False
Ni50Mn36.5Sb12.0Si1.5,351.0,False
Ni50Mn36.5Sb12.5Si1.0,344.0,False
Ni50Mn36.5Sb13.0Si0.5,338.0,False
Ni50Mn36.5Sb13.5,335.0,False
Ni50Mn36.5Sn13.5,252.7,False
Ni50Mn36Co1Sn13,321.0,False
Ni50Mn36In14,317.0,False
Ni50Mn36Sb14,341.0,False
Ni50Mn36Sn14,321.5,False
Ni50Mn37.5Sn10.5In2,308.5,False
Ni50Mn37.5Sn12.5,308.5,False
Ni50Mn37.5Sn6.5In6,308.5,False
Ni50Mn37.5Sn8.5In4,308.5,False
Ni50Mn37Sn13,319.0,False
Ni50Mn38Sb12,340.0,False
Ni50Mn38Sb12B1,330.0,False
Ni50Mn38Sb12B3,345.0,False
Ni50Mn40Sb10,200.0,False
Ni50Mn40Sn10,240.0,False
Ni51.33Mn23Ga24.54Fe1.40,370.0,False
Ni51.3Mn24.0Ga24.7,358.0,False
Ni51.4Mn28.3Ga20.3,373.15,False
Ni51.5Mn33Sn8.5Fe7,318.0,False
Ni51.5Mn34Sn8.5Fe6,279.0,False
Ni51.5Mn35Sn8.5Fe5,266.0,False
Ni51.6Mn24.7Ga23.8,332.0,False
Ni51.6Mn25.1Ga23.3,364.15,False
Ni51.6Mn25.4Ga23,365.0,False
Ni51.6Mn27.6Ga20.8,328.0,False
Ni51.6Mn33.5In14.9,320.0,False
Ni51.75Co2.25Mn21Ga25,365.0,False
Ni51.7Mn27.3Ga21,352.0,False
Ni51.7Mn27Ga21.3,335.0,False
Ni51.7Mn33.3In10.7Ga4.3,295.0,False
Ni51.90Mn28.86Ga19.24,329.6,False
Ni51.9Mn23.2Ga24.9,361.26,False
Ni51Cu4Mn25Ga20,262.0,False
Ni51Fe22Ga27,247.5,False
Ni51Fe36Co13,898.0,False
Ni51Fe4Mn20Ga25,392.0,False
Ni51Mn24.4Ga24.6,370.15,False
Ni51Mn34Sn15,333.15,False
Ni51Mn37Sb12,338.0,False
Ni52-Mn16-x-Fe15-Ga27,414.0,False
Ni52-Mn6-Fe10-Co5-Ga27,450.0,False
Ni52.0Mn23.0Ga25.0,359.5,False
Ni52.0Mn24.4Ga23.6,361.0,False
Ni52.5Co1.5Mn21Ga25,359.0,False
Ni52.5Mn19.5Ga28.0,343.5,False
Ni52.5Mn24.5Ga23,302.0,False
Ni52.6Mn23.6Ga23.8,354.0,False
Ni52.7Mn23.9Ga23.4,346.0,False
Ni52.9Mn22.4Ga24.7,322.5,False
Ni52Fe17Ga27Co4,360.15,False
Ni52Fe18Ga28Co2,334.65,False
Ni52Fe19Ga27Co2,349.65,False
Ni52Fe20Ga26Co2,355.15,False
Ni52Fe3Mn20Ga25,371.0,False
Ni52Mn16Fe8Ga24,381.0,False
Ni52Mn23Ga25,345.0,False
Ni52Mn24Ga24,339.0,False
Ni52Mn25Ga19Ag4,406.15,False
Ni52Mn25Ga23,358.0,False
Ni52Mn32In16,304.0,False
Ni52Mn34In12Si2,285.0,False
Ni52Mn34Sn14,305.0,False
Ni52Mn35In11Si2,275.0,False
Ni52Mn35Sn13,306.0,False
Ni53.1Mn26.6Ga20.3,373.0,False
Ni53.25Co0.75Mn21Ga25,353.0,False
Ni53.2Mn26.4Ga20.4B1.0,360.0,False
Ni53.3Mn25.3Ga21.4,353.0,False
Ni53.4Mn26.2Ga20.4B0.5,354.0,False
Ni53.5Fe19.5Ga27,330.0,False
Ni53.5Mn17.5V4Ga20In5,279.0,False
Ni53.5Mn21.5Ga16In9,321.0,False
Ni53.5Mn26.0Ga20.5,351.0,False
Ni53.6Mn23.4Ga23.0,345.0,False
Ni53.6Mn27.1Ga19.3,368.15,False
Ni53Bi47,640.0,False
Ni53Cu2Mn25Ga20,271.0,False
Ni53Fe20Ga27,275.0,False
Ni53Fe2Mn20Ga25,356.0,False
Ni53Mn20.4Ga26.6,306.0,False
Ni53Mn22Ga25,323.5,False
Ni53Mn23.5Ga23Ti0.5,973.0,False
Ni53Mn24Ga23,365.0,False
Ni54.3Mn20.5Ga25.2,341.0,False
Ni54.3Mn31.9Sn13.8,319.0,False
Ni54.5Mn15.5V5Ga25,251.0,False
Ni54.5Mn20.5Ga20In5,319.0,False
Ni54.5Mn22.0Ga23.5,335.0,False
Ni54.5Mn26.3Ga19.2,350.0,False
Ni54.9Mn24.6In20.5,278.0,False
Ni54Fe17Ga27Co2,360.15,False
Ni54Fe18Ga28,302.65,False
Ni54Fe19Ga23Al4,285.0,False
Ni54Fe19Ga23B4,256.0,False
Ni54Fe19Ga23In4,310.0,False
Ni54Fe19Ga27,309.5,False
Ni54Fe1Mn20Ga25,346.0,False
Ni54Fe20Ga26,320.15,False
Ni54Mn13V8Ga25,209.0,False
