Repository: MaMMoS-project/ML-models

# ML-models
Collection of various ML models developed for the MaMMoS project

Models are organized in different folders of this repository:


- ./beyond-stoner-wolfarth:

   ML models to replace single-grain micromagnetics simulations by ML predictions for:

   -- ./beyond-stoner-wolfarth/single-grain-easy-axis-model:
      where the H and K1 vector are aligned along the z-axis of the simulation cube
      This model predicts Mr, Hc, and BHmax from a, k1, and Ms
      Current model version: v1.0

   -- ./inverse-beyond-stoner-wolfarth/single-grain-easy-axis-model:
      where the H and K1 vector are aligned along the z-axis of the simulation cube

File: compound-to-tc/preprocessed_data/Experimental_Tc.csv (part 10 of 12)
composition,Tc_exp,contains_re
Ni54Mn18V3Ga21In4,282.0,False
Ni54Mn19Ga27,328.5,False
Ni54Mn21Ga18In7,310.0,False
Ni54Mn21Ga25,340.0,False
Ni54Mn25.7Ga20.3,370.0,False
Ni54Mn27Al19,375.0,False
Ni55.2Mn18.6Ga26.2,315.0,False
Ni55.5Mn21.5Ga23,325.0,False
Ni55.8Mn21.2Ga21.9Fe1.1,363.3,False
Ni55Fe17Ga26Co2,338.0,False
Ni55Fe18Ga27,285.0,False
Ni55Fe19Ga26,156.75,False
Ni55Mn19.6Ga25.4,308.0,False
Ni55Mn20.6Ga24.4,340.0,False
Ni55Mn20Ga25,306.0,False
Ni55Mn22.5Ga22.5,367.0,False
Ni55Mn22Ga22Al1,354.0,False
Ni55Mn23Ga22,353.0,False
Ni55Mn25Ga20,283.0,False
Ni55Mn25In20,278.0,False
Ni56.4Mn21.8Ga21.8,350.0,False
Ni56Fe17Ga27,282.65,False
Ni57.2Mn15.9Ga27.0,308.0,False
Ni58Co22Al20,967.15,False
Ni5Al3/NiO,140.0,False
Ni5Co70Al25,1065.15,False
Ni5Ge3,630.0,False
Ni5ML/Cu(100),339.0,False
Ni5Pr,0.0,True
Ni5Sm,27.5,True
Ni5Tb,23.0,True
Ni5Tm,22.0,True
Ni5W,365.0,False
Ni5Yb1,0.95,True
Ni6.8Y2,60.0,True
Ni6.9Y2,52.0,True
Ni60Ag40,150.0,False
Ni60Cu37Co3,275.0,False
Ni60Cu40,324.15,False
Ni60Fe40,831.15,False
Ni61Co35Al4,987.15,False
Ni62.5Cu37.5,327.15,False
Ni67.5Cu32.5,337.15,False
Ni67Cu33,240.0,False
Ni6ML/Cu(100),422.0,False
Ni73Fe4Cr23,12.0,False
Ni74Fe6Cr20,193.0,False
Ni74Mn20Ga6,320.0,False
Ni74Mn24Pt2,250.0,False
Ni75.2Mn23.6Pt1.2,140.0,False
Ni75Al25,48.739999999999995,False
Ni75Co10Al15,606.15,False
Ni75Cu25,350.0,False
Ni75Fe25,873.0,False
Ni75Mn25,100.0,False
Ni76Cr16Fe8,115.8,False
Ni76Fe4Cr20,7.0,False
Ni77Al23,86.0,False
Ni77Cr15Fe8,135.6,False
Ni77Fe5Cr18,69.0,False
Ni78Cr14Fe8,153.2,False
Ni78Mn22,270.0,False
Ni78Si8B14,743.15,False
Ni79Cr13Fe8,195.4,False
Ni79Fe16Mo5,618.15,False
Ni7Pr2,85.0,True
Ni7Tb2,99.5,True
Ni7Y2,58.0,True
Ni80.4Fe12.9Mo6.7,495.0,False
Ni80Cr12Fe8,231.7,False
Ni80Cu20,473.0,False
Ni80Fe20,872.0,False
Ni80Fe20 (Permalloy),850.0,False
Ni80Fe2Cr18,20.0,False
Ni80Mn20,270.0,False
Ni80Si6B14,743.15,False
Ni81.0Fe16.7Mo2.3,720.0,False
Ni81Cr11Fe8,265.5,False
Ni82Cr10Fe8,305.5,False
Ni83.1Fe6.0Mo10.9,182.0,False
Ni83.2Fe3.3Mo13.5,45.0,False
Ni83.4Fe10.7Mo5.9,470.0,False
Ni83Cr9Fe8,345.6,False
Ni84P16,600.0,False
Ni85Mn15,413.0,False
Ni85P15,190.0,False
Ni93Cu7,547.5,False
Ni94Cu3Mn2Ti1,571.15,False
Ni95Cu5,560.0,False
Ni96.5Cu2Mn1Mo0.5,569.15,False
Ni97.94Cu1Mn1Ti0.01Mo0.05,608.15,False
Ni98Cu2,600.0,False
Ni99.84Cu0.05Mn0.1Ti0.01,624.15,False
Ni99Fe1,644.15,False
Ni9Pt11,54.2,False
NiAl0.2Cr0.1Fe1.7O4,800.0,False
NiAl0.4Cr0.2Fe1.4O4,730.0,False
NiAl0.6Cr0.3Fe1.1O4,660.0,False
NiAl0.8Cr0.4Fe0.8O4,600.0,False
NiAl1.0Cr0.5Fe0.5O4,480.0,False
NiAl1.2Cr0.6Fe0.2O4,350.0,False
NiAlFeO4,464.79,False
NiBPO4(OH)2,2.2,False
NiBi,675.0,False
NiBr2·2D2O,3.0,False
NiBr2·2H2O,6.23,False
NiCl2·2D2O,6.75,False
NiCl2·2H2O,7.25,False
NiCo2O4,673.075,False
NiCoMnAl,583.0,False
NiCoMnGe,583.0,False
NiCoMnSn,583.0,False
NiCr0.1Fe1.9O4,814.0,False
NiCr0.2Fe1.8O4,784.0,False
NiCr0.3Fe1.7O4,753.0,False
NiCr0.4Fe1.6O4,719.0,False
NiCr0.5Fe1.5O4,685.0,False
NiCr1.9Dy0.1O4,71.0,True
NiCr2/3,60.0,False
NiCr2O4,75.0,False
NiCrFeO4,492.5,False
NiCu,40.0,False
NiCuFeGa,395.0,False
NiCuMnGa,392.0,False
NiCuMnIn,340.0,False
NiCuMnSb,716.0,False
NiCuMnSn,366.0,False
NiDLC,300.0,False
NiFe,363.15,False
NiFe/NiMn,755.0,False
NiFe0.5Al1.5O4,823.0,False
NiFe1.0Al1.0O4,868.0,False
NiFe1.5Al0.5O4,883.0,False
NiFe1.9La0.1O4,790.0,True
NiFe1.9Y0.1O4,810.0,True
NiFe2O4,853.075,False
NiFe2O4/BiFeO3,300.0,False
NiFeCuO4,840.0,False
NiFeMnGa,322.0,False
NiGd0.025Fe1.975O4,910.0,True
NiGd0.05Fe1.95O4,906.0,True
NiGd0.075Fe1.925O4,902.0,True
NiGd0.1Fe1.9O4,898.0,True
NiMg0.2Mn1.8O4,107.0,False
NiMg0.6Mn1.4O4,107.0,False
NiMn0.75Cr0.25Ge,360.0,False
NiMn0.82Cr0.18Ge,362.0,False
NiMn0.89Cr0.11Ge,260.0,False
NiMn1.5Co0.5O4,190.0,False
NiMn1.8Co0.2O4,125.0,False
NiMn2O4,105.0,False
NiMn2O4-δ,120.0,False
NiMnCuSb,690.0,False
NiMnF6,39.0,False
NiMnGa,395.0,False
NiMnO3,452.0,False
NiMnSb,740.0,False
NiNpSi2,51.5,False
NiO,780.0,False
NiO-Al (40%),650.0,False
NiO.Fe1.95Gd0.05O3,828.0,True
NiO.Fe1.95Nd0.05O3,841.0,True
NiO.Fe2O3,853.0,False
NiPr,21.5,True
NiPt,115.0,False
NiRe2O6,23.75,False
NiRh2O4,360.0,False
NiSi2U,97.5,False
NiSi3U2,27.5,False
NiSiU,18.0,False
NiSm,45.5,True
NiSnYb,5.6,True
NiTb,51.0,True
NiTm,7.5,True
NiTm3,12.0,True
NiWP,327.6,False
NiY,4.0,True
NiYb,9.0,True
Ni[Cr(CN)6],72.0,False
Np1,0.0,False
Np1Re2,47.0,False
Np2Se5,15.0,False
NpAl2,56.0,False
NpAs2,18.0,False
NpAs₂,22.0,False
NpB₂,99.5,False
NpFe4Al8,135.0,False
NpFe4P12,23.0,False
NpGa2,55.0,False
NpGa3,50.0,False
NpGe1.72,121.0,False
NpIn3,14.0,False
NpNiGa5,30.0,False
NpOs2,7.5,False
NpSb2,47.0,False
NpSe3,18.0,False
NpTe3,25.0,False
Np₂C₃,109.0,False
O1,0.0,False
O10Ru3Sr4,105.0,False
O2,33.349999999999994,False
O3PrV,135.0,True
O3RuSr,160.0,False
O3SrV,85.0,False
O3TbV,113.0,True
O3TiY,30.0,True
O3TmV,106.0,True
O3VYb,103.5,True
O5S1V1,4.1,False
O6Pb1Ru2Sr1,0.0,False
O7Pt2Yb2,0.3,True
O7Ru2Sr3,104.0,False
O7Sn2Yb2,0.15,True
O7Ti2Yb2,0.195,True
Os1,0.0,False
Os2Pr1,35.0,True
Os2Pr1Si2,12.6,True
Os2Si2Tm1,1.0,True
Os2Sm,34.5,True
Os2Tb,33.0,True
Os4Sb12Sm,2.6,True
OsFe3N,739.15,False
P0.10Ni0.90,280.0,False
P0.125Co0.075Fe0.80,586.0,False
P0.16B0.06Al0.03Fe0.37Ni0.38,482.0,False
P0.16B0.06Al0.03Fe0.75,630.0,False
P0.24Co0.76,512.0,False
P0.25Co0.75,480.0,False
P0.26Fe0.74,580.0,False
P1,0.0,False
P18S7U25,109.0,False
P1S1U2,150.0,False
P1U1,125.0,False
P3S1U4,100.0,False
P4U3,138.0,False
P67S33U100,118.0,False
P80Th3U57,141.0,False
PPu,126.0,False
PSeU,55.0,False
PTeU,85.0,False
Pb0.775Sn0.175Sc0.02Te,170.0,True
Pb0.785Sn0.165Sc0.02Te,148.2,True
Pb0.805Sn0.145Sc0.02Te,143.2,True
Pb0.825Sn0.125Sc0.02Te,144.9,True
Pb0.875Sn0.08Sc0.02Te,147.5,True
Pb1,0.0,False
Pb1.85La0.15CrO5,293.0,True
Pb2Cr0.67Mo1.33O6,25.0,False
Pb2Cr1.33Mo0.67O6,33.7,False
Pb2Cr1Mo1O6,31.5,False
Pb2CrMoO6,33.0,False
Pb2Fe1.84Mn0.16Ge2O9,22.0,False
Pb2FeMoO6,243.0,False
Pb3Tb5,215.3,True
PbCo3(P2O7)2,7.6,False
PbFe0.5Nb0.5O3,385.0,False
PbFe11.25O19,673.15,False
PbFe11.5O19,663.15,False
PbFe11.75O19,688.15,False
PbFe11O19,683.15,False
PbFe12O19,703.15,False
PbFe3O(PO4)3,21.7333333333333,False
PbFe6Ga6O19,325.0,False
PbMn0.9Fe0.1BO4,34.2,False
PbMnBO4,30.3,False
PbO·5Fe2O3,754.15,False
PbTe:Eu,77.5,True
PbTi0.75Fe0.25O3,650.0,False
PbTi0.7Fe0.3O3,660.0,False
Pd embedded in graphite,450.0,False
Pd nanoparticles,540.0,False
Pd-Fe,140.0,False
Pd/C60,550.0,False
Pd0.75Mn0.25B0.025,325.0,False
Pd0.75Mn0.25B0.05,340.0,False
Pd0.75Mn0.25B0.075,339.0,False
Pd0.75Mn0.25B0.1,374.0,False
Pd0.75Mn0.25B0.125,390.0,False
Pd0.75Mn0.25B0.15,330.0,False
Pd0.75Mn0.25B0.175,252.0,False
Pd0.75Mn0.25B0.25,256.0,False
Pd0.78Ni0.22,348.0,False
Pd0.88Ni0.12,100.0,False
Pd0.90Co0.10,350.0,False
Pd0.92Co0.08,315.0,False
Pd0.96Co0.04,220.0,False
Pd0.984Fe0.016Mn0.05,42.0,False
Pd0.9965Fe0.0035Mn0.05,10.3,False
Pd0.9Ni0.1,100.0,False
Pd1,0.0,False
Pd19Tb51,30.0,True
Pd1Fe1/C,423.15,False
Pd2Mn1.0Sn1.0,183.9,False
Pd2Mn1.46Sn0.54,201.1,False
Pd2MnSn,188.0,False
Pd2Tb3,40.0,True
Pd2TiAl,900.0,False
Pd3Sm7,183.0,True
Pd50Fe50,763.0,False
Pd70Rh20Fe10,140.0,False
Pd80Rh10Fe10,190.0,False
Pd86Ni14,156.0,False
Pd90Fe10,246.0,False
Pd90Gd5Fe5,135.0,True
Pd90Gd5Fe5H5.65,140.0,True
PdCoO2,25.0,False
PdSbU,71.0,False
PdSi3U2,45.25,False
PdSiYb,8.0,True
Pm,98.0,True
Pr(Co0.65V0.35)2Si2,30.0,True
Pr(Co0.70V0.30)2Si2,30.0,True
Pr(Co0.75V0.25)2Si2,30.0,True
Pr(Co0.80V0.20)2Si2,30.0,True
Pr(Co0.85V0.15)2Si2,30.0,True
Pr(Fe0.4Co0.6)1.93,472.5,True
Pr0.08Ca1.92MnO4,120.0,True
Pr0.0Nd0.5Sr0.5MnO3,250.0,True
Pr0.15Gd0.85Mn2Ge2,344.0,True
Pr0.15Tb0.3Dy0.55Fe1.55B0.3,655.0,True
Pr0.15Tb0.3Dy0.55Fe1.65B0.2,657.0,True
Pr0.15Tb0.3Dy0.55Fe1.75B0.1,653.0,True
Pr0.15Tb0.3Dy0.55Fe1.85,654.0,True
Pr0.1Tb0.3Dy0.6Fe1.85Mn0.15,570.0,True
Pr0.1Tb0.3Dy0.6Fe1.8Mn0.2,553.0,True
Pr0.1Tb0.3Dy0.6Fe1.95Mn0.05,627.0,True
Pr0.1Tb0.3Dy0.6Fe1.9Mn0.1,596.0,True
Pr0.1Tb0.3Dy0.6Fe2,651.0,True
Pr0.25Tb0.75,163.5,True
Pr0.25Tb0.75Mn2Ge2,340.0,True
Pr0.2Ce0.2Tb0.6Fe2,603.0,True
Pr0.2Ce0.6Tb0.2Fe2,377.0,True
Pr0.2Gd0.8Co4B,494.0,True
Pr0.2Gd0.8Mn2Ge2,345.0,True
Pr0.2Gd0.8Mn2Si2,52.0,True
Pr0.2Nd0.8CeFeB,493.0,True
Pr0.2Nd0.8FeHf0.5B6,580.0,True
Pr0.2Nd0.8Ni5,5.8,True
Pr0.35Bi0.25Sr0.4MnO3,241.0,True
Pr0.35La0.15Sr0.5MnO3,275.6,True
Pr0.3Gd0.7Mn2Ge2,347.0,True
Pr0.3La0.2Sr0.5MnO3,280.0,True
Pr0.3Tb0.7Mn2Ge2,340.0,True
Pr0.45Bi0.15Sr0.4MnO3,283.0,True
Pr0.45Ca0.55Mn0.90V0.10O3,44.0,True
Pr0.45Ca0.55Mn0.95V0.05O3,41.0,True
Pr0.45Gd0.05Sr0.5MnO3,270.0,True
Pr0.46Ca0.54MnO3,93.0,True
Pr0.46□0.14Sr0.4MnO3−δ,255.0,True
Pr0.47□0.23Ba0.3MnO3,191.0,True
Pr0.4Bi0.2Sr0.4MnO3,264.0,True
Pr0.4Eu0.2Sr0.4MnO3,238.0,True
Pr0.4Gd0.1Sr0.5MnO3,250.0,True
Pr0.4Gd0.6Co4B,493.0,True
Pr0.4Gd0.6Mn2Ge2,345.0,True
Pr0.4La0.1Sr0.5MnO3,275.8,True
Pr0.4La0.3Sr0.3MnO3,319.0,True
Pr0.4Sr0.6CoO3,212.0,True
Pr0.4Tb0.6Mn2Ge2,344.0,True
Pr0.50Ba0.50MnO3,140.0,True
Pr0.50Sr0.50CoO3,230.0,True
Pr0.50Sr0.50MnO3,265.0,True
Pr0.52Sr0.48MnO3,290.0,True
Pr0.53□0.17Sr0.3MnO3−δ,287.0,True
Pr0.55(Ca0.75Sr0.25)0.45MnO3,210.0,True
Pr0.55Bi0.05Sr0.4MnO3,301.0,True
Pr0.55Ca0.45Mn0.94Cr0.06O3,160.0,True
Pr0.55Ca0.45Mn0.97Cr0.03O3,160.0,True
Pr0.55Dy0.25Sr0.2MnO3,93.0,True
Pr0.55K0.05Sr0.4MnO3,303.0,True
Pr0.55Na0.05Sr0.4MnO3,289.0,True
Pr0.55Nd0.45Os4Sb12,0.25,True
Pr0.55Sr0.35K0.1MnO3,300.0,True
Pr0.55Sr0.45MnO3,304.0,True
Pr0.55Sr0.4K0.05MnO3,297.0,True
Pr0.5Ba0.5MnO3 (strongly disordered),160.0,True
Pr0.5Ba0.5MnO3 (weakly disordered),160.0,True
Pr0.5Bi0.1Sr0.4MnO3,292.5,True
Pr0.5Ca0.2Sr0.3MnO3,220.0,True
Pr0.5Ca0.5Mn0.8Cr0.2O3,125.0,True
Pr0.5Ca0.5Mn0.97Cr0.03O3,130.0,True
Pr0.5Ca0.5Mn0.97Ru0.03O3,215.0,True
Pr0.5Ca0.5Mn0.99Ru0.01O3,150.0,True
Pr0.5Ca0.5Mn0.9V0.1O3,44.0,True
Pr0.5Ca0.5MnO3,243.0,True
Pr0.5Dy0.1Sr0.4MnO3,248.0,True
Pr0.5Er0.1Sr0.4MnO3,188.5,True
Pr0.5Eu0.1Sr0.4MnO3,270.0,True
Pr0.5Gd0.1Sr0.4MnO3,258.0,True
Pr0.5Gd0.2Sr0.3MnO3,137.0,True
Pr0.5K0.05Sr0.45MnO3,275.0,True
Pr0.5La0.2Sr0.3MnO3,299.0,True
Pr0.5La0.5Ni,0.0,True
Pr0.5Na0.05Sr0.45MnO3,270.0,True
Pr0.5Nd0.2Ca0.25Sr0.05MnO3,106.0,True
Pr0.5Nd0.2Sr0.3MnO3,242.0,True
Pr0.5Nd0.5Ni5,3.4,True
Pr0.5Pb0.5MnO3,254.0,True
Pr0.5Sm0.2Sr0.3MnO3,179.0,True
Pr0.5Sr0.1Ag0.4MnO3,170.0,True
Pr0.5Sr0.2Ag0.3MnO3,285.0,True
Pr0.5Sr0.2Li0.3MnO3,235.0,True
Pr0.5Sr0.35□0.15MnO3,325.0,True
Pr0.5Sr0.3Ag0.2MnO3,305.0,True
Pr0.5Sr0.3Ba0.2MnO3,180.0,True
Pr0.5Sr0.3Ca0.2MnO3,233.5,True
Pr0.5Sr0.3K0.2MnO3,290.0,True
Pr0.5Sr0.3Li0.2MnO3,290.0,True
Pr0.5Sr0.41Ca0.09MnO3,250.0,True
Pr0.5Sr0.45Ba0.05MnO3,250.0,True
Pr0.5Sr0.45Li0.05MnO3,260.0,True
Pr0.5Sr0.4Ag0.1MnO3,283.0,True
Pr0.5Sr0.4Ca0.1MnO3,261.0,True
Pr0.5Sr0.4Li0.1MnO3,280.0,True
Pr0.5Sr0.5CoO3,233.0,True
Pr0.5Sr0.5Mn0.7Cr0.3O3,156.0,True
Pr0.5Sr0.5Mn0.94Fe0.06O3,185.0,True
Pr0.5Sr0.5Mn0.95Cr0.05O3,240.0,True
Pr0.5Sr0.5Mn0.97Cr0.03O3,275.0,True
Pr0.5Sr0.5Mn0.97Ru0.03O3,290.0,True
Pr0.5Sr0.5Mn0.98Fe0.02O3,250.0,True
Pr0.5Sr0.5MnO3,265.0,True
Pr0.5Tb0.5Mn2Ge2,344.0,True
Pr0.5□0.1Sr0.4MnO3,275.0,True
Pr0.62Ho0.08Sr0.3MnO3,169.0,True
Pr0.63Bi0.07Sr0.3MnO3,250.0,True
Pr0.63Sm0.07Sr0.3MnO3,215.0,True
Pr0.64Ba0.36MnO3,196.0,True
Pr0.65(Ca0.7Sr0.3)0.35MnO3,100.0,True
Pr0.65Ca0.15Sr0.20MnO3,255.0,True
Pr0.65Ca0.25Sr0.1MnO3,200.0,True
Pr0.65Ca0.35MnO3,117.0,True
Pr0.65Sr0.2MnO3,176.0,True
Pr0.65Sr0.35MnO3,295.0,True
Pr0.66Ho0.04Sr0.3MnO3,201.0,True
Pr0.67Ba0.22Sr0.11Mn0.85Fe0.15O3,56.0,True
Pr0.67Ba0.22Sr0.11Mn0.95Fe0.05O3,134.0,True
Pr0.67Ba0.22Sr0.11Mn0.9Fe0.1O3,74.0,True
Pr0.67Ba0.22Sr0.11MnO3,216.0,True
Pr0.67Ba0.33Mn0.95Fe0.05O3,128.0,True
Pr0.67Ba0.33MnO3,191.0,True
Pr0.67Ca0.33Fe0.1Mn0.9O3,176.0,True
Pr0.67Ca0.33Fe0.2Mn0.8O3,135.0,True
Pr0.67Ca0.33Fe0.3Mn0.7O3,105.0,True
Pr0.67Ca0.33MnO3,184.0,True
Pr0.67Pb0.33MnO3,228.0,True
Pr0.67Sr0.33MnO3,264.0,True
Pr0.68Ca0.06Sr0.26MnO3,264.0,True
Pr0.68Ca0.14Sr0.18MnO3,228.0,True
Pr0.68Ca0.22Sr0.1MnO3,83.0,True
Pr0.68Sr0.32MnO3,284.0,True
Pr0.69Ca0.31Mn0.96O3,119.0,True
Pr0.6Ba0.4CoO2.94,155.0,True
Pr0.6Ca0.1Sr0.3Mn0.925Fe0.075O3,112.0,True
Pr0.6Ca0.1Sr0.3Mn0.95Fe0.05O3,185.0,True
Pr0.6Ca0.1Sr0.3Mn0.975Fe0.025O3,247.5,True
Pr0.6Ca0.1Sr0.3MnO3,270.0,True
Pr0.6Ca0.4Mn0.96Co0.04O3,117.0,True
Pr0.6Ca0.4Mn0.96Cr0.04O3,100.0,True
Pr0.6Dy0.2Sr0.2MnO3,107.0,True
Pr0.6Gd0.4Co4B,480.0,True
Pr0.6Gd0.4Mn2Ge2,340.0,True
Pr0.6Ho0.1Sr0.3MnO3,146.0,True
Pr0.6La0.1Ca0.3Mn0.7Fe0.3O3,59.0,True
Pr0.6La0.1Ca0.3Mn0.8Fe0.2O3,60.0,True
Pr0.6La0.1Ca0.3Mn0.9Fe0.1O3,65.0,True
Pr0.6La0.1Ca0.3MnO3,94.0,True
Pr0.6La0.2Sr0.2MnO3,175.0,True
Pr0.6Pb0.4MnO3,256.0,True
Pr0.6Sr0.25K0.15MnO3,288.0,True
Pr0.6Sr0.25□0.15MnO3,180.0,True
Pr0.6Sr0.2K0.2MnO3,270.0,True
Pr0.6Sr0.2MnO3,191.0,True
Pr0.6Sr0.2□0.2MnO3,170.0,True
Pr0.6Sr0.35K0.05MnO3,302.5,True
Pr0.6Sr0.35Na0.05MnO3,300.0,True
Pr0.6Sr0.35□0.05MnO3,260.0,True
Pr0.6Sr0.3K0.1MnO3,296.5,True
Pr0.6Sr0.3□0.1MnO3,243.5,True
Pr0.6Sr0.4CoO3,216.5,True
Pr0.6Sr0.4Mn0.8Bi0.2O3,225.0,True
Pr0.6Sr0.4Mn0.9Bi0.1O3,252.0,True
Pr0.6Sr0.4Mn0.9Fe0.1O3,118.0,True
Pr0.6Sr0.4MnO3,308.0,True
Pr0.6Tb0.4Mn2Ge2,344.0,True
Pr0.6Y0.2Sr0.2MnO3,90.0,True
Pr0.6□0.1Sr0.3MnO3,290.0,True
Pr0.6□0.2Sr0.2MnO3−δ,277.0,True
Pr0.70Ba0.30MnO3,177.0,True
Pr0.71Ca0.29MnO3,120.0,True
Pr0.73Pb0.27MnO3,234.0,True
Pr0.74Sr0.26MnO3,204.0,True
Pr0.75Ba0.25MnO3,156.0,True
Pr0.75Ca0.25MnO3,124.0,True
Pr0.75Dy0.25Fe9,341.0,True
Pr0.75Gd0.25ScGe,190.0,True
Pr0.75Gd0.25ScGeH,10.0,True
Pr0.75Na0.05K0.20MnO3,116.0,True
Pr0.75Na0.10K0.15MnO3,109.0,True
Pr0.75Na0.15K0.10MnO3,97.0,True
Pr0.75Na0.20K0.05MnO3,94.0,True
Pr0.75Na0.25Mn0.95Ru0.05O3,182.0,True
Pr0.75Na0.25Mn0.97Ru0.03O3,160.0,True
Pr0.75Na0.25Mn0.99Ru0.01O3,120.0,True
Pr0.75Na0.25Mn0.9Fe0.1O3,75.0,True
Pr0.75Na0.25Mn0.9Ru0.1O3,193.0,True
Pr0.75Sr0.2MnO3,165.0,True
Pr0.75Tb0.25Al2,48.0,True
Pr0.775Sr0.225MnO3,175.0,True
Pr0.77Pb0.23MnO3,170.0,True
Pr0.7Ba0.25MnO3,151.0,True
Pr0.7Ba0.2MnO3,145.0,True
Pr0.7Ba0.2□0.1MnO3,145.0,True
Pr0.7Ba0.3MnO3,164.0,True
Pr0.7Ca0.05Sr0.25MnO3,229.0,True
Pr0.7Ca0.15Ba0.15MnO3,117.0,True
Pr0.7Ca0.25Sr0.05MnO3,109.0,True
Pr0.7Ca0.3Mn0.95Co0.05O3,106.235,True
Pr0.7Ca0.3Mn0.95Cr0.05O3,144.85,True
Pr0.7Ca0.3Mn0.95Fe0.05O3,89.95,True
Pr0.7Ca0.3Mn0.95Ni0.05O3,109.97,True
Pr0.7Ca0.3Mn0.98Co0.02O3,106.0,True
Pr0.7Ca0.3Mn0.9Co0.1O3,116.0,True
Pr0.7Ca0.3Mn0.9Cr0.1O3,160.0,True
Pr0.7Ca0.3MnO3,105.0,True
Pr0.7Pb0.3MnO3,206.0,True
Pr0.7Sr0.14Ba0.16MnO3,202.0,True
Pr0.7Sr0.1□0.2MnO3,104.0,True
Pr0.7Sr0.2MnO3,170.0,True
Pr0.7Sr0.2□0.1MnO3,160.0,True
Pr0.7Sr0.3CoO3,220.0,True
Pr0.7Sr0.3Mn0.9Cr0.1O3,182.0,True
Pr0.7Sr0.3MnO3,261.0,True
Pr0.7Sr0.3−x□xMnO3 (0≤x≤0.3),177.5,True
Pr0.7Tb0.3Al2,52.0,True
Pr0.7−x□xSr0.3MnO3 (0≤x≤0.23),290.0,True
Pr0.7□0.0Sr0.3MnO3,265.0,True
Pr0.80Ca0.20MnO3,120.0,True
Pr0.8125Dy0.1875Fe9,339.0,True
Pr0.81Na0.19MnO3,127.0,True
Pr0.85(Na0.2K0.8)0.15MnO3,138.0,True
Pr0.85(Na0.4K0.6)0.15MnO3,135.0,True
Pr0.85(Na0.6K0.4)0.15MnO3,131.0,True
Pr0.85(Na0.8K0.2)0.15MnO3,130.0,True
Pr0.85Na0.15MnO3,136.0,True
Pr0.875Dy0.125Fe9,315.0,True
Pr0.87K0.13MnO3,150.0,True
Pr0.8Ca0.2MnO3,130.0,True
Pr0.8Gd0.2Co4B,470.0,True
Pr0.8Gd0.2Mn2Ge2,334.0,True
Pr0.8Na0.05K0.15MnO3,146.0,True
Pr0.8Na0.15K0.05MnO3,148.5,True
Pr0.8Na0.1K0.1MnO3,150.0,True
Pr0.8Na0.2Mn0.8Ru0.2O3,110.0,True
Pr0.8Na0.2Mn0.96Ru0.04O3,150.0,True
Pr0.8Na0.2MnO3,100.0,True
Pr0.8Pb0.2MnO3,171.0,True
Pr0.8Sr0.2MnO3,158.0,True
Pr0.8Tb0.2Mn2Ge2,340.0,True
Pr0.9(Na0.2K0.8)0.1MnO3,140.0,True
Pr0.9(Na0.4K0.6)0.1MnO3,137.0,True
Pr0.9(Na0.6K0.4)0.1MnO3,135.0,True
Pr0.9(Na0.8K0.2)0.1MnO3,130.0,True
Pr0.925Na0.075MnO3,106.0,True
Pr0.92Na0.08MnO3,100.0,True
Pr0.9375Dy0.0625Fe9,306.0,True
Pr0.94K0.06MnO3,68.0,True
Pr0.96La0.04PtAl,5.5,True
Pr0.9K0.1MnO3,125.0,True
Pr0.9MnO3,135.0,True
Pr0.9Pb0.1MnO3,152.0,True
Pr0.9Sr0.1CoO2.99,50.0,True
Pr0.9Sr0.1Mn0.93+Mn0.14+O3,220.0,True
Pr0.9Sr0.1MnO3,131.0,True
Pr0.9Tb0.1Ni,24.0,True
Pr0.9Zr0.1Fe10.8Mo1.2,455.0,True
Pr1,8.7,True
Pr1+εFe4B4,7.5,True
Pr1-xMnO3+δ (x = 0.0),94.0,True
Pr1-xMnO3+δ (x = 0.2),85.0,True
Pr1.0Co4B,458.0,True
Pr1.33Pt4Ga10,12.5,True
Pr1.5Ce0.5Fe17,264.0,True
Pr1.5Dy0.5Fe17,314.0,True
Pr1.625Dy0.375Fe17,311.0,True
Pr1.75Dy0.25Fe17,305.0,True
Pr1.875Dy0.125Fe17,293.0,True
Pr1.9Dy0.1Fe13CoB,632.0,True
Pr10DyFe73Co10C4B2,643.15,True
Pr10Fe76V6B8,574.15,True
Pr10Fe76V6B8Nδ,663.65,True
Pr10Fe76V8B6,593.15,True
Pr10Fe76V8B6Nδ,732.15,True
Pr11DyFe72Co10C4B2,643.15,True
Pr13.5Fe65.6Co15Ga0.4B5.5,700.0,True
Pr13.5Fe78.6Co2Ga0.4B5.5,568.0,True
Pr13.5Fe80.6Co0.4Ga0.4B5.5,568.0,True
Pr13.7Fe63.5Co16.7B6Zr0.1,736.15,True
Pr13Fe87,288.0,True
Pr14Tb2Fe56Co20C6B2,736.15,True
Pr15Ge9C,30.0,True
Pr16Fe80B4,556.0,True
Pr17Co83,893.15,True
Pr1Gd2Co11B4,416.0,True
Pr1Pt1,15.0,True
Pr20Fe72B8Nδ,589.0,True
Pr20Nd80Y10Fe77.97M2.46B5.73,591.0,True
Pr20Nd80Y9Ce1Fe77.97M2.46B5.73,589.0,True
Pr25Fe67B8Nδ,557.0,True
Pr2BaCuO5,15.0,True
Pr2Co10Ga7,50.0,True
Pr2Co11Ga6,180.0,True
Pr2Co12Ga5,360.0,True
Pr2Co12P7,136.0,True
Pr2Co13Ga4,550.0,True
Pr2Co14B,988.15,True
Pr2Co14Ga3,730.0,True
Pr2Co15.5Si1.5,909.0,True
Pr2Co15Ga2,910.0,True
Pr2Co15Si2,806.0,True
Pr2Co16.5Si0.5,1087.0,True
Pr2Co16Ga1,1060.0,True
Pr2Co16Si1,1001.0,True
Pr2Co17,1171.15,True
Pr2Co2.8Si0.2,64.0,True
Pr2Co6.25Fe0.75,690.0,True
Pr2Co6.5Fe0.5,760.0,True
Pr2Co6.75Fe0.25,639.0,True
Pr2Co6Fe1,665.0,True
Pr2Co7,600.0,True
Pr2Co7C0.25,615.0,True
Pr2Co7C0.5,630.0,True
Pr2Co7C0.75,670.0,True
Pr2Co7C1,730.0,True
Pr2Co7H0.25,607.0,True
Pr2Co7H0.5,611.0,True
Pr2Co7H1.6,624.0,True
Pr2Co7H10.8,610.0,True
Pr2Co7H2.5,666.0,True
Pr2Co7H3.75,691.0,True
Pr2Co7H4.2,687.0,True
Pr2Co7H6.1,668.0,True
Pr2Co7H7.15,646.0,True
Pr2Co7H8.1,633.0,True
Pr2CoMnO6,165.0,True
Pr2CuMnO6,35.0,True
"Pr2Er(Fe,Ti)29",395.0,True
Pr2Fe10Mn7,20.0,True
Pr2Fe11.2Mn0.8Co2B,596.0,True
Pr2Fe11.4Mn0.6Co2B,618.0,True
Pr2Fe11.6Mn0.4Co2B,646.0,True
Pr2Fe11.8Mn0.2Co2B,672.0,True
Pr2Fe11Co3B,747.0,True
Pr2Fe11Mn3C,230.0,True
Pr2Fe11MnCo2B,569.0,True
Pr2Fe12Co2B,688.0,True
Pr2Fe12Mn2B,366.0,True
Pr2Fe12Mn2C,305.0,True
Pr2Fe13.7Mn0.3C,412.0,True
Pr2Fe13CoB,629.5,True
Pr2Fe13Mn4,251.0,True
Pr2Fe13MnB,471.0,True
Pr2Fe14B,566.0,True
Pr2Fe14BNδ,572.0,True
Pr2Fe14C,513.0,True
Pr2Fe16.25Al0.75,340.0,True
Pr2Fe16.5Al0.5,314.0,True
Pr2Fe16.5Nb0.5,312.3,True
Pr2Fe16.75Al0.25,299.0,True
Pr2Fe16.9Ni0.1,300.0,True
Pr2Fe16Al1,361.0,True
Pr2Fe16Mn1,225.0,True
Pr2Fe17,286.0,True
Pr2Fe17 (10h-BM),292.0,True
Pr2Fe17C,370.0,True
Pr2Fe17C2,654.0,True
Pr2Fe17C2.5,690.0,True
Pr2Fe17C2.7,735.0,True
Pr2Fe17CxNy,737.0,True
Pr2Fe17Cy,653.0,True
Pr2Fe17H1,374.0,True
Pr2Fe17H2,440.0,True
Pr2Fe17H3,484.0,True
Pr2Fe17N2.5,724.0,True
Pr2Fe23B3,644.0,True
Pr2Fe2Co12B,979.0,True
Pr2Fe4Co10B,958.0,True
Pr2Fe6Co8B,920.0,True
Pr2Fe7Co7B,893.0,True
Pr2Fe8Co6B,863.0,True
Pr2Fe8Mn6C,85.0,True
Pr2Fe9Co5B,831.0,True
Pr2FeCrO6,245.0,True
Pr2FeMnO6,576.0,True
Pr2Gd1Co11B4,400.0,True
Pr2NiMnO6,208.0,True
Pr2Pd9Sb3,6.2,True
Pr2Pt2In,9.0,True
Pr2RuGe2,39.5,True
Pr2RuO5,10.0,True
"Pr3(Fe,Ti)29",392.15,True
"Pr3(Fe,Ti)29CxHy",646.15,True
Pr3(Fe0.5Co0.5)27.5Ti1.5,913.15,True
Pr3(Fe0.6Cr0.1Co0.3)27.5Ti1.5,691.15,True
Pr3(Fe0.6Mo0.1Co0.3)27.5Ti1.5,599.15,True
Pr3(Fe0.6Nb0.1Co0.3)27.5Ti1.5,753.15,True
Pr3(Fe0.6Ti0.1Co0.3)27.5Ti1.5,631.15,True
Pr3(Fe0.6V0.1Co0.3)27.5Ti1.5,676.15,True
Pr3(Fe0.6Zr0.1Co0.3)27.5Ti1.5,718.15,True
Pr3(Fe0.7Co0.3)27.5Ti1.5,793.0,True
Pr3(Fe0.8Co0.2)27.5Ti1.5,685.0,True
Pr3(Fe0.9Co0.1)27.5Ti1.5,572.0,True
Pr3(Fe1−xCox)27.5Ti1.5,393.0,True
Pr30.5Co47.8Fe21.5M0.2B1.0,842.25,True
Pr30Fe62B8Nδ,560.0,True
Pr3AlC,5.3,True
Pr3Co11B4,388.0,True
Pr3Co29Si4B10,193.0,True
Pr3Co8Sn4,17.0,True
Pr3CoGe2,28.0,True
Pr3Fe26.5Ti2.5,392.0,True
Pr3Fe5O12,580.0,True
Pr3Ga,30.0,True
Pr3Ge,22.0,True
Pr3Ir,18.0,True
Pr3Ni,18.0,True
Pr3Ru,25.0,True
Pr3Ru4Al12,41.0,True
Pr3Si4,105.0,True
Pr3Sn7,11.8,True
Pr3Tl,11.3,True
Pr4Fe3Ge10,10.0,True
Pr5/8Sr0.178Ca0.197MnO3,236.9,True
Pr58Fe24Al18,227.5,True
Pr5AgSn3,33.5,True
Pr5Co19,690.0,True
Pr5Co19C0,690.0,True
Pr5Co19C0.5,713.0,True
Pr5Co19C1,723.0,True
Pr5Co19C1.5,760.0,True
Pr5Fe17,293.0,True
Pr5Ge4,41.0,True
Pr5Ni2Si3,62.5,True
Pr5Si0.5Ge3.5,44.0,True
Pr5Si1.5Ge2.5,38.0,True
Pr5Si2.5Ge0.5,53.1,True
Pr5Si2Ge,56.0,True
Pr5Si2Ge2,38.0,True
Pr5Si3,43.5,True
Pr5Si3B,43.0,True
Pr5Si3B0.3,43.0,True
Pr5Si3C,50.6666666666667,True
Pr5Si3C0.3,47.6666666666667,True
Pr5Si3C1.5,66.0,True
Pr5Si3C2,43.0,True
Pr5Si3C3,43.0,True
Pr5Si3Ge,47.0,True
Pr5Si4,39.0,True
Pr5SiGe3,47.0,True
Pr6Co1.67Si3,48.0,True
Pr6Co5Ge1.80Al2.20,130.0,True
Pr6Fe11Ga3,320.0,True
Pr6Fe13Bi,453.0,True
Pr6Fe13BiH13.8,485.0,True
Pr6Fe13Ge,303.0,True
Pr6Fe13Pb,420.0,True
Pr6Fe13Sb,450.0,True
Pr6Fe13SbH13.1,491.0,True
Pr6Fe13Sn,250.0,True
Pr6Fe76.5Co8Ti1.5Nb1B7,671.15,True
Pr7Co6Al7,4.5,True
Pr7Pt3,16.0,True
Pr7Rh3,14.1,True
Pr7Ru3,24.5,True
Pr7Tb1Fe84.5Nb1.5B6,583.15,True
Pr80Fe15C5,503.15,True
Pr8DyFe75Co10C4B2,643.15,True
Pr8Fe85VB6,618.15,True
Pr8Fe86B6,603.15,True
Pr8Nd2Fe76V13B1,613.15,True
Pr8Nd2Fe76V13B1Nδ,759.15,True
Pr9.5Fe71.5Nb4B15,560.15,True
Pr9DyFe74Co10C4B2,643.15,True
Pr9Fe65W4B22,570.0,True
Pr9Fe70Co16B5,709.15,True
Pr9Fe72Co14B5,691.15,True
Pr9Fe74Co12B5,673.15,True
Pr9Fe76Co10B5,663.15,True
Pr9Fe80Co6B5,627.15,True
Pr9Fe86B5,573.15,True
PrAgAl3,5.5,True
PrAl0.10Cr0.90O3,220.0,True
PrAl0.20Cr0.80O3,215.0,True
PrAl0.30Cr0.70O3,210.0,True
PrAl0.40Cr0.60O3,198.0,True
PrAl0.50Cr0.50O3,191.0,True
PrAl0.60Cr0.40O3,181.0,True
PrAl0.70Cr0.30O3,169.0,True
PrAl0.80Cr0.20O3,120.0,True
PrAl0.90Cr0.10O3,109.0,True
PrAl0.9Si1.1,17.0,True
PrAl1.19Si0.81,17.8,True
PrAl1.78Ni0.22,36.0,True
PrAl1.86Ni0.14,14.0,True
PrAl1.94Ni0.06,26.9,True
PrAl2,33.1,True
PrAlSi,17.8,True
PrAl₂,33.0,True
PrBa0.5Sr0.5Co2O5.243,210.1,True
PrBa0.7Ca0.3Mn2O6,105.0,True
PrBa0.8Ca0.2Mn2O6,155.4,True
PrBaCo2O5.85,150.0,True
PrBaCo2O5.90,150.0,True
PrBaMn2O6,305.0,True
PrCeFe17,274.0,True
PrCo12B6,167.0,True
PrCo2,40.0,True
PrCo2.25Fe0.75,525.0,True
PrCo2.4Cu0.6,170.0,True
PrCo2.5Fe0.5,480.0,True
PrCo2.5Fe1.5Al,578.0,True
PrCo2.5Fe1.5Ga,583.0,True
PrCo2.6Cu0.4,208.0,True
PrCo2.75Fe0.25,430.0,True
PrCo2.8Cu0.2,260.0,True
PrCo2Fe,560.0,True
PrCo2Ni2B,171.0,True
PrCo2Ni3,360.0,True
PrCo3,349.0,True
PrCo3.5Fe0.5Al,522.0,True
PrCo3.5Fe0.5Ga,506.0,True
PrCo3FeAl,543.0,True
PrCo3FeGa,553.0,True
PrCo3Ni2,570.0,True
PrCo3NiB,345.0,True
PrCo4.5Si0.5,645.0,True
PrCo4Al,458.0,True
PrCo4B,461.075,True
PrCo4B4,171.0,True
PrCo4Ga,450.0,True
PrCo4Ni,750.0,True
PrCo5,912.0,True
PrCo5H3.6,300.0,True
PrCo9Si4,24.0,True
PrCoNi4,40.0,True
PrCoNi₄,40.0,True
PrCoO3,65.0,True
PrCoSi3,5.9,True
PrCo₂B₂,27.75,True
PrCo₂Ni₃,360.0,True
PrCo₃Ni₂,570.0,True
PrCo₄B,455.0,True
PrCo₄Ni,750.0,True
PrCo₅,920.0,True
PrCr2Si2C,30.0,True
PrCr4Al8,6.0,True
PrCrO3,231.0,True
PrCrSb3,129.5,True
PrCu4Al8,15.0,True
PrCu4Pd,5.0,True
PrCu5,2.5,True
PrCu6,2.18,True
PrCu9Sn4,11.15,True
PrCuAl,36.0,True
PrCuGa3,4.6,True
PrCuSi,14.0,True
PrFe1.9,516.15,True
PrFe10.00V2.00,565.0,True
PrFe10.00V2.00N1.6,735.0,True
PrFe10.25V1.75,585.0,True
PrFe10.25V1.75N1.6,760.0,True
PrFe10.50V1.50,600.0,True
PrFe10.50V1.50N1.6,780.0,True
PrFe10.5Si0.5Ti,524.0,True
PrFe10.75V1.25,610.0,True
PrFe10.75V1.25N1.6,800.0,True
PrFe10Mo2,385.0,True
PrFe10SiC0.5,430.0,True
PrFe10SiTi,523.0,True
PrFe11Ti,533.0,True
PrFe11TiH,604.0,True
PrFe11TiN1.5,719.0,True
PrFe2,860.0,True
PrFe4Al8,107.0,True
PrFe4As12,18.1,True
PrFe4Sb12,0.5,True
PrFeSi₂,26.0,True
PrGa,36.0,True
PrGa1.02Si0.98,17.0,True
PrGe1.8,14.6,True
PrInNi4,3.0,True
PrLi3Sb2,7.0,True
PrMgSn,52.0,True
PrMgSn-HT,52.0,True
PrMn0.5Co0.5O3,161.0,True
PrMn1.3Co0.7Ge2,25.0,True
PrMn1.4Co0.6Ge2,80.0,True
PrMn1.4Fe0.6Ge2,168.0,True
PrMn1.5Co0.5Ge2,138.0,True
PrMn1.5Cu0.5Ge2,238.0,True
PrMn1.5Fe0.5Ge2,189.0,True
PrMn1.6Co0.4Ge2,175.0,True
PrMn1.8Co0.2Ge2,273.0,True
PrMn2,448.0,True
PrMn2Ge2,330.0,True
PrMn2O5,130.0,True
PrMn4Al8,11.0,True
PrMnSi₂,434.0,True
PrNi,21.0,True
PrNi0.75Pt0.25,17.5,True
PrNi0.9Pt0.1,18.5,True
PrNi1.47P2,18.0,True
PrNi1.89P2,13.5,True
PrNi1.97P2,13.2,True
PrNi3.9Cu1.1,3.5,True
PrNi4.3Cu0.7,2.0,True
PrNi4Cu,2.6,True
PrNi5,3.6,True
PrNiCu4,2.7,True
PrNiGa₂,5.4,True
PrOs2Si2,12.6,True
PrPd2P2,8.4,True
PrPd3S4,1.8,True
PrPt,13.0,True
PrPt2,7.800000000000001,True
PrPt3B,5.0,True
PrPt4B,4.2,True
PrPt5,3.0,True
PrPtAl,5.8,True
PrPtSb,8.0,True
PrRh2,7.9,True
PrRh3,3.0,True
PrRhAl,4.7,True
PrRhSn,3.0,True
PrRu2,33.9,True
PrRu2Ge2,18.0,True
PrRu2Si2,14.0,True
PrScGe,80.0,True
PrSi,52.5,True
PrSi1.33,105.0,True
PrSi2,11.0,True
Pr₂Fe₁₄C,513.0,True
Pr₂Fe₁₇,290.0,True
Pr₂Fe₁₇Cᵧ,653.0,True
Pr₂Fe₁₇C₂,654.0,True
Pr₂Fe₁₇C₂.₅,690.0,True
Pr₂Fe₁₇C₂.₇,735.0,True
Pr₂Fe₁₇CₓNᵧ,737.0,True
Pr₂Fe₁₇N₂.₅,724.0,True
Pr₃Se₄,13.1,True
Pr₃S₄,13.2,True
Pr₅Sb₃,21.0,True
Pt/Co/Cu,300.0,False
Pt/Co/Pt,380.0,False
Pt0.96Fe0.04/Co,130.0,False
Pt0.983Fe0.017/Co,40.0,False
Pt0.9Ce0.1Sb2,19.0,True
Pt0.9Gd0.1Sb2,10.5,True
Pt1,0.0,False
Pt1Pu1,19.0,False
Pt23U27,29.8,False
Pt2Pu1,6.0,False
Pt2Si2Tm1,3.0,True
Pt2Sm1,6.0,True
Pt2Tb1,10.6,True
Pt3(Co0.6Ni0.4),473.15,False
Pt3Pu2Si5,58.0,False
Pt3U1,0.5,False
Pt3V,240.0,False
Pt5Tb,7.0,True
PtFe,750.0,False
PtNiRGO,658.0,False
PtSi2U,85.5,False
PtSi3U2,49.0,False
PtSnU,30.0,False
PtTb,56.0,True
PtTb2,98.0,True
PtTm,6.0,True
PtU,28.6,False
Pu0.34Y0.66Sb (x=0.34),0.0,True
Pu1,0.0,False
Pu2Pt3Si5,58.0,False
PuAs,129.0,False
PuGe₂,35.0,False
PuP,125.0,False
PuRhGe,15.0,False
PuS,118.0,False
PuSb,76.0,False
PuSe,55.0,False
PuTe,85.0,False
Pure Co,1397.15,False
Pure Ni,622.15,False
Rb1,0.0,False
Rb12Al12Si12O48,5.0,False
Rb2CrCl4,52.3,False
Rb2Cu0.89Co0.11F4,5.0,False
Rb2Cu0.92Co0.08F4,5.0,False
Rb2CuBr4·2H2O,1.87,False
RbCrF5,5.7,False
RbMg4Mn6O15,171.0,False
RbMn[Fe(CN)6],11.3,False
Re1,0.0,False
Rh-C60 (Rhombohedral Fullerene),500.0,False
Rh1,0.0,False
Rh1Si1Tb1,55.0,True
Rh2Mn1.0Sn1.0,411.5,False
Rh2Mn1.1Sn0.9,392.0,False
Rh2Mn1.2Sn0.8,362.5,False
Rh2Mn1.3Sn0.7,336.7,False
Rh2Mn5Bi4,270.0,False
Rh2MnGe,471.0,False
Rh2MnSn,431.0,False
Rh2NiGe,112.0,False
Rh2Sm1,20.0,True
Rh2Tb1,40.0,True
Rh2Tm,0.4,True
Rh3Sb4U3,105.0,False
Rh3Si2Sm1,34.0,True
Rh3Si2Tb1,37.0,True
RhSbYb,2.7,True
RhSi3U2,21.75,False
RhSiU,10.0,False
RhSnU,17.0,False
RhU,57.0,False
Ru0.9Sr2ErCu2O7.8,170.0,True
Ru0.9Sr2YCu2O7.8,150.0,True
Ru0.9Sr2YCu2O7.9,150.0,True
Ru1,0.0,False
Ru1.0Fe1.0CrGe,374.0,False
Ru1.9Mn1.1Al,353.0,False
Ru2Fe(Si0.25Ge0.75),420.0,False
Ru2Fe(Si0.5Ge0.5),389.0,False
Ru2Fe(Si0.75Ge0.25),354.0,False
Ru2FeGe,460.0,False
Ru2Mn1.2Sn0.8,310.0,False
Ru2Si2Tm1,1.0,True
Ru2Si2U1,1.5,False
Ru2Tb,52.0,True
RuMn2Sn,272.1,False
RuSbU,35.0,False
RuSnU,53.0,False
RuSr2DyCu2O8,170.0,True
RuSr2ErCu2O8,156.5,True
RuSr2EuCu2O8,139.0,True
RuSr2Gd1.4Ce0.6Cu2O10,110.0,True
RuSr2Gd2O10,127.0,True
RuSr2GdCu2O8,135.0,True
RuSr2HoCu2O8,153.0,True
RuSr2SmCu2O8,146.0,True
RuSr2Y1.5Ce0.5Cu2O10,110.0,True
RuSr2YCu2O8,147.5,True
S1,0.0,False
S2Ta,0.9,False
S3TaU,113.0,False
SS430,943.15,False
STeU,85.0,False
SU,178.0,False
SUS430—Al11.7—Dy0.5,301.0,True
SUS430—Al11.7—Gd0.3,300.0,True
SUS430—Al11.7—Sm0.3,300.0,True
SUS430—Al12.8—Gd0.3,194.0,True
SUS430—Al12.8—Sm0.1,195.0,True
SUS430—Al12.8—Y0.3,198.0,True
SUS430—Al13.5—Gd0.3,106.0,True
SUS430—Al13.5—Sm0.1,116.0,True
SUS430—Al13.5—Y0.3,109.0,True
Sb1,0.0,False
Sb1.9785Cr0.0215Te3,5.8,False
Sb1.97V0.03Te3,24.0,False
Sb1.9885Cr0.0115Te3,2.0,False
Sb4U3,146.0,False
Sb4U5,86.0,False
Sb5ScU3,130.0,True
Sb5TiU3,160.0,False
Sb5U3Zr,135.0,False
SbSeU,128.0,False
SbTeU,127.0,False
Sc(Fe0.75Si0.25)2,145.0,True
Sc(Fe0.94Si0.06)1.86,570.0,True
Sc0.20Ho0.80Ni2,11.8,True
Sc0.25Fe0.75,277.0,True
Sc0.40Ho0.60Ni2,8.8,True
Sc0.4Nb0.6Fe2,120.0,True
Sc0.5Nb0.5Fe2,170.0,True
Sc0.60Ho0.40Ni2,6.5,True
Sc0.65Nb0.35Fe2,314.0,True
Sc0.6Nb0.4Fe2,240.0,True
Sc0.75Nb0.25Fe2,383.0,True
Sc0.78Nb0.22Fe2,417.0,True
Sc0.7Nb0.3Fe2,345.0,True
Sc0.825Nb0.175Fe2,432.0,True
Sc0.82Nb0.18Fe2,434.0,True
Sc0.83Nb0.17Fe2,438.0,True
Sc0.85Nb0.15Fe2,443.0,True
Sc0.8Nb0.2Fe2,420.0,True
Sc0.8Zr0.2MnO3,60.0,True
Sc0.9Nb0.1Fe2,524.0,True
Sc1,0.0,True
Sc3In,5.0,True
ScFe1.92,620.0,True
ScFe2,535.0,True
ScFe6Ge4,491.0,True
ScMn2Hx,210.0,True
ScMn2O4,58.0,True
ScMn6Ge4.5Ga1.5,378.0,True
ScMn6Ge5Ga1,396.0,True
ScMn6Sn5.04In0.96,357.0,True
ScMn6Sn5.12In0.88,359.0,True
ScMn6Sn5.45In0.55,356.0,True
ScMn6Sn5.55In0.45,375.0,True
ScMn6Sn5.69In0.31,377.0,True
ScRe2O6,300.0,True
Se1,0.0,False
Se2U1,13.1,False
Se3U2,180.0,False
Se4U3,160.0,False
SeTeU,69.0,False
SeU,160.0,False
Sendust (Fe87.54Si7.63Al4.83),793.15,False
Si/MnAs,400.0,False
Si0.25Ge0.75:Mn0.025,290.0,False
Si0.25Mn0.75,70.0,False
Si0.36Mn0.64,30.0,False
Si0.45Mn0.55,360.0,False
Si0.48Mn0.52,285.0,False
Si0.49Mn0.51,240.0,False
Si0.51Mn0.49,30.0,False
Si0.887Mn0.113,30.0,False
Si0.90Mn0.10C,250.0,False
Si0.925Mn0.075,50.0,False
Si0.93Mn0.07,210.0,False
Si0.95Cr0.05C,760.0,False
Si0.95Fe0.05C,270.0,False
Si0.95Mn0.05,350.0,False
Si0.95Mn0.05C,252.0,False
Si0.95Ni0.05C,50.0,False
Si0.964Mn0.036,300.0,False
Si0.96Mn0.04:B,250.0,False
Si0.97Cr0.03C,760.0,False
Si0.97Mn0.03C,220.0,False
Si0.99Co0.01,340.0,False
Si0.99Cr0.01C,760.0,False
Si0.99Mn0.01C,205.0,False
Si0.9Mn0.1C,250.0,False
Si1,0.0,False
Si1U1,120.0,False
Si3Sm5,78.0,True
Si4Tb5,225.0,True
Si7Mn4,40.0,False
Si:B:Mn,360.0,False
Si:Fe,250.0,False
Si:Mn,350.0,False
SiMn,35.0,False
Sm(Co0.39Fe0.07Cu0.54)5,497.11,True
Sm(Co0.52Fe0.11Cu0.37)5,679.93,True
Sm(Co0.68Fe0.22Cu0.08Zr0.02)7.5,1123.15,True
Sm(Co0.6Cu0.3Fe0.1)5,700.0,True
"Sm(Co0.76, Fe0.1, Cu0.1, Zr0.04)7Si0.4",997.05,True
Sm(Co0.76Fe0.12Cu0.09Zr0.03)7,823.15,True
Sm(Co0.87Cu0.13)7.8,1120.0,True
"Sm(Fe, Ti)7",500.0,True
Sm(Fe0.5Co0.5)9Si2C1.0,520.0,True
Sm(Fe0.7Co0.3)11Ti,927.0,True
Sm(Fe0.7Co0.3)9Si2C1.0,494.0,True
Sm(Fe0.81Co0.19)11Ti,800.0,True
Sm(Fe0.89Al0.11)2,600.0,True
Sm(Fe0.8Co0.2)11.4Ti0.6,819.0,True
Sm(Fe0.8Co0.2)11Ti,580.0,True
Sm(Fe0.8Co0.2)12,859.0,True
Sm(Fe0.90Al0.10)3,590.0,True
Sm(Fe0.9Co0.1)11Ti,700.0,True
Sm(Fe0.9Co0.1)12,710.0,True
Sm(Fe0.9Co0.1)9Si2C1.0,480.0,True
Sm(Fe1.0)9Si2C1.0,462.0,True
Sm-doped GaQ3,300.0,True
Sm0.01Ni0.3Zn0.4Mn0.3Fe1.99O4,535.15,True
Sm0.05Ca0.95MnO3,110.0,True
Sm0.09Ca0.91MnO3,109.0,True
Sm0.10Ca0.90MnO3,120.0,True
Sm0.12Ca0.88MnO3,110.0,True
Sm0.15Pr0.4Sr0.45MnO3,254.0,True
Sm0.165Gd0.385Sr0.45MnO3,70.5,True
Sm0.225Nd0.4Sr0.308Ca0.067MnO3,189.9,True
Sm0.25Pr0.3Sr0.45MnO3,226.0,True
Sm0.275Gd0.275Sr0.45MnO3,58.8,True
Sm0.2Ca0.8Mn0.9Ru0.1O3,200.0,True
Sm0.2Ce0.8Fe2,392.0,True
Sm0.2Gd0.8Mn2Si2,58.0,True
Sm0.2Sr0.8CoO2.63,350.0,True
Sm0.2Y0.8Fe2,541.0,True
Sm0.35Pr0.15Sr0.5MnO3,190.5,True
Sm0.35Pr0.2Sr0.45MnO3,182.5,True
Sm0.40Zr0.60Fe11.02V0.98,583.0,True
Sm0.4Ce0.6Fe2,514.0,True
Sm0.4Gd0.6Mn2Si2,53.0,True
Sm0.504Nd0.121Sr3/8MnO3,129.9,True
Sm0.55(Sr0.5Ca0.5)0.45MnO3,77.75,True
Sm0.55Sr0.30Ag0.15MnO3,99.0,True
Sm0.55Sr0.45MnO3,126.0,True
Sm0.56Sr0.44MnO3,127.0,True
Sm0.59Nd0.40Fe10.99V1.02,593.0,True
Sm0.5Ca0.5MnO3,110.0,True
Sm0.5Ce0.5Fe2,549.0,True
Sm0.5Gd0.5PdIn,60.0,True
Sm0.5Mn0.5MnTaO6,35.0,True
Sm0.5Sr0.5CoO3,185.0,True
Sm0.5Sr0.5MnO3,85.0,True
Sm0.5Tb0.5Ni3FeSi,120.0,True
Sm0.60Sr0.40MnO3,130.0,True
Sm0.61Zr0.40Fe11.03V0.96,599.0,True
Sm0.63Sr0.37MnO3,138.0,True
Sm0.65Sr0.35MnO3,85.0,True
Sm0.67Sr0.33MnO3,79.0,True
Sm0.6Ca0.4MnO3,78.0,True
Sm0.6Ce0.4Fe2,574.0,True
Sm0.6Gd0.4Co5,1000.0,True
Sm0.6Gd0.4Mn2Si2,49.0,True
Sm0.6Sr0.4MnO3,112.0,True
Sm0.70Sr0.30MnO3,141.0,True
Sm0.75Sr0.25MnO3,148.0,True
Sm0.75Tb0.25Ni3FeSi,166.0,True
Sm0.77Zr0.20Fe10.98V1.05,608.0,True
Sm0.7Ca0.3Mn0.95Fe0.05O3,71.0,True
Sm0.7Ce0.3Fe2,601.0,True
Sm0.7Sr0.3Mn0.95Fe0.05O3,90.0,True
Sm0.7Sr0.3MnO3,82.0,True
Sm0.7Zr0.3(Fe0.79Co0.20)11.5Ti0.6,807.0,True
Sm0.80Nd0.20Fe11.00V1.00,608.0,True
Sm0.8Ce0.2Fe2,624.0,True
Sm0.8Gd0.2Mn2Si2,44.0,True
Sm0.8Sr0.2MnO3,84.0,True
Sm0.8Zr0.2(Fe0.8Co0.2)11.5Ti0.5,830.0,True
Sm0.8Zr0.2(Fe0.8Co0.2)11Ti,547.0,True
Sm0.95Fe10.97V1.08,625.0,True
Sm0.968Gd0.032Al2,127.0,True
Sm0.987Gd0.013Al2,127.0,True
Sm0.997Gd0.003Al2,127.0,True
Sm0.99Gd0.01Al2,124.0,True
Sm0.9Ce0.1Fe2,648.0,True
Sm0.9MnO3,75.0,True
Sm0.9Zr0.1(Fe0.75Co0.25)11.2Mo0.8,775.0,True
Sm0.9Zr0.1Fe11Mo,542.0,True
Sm0.9Zr0.2(Fe0.8Co0.2)11.3Ti0.7,781.15,True
Sm0.9Zr0.2(Fe0.8Co0.2)11.3Ti0.7B0.5,798.15,True
Sm0.9Zr0.2(Fe0.8Co0.2)11.3Ti0.7B0.7,808.15,True
Sm1,0.0,True
Sm1+εFe4B4,37.0,True
Sm1.1(Fe0.8Co0.2)11.2Ti0.6,730.0,True
Sm1.1(Fe0.8Co0.2)11.3Ti0.7,791.15,True
Sm1.1(Fe0.8Co0.2)11.6Ti0.4,750.0,True
Sm1.1(Fe0.8Co0.2)12,800.0,True
Sm1.2Er0.8Fe17,362.0,True
Sm1.2Er0.8Fe17H4.6,490.0,True
Sm1.2Fe10Mo2,460.0,True
Sm1.2Ho0.8Fe17,383.0,True
Sm1.2Ho0.8Fe17H4.4,518.0,True
Sm1.2Sr1.8Mn2O7,75.0,True
Sm1.5Ca0.5CoMnO6,107.4,True
Sm1.5Sr0.5CoMnO6,123.5,True
Sm1.6Ho0.4Fe17,388.0,True
Sm1.6Ho0.4Fe17H4,510.0,True
Sm1.6Sr0.4NiMnO6,156.0,True
Sm1.6Sr1.4Mn2O7,135.0,True
Sm1.7(Fe0.8Co0.2)10GaTi,700.0,True
Sm1.7(Fe0.8Co0.2)11Ti,732.0,True
Sm1.8Er0.2Fe17,386.0,True
Sm1.8Er0.2Fe17H4.4,525.0,True
Sm1.8Sr0.2NiMnO6,154.0,True
Sm1.90Fe0.10O3,30.0,True
Sm10Co60Fe15Al10B5,948.15,True
Sm10Co60Fe15Al5B10,912.15,True
Sm117Co55.6Sn116,86.0,True
Sm12Co60Fe19Cu6Zr3B0,737.65,True
Sm12Fe14Al5,245.0,True
Sm12Fe73V15,603.15,True
Sm12Fe73V7.5Mo7.5,541.15,True
Sm12Fe73V7.5Ti7.5,598.15,True
Sm12Fe74Ti7C7Nδ,470.0,True
Sm12Fe74V12Cu2,635.15,True
Sm12Ni6Sn,50.0,True
Sm13.7Fe86.3,414.15,True
Sm13.8Fe82.2Ta4.0,423.15,True
Sm14Fe79C7,444.15,True
Sm15Co50Fe10B5Al20,1001.15,True
Sm15Co55Fe10B5Al15,1050.15,True
Sm15Co60Fe10B5Al10,1103.15,True
Sm15Co65Fe10B5Al5,1103.15,True
Sm15Co70Fe10B5Al0,1175.15,True
Sm17.5Co82.5,1073.15,True
Sm18Co82,1073.15,True
Sm19Fe67C14,584.15,True
Sm1Fe10.5Mo1.5,455.0,True
Sm1Fe8.5Co2Mo1.5,595.0,True
Sm1Fe9.5Co1Mo1.5,514.0,True
"Sm2(Co,Fe)14B",1053.15,True
Sm2(Co0.68Fe0.32)17,1119.0,True
Sm2(Co0.69Fe0.31)17,1123.0,True
Sm2(Co0.7Fe0.3)17,1113.0,True
Sm20-22Co78-80,1073.15,True
Sm20Fe70C10,411.15,True
Sm20Fe70Ti10,577.0,True
Sm2Co12P7,148.0,True
Sm2Co14B,1029.0,True
Sm2Co17,1108.15,True
Sm2Co2.6Si0.4,267.0,True
Sm2Co2Al,50.0,True
Sm2Co2Ga,62.0,True
Sm2Co7,670.0,True
Sm2CoMnO6,146.05,True
Sm2CrMnO6,50.0,True
Sm2CrTaO7,192.0,True
Sm2CuMnO6,21.0,True
Sm2Fe14B,620.0,True
Sm2Fe14C,580.0,True
Sm2Fe15.5Co1.5C3,717.0,True
Sm2Fe15.5Cr1.5C2,583.0,True
Sm2Fe15Co2C3,732.0,True
Sm2Fe15Cr2,424.0,True
Sm2Fe15Cr2C2,551.0,True
Sm2Fe15Ga2C1.8,631.0,True
Sm2Fe16.5Co0.5C3,696.0,True
Sm2Fe16.5Cr0.5C2,491.0,True
Sm2Fe16.5Sb0.5,472.0,True
Sm2Fe16.7Sb0.3,439.0,True
Sm2Fe16Co1C3,707.0,True
Sm2Fe16Cr1,447.0,True
Sm2Fe16Cr1C2,539.0,True
Sm2Fe16Sb,499.0,True
Sm2Fe17,399.0,True
Sm2Fe17-xAlxCy,678.0,True
Sm2Fe17-xAlxNy,754.0,True
Sm2Fe17-xGaxCy,678.0,True
Sm2Fe17-xGaxNy,754.0,True
Sm2Fe17-xSixCy,678.0,True
Sm2Fe17-xSixNy,754.0,True
Sm2Fe17C,516.0,True
Sm2Fe17C0.4Ny,759.0,True
Sm2Fe17C0.5N2.4,752.0,True
Sm2Fe17C0.5N2.4H0.8,752.0,True
Sm2Fe17C0.7Ny,753.0,True
Sm2Fe17C0.9Ny,760.0,True
Sm2Fe17C1.0,552.0,True
Sm2Fe17C2,675.0,True
Sm2Fe17C2.5,719.5,True
Sm2Fe17C2.6,671.5,True
Sm2Fe17C2.6H1.1,674.0,True
Sm2Fe17C2.6N0.1,678.0,True
Sm2Fe17C2.6N0.1H1.0,678.0,True
Sm2Fe17CNy,778.0,True
Sm2Fe17CxNy,758.0,True
Sm2Fe17Cy,668.0,True
Sm2Fe17D5,558.0,True
Sm2Fe17H2,526.0,True
Sm2Fe17N1.2,470.0,True
Sm2Fe17N2,745.0,True
Sm2Fe17N2.3,749.0,True
Sm2Fe17N2.5,750.0,True
Sm2Fe17N2.9,740.0,True
Sm2Fe17N2.94,746.0,True
Sm2Fe17N3,749.0,True
Sm2Fe17N3.0,748.0,True
Sm2Fe17N3.0H0.8,748.0,True
Sm2Fe17N3.1,752.0,True
Sm2Fe17Ny,753.0,True
Sm2Fe23B3,663.0,True
Sm2Mo2O7,83.0,True
Sm2Ni2Pb,23.0,True
Sm2NiMnO6,151.0,True
Sm2Pd2Mg,36.0,True
Sm2Pd9Sb3,6.8,True
Sm2Ru3Ge5,8.0,True
Sm3(Co0.7Fe0.3)23Cr6,607.0,True
Sm3(Co0.8Fe0.2)22.5Cr6.5,566.0,True
Sm3(Co0.9Fe0.1)22Cr7,440.0,True
"Sm3(Fe, Mo)29",445.0,True
"Sm3(Fe, Mo)29Nx",704.0,True
"Sm3(Fe,V)29Nx",740.0,True
Sm3(Fe0.1Co0.9)22Cr7,440.0,True
Sm3(Fe0.2Co0.8)22.5Cr6.5,566.0,True
Sm3(Fe0.3Co0.7)23Cr6,607.0,True
Sm3(Fe0.4Co0.6)23.5Cr5.5,663.0,True
Sm3(Fe0.5Co0.5)24Cr5,688.0,True
Sm3(Fe0.6Co0.4)24.5Cr4.5,736.0,True
Sm3(Fe0.933Ti0.067)29C,641.0,True
Sm3Co21.5Cr7.5,285.0,True
Sm3Co29Si4B10,182.0,True
Sm3Co8Sn4,83.0,True
Sm3Fe24.0Cr5.0Cx,559.0,True
Sm3Fe24.0Cr5.0N4,686.0,True
Sm3Fe24.0Cr5.0Nx,688.0,True
Sm3Fe26.7V2.3,502.0,True
Sm3Fe27.5Ti1.5,450.0,True
Sm3Ni2,110.0,True
Sm3Ni7As5,6.0,True
Sm3Pt23Si11,10.12,True
Sm5(Fe0.91Ti0.09)17,561.0,True
Sm5(Fe0.95Ti0.05)17,491.0,True
Sm5(Fe0.95V0.05)17,481.0,True
Sm5(Fe0.9V0.1)17,598.0,True
Sm5Fe17,550.0,True
Sm6(Fe0.86Al0.14)23,480.0,True
Sm60Fe10Al10Co15Cu5,505.0,True
Sm60Fe20Al10Co10,416.0,True
Sm6Fe13Sn,400.0,True
Sm6Fe23,442.0,True
Sm6Mn23,450.0,True
Sm6Mn23 Hx,230.0,True
Sm6Mn23Hx,230.0,True
Sm7Pd3,169.0,True
SmAl0.5Fe9.5Mo2,398.15,True
SmAl1.0Fe9.0Mo2,408.15,True
SmAl2,120.0,True
SmBaCo2O5.5,267.0,True
SmBaCo2O5.52,255.0,True
SmCo10SiC0.5,670.0,True
SmCo12B6,172.0,True
SmCo2,208.0,True
SmCo3.5Ag1.5,945.0,True
SmCo3.5Cu1.5,739.0,True
SmCo4.5Ag0.5,950.0,True
SmCo4.5Cu0.5,839.0,True
SmCo4.8Cr0.12C0.08,1118.15,True
SmCo4Ag1,925.0,True
SmCo4B4,176.0,True
SmCo4Cu1,778.0,True
SmCo5,1020.0,True
SmCo5.6Ti0.4,1100.9,True
SmCo5/α-Fe,993.15,True
SmCo5H2.5,300.0,True
SmCo6.1Si0.9,718.15,True
SmCo6.21Fe0.54Zr0.25,1043.15,True
SmCo6.34Fe0.41Zr0.25,1043.15,True
SmCo6.48Fe0.27Zr0.25,1043.15,True
SmCo6.4Ti0.6,993.0,True
SmCo6.5Cu0.5,1103.15,True
SmCo6.5Ti0.5,993.0,True
SmCo6.65Ti0.35,1015.15,True
SmCo6.6Ti0.4,707.0,True
SmCo6.72Ti0.28,1018.15,True
SmCo6.75Zr0.25,1043.15,True
SmCo6.79Ti0.21,1029.15,True
SmCo6.7Ti0.3,993.0,True
SmCo6.7Zr0.3,1033.15,True
SmCo6.85Si0.15,1000.0,True
SmCo6.8Cu0.2,1123.15,True
SmCo6.8Hf0.2,1075.15,True
SmCo6.8Zr0.2,1029.15,True
SmCo6.9Hf0.1,1066.65,True
SmCo6Cu1,1083.15,True
SmCo7,1063.65,True
SmCo7.1Ti0.4,711.0,True
SmCo7.6Ti0.4,759.0,True
SmCo8.1Ti0.4,782.0,True
SmCo9.8V2.2,360.0,True
SmCo9Si2,473.0,True
SmCo₂B₂,14.0,True
SmCo₃NiB,424.0,True
SmCo₄B,510.0,True
SmCo₅,1000.0,True
SmCr0.5Mn0.5O3,70.0,True
SmCr4Al8,19.0,True
SmCrO4,12.0,True
SmCrSb3,109.0,True
SmCu3Al2,12.0,True
SmCu4Pd,28.0,True
SmCuAl,47.0,True
SmFe10.2Mo1.3Ga0.5,483.0,True
SmFe10.3Si0.2B0.1,477.68,True
SmFe10.5Mo1.5,505.0,True
SmFe10.5Ti1.5,500.0,True
SmFe10.5V1.5,620.0,True
SmFe10.7Mo1.3,495.0,True
SmFe10Co2,859.0,True
SmFe10Cr2,565.0,True
SmFe10Mo2,453.5,True
SmFe10Mo2H,476.0,True
SmFe10Si2,606.0,True
SmFe10SiC0.5,460.0,True
SmFe10Ti2,550.0,True
SmFe10V2,602.075,True
SmFe11.5Ti0.5,485.0,True
SmFe11Mo,530.5,True
SmFe11Mo1,530.0,True
SmFe11Ti,581.15,True
SmFe11TiC0.8,698.0,True
SmFe11TiCy,698.0,True
SmFe11TiH,634.0,True
SmFe11TiH1.2,627.0,True
SmFe11TiN,743.0,True
SmFe11TiN0.5,742.0,True
SmFe11TiN0.8,769.0,True
SmFe11TiNy,739.5,True
SmFe11V,634.15,True
SmFe12,552.5,True
SmFe2,670.0,True
SmFe2H3.35,110.0,True
SmFe2Hx,333.0,True
SmFe2Si2,3.5,True
SmFe3,650.0,True
SmFe4Al8,108.0,True
SmFe4As12,39.0,True
SmFe4P12,1.6,True
SmFe5Al7,220.0,True
SmFe5Co5Si2,850.0,True
SmFe6Co4Ti,864.15,True
SmFe6Sn6,680.0,True
SmFe7,608.0,True
SmFe7Co3Si2,765.0,True
SmFe7Cx,576.15,True
SmFe7Nx,740.0,True
SmFe8.5Al2.5Ti,456.0,True
SmFe8.5Ge3.5,870.0,True
SmFe8.7Mo1.3Ga2.0,420.0,True
SmFe8Co2Si2,714.0,True
SmFe9,462.15,True
SmFe9.2Mo1.3Ga1.5,457.0,True
SmFe9.7Mo1.3Ga1.0,473.0,True
SmFe9Co2Ti,745.65,True
SmFeNi₃B,404.0,True
SmFeO3,674.0,True
SmFe₂Co₂B,768.0,True
SmFe₂Ni₂B,495.0,True
SmFe₃CoB,721.0,True
SmGa,114.0,True
SmIn3,16.0,True
SmMn0.5Co0.5O3,134.5,True
SmMn1.5Cu0.5Ge2,228.0,True
SmMn1.5Fe0.5Ge2,25.0,True
SmMn1.7Cr0.3Si2C,350.0,True
SmMn1.85Co0.15Ge2,275.0,True
SmMn1.90Fe0.10Ge2,320.0,True
SmMn1.95Co0.05Ge2,315.0,True
SmMn1.95Fe0.05Ge2,330.0,True
SmMn1.9Fe0.1Ge2,320.0,True
SmMn2,86.0,True
SmMn2Ge2,343.0,True
SmMn2H2,248.0,True
SmMn2Si2,38.0,True
SmMn3Co4O12,90.0,True
SmMn4Al8,12.0,True
SmMn6Sn4Ge2,414.0,True
SmMnMnTaO6,43.5,True
SmMnSi₂,464.0,True
SmMn₂Ge₂,100.0,True
"SmNd2(Fe,Ti)29",439.0,True
SmNi,45.0,True
SmNi2As2,9.0,True
SmNi2Cd20,7.2,True
SmNi3CoB,90.0,True
SmNi3CoSi,46.0,True
SmNi3CuB,57.0,True
SmNi3CuSi,12.0,True
SmNi3FeB,322.0,True
SmNi3FeSi,190.0,True
SmNi3MnB,210.0,True
SmNi3MnSi,125.0,True
SmNi4Al,18.0,True
SmNi4B,39.0,True
SmNi4Cu,34.5,True
SmNi4Ga,17.0,True
SmNi4Si,14.9,True
SmNi5,28.25,True
SmNiC2,17.5,True
SmNiPb,8.0,True
SmOs4Sb12,3.0,True
"SmPr2(Fe,Ti)29",395.0,True
SmPtSb,6.7,True
SmRh3B2,89.0,True
SmRhSn,14.9,True
SmRu2Ge2,10.0,True
SmScGe,270.0,True
SmScSi,270.0,True
SmSrCo2O6,175.0,True
SmTl3,8.6,True
SmZn,125.0,True
Sm₂Fe₁₄C,580.0,True
Sm₂Fe₁₇,389.0,True
Sm₂Fe₁₇N₂,745.0,True
Sm₂Fe₁₇N₂.₃,749.0,True
Sm₂Fe₁₇N₂.₅,750.0,True
Sm₂Fe₁₇N₂.₉,740.0,True
Sm₂Fe₁₇N₂.₉₄,746.0,True
Sm₂Fe₁₇N₃.₀,748.0,True
Sm₂Fe₁₇N₃.₁,752.0,True
Sm₃Fe₅O₁₂,565.0,True
Sn0.25Mn0.75Fe2O4,675.0,False
Sn0.25Zn0.50Co0.25O2,290.0,False
Sn0.25Zn0.50Fe0.25O2,200.0,False
Sn0.25Zn0.50Mn0.25O2,20.0,False
Sn0.25Zn0.50Ni0.25O2,290.0,False
Sn0.5Co0.5Fe2O4,800.0,False
Sn0.5Mn0.5Fe2O4,690.0,False
Sn0.5Mn0.5Fe2O4 (Annealed),790.0,False
Sn0.5Mn0.5Fe2O4 (Unannealed),680.0,False
Sn0.5Ni0.5Fe2O4,830.0,False
