Repository: MaMMoS-project/ML-models

# ML-models
Collection of various ML models developed for the MaMMoS project

Models are organized in different folders of this repository:


- ./beyond-stoner-wolfarth:

   ML models to replace single-grain micromagnetics simulations by ML predictions for:

   -- ./beyond-stoner-wolfarth/single-grain-easy-axis-model:
      where the H and K1 vector are aligned along the z-axis of the simulation cube
      This model predicts Mr, Hc, and BHmax from a, k1, and Ms
      Current model version: v1.0

   -- ./inverse-beyond-stoner-wolfarth/single-grain-easy-axis-model:
      where the H and K1 vector are aligned along the z-axis of the simulation cube

File: compound-to-tc/preprocessed_data/Experimental_Tc.csv (part 11 of 12)
composition,Tc_exp,contains_re
Sn0.60CMn3.40,352.0,False
Sn0.70CMn3.30,325.0,False
Sn0.75CMn3.25,304.0,False
Sn0.75Mn0.25Fe2O4,780.0,False
Sn0.80CMn3.20,284.0,False
Sn0.85CMn3.15,271.0,False
Sn0.90Al0.10O2,300.0,False
Sn0.90CMn3.10,248.0,False
Sn0.90Co0.10O1.925F0.075,550.0,False
Sn0.90Fe0.10O2,464.0,False
Sn0.90Fe0.10S,300.0,False
Sn0.911Cr0.089Eu0.007Te,276.0,True
Sn0.915Cr0.085Te,275.0,False
Sn0.923Cr0.077Eu0.01Te,275.0,True
Sn0.92Fe0.08S,300.0,False
Sn0.93CMn3.07,266.0,False
Sn0.93Ti0.07O2,273.0,False
Sn0.94Al0.06O2,300.0,False
Sn0.94Fe0.06S,300.0,False
Sn0.94Mn0.025Co0.025Fe0.01O2,300.0,False
Sn0.95CMn3.05,270.0,False
Sn0.95Co0.05O2-δ,273.0,False
Sn0.95Fe0.05O2,431.0,False
Sn0.95Fe0.05O2 (bulk ceramic),360.0,False
Sn0.95Fe0.05O2 (thin film),360.0,False
Sn0.95Ti0.05O2,273.0,False
Sn0.95V0.05O2,400.0,False
Sn0.96Al0.04O2,300.0,False
Sn0.96Fe0.04S,300.0,False
Sn0.96Mn0.04Te,6.0,False
Sn0.98Al0.02O2,300.0,False
Sn0.98Fe0.02S,300.0,False
Sn0.98Ti0.02O2,273.0,False
Sn0.99V0.01O2,70.0,False
Sn0.9Co0.1O2-δ,273.0,False
Sn1,0.0,False
Sn2U3,60.0,False
Sn4U5,65.0,False
Sn5TiU3,65.0,False
Sn5U3,45.0,False
Sn97Te100,0.2,False
SnO2,280.0,False
SnU,55.0,False
Sr(Fe0.65Co0.35)O3,370.0,False
Sr0.01Gd0.09Fe12O19,720.0,True
Sr0.03Gd0.07Fe12O19,720.0,True
Sr0.055La0.055Fe11.968Co0.032O19,726.0,True
Sr0.05Gd0.05Fe12O19,720.0,True
Sr0.07Gd0.03Fe12O19,720.0,True
Sr0.09Gd0.01Fe12O19,720.0,True
Sr0.139La0.139Fe11.923Co0.077O19,715.0,True
Sr0.192La0.192Fe12O19,730.0,True
Sr0.242La0.242Fe11.892Co0.108O19,711.0,True
Sr0.261La0.261Fe12O19,724.0,True
Sr0.289La0.289Fe11.848Co0.152O19,724.0,True
Sr0.2Ca0.8CoO3,148.0,False
Sr0.367La0.367Fe11.788Co0.212O19,717.0,True
Sr0.395La0.395Fe12O19,720.0,True
Sr0.472La0.472Fe11.734Co0.266O19,700.0,True
Sr0.4Ba1.6FeMoO6,337.0,False
Sr0.4Ba1.6La0.1FeMoO6,354.0,True
Sr0.4Ba1.6La0.2FeMoO6,367.0,True
Sr0.4Ba1.6La0.3FeMoO6,378.0,True
Sr0.4Ba1.6La0.4FeMoO6,390.0,True
Sr0.4Ba1.6Sr0.0FeMoO6,340.0,False
Sr0.4Ba1.6Sr0.2FeMoO6,351.0,False
Sr0.4Ba1.6Sr0.4FeMoO6,360.0,False
Sr0.4Ba1.6Sr0.6FeMoO6,367.0,False
Sr0.4Ca0.6CoO3,218.0,False
Sr0.4Ca1.6FeMoO6,382.0,False
Sr0.4Y0.6CoO3,65.0,True
Sr0.511La0.511Fe11.839Co0.161O19,712.0,True
Sr0.5Ba0.40Pr0.10Fe11.0Ni1.0O19,558.0,True
Sr0.5Ba0.42Pr0.08Fe11.2Ni0.8O19,580.0,True
Sr0.5Ba0.44Pr0.06Fe11.4Ni0.6O19,595.0,True
Sr0.5Ba0.46Pr0.04Fe11.6Ni0.4O19,620.0,True
Sr0.5Ba0.48Pr0.02Fe11.8Ni0.2O19,652.0,True
Sr0.5Ba0.5Fe12O19,672.0,False
Sr0.5Ca1.5CrSbO6,11.0,False
Sr0.5Ca1.5FeMoO6,385.0,False
Sr0.5Co0.5Bi2NbTaO9,523.15,False
Sr0.5Cu0.5Bi2NbTaO9,523.15,False
Sr0.5La0.5Fe11.5Cu0.5O19,702.75,True
Sr0.5Ni0.5Bi2NbTaO9,453.15,False
Sr0.5Pr0.5MnO3,265.0,True
Sr0.5Y0.5CoO3,175.0,True
Sr0.6Ca0.4CoO3,247.0,False
Sr0.6Ca1.4FeMoO6,378.0,False
Sr0.6La0.4Fe11.6Cu0.4O19,706.55,True
Sr0.6Y0.4CoO3,205.0,True
Sr0.75Gd0.25Fe12O19,736.0,True
Sr0.75Y0.25Co0.75Ga0.25O2.625,225.0,True
Sr0.775Y0.225CoO3-δ,335.0,True
Sr0.7Ca0.3CoO3,270.0,False
Sr0.7Ca1.3FeMoO6,378.0,False
Sr0.7La0.3Fe11.7Co0.3O19,696.15,True
Sr0.7La0.3Fe11.7Cu0.3O19,711.85,True
Sr0.7Y0.3CoO2.62,320.0,True
Sr0.7Y0.3CoO3,220.0,True
Sr0.81Na0.19RuO3,111.0,False
Sr0.82(La0.03Pr0.15)Fe12O19,729.0,True
Sr0.82(La0.06Pr0.12)Fe12O19,728.0,True
Sr0.82(La0.09Pr0.09)Fe12O19,729.0,True
Sr0.82(La0.12Pr0.06)Fe12O19,731.0,True
Sr0.82(La0.15Pr0.03)Fe12O19,731.0,True
Sr0.82La0.18Fe12O19,731.0,True
Sr0.82Pr0.18Fe12O19,732.0,True
Sr0.84Na0.16RuO3,123.0,False
Sr0.85Gd0.15Fe12O19,736.0,True
Sr0.85La0.15(MnZr)0.0Fe12O19,943.15,True
Sr0.85La0.15(MnZr)0.25Fe11.5O19,851.15,True
Sr0.85La0.15(MnZr)0.5Fe11O19,843.15,True
Sr0.85La0.15(MnZr)0.75Fe10.5O19,798.15,True
Sr0.85La0.15(MnZr)1.0Fe10O19,788.15,True
Sr0.8Ca0.2CoO3,286.0,False
Sr0.8Ca1.2FeMoO6,378.0,False
Sr0.8Gd0.2Fe12O19,736.0,True
Sr0.8La0.2Co0.2Fe11.6Al0.2O19,707.0,True
Sr0.8La0.2Co0.2Fe11.8O19,704.0,True
Sr0.8La0.2Co0.5Fe0.5O2.99,290.0,True
Sr0.8La0.2Fe11.8Co0.2O19,699.575,True
Sr0.8La0.2Fe11.8Cu0.2O19,716.85,True
Sr0.8Y0.2CoO3,260.0,True
Sr0.91Na0.09RuO3,138.0,False
Sr0.95Gd0.05Fe12O19,736.0,True
Sr0.95Sm0.05Fe12O19,467.0,True
Sr0.9Ca0.1CoO3,283.0,False
Sr0.9Ca1.1FeMoO6,384.0,False
Sr0.9Ce0.1Fe10Al2O19,620.0,True
Sr0.9Gd0.1Fe10Al2O19,617.0,True
Sr0.9Gd0.1Fe12O19,736.0,True
Sr0.9La0.1Fe10Al2O19,617.0,True
Sr0.9La0.1Fe11.9Cu0.1O19,725.05,True
Sr0.9Mn0.1CoO2.74,125.0,False
Sr0.9Nd0.1Fe10Al2O19,615.0,True
Sr0.9Pr0.1Fe10Al2O19,622.0,True
Sr0.9Sm0.1Fe10Al2O19,617.0,True
Sr0.9Sm0.1Fe11.9Co0.1O19,725.0,True
Sr0.9Th0.1CoO2.79,187.5,False
Sr0.9Y0.1CoO3,275.0,True
Sr0.9Y0.1Fe10Al2O19,622.0,True
Sr1,0.0,False
Sr1.0Ca1.0FeMoO6,388.0,False
Sr1.1Ca0.9FeMoO6,394.0,False
Sr1.25Ca0.75CrSbO6,3.5,False
Sr1.2Ca0.8FeMoO6,400.0,False
Sr1.2La0.8FeIrO6,700.0,True
Sr1.3Ca0.7FeMoO6,400.0,False
Sr1.40Gd0.20Ba0.40FeMoO6,357.0,True
Sr1.4Ca0.6FeMoO6,406.0,False
Sr1.5Ca0.5FeMoO6,406.0,False
Sr1.5La0.5Mn1.25Sb0.75O6,304.2,True
Sr1.5La0.5Mn1.5Sb0.5O6,365.0,True
Sr1.5Nd0.5CrReO6,505.0,True
Sr1.5Nd0.5MnO4,245.0,True
Sr1.5Pr0.5CoO4,200.0,True
Sr1.6Ca0.4FeMoO6,412.0,False
Sr1.6Nd0.4FeMoO6,443.0,True
Sr1.70Gd0.10Ba0.20FeMoO6,357.0,True
Sr1.75Sm0.25FeMoO6,424.0,True
Sr1.7Ca0.3FeMoO6,409.0,False
Sr1.7La0.3FeMoO6,390.0,True
Sr1.7Nd0.3CrReO6,625.0,True
Sr1.85Gd0.05Ba0.10FeMoO6,357.0,True
Sr1.85Sm0.15FeMoO6,392.0,True
Sr1.8Ca0.2FeMoO6,412.0,False
Sr1.8Nd0.2CrReO6,635.0,True
Sr1.8Sm0.2FeMoO6,422.0,True
Sr1.8Y0.2CrReO6,640.0,True
Sr1.92Sm0.08FeMoO6,413.0,True
Sr1.95Nd0.05FeMoO6,380.0,True
Sr1.95Sm0.05FeMoO6,415.0,True
Sr1.97Nd0.03FeMoO6,367.0,True
Sr1.99Nd0.01FeMoO6,378.0,True
Sr1.9Ca0.1FeMoO6,395.0,False
Sr1.9Nd0.1CrReO6,625.0,True
Sr1.9Sm0.1FeMoO6,405.0,True
Sr14MnBi11,33.0,False
Sr14MnSb11,45.0,False
Sr2(Fe0.85Ni0.15)MoO6,424.0,False
Sr2(Fe0.90Ni0.10)MoO6,417.0,False
Sr2(Fe0.95Ni0.05)MoO6,410.0,False
Sr2.75Ce0.25Co2O6.7,175.0,True
Sr2/3Y1/3CoO2.70,225.0,True
Sr2Co1.32Fe28.68O46,760.0,False
Sr2Co1.58Fe28.42O46,760.0,False
Sr2Co2.11Fe27.89O46,760.0,False
Sr2CoO4,250.0,False
Sr2CrMoO6,450.0,False
Sr2CrOsO6,660.0,False
Sr2CrReO6,635.0,False
Sr2CrWO6,464.0,False
Sr2Cu(Re0.69Ca0.31)O5.8,440.0,False
Sr2Cu(Re0.69Ca0.31)O5.9,440.0,False
Sr2Cu(Re0.69Ca0.31)O6,440.0,False
Sr2Fe(W0.85Mo0.15)O6,200.0,False
Sr2Fe0.4Ga0.6MoO6,290.0,False
Sr2Fe0.7Al0.3MoO6,286.0,False
Sr2Fe0.85Zn0.15MoO6,387.0,False
Sr2Fe0.8Al0.2MoO6,314.0,False
Sr2Fe0.8Mo1.2O6,373.0,False
Sr2Fe0.90MoO6,430.0,False
Sr2Fe0.95Al0.05MoO6,363.0,False
Sr2Fe0.95MoO6,430.0,False
Sr2Fe0.95Zn0.05MoO6,407.0,False
Sr2Fe0.98MoO6,430.0,False
Sr2Fe0.9Al0.1MoO6,341.0,False
Sr2Fe0.9Cr0.1MoO6,415.0,False
Sr2Fe0.9Mo1.1O6,383.0,False
Sr2Fe0.9Zn0.1MoO6,391.0,False
Sr2Fe1.0MoO6,430.0,False
Sr2Fe1.1Mo0.9O6,398.0,False
Sr2Fe1.2Mo0.8O6,418.0,False
Sr2Fe30O46,803.15,False
Sr2FeCoO5,5.0,False
Sr2FeMo0.7W0.3O6,358.0,False
Sr2FeMo0.8W0.2O6,432.0,False
Sr2FeMo0.9W0.1O6,363.0,False
Sr2FeMoO5.5S0.5,300.0,False
Sr2FeMoO5.7N0.3,400.0,False
Sr2FeMoO5.94,432.5,False
Sr2FeMoO5.97,422.0,False
Sr2FeMoO5N,175.0,False
Sr2FeMoO6,415.0,False
Sr2FeMoO6+x,415.0,False
Sr2FeMoO6-δ,410.0,False
Sr2FeNbO6,727.0,False
Sr2FeReO6,400.5,False
Sr2FeUO6,150.0,False
Sr2FeVO6,733.0,False
Sr2Ir0.1Ti0.9O4,250.0,False
Sr2Ir0.2Ti0.8O4,250.0,False
Sr2Ir0.3Ti0.7O4,250.0,False
Sr2Ir0.4Ti0.6O4,250.0,False
Sr2Ir0.5Ti0.5O4,250.0,False
Sr2Ir0.6Ti0.4O4,250.0,False
Sr2Ir0.7Ti0.3O4,250.0,False
Sr2Ir0.8Ti0.2O4,250.0,False
Sr2Ir0.9Ti0.1O4,250.0,False
Sr2IrO4,250.0,False
Sr2LaMn1.5Fe0.5O7,35.0,True
Sr2LaMnFeO7,20.0,True
Sr2MnReO6,120.0,False
Sr2MnWO6,40.0,False
Sr2Ni2Fe12O22,698.0,False
Sr2NiMnFe10(TiCo)1O22,820.0,False
Sr2NiMnFe10.5(TiCo)0.75O22,845.0,False
Sr2NiMnFe11(TiCo)0.5O22,893.0,False
Sr2NiMnFe11.5(TiCo)0.25O22,852.0,False
Sr2NiMnFe12O22,908.0,False
Sr2NiMnFe9.5(TiCo)1.25O22,870.0,False
Sr2TiMnO6,44.8,False
Sr3Co2Fe24O41,700.0,False
Sr3Fe2WO9,373.0,False
Sr3FeCoO6.94,270.0,False
Sr3OsO6,1060.0,False
Sr3Ru2O7,70.0,False
Sr3Sb2CuO9,30.0,False
Sr4Ru3O10,105.0,False
Sr6(Co0.8Fe0.2)5O15,195.0,False
Sr6Co5O15,770.0,False
SrB6,800.0,False
SrBaFeMoO6,365.0,False
SrCaCrSbO6,7.0,False
SrCo0.1Mg0.0125Fe11.8875O19,750.0,False
SrCo0.2Mg0.025Fe11.775O19,750.0,False
SrCo0.3Mg0.0375Fe11.6625O19,750.0,False
SrCo0.75Sc0.25O3-δ,160.0,True
SrCo0.95Sc0.05O3-δ,160.0,True
SrCo0.95V0.05O3-δ,359.0,False
SrCo0.9Sc0.1O3-δ,160.0,True
SrCo0.9V0.1O3-δ,364.0,False
SrCo3(P2O7)2,6.4,False
SrCoO2.5/LaCoO3/SrTiO3,80.0,True
SrCoO2.72,150.0,False
SrCoO2.75,230.0,False
SrCoO2.835,163.0,False
SrCoO2.90,175.0,False
SrCoO3,266.0,False
SrCoO3-δ,200.0,False
SrF(Zn0.70Mn0.15Cu0.15)Sb,20.0,False
SrF(Zn0.80Mn0.10Cu0.10)Sb,40.0,False
SrF(Zn0.90Mn0.05Cu0.05)Sb,27.0,False
SrF(Zn0.95Mn0.025Cu0.025)Sb,12.0,False
SrFe0.5Co0.5O2.67,115.0,False
SrFe0.5Co0.5O2.86,100.0,False
SrFe0.5Co0.5O2.88,330.0,False
SrFe0.5Co0.5O3,330.0,False
SrFe0.8Co0.2O2.94,100.0,False
SrFe10.2Sc1.8O19,500.0,True
SrFe10Al2Co0.5O19,922.15,False
SrFe10Al2Co1.5O19,877.65,False
SrFe10Al2Co1O19,912.35,False
SrFe10Al2Co2O19,853.55,False
SrFe10Al2O19,621.0,False
SrFe10In2O19,592.0,False
SrFe11.2Co0.8O19,737.0,False
SrFe11.5Al0.5O19,704.15,False
SrFe11.5Cr0.5O19,788.15,False
SrFe11.5Cu0.5O19,728.15,False
SrFe11.5In0.5O19,665.0,False
SrFe11.5Mn0.5O19,699.15,False
SrFe11.6Co0.4O19,737.0,False
SrFe11.6Cu0.4O19,728.35,False
SrFe11.6In0.4O19,680.0,False
SrFe11.7Cu0.3O19,728.15,False
SrFe11.7In0.3O19,695.0,False
SrFe11.8Co0.2O19,737.0,False
SrFe11.8Cu0.2O19,729.25,False
SrFe11.8In0.2O19,710.0,False
SrFe11.9Co0.1O19,737.0,False
SrFe11.9Cu0.1O19,730.85,False
SrFe11.9In0.1O19,697.5,False
SrFe11Al1Co0.5O19,1020.15,False
SrFe11Al1Co1.5O19,991.15,False
SrFe11Al1Co1O19,993.55,False
SrFe11Al1Co2O19,983.15,False
SrFe11Co1O19,737.0,False
SrFe11In1O19,610.0,False
SrFe12O19,735.0,False
SrFe18O27,823.15,False
SrFe3(PO4)3,42.0,False
SrFe4Sb12,0.35,False
SrFe8Al4Co0.5O19,813.75,False
SrFe8Al4Co1.5O19,789.85,False
SrFe8Al4Co1O19,800.15,False
SrFe8Al4Co2O19,767.65,False
SrFe8Al4O19,614.0,False
SrFe9Al3Co0.5O19,906.45,False
SrFe9Al3Co1.5O19,813.15,False
SrFe9Al3Co1O19,832.25,False
SrFe9Al3Co2O19,799.55,False
SrGa5In0.8Fe6.2O19,429.15,False
SrIrO3,60.0,False
SrLa2FeNiSbO9,350.0,True
SrLaMnRuO6,225.0,True
SrMgF4:Sm2+,450.0,True
SrMn0.5Ir0.5O3,110.0,False
SrNi1.4Mn0.6V2O8,99.3,False
SrNi1.7Mn0.3V2O8,93.8,False
SrNi1.85Mn0.15V2O8,93.3,False
SrNi1.95Mn0.05V2O8,96.0,False
SrOs4Sb12,0.35,False
SrO·6Fe2O3,733.0,False
SrRu0.3Ti0.7O3,163.11,False
SrRu0.5Ti0.5O3,163.03,False
SrRu0.6Ti0.4O3,163.09,False
SrRu0.7Ti0.3O3,163.03,False
SrRu0.8Cu0.2O3,65.0,False
SrRu0.8Mn0.2O3,63.0,False
SrRu0.90Fe0.10O2.98,100.0,False
SrRu0.95Fe0.05O2.99,125.0,False
SrRu0.9Cu0.1O3,100.0,False
SrRu0.9Ti0.1O3,163.28,False
SrRu4Sb12,0.35,False
SrRuO3,160.0,False
SrZB,99.0,False
SrZB(0.1)Cu,99.0,False
SrZB(0.3)Cu,99.0,False
SrZB(0.5)Cu,99.0,False
SrZB(0.7)Cu,99.0,False
TDAE-C60,16.0,False
Ta1,0.0,False
Tb,220.75,True
Tb(CF3SO3)3·9H2O,0.24,True
Tb(Co0.667Ga0.333)2,95.0,True
Tb(Co0.94Fe0.06)2,304.0,True
Tb(Mn0.35Fe0.65)2,430.0,True
Tb(Mn0.5Fe0.5)2,320.0,True
Tb(Mn0.5Fe0.5)6Sn6,408.45,True
Tb(Mn0.65Fe0.35)2,220.0,True
Tb(Mn0.92Fe0.08)6Sn6,442.35,True
Tb-doped ZnO,300.0,True
Tb/Co,219.5,True
Tb0.0025Gd0.9975Al2,170.0,True
Tb0.02Gd0.98Al2,170.0,True
Tb0.05Gd0.95Al2,170.0,True
Tb0.0Gd1.0Fe3,721.0,True
Tb0.1(Pr0.5Nd0.5)0.9Fe1.93,541.0,True
Tb0.1Gd0.9Fe3,731.0,True
Tb0.1Gd0.9Mn6Sn6,438.0,True
Tb0.1Pr0.9(Fe0.4Co0.6)1.93,390.0,True
Tb0.1Y0.9,52.0,True
Tb0.23Zr0.77Ni2,35.0,True
Tb0.25Dy0.75Ni2,24.15,True
Tb0.25Er0.75Ni2,13.6,True
Tb0.25Er0.75Ti0.85Mo0.15Ge,131.0,True
Tb0.25Ho0.75N,25.88,True
Tb0.25Ho0.75Ni2,18.6,True
Tb0.25Nd0.30Sr0.45MnO3,76.0,True
Tb0.29(Dy0.7Pr0.3)0.71Fe1.97,616.0,True
Tb0.29(Dy0.9Pr0.1)0.71Fe1.97,620.0,True
Tb0.29(Dy1−xPrx)0.71Fe1.97,630.0,True
Tb0.2Dy0.3Gd0.5Co1.9Al0.1,315.0,True
Tb0.2Dy0.3Gd0.5Co2,315.0,True
Tb0.2Dy0.4Gd0.4Co1.9Al0.1,285.0,True
Tb0.2Dy0.4Gd0.4Co2,285.0,True
Tb0.2Dy0.5Gd0.3Co2,270.0,True
Tb0.2Dy0.7Nd0.1(Fe0.8Co0.2)1.93,685.0,True
Tb0.2Gd0.8,275.0,True
Tb0.2Gd0.8Fe3,721.0,True
Tb0.2Gd0.8Mn6Sn6,437.0,True
Tb0.2La0.8Ni2,8.0,True
Tb0.2Nd0.8(Fe0.8Co0.2)1.9,613.0,True
Tb0.2Y0.8Co2,38.0,True
Tb0.2Y0.8Fe2,570.0,True
Tb0.2Y0.8Mn6Sn6,353.0,True
Tb0.31Co0.69,520.0,True
Tb0.33Y0.67Fe2,596.0,True
Tb0.36Dy0.64(Fe0.80Co0.20)2,706.45,True
Tb0.36Dy0.64(Fe0.80Mn0.20)2,531.45,True
Tb0.36Dy0.64(Fe0.85Co0.15)2,694.65,True
Tb0.36Dy0.64(Fe0.85Mn0.15)2,570.85,True
Tb0.36Dy0.64(Fe0.8Co0.2)2,706.45,True
Tb0.36Dy0.64(Fe0.90Co0.10)2,689.85,True
Tb0.36Dy0.64(Fe0.90Mn0.10)2,592.35,True
Tb0.36Dy0.64(Fe0.9Co0.1)2,689.85,True
Tb0.36Dy0.64Fe2,661.95,True
Tb0.3Dy0.35Ho0.35Co1.75Al0.25,155.0,True
Tb0.3Dy0.35Ho0.35Co1.75Fe0.25,351.0,True
Tb0.3Dy0.35Ho0.35Co1.75Fe0.25H3.2,68.0,True
Tb0.3Dy0.35Ho0.35Co2,146.0,True
Tb0.3Dy0.6Nd0.1(Fe0.8Co0.2)1.93,689.0,True
Tb0.3Dy0.7Fe0.45Co0.55,723.15,True
Tb0.3Dy0.7Fe0.4Co0.6,723.15,True
Tb0.3Dy0.7Fe0.6Co0.4,723.15,True
Tb0.3Dy0.7Fe0.9Co0.1,723.15,True
Tb0.3Dy0.7Fe1.95,655.65,True
Tb0.3Dy0.7Fe2,363.15,True
Tb0.3La0.7Ni2,13.0,True
Tb0.3Mn20.9O78.8,87.5,True
Tb0.3Pr0.7(Fe0.4Co0.6)1.93,390.0,True
Tb0.3Y0.7Co2,67.0,True
Tb0.3Y0.7Ni2B2C,1.26,True
Tb0.4(Pr0.5Nd0.5)0.6Fe1.93,598.0,True
Tb0.45Y0.55Fe2,610.0,True
Tb0.47Au0.53,4.2,True
Tb0.4Co0.6,300.0,True
Tb0.4Dy0.3Ho0.3Co1.75Al0.25,182.0,True
Tb0.4Dy0.3Ho0.3Co1.75Fe0.25,366.0,True
Tb0.4Dy0.3Ho0.3Co2,158.0,True
Tb0.4Dy0.5Nd0.1(Fe0.8Co0.2)1.93,693.0,True
Tb0.4Gd0.6Fe3,699.0,True
Tb0.4Gd0.6Mn6Sn6,432.0,True
Tb0.4La0.6Ni2,18.0,True
Tb0.4Y0.6Co2,98.0,True
Tb0.4Y0.6Mn6Sn6,380.0,True
Tb0.503Cu0.497,23.0,True
Tb0.5Dy0.25Ho0.25Co1.75Al0.25,181.0,True
Tb0.5Dy0.25Ho0.25Co1.75Fe0.25,360.0,True
Tb0.5Dy0.25Ho0.25Co2,169.0,True
Tb0.5Dy0.4Nd0.1(Fe0.8Co0.2)1.93,697.0,True
Tb0.5Dy0.5Ni2,28.6,True
Tb0.5Er0.5Ni2,21.0,True
Tb0.5Er0.5Ti0.85Mo0.15Ge,194.0,True
Tb0.5Gd0.5Fe3,695.0,True
Tb0.5Ho0.5N,31.15,True
Tb0.5Ho0.5Ni2,25.6,True
Tb0.5La0.5Ni2,24.0,True
Tb0.5Y0.5Co2,128.0,True
Tb0.63Y0.37,176.0,True
Tb0.6Dy0.3Nd0.1(Fe0.8Co0.2)1.93,701.0,True
Tb0.6Gd0.4Fe3,687.0,True
Tb0.6Gd0.4Mn6Sn6,428.0,True
Tb0.6Y0.4Co2,154.0,True
Tb0.6Y0.4CoC2,18.0,True
Tb0.6Y0.4Mn6Sn6,397.0,True
Tb0.75Dy0.25Ni2,32.599999999999994,True
Tb0.75Er0.25Ni2,29.0,True
Tb0.75Er0.25Ti0.85Mo0.15Ge,242.0,True
Tb0.75Ho0.25N,37.45,True
Tb0.75Ho0.25Ni2,31.1,True
Tb0.75Y0.25Co3B2,150.0,True
Tb0.7La0.3Ni2,29.0,True
Tb0.7Pr0.3Fe1.93B0.15,703.0,True
Tb0.7Y0.3Co2,176.0,True
Tb0.865Y0.135,205.0,True
Tb0.8Er0.2Mn6Sn6,417.0,True
Tb0.8Gd0.2Fe3,667.0,True
Tb0.8Gd0.2Mn6Sn6,423.0,True
Tb0.8La0.2Ni2,32.0,True
Tb0.8Lu0.2Mn6Sn6,419.0,True
Tb0.8Nd0.2Mn6Ge6,450.0,True
Tb0.8Tm0.2Mn6Sn6,420.0,True
Tb0.8Y0.2Co2,197.0,True
Tb0.8Y0.2Fe2,670.0,True
Tb0.8Y0.2Mn6Sn6,408.0,True
Tb0.95Y0.05NiAl,47.0,True
Tb0.9Dy0.1BaCo2O5.5,284.0,True
Tb0.9Gd0.1Mn6Sn6,422.0,True
Tb0.9Y0.1Co2,217.0,True
Tb0.9Y0.1Mn6Sn6,412.0,True
Tb1+εFe4B4,16.0,True
Tb1.0Gd0.0Fe3,655.0,True
Tb1.0Y0.0Co2,227.0,True
Tb117Co59Sn111,38.0,True
Tb11Ge8In2,96.0,True
Tb11Ni4In9,112.0,True
Tb12Co7,92.0,True
Tb15B4C14,145.0,True
Tb15Si9C,135.0,True
"Tb2(Fe,Si)17",517.0,True
Tb2.1Co14Si3,623.0,True
Tb2.1Co15Si2,808.0,True
Tb2.1Co16Si1,1023.0,True
Tb2.1Co17,1100.0,True
Tb20Fe80,393.15,True
Tb21Fe79,403.0,True
Tb22Fe69Co9,473.15,True
Tb25.4(Fe80Co20)74.6,503.15,True
Tb26Co6Ga11,76.0,True
Tb26Co8Ga9,74.0,True
Tb26Co9.4Ga7.6,71.0,True
Tb26Ni8Ga9,82.0,True
Tb28.2Co71.8,403.15,True
Tb2Co1.8Cu0.2Al,80.0,True
Tb2Co1.8Ni0.2Al,84.0,True
Tb2Co12P7,150.0,True
Tb2Co13.2Ga3.8,635.0,True
Tb2Co14.15Ga2.85,840.0,True
Tb2Co14B,1034.0,True
Tb2Co15.1Ga1.9,987.0,True
Tb2Co17,1100.0,True
Tb2Co2Al,98.0,True
Tb2Co2Al0.5Ga0.5,92.0,True
Tb2Co2Ga,98.0,True
Tb2Co2GaH6.2,62.0,True
Tb2Co7 (h),720.0,True
Tb2Co7 (r),720.0,True
Tb2Co8.45Ga8.55,16.0,True
Tb2CoAl3,47.0,True
Tb2CoGa3,33.0,True
Tb2CoSi2,191.5,True
Tb2Cu2Cd,87.0,True
Tb2Cu2In,81.0,True
Tb2Dy4Mn0.25Fe0.75Sb2,238.0,True
Tb2Fe12Co2B,752.0,True
Tb2Fe13.86Al3.14,475.0,True
Tb2Fe14B,620.0,True
Tb2Fe14BH4.4,657.0,True
Tb2Fe14C,585.0,True
Tb2Fe17,410.0,True
Tb2Fe17C,537.0,True
Tb2Fe17C1.0,537.0,True
Tb2Fe17C1.5,540.0,True
Tb2Fe17C2,680.0,True
Tb2Fe17CNy,763.0,True
Tb2Fe17Cy,680.0,True
Tb2Fe17H2.5,559.0,True
Tb2Fe17N2.3,733.0,True
Tb2Fe17N2.5,730.0,True
Tb2Fe17N2.8,733.0,True
Tb2Fe2Co12B,1035.0,True
Tb2Fe5Co9B,1001.0,True
Tb2Fe8.5Ga8.5,455.0,True
Tb2Fe9Co5B,885.0,True
Tb2Fe9Ga8,450.0,True
Tb2FeSi2,136.0,True
Tb2In,185.0,True
Tb2In0.6Al0.4,83.0,True
Tb2In0.7Al0.3,113.0,True
Tb2Mn0.5Ga6,28.0,True
Tb2Mn3Si5,89.0,True
Tb2Ni2.6Si0.4,78.0,True
Tb2Ni2Pb,40.0,True
Tb2Rh3Ge,56.0,True
"Tb3(Fe,Si)29",527.0,True
Tb36Y20Al24Co20,30.0,True
Tb3Al2,190.0,True
Tb3Co,82.0,True
Tb3Co2.2Si1.8,128.5,True
Tb3Co29Si4B10,195.0,True
Tb3Co3.25Al0.75,151.0,True
Tb3Co3Ga,97.0,True
Tb3Co3GaH9.7,40.0,True
Tb3Co7Al2,209.0,True
Tb3Co7Ga2,224.0,True
Tb3Co8Ga,338.0,True
Tb3Co8Sn4,90.5,True
Tb3CoNi,96.0,True
Tb3Fe27.2V1.8,479.0,True
Tb3Fe28.0Cr1.0N4,658.0,True
Tb3Fe28Ta,447.0,True
Tb3Fe28TaH6.9,546.0,True
Tb3Ni6Al2,61.0,True
Tb3Ni8Si,32.0,True
Tb3NiGe2,128.0,True
Tb3NiSi2,135.0,True
Tb3Pd8Sb4,7.4,True
Tb3Pt23Si11,25.0,True
Tb48Å/Fe26Å,450.0,True
Tb4CrGa12,22.0,True
Tb4Sb2.3Si0.7,180.0,True
Tb4Sb2.75Ge0.25,145.0,True
Tb4Sb2Bi,50.0,True
Tb5(Si2Ge2),110.0,True
Tb5(Si3Ge),215.0,True
Tb5Ge4,91.0,True
Tb5Pb3,215.3,True
Tb5Pd2In4,97.0,True
Tb5Sb3,119.0,True
Tb5Si1.90Ge1.90Fe0.10,111.0,True
Tb5Si1.92Ge1.92Fe0.08,111.0,True
Tb5Si1.95Ge1.95Fe0.05,112.0,True
Tb5Si2Ge1.85Co0.15,116.0,True
Tb5Si2Ge2,111.0,True
Tb5Si4,224.0,True
Tb6Co1.67Si3,188.5,True
Tb6Co2Si3,186.9,True
Tb6CoTe2,174.0,True
Tb6Fe0.5Mn0.5Bi2,376.0,True
Tb6Fe0.625Co0.375Bi2,155.0,True
Tb6Fe0.75Co0.25Bi2,155.0,True
Tb6Fe0.875Co0.125Bi2,155.0,True
Tb6Fe23,574.0,True
Tb6FeBi2,248.0,True
Tb6FeSb2,256.0,True
Tb6FeTe2,160.0,True
Tb6Mn0.25Co0.75SbTe,234.0,True
Tb6Mn0.25Fe0.75SbTe,266.0,True
Tb6Mn0.25Ni0.75SbTe,260.0,True
Tb6Mn0.4Co0.6SbTe,230.0,True
Tb6Mn0.5Ni0.5SbTe,272.0,True
Tb6Mn23,455.0,True
Tb6Mn23 H23,220.0,True
Tb6Mn23H23,220.0,True
Tb6Ni15As10,12.0,True
Tb6NiTe2,228.0,True
Tb6RuTe2,135.0,True
Tb7Rh3,73.0,True
Tb7Rh3H27,80.0,True
Tb8Co62B30,224.0,True
TbAl1.5Fe0.5,114.0,True
TbAl2,105.5,True
TbAl3C3,89.0,True
TbAl₂,105.0,True
TbAuNi4,28.0,True
TbB2,144.0,True
TbBaCo2O5.53,280.0,True
TbCo0.6Ni0.4,87.0,True
TbCo0.7Ni0.3C2,17.0,True
TbCo0.85Ni0.15C2,30.0,True
TbCo0.8Ni1.2B2C,5.9,True
TbCo2,230.0,True
TbCo2.25Cu0.75,368.0,True
TbCo2B2C,5.949999999999999,True
TbCo2H3.2,50.0,True
TbCo2V0.05,232.0,True
TbCo2V0.1,230.0,True
TbCo2V0.15,228.0,True
TbCo2V0.2,214.0,True
TbCo3,483.0,True
TbCo3B2,30.0,True
TbCo3Ga2,205.0,True
TbCo3Sn,95.5,True
TbCo4B,450.0,True
TbCo5.1,980.0,True
TbCo9Si2,463.0,True
TbCo9Si4,863.0,True
TbCoAl,48.0,True
TbCoC,22.0,True
TbCoC2,28.0,True
TbCo₄B,455.0,True
TbCo₅.₁,980.0,True
TbCr2Si2C,16.6,True
TbCr4Al8,12.0,True
TbCrO4,20.0,True
TbCu3Mn4O12,395.0,True
TbCu4Ag,20.0,True
TbCu4Al8,22.0,True
TbCu6Al6,33.4,True
TbCu7,483.15,True
TbCuAl,52.0,True
TbCuSi,47.0,True
TbFe0.3Ga1.7,34.0,True
TbFe1.42Ga0.58,400.0,True
TbFe1.99,697.0,True
TbFe10.5Mo1.5,455.0,True
TbFe10Cr2,528.0,True
TbFe10Mo2,393.5,True
TbFe10Si2,577.0,True
TbFe10Si2Hx,573.0,True
TbFe10Si2Nx,673.0,True
TbFe10V2,570.0,True
TbFe11.25Nb0.75,537.0,True
TbFe11.2Nb0.8,534.0,True
TbFe11.35Nb0.65,537.0,True
TbFe11.3Nb0.7,541.0,True
TbFe11.45Nb0.55,541.0,True
TbFe11.4Nb0.6,539.0,True
TbFe11.5Mo0.5,530.0,True
TbFe11.5Ta0.5,568.0,True
TbFe11.5Ta0.5Hx,608.0,True
TbFe11Mo1,500.0,True
TbFe11Ti,566.0,True
TbFe11Ti (sx),560.0,True
TbFe11TiCy,714.0,True
TbFe11TiH,620.0,True
TbFe11TiH (sx),595.0,True
TbFe11TiN0.5,630.0,True
TbFe11TiNy,747.0,True
TbFe2,697.0,True
TbFe2.4Ga0.6,400.0,True
TbFe2H3,300.0,True
TbFe2Hx,303.0,True
TbFe2Mn0.1,644.0,True
TbFe2Mn0.15,614.0,True
TbFe2Mn0.25,588.0,True
TbFe3,648.0,True
TbFe3Hx,300.0,True
TbFe4.55Ga7.45,327.0,True
TbFe4Al8,159.15,True
TbFe4P12,10.0,True
TbFe5.5Ga6.5,477.0,True
TbFe5.5Mn5Mo1.5,48.0,True
TbFe5Al7,245.0,True
TbFe5Ga7,403.0,True
TbFe6.2Ga5.8,492.0,True
TbFe6.5Mn4Mo1.5,76.0,True
TbFe6Al6,335.0,True
TbFe6Ga6,492.0,True
TbFe6Ge6,7.8,True
TbFe6Sn6,19.0,True
TbFe7.5Mn3Mo1.5,235.0,True
TbFe8.22Si1.45,517.0,True
TbFe8.5Mn2Mo1.5,300.0,True
TbFe8.5Ni1.5Si2,593.0,True
TbFe8.80Si0.87,523.0,True
TbFe8Ni2Si2,594.0,True
TbFe9.4Ni0.6Si2,588.0,True
TbFe9.5Mo2.5,320.0,True
TbFe9.7Ni0.3Si2,581.0,True
TbFe9.8Ni0.2Si2,582.0,True
TbFe9.9Ni0.1Si2,579.0,True
TbFe9Mn1.5Mo1.5,300.0,True
TbFe9Mo3,259.0,True
TbFe9Ni1Si2,592.0,True
TbFeAl,195.0,True
TbFeCo,428.15,True
TbFeSi,124.0,True
TbGa,155.0,True
TbMn1.5Cu0.5Ge2,222.0,True
TbMn1.5Fe0.5Ge2,47.0,True
TbMn1.8Fe0.2,80.0,True
TbMn2,52.0,True
TbMn2D2,272.0,True
TbMn2D4.5,300.0,True
TbMn2H1,66.0,True
TbMn2Si2,52.0,True
TbMn4Al8,21.0,True
TbMn6Al6,8.0,True
TbMn6Ge5.4Ga0.6,438.0,True
TbMn6Ge5.6Ga0.4,447.0,True
TbMn6Ge5.75Ga0.25,447.0,True
TbMn6Ge5.85Ga0.15,453.0,True
TbMn6Ge5.8Ga0.2,452.0,True
TbMn6Ge5.95Ga0.05,452.0,True
TbMn6Ge5.9Ga0.1,453.0,True
TbMn6Sn4Ge2,428.0,True
TbMn6Sn5.8Ga0.2,420.0,True
TbMn6Sn5Ga,396.0,True
TbMn6Sn6,423.0,True
TbMn₂Ge₂,95.0,True
TbMn₂Si₂,65.0,True
TbN,43.9,True
TbNi,66.5,True
TbNi0.95Cu0.05Al,47.0,True
TbNi2,37.1,True
TbNi2B2C,9.0,True
TbNi2Cd20,7.5,True
TbNi2Mn,131.0,True
TbNi3.5Al1.5,13.0,True
TbNi3.5Al1.5H3.8,105.0,True
TbNi3CoSi,43.0,True
TbNi3CuSi,13.0,True
TbNi3FeSi,156.0,True
TbNi3MnSi,119.0,True
TbNi4.5Cu0.5,23.0,True
TbNi4.9Co0.1,29.0,True
TbNi4.9Fe0.1,49.0,True
TbNi4B,18.1,True
TbNi4Co,60.0,True
TbNi4Fe,280.0,True
TbNi4Ga,19.0,True
TbNi4Si,37.0,True
TbNi5,23.0,True
TbNiAl₂,39.0,True
TbNiGa₂,59.9,True
TbNiSnD,10.0,True
TbOs4P12,2.0,True
TbPdIn,72.0,True
TbPt3,16.0,True
TbRhSi,55.0,True
TbRh₄B₄,5.8,True
TbRu2Si2,56.0,True
TbRuB₂,49.0,True
TbRuGe,70.0,True
TbScGe,216.0,True
TbTi0.85Mo0.15Ge,185.125,True
TbZn,202.0,True
TbZrSb,61.0,True
Tb₂Fe₁₄C,585.0,True
Tb₂Zn₁₇,28.0,True
Tb₃Co,82.0,True
Tb₃Fe₅O₁₂,568.0,True
Tb₅Pt₃,56.0,True
Tb₅Sb₃,150.0,True
Te1,0.0,False
Te3U0.89,12.0,False
Te3U2,122.0,False
Te4U3,70.0,False
TeU,102.0,False
Th0.75Fe0.25O2-δ,300.0,False
Th0.80Fe0.20O2-δ,300.0,False
Th0.85Fe0.15O2-δ,300.0,False
Th0.90Fe0.10O2-δ,300.0,False
Th0.950Co5.10,650.0,False
Th0.95Fe0.05O2-δ,300.0,False
Th0.965Co5.07,540.0,False
Th1,0.0,False
Th2Fe14B,487.0,False
Th2Fe17,327.0,False
Th2Fe17C1.2,462.0,False
Th2Fe17H(D)5,471.0,False
Th6Mn23 H30,329.0,False
Th6Mn23H30,329.0,False
ThCu3Mn4O12,370.0,False
ThFe10V2,515.0,False
ThFe11C1.5,419.0,False
ThFe11C1.8,512.0,False
ThFe2.67Al0.33,341.0,False
ThFe3,426.5,False
ThFe3H,386.0,False
ThFe4Al8,147.2,False
ThFe4P12,1.2,False
ThFe5,685.0,False
ThFe5Hx,700.0,False
ThMnIn,270.0,False
"Ti(C0.5,N0.5)-Fe15Ni10Cr",1028.15,False
Ti(Fe0.85Cr0.15)2,51.0,False
Ti(Fe0.85V0.15)2,175.0,False
Ti0.229Co0.771,550.0,False
Ti0.25Fe0.75,238.0,False
Ti0.25Sc0.75Fe2,495.0,True
Ti0.2Co1.2Fe1.6O4,873.0,False
Ti0.53Cr0.47N,120.0,False
Ti0.55Mn0.45N,305.0,False
Ti0.5Cr0.5N,135.0,False
Ti0.67Sc0.33Fe2,355.0,True
Ti0.71Mn0.29N,305.0,False
Ti0.73Sc0.27Fe2,320.0,True
Ti0.77Sc0.23Fe2,314.0,True
Ti0.7Sc0.3Fe2,350.0,True
Ti0.80Cu0.20O2,340.0,False
Ti0.86Mn0.14N,305.0,False
Ti0.88Mg0.12O2,400.0,False
Ti0.90Sc0.10Fe2,75.0,True
Ti0.91Mg0.09O2,400.0,False
Ti0.91Mn0.09N,305.0,False
Ti0.92Co0.08O2-δ,800.0,False
Ti0.93Co0.07O2,780.0,False
Ti0.944Mn0.056O2-δ,300.0,False
Ti0.94Mg0.06O2,400.0,False
Ti0.95Cu0.05O2,350.0,False
Ti0.95Mn0.05N,305.0,False
Ti0.961Mn0.039O2-δ,300.0,False
Ti0.97Co0.03O2,400.0,False
Ti0.97Mg0.03O2,400.0,False
Ti0.98Co0.02O2,300.0,False
Ti0.98Mn0.02N,305.0,False
Ti0.98Mn0.02O2,420.0,False
Ti0.9957Fe0.01O2,1150.0,False
Ti0.99Fe0.01O2,815.0,False
Ti1,0.0,False
Ti1Zn20Zr9,65.0,False
Ti21.5Hf7Fe71.5,456.0,False
Ti21.5Zr7Fe71.5,462.0,False
Ti2FeAl,38.0,False
Ti2FeGa,27.0,False
Ti2Zn50Zr23,40.0,False
Ti30.5Fe69.5,420.0,False
Ti31.0Fe69.0,420.0,False
Ti31.5Fe68.5,420.0,False
Ti32.0Fe68.0,420.0,False
Ti8Mn3Ru18B8,120.0,False
TiC-0TiN-15Mo2C-20Ni,288.0,False
TiC-0TiN-15Mo2C-40Ni,224.0,False
TiC-15TiN-15Mo2C-20Ni,97.0,False
TiC-15TiN-15Mo2C-40Ni,16.0,False
TiC-9TiN-15Mo2C-20Ni,205.0,False
TiC-9TiN-15Mo2C-40Ni,141.0,False
TiC–10TiN–30Ni–6Mo,250.0,False
TiC–10TiN–30Ni–8Mo,115.0,False
TiC–10TiN–30Ni–8Mo–4C,194.0,False
TiFe2,430.0,False
TiFe2.5,422.0,False
TiMn1.5H0.97,213.0,False
TiN,700.0,False
TiN-CrN,70.0,False
TiO2,300.0,False
TiO2-δ,273.0,False
TiO2:Co,400.0,False
Tl1,0.0,False
Tl1.8Pb0.2Mn2O7,132.0,False
Tl2Fe6Te6,220.0,False
Tl2Mn1.9Ru0.1O7,60.0,False
Tl2Mn2O7,120.0,False
TlCo2S2,148.0,False
TlCo2Se0.25S1.75,135.0,False
TlCo2Se0.5S1.5,130.0,False
TlCo2Se0.7S1.3,120.0,False
TlCo2Se1.0S1.0,100.0,False
TlCo2Se1.2S0.8,95.0,False
TlCo2Se1.3S0.7,95.0,False
TlCoS2,112.0,False
TlCoSe2,77.0,False
TlFe3Te3,220.0,False
TlFe4Sb12,80.0,False
Tm,32.0,True
Tm0.25Dy0.75Al2,47.9,True
Tm0.2Sr0.8CoO2.73,340.0,True
Tm0.5Dy0.5Al2,31.2,True
Tm0.75Dy0.25Al2,15.8,True
Tm0.7Y0.3Mn0.3Co0.7O3,54.0,True
Tm0.85Dy0.15Al2,10.9,True
Tm0.95Dy0.05Al2,5.9,True
Tm0.9Dy0.1Al2,8.5,True
Tm11Ge8In2,10.0,True
Tm1Zn1,8.12,True
Tm2Co12P7,147.0,True
Tm2Co7,640.0,True
Tm2Cu2Cd,16.6,True
Tm2Cu2In,32.5,True
Tm2Fe14B,540.0,True
Tm2Fe14C,500.0,True
Tm2Fe16.5Nb0.5,346.2,True
Tm2Fe17,293.0,True
Tm2Fe17C,498.0,True
Tm2Fe17C0.2Ny,701.0,True
Tm2Fe17C0.4Ny,703.0,True
Tm2Fe17C0.6,460.0,True
Tm2Fe17C0.6Ny,705.0,True
Tm2Fe17C0.8Ny,701.0,True
Tm2Fe17C1.0Ny,703.0,True
Tm2Fe17C1.6,550.0,True
Tm2Fe17Cy,656.0,True
Tm2Fe17D3.2,465.0,True
Tm2Fe17N2.5,690.0,True
Tm2Fe17N2.7,690.0,True
Tm2Fe17Ny,700.0,True
Tm2Ni1.5Ga2.5,2.0,True
Tm2Ni2Pb,5.0,True
Tm3Co,6.5,True
Tm3Co2.2Si1.8,13.0,True
Tm3Co29Si4B10,176.0,True
Tm3CoNi,6.0,True
Tm3Ni,12.0,True
Tm4PdMg,6.0,True
Tm4PtMg,4.5,True
Tm55Ni18Al27,5.4,True
Tm60Co20Al20,5.0,True
Tm6Fe23,475.0,True
Tm6Mn23,404.0,True
TmAgAl,3.3,True
TmAl2,5.1,True
TmAl₂,3.6,True
TmAuGe,4.1,True
TmCo2,5.0,True
TmCo3,385.5,True
TmCo3Sn,23.5,True
TmCo4Al,511.0,True
TmCoAl,6.0,True
TmCr4Al8,11.0,True
TmCrO4,18.0,True
TmCu4Al8,5.0,True
TmCu6Al6,3.9,True
TmCuAl,13.0,True
TmCuSi,7.4,True
TmFe10Cr2,465.5,True
TmFe10Mo2,290.0,True
TmFe10Si2,546.0,True
TmFe10V2,496.0,True
TmFe11.5Ta0.5,507.0,True
TmFe11.5Ta0.5Hx,549.0,True
TmFe11Ti,343.8,True
TmFe2,560.0,True
TmFe2H3.4,285.5,True
TmFe2H3.5,305.0,True
TmFe2O4,235.0,True
TmFe3,542.0,True
TmFe4Al8,186.6,True
TmFe4B,610.0,True
TmFe4P12,1.8,True
TmFe6Al6,320.0,True
TmFe6Ga6,500.0,True
TmFeAl,38.0,True
TmFeRh,1048.0,True
TmFe₄B,610.0,True
TmGa,15.5,True
TmMn2Si2,5.5,True
TmMn4Al8,13.0,True
TmMn6Al6,2.0,True
TmMn6Ge5.2Ga0.8,250.0,True
TmMn6Ge5.4Ga0.6,111.0,True
TmMn6Ge5.6Ga0.4,32.0,True
TmMn6Ge5Ga1,356.0,True
TmMn6Sn3.5Ga2.5,204.0,True
TmMn6Sn4.4In1.6,253.0,True
TmMn6Sn4.6In1.4,269.0,True
TmMn6Sn4.8In1.2,276.0,True
TmMn6Sn4Ga2,254.0,True
TmMn6Sn4Ge2,80.0,True
TmMn6Sn5.0In1.0,286.0,True
TmMn6Sn5.2In0.8,308.0,True
TmMn6Sn5.4In0.6,321.0,True
TmMn6Sn5.5Ga0.5,366.0,True
TmMn6Sn5.5In0.5,322.0,True
TmMn6Sn5.6In0.4,322.0,True
TmMn6Sn5.8Ga0.2,353.0,True
TmNi,8.0,True
TmNi2,1.1,True
TmNi4B,3.95,True
TmNi5,4.5,True
TmNiAl,12.0,True
TmNiAl₂,18.0,True
TmNiGa₂,5.1,True
TmOs2Si2,1.0,True
TmPt₂Si₂,3.0,True
TmRh2,0.4,True
TmRu2Si2,1.0,True
TmRuB₂,4.0,True
TmTe,14.0,True
TmTiGe,15.0,True
TmZn,8.12,True
TmZnAl,2.8,True
TmZn₂,5.2,True
TmZrSb,5.0,True
Tm₂Fe₁₄C,500.0,True
Tm₅Sb₃,12.0,True
U(Co0.25Cu0.75)2Ge2,107.0,False
U(Co0.3Cu0.7)2Ge2,104.0,False
U(Co0.4Cu0.6)2Ge2,104.0,False
U(Co0.5Cu0.5)2Ge2,105.0,False
U(Fe0.3Ni0.7)Al,15.0,False
U(Fe0.3Ni0.7)AlH0.8,90.0,False
U(Ga0.80Cu0.20)2,50.0,False
U(Ga0.85Cu0.15)2,82.5,False
U(Ga0.90Cu0.10)2,79.0,False
U(Ga0.95Cu0.05)2,94.3,False
U(Ge0.42Sn0.58)2,36.0,False
U(Ge0.99Sn0.01)2,58.0,False
U(Mn0.8Cu0.2)2Ge2,340.0,False
U(Mn0.9Cu0.1)2Ge2,360.0,False
U0.2(La0.15Y0.85)0.8Te,106.0,True
U0.27Fe0.73,108.0,False
U0.27Fe0.73N0.26,260.0,False
U0.33Fe0.66N0.35,225.0,False
U0.40Fe0.60N0.64,253.0,False
U0.92Lu0.08CoAl,8.0,True
U0.92Y0.08CoAl,14.0,True
U0.94Y0.06CoAl,13.5,True
U0.98Y0.02CoAl,14.0,True
U1,0.0,False
U2AuGa3,110.0,False
U2Co13.6Si3.4,210.0,False
U2Co16Si,1040.0,False
U2Co2Sn,33.5,False
U2Co6Al19,8.0,False
U2Fe13.6Si3.4,530.0,False
U2Fe15Ge2,540.0,False
U2Ni12P7,29.0,False
U2RhSi3,24.0,False
U2Te3,122.0,False
U34Fe3.32Ge33,28.0,False
U3Al2Ge3,65.0,False
U3Al2Si3,32.0,False
U3As4,198.0,False
U3Co2Ge7,40.0,False
U3Co3Sb4,10.0,False
U3Co4Ge7,21.0,False
U3Cu3Sb4,91.0,False
U3Fe4Ge4,17.0,False
U3Ge5,94.0,False
U3HfSb5,141.0,False
U3NbSb5,107.0,False
U3P4,138.0,False
U3Pd20Si6,2.0,False
U3Pt4,6.5,False
U3Ru1.83Si6.67,29.0,False
U3S5,28.0,False
U3Se5,24.0,False
U3Te4,38.0,False
U3TiGe5,73.0,False
U3ZrSb5,135.0,False
U4(Ru0.7Os0.3)7Ge6,1.0,False
U4(Ru0.8Os0.2)7Ge6,7.0,False
U4(Ru0.9Os0.1)7Ge6,9.0,False
U4OsGe8,54.0,False
U4Ru7Ge6,12.0,False
U5Sn4,62.0,False
U6CoH18,185.0,False
U7Te12,73.0,False
UAs,124.0,False
UAs0.5Se0.5,165.0,False
UAs0.94Se1.06,113.0,False
UAsS,117.0,False
UAsSe,110.2,False
UCo0.1Pd0.9Ge,39.0,False
UCo0.2Pd0.8Ge,31.0,False
UCo0.3Pd0.7Ge,9.0,False
UCo0.5Sb2,65.0,False
UCo0.6Rh0.4Ge,20.0,False
UCo0.7Pd0.3Ge,18.0,False
UCo0.7Pt0.3Al,8.0,False
UCo0.8Pd0.2Ge,22.8,False
UCo0.90Fe0.05Ni0.05Al,23.0,False
UCo0.95Fe0.05Al,30.0,False
UCo0.98Fe0.02Al,16.0,False
UCo0.98Os0.02Al,26.0,False
UCo0.995Os0.005Al,8.0,False
UCo0.99Os0.01Al,16.0,False
UCo0.9Pd0.1Ge,21.0,False
UCo4.5In0.5,430.0,False
UCo4In,350.0,False
UCo5.3,365.0,False
UCoAl0.75Sn0.25,5.5,False
UCoCuGe2,114.0,False
UCoCuSi2,107.0,False
UCoGa,47.0,False
UCoH2.7,63.0,False
UCoSn,82.5,False
UCoSnH1.4,102.5,False
UCu0.49Si1.51,37.0,False
UCu0.59Si1.41,71.0,False
UCu0.70Si1.30,91.0,False
UCu0.80Si1.20,65.0,False
UCu0.90Ge,75.5,False
UCu0.95Ge,75.5,False
UCu0.98Ge,75.5,False
UCu0.9Sb2,113.0,False
UCu2Si2,100.0,False
UCu3.5Fe1.5Al7,32.0,False
UCu5FeAl6,160.0,False
UCu5MnAl6,370.0,False
UCu5Sn,53.0,False
UFe0.39Ge2,37.0,False
UFe0.40Ge2,37.0,False
UFe0.50Ni0.50Al,52.0,False
UFe0.6Sb2,28.0,False
UFe10Mo2,256.0,False
UFe10Si2,625.0,False
UFe2,170.0,False
UFe2.3,235.0,False
UFe3Al9,25.0,False
UFe4Al8,214.0,False
UFe4P12,3.125,False
UFe5Al7,275.0,False
UFe5Sn,248.0,False
UFe6Al6,315.0,False
UFe9MnSi2,445.0,False
UGa1.85Zr0.15,23.0,False
UGa2,125.0,False
UGe2,52.0,False
UGe₂,52.0,False
UH2,120.0,False
UH3,168.75,False
UH3)0.85Nb0.15,195.0,False
UIr,46.0,False
UIr2Zn20,2.1,False
UIrAl,63.0,False
UMn2Ge2,405.0,False
UMnSe3,62.0,False
UNTe,48.0,False
UNi0.4Ru0.6Al,80.0,False
UNi0.90Co0.10Ga,39.0,False
UNi0.90Fe0.10Ga,39.0,False
UNi0.98Co0.02Ga,39.0,False
UNi0.98Fe0.02Ga,39.0,False
UNi0.98Pt0.02Ga,39.0,False
UNi1Co0Ga (0 ≤ x ≤ 1),22.0,False
UNi4P2,21.0,False
UNiGeH1.2,100.0,False
UNiSiH1.0,60.0,False
UP,125.0,False
UPS,118.0,False
UPTe,85.0,False
UPt0.9Sn1.1,28.0,False
UPtAl,44.0,False
UPtGa,68.0,False
URh0.1Si0.9Ge,9.4,False
URh0.65Ru0.35Ge,1.3,False
URh0.6Co0.4Ge,20.0,False
URh0.75Ru0.25Ge,6.0,False
URh0.85Ru0.15Ge,9.5,False
URh0.95Ru0.05Ge,10.6,False
URh0.9Ru0.1Ge,10.5,False
URh3Sb4,105.0,False
URhGe,9.5,False
URhSi,10.5,False
URhSn,17.0,False
URu0.1Pd0.9Ge,33.0,False
URuSi2.89,45.0,False
URuSn,54.0,False
URuSnH1.4,51.0,False
US,177.0,False
USb0.85Te0.15,214.0,False
USbSe,127.0,False
USbTe,110.0,False
USe,154.5,False
USn,49.0,False
USnGe,40.0,False
UTe,102.0,False
UTe3.38,20.0,False
UTeS,87.0,False
UTi2H,54.0,False
U₂Ga₃,23.0,False
U₃As₄,198.0,False
U₃Bi₄,108.0,False
U₃Ge₄,94.0,False
U₃Sb₄,146.0,False
V(001) surface,540.0,False
"V(2,4,6-Me3PTCE)2",209.0,False
"V(2,6-Me2PTCE)2",241.0,False
V(2-MePTCE)2,244.0,False
V(3-MePTCE)2,200.0,False
V(4-MePTCE)2,182.0,False
V(Me5PTCE)2,159.0,False
V(TCNE)x· y(solvent),400.0,False
V-doped MoTe2,273.0,False
V0.25FeCoNiAl1.75,456.0,False
V0.25FeCoNiCu1.75,736.0,False
V0.55Co0.45[TCNE]2,340.0,False
V0.83Co0.17[TCNE]2,340.0,False
V0.85FeCoNiCu1.15,329.0,False
V1,0.0,False
V2(Co0.2Sn0.8)C,32.0,False
V2(Co0.4Sn0.6)C,38.0,False
V2(Co0.6Sn0.4)C,63.0,False
V2(Fe0.6Sn0.4)C,42.0,False
V2(Mn0.2Sn0.8)C,52.0,False
V2(Mn0.4Sn0.6)C,53.0,False
V2(Mn0.6Sn0.4)C,54.0,False
VCl3,273.0,False
VFeCoNiAl,155.0,False
VFeCoNiCu,230.0,False
VI3,50.2,False
VS2,41.0,False
VSe2,273.0,False
W0.975Nb0.025O3-δ,225.0,False
W1,0.0,False
Y(Al0.25Fe0.75)2,500.0,True
Y(Ba0.90Ca0.10)Co2O5.5,287.0,True
Y(Ba0.95Ca0.05)Co2O5.5,287.0,True
Y(Co0.90Al0.10)3,63.0,True
Y(Ni0.6Co0.4)5,273.0,True
Y(Ni0.7Co0.3)5,15.0,True
Y0.00Fe3.00O4,793.15,True
Y0.03Ni0.97,390.0,True
Y0.05Ni0.95,327.0,True
Y0.06Fe0.72B0.22,551.15,True
Y0.06Fe0.72B0.22Nb2,500.15,True
Y0.06Fe0.72B0.22Ta2,511.15,True
Y0.06Fe0.72B0.22Ti2,514.15,True
Y0.08Ca1.92MnO4,120.0,True
Y0.0Gd1.0Fe3,721.0,True
Y0.10Ho0.90Ni2,14.2,True
Y0.13Ni0.87,118.0,True
Y0.1Ba0.9IrOy,183.0,True
Y0.1Ho0.9Ni2,14.2,True
Y0.20Co0.80,600.0,True
Y0.20Fe0.80,108.0,True
Y0.20Ho0.80Ni2,10.2,True
Y0.25Gd0.75Fe2,752.0,True
Y0.25Gd0.75Fe2B0.2,752.0,True
Y0.25Ni0.75,20.0,True
Y0.25Sr0.75CoO3-δ,335.0,True
Y0.2Gd0.8Co2,345.0,True
Y0.2Gd0.8Fe3,701.0,True
Y0.2Gd0.8Ni3,103.0,True
Y0.2Ho0.8Ni2,10.2,True
Y0.30Ho0.70Ni2,8.0,True
Y0.32Fe0.68,70.0,True
Y0.33Co0.67,470.0,True
Y0.33Sr0.67CoO2.614,304.0,True
Y0.3Ho0.7Ni2,8.0,True
Y0.40Co0.60,195.0,True
Y0.4Gd0.6Co2,281.0,True
Y0.4Gd0.6Fe3,656.0,True
Y0.4Gd0.6Ni3,90.0,True
Y0.50Ho0.50Ni2,6.5,True
Y0.52Fe0.48,18.0,True
Y0.57Co0.43,450.0,True
Y0.5Gd0.5Co2,245.0,True
Y0.5Gd0.5Fe2,695.0,True
Y0.5Gd0.5Fe2B0.2,698.0,True
Y0.5Gd0.5Fe3,639.0,True
Y0.5Ho0.5Ni2,6.5,True
Y0.60Ho0.40Ni2,4.8,True
Y0.6Gd0.4Co2,199.5,True
Y0.6Gd0.4Fe3,594.0,True
Y0.6Gd0.4Ni3,69.0,True
Y0.6Ho0.4Ni2,4.8,True
Y0.6Tb2.4Co,72.0,True
Y0.75Gd0.25Fe2,652.0,True
Y0.75Gd0.25Fe2B0.2,653.0,True
Y0.75Sm0.25Co2Fe2B,630.0,True
Y0.7Ca0.3MnO3,70.0,True
Y0.8Ca0.2TiO3,3.0,True
Y0.8Ce1.2Fe17,290.0,True
Y0.8Gd0.2Co2,74.5,True
Y0.8Gd0.2Fe3,571.0,True
Y0.8Gd0.2Mn6Sn6,372.0,True
Y0.8Gd0.2Ni3,52.0,True
Y0.8Tb0.2Mn6Sn6,354.5,True
Y0.90Zr0.10Co3,238.0,True
Y0.9Ca0.1TiO3,14.0,True
Y0.9Gd0.1Fe2H3.35,310.0,True
Y0.9Tb2.1Co,61.0,True
Y1,0.0,True
Y1.0Gd0.0Fe3,533.0,True
Y1.2Ce0.8Fe17,276.5,True
Y1.5Ce0.5Fe17,308.0,True
Y1.8Bi1.2Fe3.5Ga1.5O12,382.0,True
Y19.5Co80.5,903.15,True
Y2(Fe0.7Co0.3)14B,820.0,True
Y2(Fe0.8Co0.2)14B,745.0,True
Y2(Fe0.9Co0.1)14B,683.0,True
Y2.15Bi0.85Fe4.57Li0.04P0.04O11.475,578.15,True
Y2.6Ca0.4Fe4.6Sn0.4O12,470.0,True
Y2.7Ca0.3Fe4.7Sn0.3O12,491.0,True
Y2.85Ca0.15Fe5O12,550.0,True
Y2.8Ca0.2Fe4.8Sn0.2O12,511.0,True
Y2.8Ca0.2Fe5O12,550.0,True
Y2.95Ca0.05Fe5O12,550.0,True
Y2.9Ca0.1Fe4.9Sn0.1O12,531.0,True
Y2.9Ca0.1Fe5O12,550.0,True
Y2Co11.3Ga5.7,518.0,True
Y2Co12.25Ga4.75,162.0,True
Y2Co13.77Ga3.23,805.0,True
Y2Co14.66Cr2.34,710.0,True
Y2Co14B,1015.0,True
Y2Co14Cr3,525.0,True
Y2Co15.1Ga1.9,966.0,True
Y2Co15.24Cr1.76,850.0,True
Y2Co15Si2,836.0,True
Y2Co16.1Ga0.9,1110.0,True
Y2Co16Cr,1005.0,True
Y2Co16Cu,1123.0,True
Y2Co16Mo,995.0,True
Y2Co16Ti,1067.0,True
Y2Co16V,1092.0,True
Y2Co17,1167.0,True
Y2Co7,639.0,True
Y2Co7B3,310.0,True
Y2Co7H3,540.0,True
Y2Co7H6,470.0,True
Y2Co8.45Ga8.55,67.0,True
Y2CoMnO6,76.0,True
Y2CrMnO6,33.0,True
Y2CrTaO7,143.0,True
Y2Fe10Al7,163.0,True
Y2Fe10Ga7,349.0,True
Y2Fe11Ga6,399.0,True
Y2Fe12Ga5,494.0,True
Y2Fe13Ga4,539.0,True
Y2Fe14B,571.0,True
Y2Fe14BH3.6,615.0,True
Y2Fe14C,520.0,True
Y2Fe14Ga3,537.0,True
Y2Fe14Si2,465.0,True
Y2Fe15Ga2,503.0,True
Y2Fe16Ga1,442.0,True
Y2Fe16Ti,400.0,True
Y2Fe16TiH4.5,490.0,True
Y2Fe16TiH4.6,493.0,True
Y2Fe16TiN3,690.0,True
Y2Fe16TiN5.8,1010.0,True
Y2Fe16TiN5.8 (after annealing at 1073K),1053.0,True
Y2Fe17,326.0,True
Y2Fe17C,502.0,True
Y2Fe17C0.6,470.0,True
Y2Fe17C1.0,502.0,True
Y2Fe17C1.5,550.0,True
Y2Fe17H3,490.0,True
Y2Fe17H3.0,490.0,True
Y2Fe17N2.8,740.0,True
Y2Fe17N3,708.5,True
Y2Fe9Ga8,372.0,True
Y2GdFe5O12,560.0,True
Y2NdFe5O12,551.0,True
Y2Ni0.5Co0.5MnO6,84.0,True
Y2NiMnO6,81.0,True
Y2V2O7,68.0,True
Y3(Fe0.6Co0.4)27.5V1.5,858.0,True
Y3(Fe0.7Co0.3)27.5V1.5,703.0,True
Y3(Fe0.8Co0.2)27.5V1.5,567.0,True
Y3(Fe0.9Co0.1)27.5V1.5,425.0,True
Y3.04Fe27.56V1.44,439.0,True
Y3Al0.5Fe4.5O12,483.0,True
Y3Al1.7Fe3.3O12,295.0,True
Y3Al1.8Fe3.2O12,280.0,True
Y3Al1Fe4O12,413.0,True
Y3Al2.5Fe2.5O12,110.0,True
Y3Al2Fe3O12,233.0,True
Y3Co13B2,636.0,True
Y3Co8Sn4,61.25,True
Y3Fe27.2Cr1.8N4,636.0,True
Y3Fe27.4V1.6,435.0,True
Y3Fe27.5Cr1.5,419.0,True
Y3Fe27.5V1.5,493.0,True
Y3Fe28Ta,398.0,True
Y3Fe28TaH8.6,511.0,True
Y3Fe3.2Al1.8O12,280.15,True
Y3Fe3.3Al1.7O12,295.15,True
Y3Fe3Al2O12,311.0,True
Y3Fe4.5Al0.5O12,480.075,True
Y3Fe4.5Cr0.5O12,505.0,True
Y3Fe4.5Ga0.5O12,490.0,True
Y3Fe4.67Al0.33O12,500.0,True
Y3Fe4.8Ni0.2O12,559.5,True
Y3Fe4.90Sn0.10O12,533.0,True
Y3Fe4.92Sn0.08O12,539.0,True
Y3Fe4.94Sn0.06O12,540.0,True
Y3Fe4.95Ni0.05O12,559.5,True
Y3Fe4.96Sn0.04O12,541.0,True
Y3Fe4.98Sn0.02O12,543.0,True
Y3Fe4.9Ni0.1O12,559.0,True
Y3Fe4AlO12,413.15,True
Y3Fe5O12,555.075,True
Y3Fe5O12 (YIG),560.0,True
Y3Fe5O12 (Yttrium Iron Garnet),560.0,True
Y3Fe5O12 + 1.5 wt% Bi2O3,560.0,True
Y3Fe72B22Ti3,545.15,True
Y3Ni7B2C,36.0,True
Y4Co3,5.0,True
Y4Fe72B22Hf2,533.15,True
Y4Fe72B22Nb2,519.15,True
Y4Fe72B22Ta2,549.15,True
Y4Fe72B22Ti2,542.15,True
Y5Fe72B22Ti1,541.15,True
Y6Fe23,490.5,True
Y6Fe23H,743.0,True
Y6Fe62B14,510.0,True
Y6Fe68B22Ti4,466.15,True
Y6Fe70B22Ti2,508.15,True
Y6Fe72B22,551.15,True
Y6Mn23,495.5,True
Y6Mn23 H20,700.0,True
Y6Mn23 H9,563.0,True
Y6Mn23H20,700.0,True
Y6Mn23H28.8,200.0,True
Y6Mn23H32.4,200.0,True
Y6Mn23H9,563.0,True
Y8Co62B30,211.0,True
Y9Co6.8Pd0.2,10.5,True
Y9Co6.95Pd0.05,9.35,True
Y9Co6.9Pd0.1,10.0,True
Y9Co7,4.25,True
YBa2(Cu0.87Fe0.13)3O7.14,9.0,True
YBa2(Cu0.9Fe0.1)3O7.01,31.0,True
YBa2(Ir0.99657Fe0.004)3Oy,185.0,True
YBa2Co3Oy,57.0,True
YBa2Ir3Oy,185.0,True
YBaCo2O5.37,293.0,True
YBaCo2O5.4,259.0,True
YBaCo2O5.5,290.0,True
YBaCo2O5.50,297.0,True
YCo10.5Fe1.5B6,124.0,True
YCo10Fe2B6,107.0,True
YCo10V2,611.0,True
YCo11.5Fe0.5B6,151.0,True
YCo11Fe1B6,139.0,True
YCo11FeB6,138.0,True
YCo11Ti,1020.0,True
YCo12B6,153.0,True
YCo2.88,260.0,True
YCo2.8V0.2,110.0,True
YCo2.9V0.1,175.0,True
YCo2Fe2B,610.0,True
YCo2Ni3,240.0,True
YCo3,301.0,True
YCo3H1.8,237.0,True
YCo3H1.9,237.0,True
YCo3H2,237.0,True
YCo3Ni2,585.0,True
YCo4.5Ge0.5,778.0,True
YCo4.7C0.3,908.15,True
YCo4.7Sn0.3,918.15,True
YCo4.8C0.2,901.15,True
YCo4.8Sn0.2,934.15,True
YCo4.9C0.1,888.15,True
YCo4.9Sn0.1,927.15,True
YCo4Al,486.5,True
YCo4B,377.5,True
YCo4Ga,443.0,True
YCo4Ni,780.0,True
YCo4Si,321.0,True
YCo5,940.0,True
YCo8.5Fe3.5B6,60.0,True
YCo8Fe4B6,54.0,True
YCo9.5Fe2.5B6,92.0,True
YCo9Fe3B6,73.0,True
YCo9Si4,436.5,True
YCo₄B,382.0,True
YCrO4,9.0,True
YFe10.2V1.8,556.0,True
YFe10.4V1.6,575.0,True
YFe10.5Cr1.5,540.0,True
YFe10.5Mo1.5,435.0,True
YFe10.5Mo1.5H0.9,460.0,True
YFe10.5V1.5,435.0,True
YFe10.5V1.5D,330.0,True
YFe10.6V1.4,577.0,True
YFe10Cr2,512.0,True
YFe10CrV,515.0,True
YFe10Mo2,352.5,True
YFe10Si2,540.0,True
YFe10Si2H0.3,536.0,True
YFe10Si2N0.5,673.0,True
YFe10Ti,530.0,True
YFe10TiH0.55,570.0,True
YFe10V,550.0,True
YFe10V2,532.0,True
YFe10VH,660.0,True
YFe11Mo,471.0,True
YFe11Si2Ti,486.0,True
YFe11Ti,535.0,True
YFe11TiH1.2,567.0,True
YFe11TiN0.8,733.0,True
YFe11V,550.0,True
YFe11VH,665.0,True
YFe2,552.0,True
YFe2Co8Si2,788.0,True
YFe2D1.2,720.0,True
YFe2D1.3,720.0,True
YFe2D1.75,650.0,True
YFe2D1.9,640.0,True
YFe2D2.6,465.0,True
YFe2D2.9,435.0,True
YFe2D3.3,363.0,True
YFe2D3.5,363.0,True
YFe2D4.2,300.0,True
YFe2H4,220.5,True
YFe3,543.5,True
YFe3H3.7,452.0,True
YFe3H5,545.0,True
YFe4.4Al7.6,100.0,True
YFe4.5Al7.5,105.0,True
YFe4.7Al7.3,110.0,True
YFe4Al8,184.7,True
YFe4Co6Si2,820.0,True
YFe5.5Al6.5,225.0,True
YFe5Al7,160.0,True
YFe6Al6,308.0,True
YFe6Co4Si2,790.0,True
YFe7.4Mn4.6,197.0,True
YFe7.8Mn4.2,225.0,True
YFe7Mn5,150.0,True
YFe8.4Mn3.6,240.0,True
YFe8.5Cr3.5,360.0,True
YFe8.5Ge3.5,870.0,True
YFe8.5V3.5,350.0,True
YFe8.6Mn3.4,272.0,True
YFe8.8Mn3.2,290.0,True
YFe8Co2Si2,670.0,True
YFe8Mn4,226.0,True
YFe9.0Cr3.0,385.0,True
YFe9.2V2.8,455.0,True
YFe9.3Cr2.7,420.0,True
YFe9.4V2.6,478.0,True
YFe9.5Mo2.5,298.5,True
YFe9.8V2.2,516.0,True
YFe9Co2Ti,721.0,True
YFe9Mo3,180.0,True
YFeAl,38.0,True
YFeMn,125.0,True
YFeMnH5,293.0,True
YFeO3,17.0,True
YFe₀.₅Co₃.₅B,519.0,True
YFe₁.₀Co₃.₀B,586.0,True
YFe₁․₅Co₂․₅B,633.0,True
YIG (Y3Fe5O12),560.0,True
YIG (Yttrium Iron Garnet),560.0,True
YMgCo4,405.0,True
YMn0.24Ge2,293.0,True
YMn0.5Co0.5O2.87,67.0,True
YMn0.5Cr0.5O3,75.0,True
YMn1.8Fe0.2,210.0,True
YMn2,100.0,True
YMn2D1,219.0,True
YMn2D2,259.0,True
YMn2H1,200.0,True
YMn2H2,240.0,True
YMn2H3.4,284.0,True
YMn6Sn5.01In0.99,297.0,True
YMn6Sn5.08In0.92,303.0,True
YMn6Sn5.22In0.78,307.0,True
YMn6Sn5.28In0.72,312.0,True
YMn6Sn5.39In0.61,319.0,True
YMn6Sn5.52In0.48,326.0,True
YMn6Sn5.63In0.37,323.0,True
YMn6Sn5.65In0.35,321.0,True
YMn6Sn5.68In0.32,324.0,True
YMn6Sn5.6Ti0.4,316.0,True
YMn6Sn5.76In0.24,323.0,True
YMn6Sn5.77In0.23,324.0,True
YMnMnTaO6,28.0,True
YMnO3,25.0,True
YNi0.25Co3.75Si,283.0,True
YNi0.5Co3.5Si,250.0,True
YNi3,27.0,True
YNi3.5Al1.5,12.5,True
YPrFe17,290.0,True
YTiO3,30.0,True
Yb0.01Ni0.3Zn0.4Mn0.3Fe1.99O4,535.15,True
Yb0.25Sc0.75Mn6Sn6,365.0,True
Yb0.30Lu0.70Mn6Sn6,328.0,True
Yb0.35Sc0.65Mn6Sn6,359.0,True
