Repository: MaMMoS-project/ML-models

# ML-models
Collection of various ML models developed for the MaMMoS project

Models are organized in different folders of this repository:


- ./beyond-stoner-wolfarth:

   ML models to replace single-grain micromagnetics simulations by ML predictions for:

   -- ./beyond-stoner-wolfarth/single-grain-easy-axis-model:
      where the H and K1 vector are aligned along the z-axis of the simulation cube
      This model predicts Mr, Hc, and BHmax from a, k1, and Ms
      Current model version: v1.0

   -- ./inverse-beyond-stoner-wolfarth/single-grain-easy-axis-model:
      where the H and K1 vector are aligned along the z-axis of the simulation cube

File: compound-to-tc/preprocessed_data/Experimental_Tc.csv (part 12 of 12)
composition,Tc_exp,contains_re
Yb0.50Lu0.50Mn6Sn6,327.0,True
Yb0.5Gd0.5Ni5,21.8,True
Yb0.5Sc0.5Mn6Sn6,351.0,True
Yb0.65Sc0.35Mn6Sn6,335.0,True
Yb0.75Lu0.25Mn6Sn6,315.0,True
Yb0.7Sc0.3Mn6Sn6,324.0,True
Yb0.85Lu0.15Mn6Sn6,300.0,True
Yb0.85Sc0.15Mn6Sn6,303.0,True
Yb0.875Fe4Sb12,20.0,True
Yb0.8Y0.2InCu4,1.7,True
Yb0.910Fe4Sb12,6.0,True
Yb0.95Mg0.05MnO3,3.3,True
Yb0.9Mg0.1MnO3,3.5,True
Yb0.9Sc0.1Mn6Sn6,292.0,True
Yb1,0.0,True
Yb13.43Tm0.45Mn1.00Sb11.11,39.0,True
Yb13.50Ho0.45Mn0.99Sb11.04,41.0,True
Yb13.51Dy0.48Mn1.02Sb10.96,44.0,True
Yb13.56Tb0.40Mn0.96Sb11.05,43.0,True
Yb13.75Dy0.21Mn1.02Sb10.99,48.0,True
Yb13.77Ho0.17Mn0.99Sb11.04,46.0,True
Yb13.81Tb0.17Mn1.01Sb10.98,47.0,True
Yb13.86Tm0.08Mn1.01Sb11.03,56.0,True
Yb14MnBi11,60.0,True
Yb14MnSb11,54.5,True
Yb2Co12P7,134.0,True
Yb2CoMnO6,125.0,True
Yb2Fe14B,524.0,True
Yb2Fe17,280.0,True
Yb2Fe17N2.8,675.0,True
Yb2Mn2O7,38.0,True
Yb3Cu4Ge4,7.65,True
Yb4As3,288.0,True
Yb6Fe23,480.0,True
YbB6,150.0,True
YbCrO4,25.0,True
YbCuGe,8.0,True
YbFe2O4,239.0,True
YbFe4Al8,103.0,True
YbFe4P12,1.8,True
YbFe5Al7,207.0,True
YbFe6Al6,210.0,True
YbInCu4,2.4,True
YbInNi4,3.0,True
YbMn5.25Fe0.75Sn6,274.0,True
YbMn5.5Fe0.5Sn6,270.0,True
YbMn5.75Fe0.25Sn6,267.0,True
YbMn5Fe1Sn6,279.0,True
YbMn6Ge0.9Sn4.2Ga0.9,303.0,True
YbMn6Ge1.4Sn4.2Ga0.4,336.0,True
YbMn6Ge1.75Sn4.2Ga0.05,343.0,True
YbMn6Ge1.8Sn3.2Ga1.0,328.0,True
YbMn6Ge1.8Sn3.7Ga0.5,345.0,True
YbMn6Ge1.8Sn4.15Ga0.05,343.0,True
YbMn6Ge1.8Sn4.2,334.0,True
YbMn6Ge5.28Ga0.72,319.0,True
YbMn6Ge5.34Ga0.66,325.0,True
YbMn6Ge5.49Ga0.51,148.0,True
YbMn6Ge5.53Ga0.47,137.0,True
YbMn6Ge5.79Ga0.21,47.0,True
YbMn6Ge5.87Ga0.13,51.0,True
YbMn6Ge5.93Ga0.07,40.0,True
YbMn6Sn6,284.0,True
YbMnO3,2.7,True
YbNi2,10.5,True
YbNiSn,5.6,True
YbPdGe,11.4,True
YbPtGe,4.7,True
YbxFe4Sb12,0.4,True
Yb₂Fe₁₄C,495.0,True
Y₀.₆Tb₂.₄Co,72.0,True
Y₀.₉Tb₂.₁Co,61.0,True
Y₃Fe₅O₁₂,554.25,True
Zn0.00Fe3.00O4,818.15,False
Zn0.02Fe2.98O4,763.0,False
Zn0.037Cu0.94Cr2.13Se4,400.0,False
Zn0.05Fe2.95O4,758.15,False
Zn0.07Cu0.90Cr1.87Se4,400.0,False
Zn0.07Cu0.97Cr2.19Se4,400.0,False
Zn0.08Cu0.81Cr1.72Se4,400.0,False
Zn0.0Co1.0Fe2O4,793.0,False
Zn0.0Fe3O4,704.0,False
Zn0.10Fe2.90O4,703.15,False
Zn0.15Fe2.85O4,693.15,False
Zn0.18Cu0.82Cr1.93Se4,400.0,False
Zn0.19Co0.87Fe1.94O4,630.0,False
Zn0.1Co0.9Al0.5Fe1.46La0.04O4,748.0,True
Zn0.1Cu0.9Cr2Se4,400.0,False
Zn0.1Fe2.9O4,818.0,False
Zn0.1Gd0.1Fe1.9O4,403.0,True
Zn0.1Ni0.9Fe2O4,724.0,False
Zn0.20Fe2.80O4,683.15,False
Zn0.21Cu0.86Cr2.31Se4,400.0,False
Zn0.23Co0.60Fe2.17O4,510.0,False
Zn0.23Co0.81Fe1.96O4,600.0,False
Zn0.23Fe2.77O4,763.0,False
Zn0.2Co0.8Al0.5Fe1.46La0.04O4,770.0,True
Zn0.2Cu0.8Cr2Se4,400.0,False
Zn0.2Cu0.8FeCrO4,580.0,False
Zn0.2Ni0.4Cu0.4Fe2O4,705.0,False
Zn0.2Ni0.8Fe2O4,435.81,False
Zn0.2Ni0.8FeCrO4,600.0,False
Zn0.30Fe2.70O4,763.0,False
Zn0.32Co0.75Fe1.93O4,526.0,False
Zn0.33Co0.77Fe1.90O4,567.0,False
Zn0.35Co0.58Fe2.07O4,510.0,False
Zn0.35Ni0.20Co0.40Fe2.05O4,843.15,False
Zn0.35Ni0.30Co0.30Fe2.05O4,843.15,False
Zn0.35Ni0.40Co0.20Fe2.05O4,843.15,False
Zn0.35Ni0.50Co0.10Fe2.05O4,843.15,False
Zn0.35Ni0.60Fe2.05O4,843.15,False
Zn0.3Co0.7Al0.5Fe1.46La0.04O4,783.0,True
Zn0.3Cu0.7Cr2Se4,400.0,False
Zn0.3Cu0.7Fe1.5Ga0.5O4,395.0,False
Zn0.3Mn2.7O4,32.0,False
Zn0.3Ni0.7Fe2O4,630.0,False
Zn0.45Co0.55Fe2O4,175.0,False
Zn0.45Mn2.55O4,25.0,False
Zn0.4Co0.15Cu0.45Ce0.1Fe1.9O4,423.0,True
Zn0.4Co0.3Cu0.3Ce0.1Fe1.9O4,373.0,True
Zn0.4Co0.45Cu0.15Ce0.1Fe1.9O4,423.0,True
Zn0.4Co0.6Al0.5Fe1.46La0.04O4,790.0,True
Zn0.4Co0.6Ce0.1Fe1.9O4,473.0,True
Zn0.4Co0.6Fe2O4,420.0,False
Zn0.4Co0.6Fe2O4@Zn0.4Mn0.6Fe2O4,373.0,False
Zn0.4Cu0.6Ce0.1Fe1.9O4,373.0,True
Zn0.4Cu0.6Cr2Se4,400.0,False
Zn0.4Cu0.6FeCrO4,560.0,False
Zn0.4Mg0.35Mn0.25Fe2O4,405.15,False
Zn0.4Mg0.3Mn0.30Fe2O4,403.15,False
Zn0.4Mg0.51Mn0.09Fe2O4,437.15,False
Zn0.4Mg0.55Mn0.05Fe2O4,443.15,False
Zn0.4Mg0.5Mn0.10Fe2O4,415.15,False
Zn0.4Mg0.6Fe2O4,452.15,False
Zn0.4Mn0.6Fe2O4,362.0,False
Zn0.4Ni0.2Cu0.4Fe2O4,565.0,False
Zn0.4Ni0.6Fe2O4,460.44,False
Zn0.4Ni0.6FeCrO4,575.0,False
Zn0.52Ni0.28Cu0.2Fe2O4,375.0,False
Zn0.54Co0.46Cr0.45Fe1.55O4,375.65,False
Zn0.54Co0.46Cr0.55Fe1.45O4,353.75,False
Zn0.54Co0.46Cr0.65Fe1.35O4,329.15,False
Zn0.54Co0.46Cr0.6Fe1.4O4,321.95,False
Zn0.54Co0.46Cr0.75Fe1.25O4,301.75,False
Zn0.54Co0.46Cr0.7Fe1.3O4,310.65,False
Zn0.56Ni0.24Cu0.2Fe2O4,321.0,False
Zn0.5Co0.5Al0.5Fe1.46La0.04O4,703.0,True
Zn0.5Cu0.5Cr2Se4,400.0,False
Zn0.5Fe0.5Fe2O4,364.0,False
Zn0.5Mn0.5Al0.0Fe2.0O4,386.6,False
Zn0.5Mn0.5Al0.3Fe1.7O4,353.8,False
Zn0.5Mn0.5Al0.4Fe1.6O4,346.8,False
Zn0.5Mn0.5Al0.5Fe1.5O4,338.1,False
Zn0.5Mn0.5Al0.6Fe1.4O4,329.3,False
Zn0.5Mn0.5Fe2O4,377.5,False
Zn0.60Co0.40Fe2O4,353.0,False
Zn0.60Ni0.20Cu0.2Fe2O4,295.0,False
Zn0.61Co0.39O,273.0,False
Zn0.68Ni0.12Cu0.2Fe2O4,210.0,False
Zn0.6Cu0.4Cr2Se4,400.0,False
Zn0.6Cu0.4Fe2O4,305.0,False
Zn0.6Cu0.4FeCrO4,460.0,False
Zn0.6Fe0.4Cr2S4,42.0,False
Zn0.6Mn2.4O4,36.0,False
Zn0.6Ni0.4Fe2O4,485.42,False
Zn0.6Ni0.4FeCrO4,550.0,False
Zn0.75Co0.25O,300.0,False
Zn0.75Mn0.25GeP2,312.0,False
Zn0.75Mn2.25O4,9.0,False
Zn0.76Mn0.24Cr2Se4,1053.0,False
Zn0.7Cu0.3Cr2Se4,400.0,False
Zn0.7Fe0.3Fe2O4,347.0,False
Zn0.7Mn0.3O,32.0,False
Zn0.7Ni0.1Cu0.2Fe2O4,282.0,False
Zn0.7Ni0.2Cu0.1Fe2O4,296.0,False
Zn0.7Ni0.3Fe2O4,368.0,False
Zn0.80Co0.20Fe2O4,170.0,False
Zn0.80Fe0.20S,300.0,False
Zn0.81Al0.04Ni0.15O,400.0,False
Zn0.82Mn0.18Cr2Se4,1043.0,False
Zn0.83Al0.06Ni0.11O,400.0,False
Zn0.85Co0.15O,300.0,False
Zn0.85Mn0.15O0.9N0.1,130.0,False
Zn0.87Al0.06Ni0.07O,400.0,False
Zn0.87Cu0.08Li0.05O,300.0,False
Zn0.87Mn0.13Cr2Se4,1043.0,False
Zn0.87V0.13O,300.0,False
Zn0.8830Cr0.1170S,300.0,False
Zn0.88Mn0.12Cr2Se4,1133.0,False
Zn0.8Cr0.2Te,300.0,False
Zn0.8Cu0.2FeCrO4,300.0,False
Zn0.8Mn0.2O,39.0,False
Zn0.8Ni0.2Fe2O4,440.72,False
Zn0.8Ni0.2FeCrO4,500.0,False
Zn0.9066Cr0.0934S,300.0,False
Zn0.909Mn0.091O,375.0,False
Zn0.90Co0.10O,300.0,False
Zn0.90Cu0.05Li0.05O,300.0,False
Zn0.90Fe0.10S,300.0,False
Zn0.911Cr0.089O,325.0,False
Zn0.922Mn0.078GeAs2,300.0,False
Zn0.92Al0.03Fe0.05O,300.0,False
Zn0.92Fe0.08O,340.0,False
Zn0.935Mn0.065O,375.0,False
Zn0.935Nd0.065O,860.0,True
Zn0.9377Cr0.0623S,300.0,False
Zn0.93Co0.07O,398.0,False
Zn0.93Mn0.07O,189.0,False
Zn0.93Ni0.07O,340.0,False
Zn0.944Mn0.056GeP2,312.0,False
Zn0.946Mn0.054Li0.01O,300.0,False
Zn0.947Mn0.053GeAs2,300.0,False
Zn0.94Co0.06O,300.0,False
Zn0.94Fe0.04Al0.01O,300.0,False
Zn0.94Fe0.05Cu0.01O,550.0,False
Zn0.94Mg0.01Ni0.05O,600.0,False
Zn0.94Mn0.06GeP2,350.0,False
Zn0.94Mn0.06O,300.0,False
Zn0.94V0.06O,273.0,False
Zn0.953Mn0.047GeAs2,300.0,False
Zn0.95Co0.05O,300.0,False
Zn0.95Co0.05O:H,300.0,False
Zn0.95Cr0.05Te,327.25,False
Zn0.95Cu0.05O,300.0,False
Zn0.95Cu0.05O (annealed),300.0,False
Zn0.95Eu0.05O,300.0,True
Zn0.95Fe0.05O,300.0,False
Zn0.95Fe0.05S,300.0,False
Zn0.95Mn0.05O,300.0,False
Zn0.95Mn0.05O (MH10),595.0,False
Zn0.95Mn0.05Te,2.0,False
Zn0.95Nd0.05O,300.0,True
Zn0.95V0.05O,300.0,False
Zn0.964Mn0.032Li0.01O,300.0,False
Zn0.968Mn0.032O,310.0,False
Zn0.96Ag0.02Al0.02O,273.0,False
Zn0.96Cu0.02Al0.02O,273.0,False
Zn0.96Dy0.04S,300.0,True
Zn0.96Fe0.03Al0.01O,300.0,False
Zn0.96V0.04O,273.0,False
Zn0.9745Mn0.0255O:N,143.0,False
Zn0.9759Cr0.0241S,300.0,False
Zn0.975Fe0.025O,300.0,False
Zn0.9775Mn0.0225O:N,120.0,False
Zn0.978Mn0.022O,350.0,False
Zn0.9795Ag0.0005Al0.02O,273.0,False
Zn0.9795Cu0.0005Al0.02O,273.0,False
Zn0.97Co0.03O,300.0,False
Zn0.97Co0.03O with ZnO buffer layer,300.0,False
Zn0.97Cr0.03O,400.0,False
Zn0.97Cr0.03O:H,400.0,False
Zn0.97Cu0.03O,300.0,False
Zn0.97Eu0.03O,726.0,True
Zn0.97Mn0.03O,300.0,False
Zn0.97Nd0.03O,300.0,True
Zn0.97Nd0.03O (cited from G. Vijayaprasath et al. 2015),300.0,True
Zn0.97Sb0.03O,300.0,False
Zn0.982Mn0.018O,311.0,False
Zn0.985Cr0.015O,325.0,False
Zn0.985Eu0.015O,717.0,True
Zn0.987Mn0.013GeAs2,300.0,False
Zn0.98Ag0.02O,273.0,False
Zn0.98Co0.02O,300.0,False
Zn0.98Cu0.02O,273.0,False
Zn0.98Dy0.02S,300.0,True
Zn0.98Eu0.02O,718.0,True
Zn0.98Fe0.02O,385.0,False
Zn0.98Mn0.02O,300.0,False
Zn0.98Sb0.02O,300.0,False
Zn0.98Sb0.02O (low oxygen pressure),300.0,False
Zn0.991Co0.009O,300.0,False
Zn0.995Sb0.005O,300.0,False
Zn0.996Cr0.004O,325.0,False
Zn0.9972Mn0.0028GeAs2,300.0,False
Zn0.998Mn0.0125Sn1.00As2.003,329.0,False
Zn0.9995Ag0.0005O,273.0,False
Zn0.9995Cu0.0005O,273.0,False
Zn0.99Co0.01O,300.0,False
Zn0.99Eu0.01O,643.0,True
Zn0.99Fe0.01O,300.0,False
Zn0.99Mn0.01O,300.0,False
Zn0.99Nd0.01O,300.0,True
Zn0.9Co0.1O,738.0,False
Zn0.9Cr0.1O,154.0,False
Zn0.9Cu0.1O,653.0,False
Zn0.9Fe0.1O,485.0,False
Zn0.9Fe2.1O4,366.0,False
Zn0.9In0.1O,105.0,False
Zn0.9Mn0.1O,232.0,False
Zn0.9Ni0.1O,211.0,False
Zn1,0.0,False
Zn1-xMnxO,980.0,False
Zn19Zr10,26.35,False
Zn2Zr,21.3,False
Zn2Zr1,21.75,False
Zn94.43Fe5.57O,300.0,False
Zn98.35Fe1.65O,300.0,False
ZnC0.5N0.5Fe2Mn,302.0,False
ZnCFe0.1Co2.9,5.0,False
ZnCFe2.5Co0.5,312.0,False
ZnCFe2.5Mn0.5,380.0,False
ZnCFe3,358.0,False
ZnFe2O4,480.0,False
ZnGa2O4:Mn2 (0.03 mol%),99.0,False
ZnGd0.01Fe1.99O4,274.0,True
ZnGd0.02Fe1.98O4,318.0,True
ZnGd0.1Fe1.9O4,480.0,True
ZnGeP2:Mn,350.0,False
ZnGeP2:Mn (20% Mn),300.0,False
ZnMn2As2,310.0,False
ZnMn2O4,1298.0,False
ZnMnF6,9.5,False
ZnMnSb,297.5,False
ZnNFe3,762.0,False
ZnO,300.0,False
ZnO-2%MnO2,425.0,False
ZnO:Co,325.0,False
ZnO:Gd,300.0,True
ZnO:Mn,250.0,False
ZnO:Mn–N,300.0,False
ZnS,703.15,False
ZnSiAs2:Mn,337.0,False
ZnSiGeN2,300.0,False
ZnSnAs2,330.25,False
ZnY0.15Fe1.85O4,313.0,True
Zr0.25Fe0.75,283.0,False
Zr0.4Ce0.6Fe10Si2,558.15,True
Zr0.57Mn0.43Co2.45,625.0,False
Zr0.5Mn0.5Co2,589.0,False
Zr0.6Ce0.4Fe10Si2,562.15,True
Zr0.88Mn0.12Co2,28.0,False
Zr0.8Ce0.2Fe10Si2,577.15,True
Zr11.5Fe53Si35.5,523.15,False
Zr16Co75Nb3Si3B3,723.15,False
Zr16Co76Nb2Si3B3,723.15,False
Zr16Co77Nb1Si3B3,723.15,False
Zr16Co78Si3B3,723.15,False
Zr18Co77Mo5,723.15,False
Zr2Co11,773.075,False
Zr2Fe0.82(Ru0.8Rh0.2)5.18B2,233.0,False
Zr2Fe0.87Ru5.13B2,239.0,False
Zr3FeH5.6,80.0,False
Zr6Co23,453.15,False
Zr6Fe23,821.0,False
ZrCo2.8,160.0,False
ZrCo2.9,160.0,False
ZrCo3.0,160.0,False
ZrFe10Si2,598.15,False
ZrFe2,608.0,False
ZrMn2.8H3.6,139.0,False
ZrMn2H3,175.0,False
ZrMn2H3.6,148.0,False
ZrMn3.8H3.6,133.0,False
ZrNF,120.0,False
ZrNi4.5In0.5,368.0,False
ZrNi4.75In0.25,560.0,False
ZrNi5,647.0,False
ZrO2,300.0,False
ZrTe3O8:7%CuO,46.172,False
ZrZn2,28.5,False
[(CH3)3NH]2Cu4Cl10,0.8,False
[(NiO)0.29(CuO)0.08](ZnO)0.62(Fe2O3)1.01,391.15,False
[(NiO)0.33(CuO)0.04](ZnO)0.62(Fe2O3)1.01,391.15,False
[20 Å DyFe2/80 Å YFe2]40,600.0,True
[MnO]0.3[MoO2+δ]0.7,14.0,False
[MnO]0.7[MoO2+δ]0.3,95.0,False
[Pt(0.7 nm)/Co(0.4 nm)]3,585.7,False
a-Gd2Al,114.0,True
bcc Fe,1043.0,False
bct-Fe3B,789.0,False
fcc Ni,627.0,False
hcp Co,1388.0,False
p-NPNN,0.64,False
rad2Ni2Cu3,28.0,False
ɛ-Fe3N,567.0,False
α-Fe2O3,956.0,False
α-FeSi,1023.15,False
α-Mn/Mn3O4,42.0,False
β-Ga2O3:Mn,300.0,False
β-Ni(OH)2,33.0,False
β-UBi,156.0,False
β-U₂N₃,186.0,False
βUSe2,14.0,False
γ-Al0.07Fe1.93O3,867.0,False
γ-Fe2O3,950.0,False
σ-Fe50.4Cr49.6,8.3,False
σ-Fe51Cr49,11.9,False
σ-Fe52Cr48,15.9,False
σ-Fe53.2Cr46.8,23.3,False
σ-Fe53.8Cr46.2,34.1,False
σ-Fe55Cr45,38.9,False
τ-Mn50.5Fe0.5Al47C2,565.0,False
