Repository: MaMMoS-project/ML-models

# ML-models
Collection of various ML models developed for the MaMMoS project

Models are organized in different folders of this repository:


- ./beyond-stoner-wolfarth:

   ML models to replace single-grain micromagnetics simulations by ML predictions for:

   -- ./beyond-stoner-wolfarth/single-grain-easy-axis-model:
      where the H and K1 vector are aligned along the z-axis of the simulation cube
      This model predicts Mr, Hc, and BHmax from a, k1, and Ms
      Current model version: v1.0

   -- ./inverse-beyond-stoner-wolfarth/single-grain-easy-axis-model:
      where the H and K1 vector are aligned along the z-axis of the simulation cube
      This inverse model predicts a, k1, and Ms from Mr, Hc, and BHmax
      Current model version: v0.1


   -- ./beyond-stoner-wolfarth/single-grain-multi-angle-model:
      where the H and K1 vector can independently point in any direction
      This models predicts Mr, Hc, and BHmax from a, k1, and Ms
      Current model version: v0.1

- ./experimental-simulation-relations

   ML models which relate simulation results to experimental measurements for various magnetic properties

    
   -- ./experimental-simulation-hc:
      Identify and correct systematic errors between micromagnetics simulations and experimental measurements of Hc
      Current model version: v0.1

   -- ./experimental-simulation-ms:

      Identify and correct systematic errors between simulations of the spontaneous magnetization and experimental measurement
      (⚠️ Not yet validated and may introduce bias).

      Current model version: v0.1

   -- ./experimental-simulation-tc:

python3

# ML model for systematic errors between simulations and experimental measurements of the Curie temperature

This codebase implements various machine learning models to predict experimental Curie temperatures from simulated values. Additionally, chemical property information is incorporated via an embedding representation.

# Stage 0–3 : data preparation
python3 -m src.build_merged_tc          # §0 -> data/merged_curie_temp.csv (reduced-formula dedup)
python3 -m src.augment_data             # §1 -> outputs/Pairs_*, Augm_*
python3 -m src.create_embeddings        # §2 -> outputs/*_w_embeddings.pkl
python3 -m src.compress_embedding_PCA   # §3 -> outputs/*_w_embeddings_PCA.pkl

# Data Processing


```mermaid
flowchart TB

%% =========================
%% Styles
%% =========================
classDef input fill:#D6EAF8,stroke:#2E86C1,stroke-width:2px,color:#000;
classDef process fill:#D5F5E3,stroke:#27AE60,stroke-width:2px,color:#000;
classDef output fill:#FDEBD0,stroke:#E67E22,stroke-width:2px,color:#000;

%% =========================
%% 0. Build merged dataset (run first if the merged CSV is missing)
%% =========================
subgraph cluster_build["0. Build merged dataset"]
    direction TB

    R0["data/ raw sources:\nm-tcsum_nur_new.csv, sd_tc_data.csv, DS1+DS2.csv,\nliterature_values_prepared.csv, combinded_tables.xlsx, MagneticMaterials_All.csv"]
    Bb["python3 -m src.build_merged_tc"]

    R0 --> Bb
    Bb --> A0
end

%% =========================
%% 1. Data Augmentation
%% =========================
subgraph cluster_0["1. Data Augmentation (Bootstrap Sampling)"]
    direction TB

    A0["./data/merged_curie_temp.csv"]
    B0["python3 -m src.augment_data"]

    A0 --> B0

    B0 --> O1["./outputs/Pairs_*.csv"]
    B0 --> O2["./outputs/Augm_sim_*.csv"]
    B0 --> O3["./outputs/Augm_exp_*.csv"]
    B0 --> O4["./outputs/Augm_combined_*.csv"]
    B0 --> O5["./outputs/distributions_plots/*.png"]
end

%% =========================
%% 2. Create Embeddings
%% =========================
subgraph cluster_1["2. Create Embeddings"]
    direction TB

    A1["./data/embeddings/element/matscholar200.json"]
    A2["./outputs/Pairs_all_emb.csv"]
    A3["./outputs/Augm_combined_all_emb.csv"]

    B1["python3 -m src.create_embeddings"]

    A1 --> B1
    A2 --> B1
    A3 --> B1

    B1 --> O7["./outputs/embeddings_tsne_plots/*.png"]
    B1 --> O8["./outputs/*embeddings.pkl"]
end

%% =========================
%% 3. PCA Compression
%% =========================
subgraph cluster_2["3. PCA Compression of Embeddings"]
    direction TB

    A4["./outputs/*embeddings.pkl"]
    B2["python3 -m src.compress_embedding_PCA"]

    A4 --> B2

    B2 --> O10["./outputs/*embeddings_PCA.pkl"]
end

%% =========================
%% Pipeline Flow
%% =========================
O5 --> A2
O4 --> A3
O8 --> A4

%% =========================
%% Apply Classes
%% =========================
class A0,A1,A2,A3,A4,R0 input;
class B0,B1,B2,Bb process;
class O1,O2,O3,O4,O5,O7,O8,O10 output;

%% =========================
%% Subgraph Styling
%% =========================
style cluster_build fill:#F4F6F7,stroke:#5D6D7E,stroke-width:2px
style cluster_0 fill:#F8F9FA,stroke:#5D6D7E,stroke-width:2px
style cluster_1 fill:#F4F6F7,stroke:#5D6D7E,stroke-width:2px
style cluster_2 fill:#F8F9FA,stroke:#5D6D7E,stroke-width:2px
```

File: experimental-simulation-relations/experimental-simulation-tc/data/merged_curie_temp.csv (part 1 of 14)
composition,Tc_sim,Tc_exp,contains_rare_earth,use_for_emb
"(2Mn, Ga) co-doped LiNbO3",304.9,,False,False
(Al1/6Co1/6Cr1/6Fe1/6Mn1/6Ni1/6)3O4,,248.0,False,False
"(Ba,K)(Zn,Mn)2As2",230.0,180.0,False,False
"(Bi,Mn)2O2Se",30.0,,False,False
"(Ca,Na)(Zn,Mn)2As2",,33.0,False,False
(Ca1−xLax)2RuO4 (x=0.005),,125.0,True,False
(Ce0.78Y0.17La0.05)16.28Fe_bal.B7.44Co0.22Al1.43Cu0.15Nb0.14,,468.15,True,False
(Ce0.81Y0.19)16.28Fe_bal.B7.44Co0.22Al1.43Cu0.15Nb0.14,,462.15,True,False
"(Co,Fe)2Si",,1000.0,False,False
(Co0.5Fe0.5)78-xCrxSi8B14,,825.0,False,False
(Cu/Co)60/Fe,,1250.0,False,False
"(Fe,Nb)23B6",,900.0,False,False
(Fe0.5Co0.5)0.75B0.2Si0.05)96Nb4,,696.0,False,False
(Fe0.6Co0.1Ni0.3)0.75B0.2Si0.05)96Nb4,,612.5,False,False
(Fe0.6Co0.2Ni0.2)0.75B0.2Si0.05)96Nb4,,612.5,False,False
(Fe0.6Co0.3Ni0.1)0.75B0.2Si0.05)96Nb4,,612.5,False,False
(Fe0.6Co0.4)0.75B0.2Si0.05)96Nb4,,678.0,False,False
(Fe0.7Co0.3)0.75B0.2Si0.05)96Nb4,,668.0,False,False
(Fe0.8Co0.1Ni0.1)0.75B0.2Si0.05)96Nb4,,612.5,False,False
(Fe0.8Co0.2)0.75B0.2Si0.05)96Nb4,,642.0,False,False
(Fe0.9Co0.1)0.75B0.2Si0.05)96Nb4,,610.0,False,False
"(Ga,Mn)As",180.0,110.0,False,False
"(Ga,Mn)N",20.0,,False,False
"(Gd,Zr)(Fe,Mo,Zr)11.5",,475.0,True,False
"(K,Mn)BaCd2As2",,16.0,False,False
"(La,Y)0.75Ca0.25MnO3",,130.0,True,False
"(La,Y)0.7Ca0.3MnO3",,60.0,True,False
(La0.7Pr0.3)0.8Sr0.2Mn0.9Co0.1O3±δ,,205.0,True,False
(La0.95Tb0.05)2/3Ca1/3MnO3,,230.0,True,False
(La0.9Dy0.1)2/3Ca1/3MnO3,176.0,,True,False
(La0.9Gd0.1)2/3Ca1/3MnO3,182.0,,True,False
(La0.9Tb0.1)2/3Ca1/3MnO3,,165.0,True,False
(La1-xYx)0.7Ca0.3MnO3,,260.0,True,False
"(Na,Mn)SrCd2As2",,13.0,False,False
(Nd0.5Ce0.5)30.5FebalAl0.1Cu0.1B,,520.0,True,False
(Nd0.75Ce0.25)30.5FebalAl0.1Cu0.1B,,545.3,True,False
(Nd0.75Ce0.25)30.5FebalAl0.1Cu0.1B (dual-alloy),,549.9,True,False
(Nd0.9Y0.1)2/3Ca1/3MnO3,,42.0,True,False
(Nd2/3La1/3)0.50Sr0.50CoO3,,230.0,True,False
"(Ni,Cu)2MnBO5",,75.0,False,False
(Ni75Ga25)Fe 0.05 at.%,,13.4,False,False
(Ni75Ga25)Fe 0.1 at.%,,27.5,False,False
(Ni75Ga25)Fe 0.2 at.%,,41.0,False,False
(Ni75Ga25)Fe 0.9 at.%,,80.0,False,False
(Ni75Ga25)Fe 1 at.%,,85.0,False,False
(Ni75Ga25)Fe 250 ppm,,11.0,False,False
"(Pr, Nd)14.8Fe78.7B6.5 + 0.3% Al85Cu15",,574.15,True,False
"(Pr, Nd)14.8Fe78.7B6.5 + 0.6% Al85Cu15",,574.15,True,False
"(Pr, Nd)14.8Fe78.7B6.5 + 0.9% Al85Cu15",,569.15,True,False
"(Pr, Nd)14.8Fe78.7B6.5 + 1.2% Al85Cu15",,569.15,True,False
(Pr1/3Sm2/3)2/3Sr1/3Mn0.8Cr0.2O3,,150.0,True,False
(Pr1/3Sm2/3)2/3Sr1/3MnO3,150.0,,True,False
(Sm1/2Ce1/2)Co5,,852.4,True,False
(Sm1/2Nd1/2)(Co1/3Cu1/3Ni1/3)5,,348.0,True,False
(Sm1/3Ce1/3Nd1/3)(Co1/3Cu1/3Ni1/3)5,,234.0,True,False
(Sm1/3La1/3Ce1/3)Co5,,955.3,True,False
(Sm1/3La1/3Nd1/3)Co5,,1004.3,True,False
(Sm1/3La1/3Pr1/3)Co5,,978.8,True,False
(Sm1/4La1/4Ce1/4Nd1/4)Co5,,955.3,True,False
(Sm1/4La1/4Ce1/4Pr1/4)Co5,,820.7,True,False
(Sm1/4La1/4Pr1/4Nd1/4)Co5,,852.4,True,False
(Sm1/5La1/5Ce1/5Pr1/5Nd1/5)Co5,,870.4,True,False
"(V, N)ZnO",321.0,,False,False
"(V, N)ZnO/G",630.0,,False,False
0.3NiFe2O4–0.7Na0.5Bi0.5TiO3,,900.0,False,False
0.55 CoFe2O4 - 0.45 PbTiO3,,750.0,False,False
0.5La0.7Ca0.2Sr0.1MnO3/0.5La0.7Ca0.15Sr0.15MnO3,,324.0,True,False
0.5NiO-0.5Mg,,645.0,False,False
0.65NiO-0.35Ti,,645.0,False,False
0.6BiFeO3-0.4BaTiO3,,270.0,False,False
0.7 CoFe2O4 - 0.3 PbTiO3,,750.0,False,False
0.75BiFeO3-0.25BaTiO3,,257.0,False,False
0.7BiFeO3-0.3BaTiO3,,267.0,False,False
0.7FeTiO3–0.3Fe2O3,,300.0,False,False
0.80(La0.7Sr0.3MnO3)/0.20(SrFe12O19),,367.0,True,False
0.80ZnO-0.20CoFe2O4,,370.0,False,False
0.85 CoFe2O4 - 0.15 PbTiO3,,750.0,False,False
0.875(La0.6Ca0.4MnO3)0.125(La0.6Sr0.4MnO3),,290.0,True,False
0.8BiFeO3-0.2BaTiO3,,271.0,False,False
0.90(La0.7Sr0.3MnO3)/0.10SrFe12O19,,367.0,True,False
0.94La0.7Sr0.3MnO3/0.06TiO2,,150.0,True,False
0.95(La0.7Sr0.3MnO3)/0.05(SrFe12O19),,367.0,True,False
0.9BiFeO3-0.1BaTiO3,,255.0,False,False
1% Ho:Gd0.89La0.1,,280.0,True,False
16MnR,,1041.0,False,False
1T'-MoS2,273.0,,False,False
25% La0.67Sr0.33MnO3 + 75% CoFe2O4,,358.0,True,False
2H-TaS2,865.0,,False,False
2H-VS2,278.0,,False,False
32Nd-4Dy-7Co-1.2B-Fe,,715.0,True,False
32Nd-4Dy-7Co-1Ga-1.2B-Fe,,725.0,True,False
36Nd-1.2B-7Co-Fe,,702.0,True,False
3C-Si35FeC37,,300.0,False,False
50% La0.67Sr0.33MnO3 + 50% CoFe2O4,,336.0,True,False
50NiFe2O4 + 50CoFe2O4,,820.15,False,False
53.5Ni–19.5Fe–27.0Ga,,322.0,False,False
54.0Ni–19.0Fe–27.0Ga,,310.0,False,False
55.0Ni–18.0Fe–27.0Ga,,302.0,False,False
600Gd,,294.0,True,False
600GdHx,,312.0,True,False
6H-SiC,,300.0,False,False
6H-SiC:Cr,,69.8,False,False
75% La0.67Sr0.33MnO3 + 25% CoFe2O4,,318.0,True,False
79Ni16Fe5Mo,,673.0,False,False
A1Q1073Mn39.5Al3Ni48Sn9.5W1,,249.5,False,True
A1Q1173Mn39.5Al3Ni48Sn9.5W1,,254.5,False,True
A1Q873Mn39.5Al3Ni48Sn9.5W1,,248.5,False,True
A1Q973Mn39.5Al3Ni48Sn9.5W1,,249.5,False,True
A2CuHCBr4,,3.98,False,True
A2CuPCCl4,,4.8,False,True
A573Mn39.5Al3Ni48Sn9.5,,259.5,False,False
Ag,,0.0,False,True
Ag-doped ZnO,,400.0,False,False
AgI,,535.5,False,True
Al,,0.0,False,True
Al(Co2Ni)3,,1012.15,False,False
Al(CoB)2,12.0,,False,False
Al(CoNi)2,,992.15,False,False
Al(FeB)2,292.0,283.0,False,False
Al(FeO2)2,,590.0,False,False
Al-1at%Fe,,833.0,False,False
Al-doped Coq2,,300.0,False,False
Al-doped rutile TiO2,273.0,,False,False
Al0.01Zn0.94Fe0.04O1,,300.0,False,True
Al0.01Zn0.96Fe0.03O1,,300.0,False,True
Al0.02Sn0.98O2,,300.0,False,True
Al0.02Zn0.96Ag0.02O1,,273.0,False,True
Al0.02Zn0.96Cu0.02O1,,273.0,False,True
Al0.02Zn0.9795Ag0.0005O1,,273.0,False,False
Al0.02Zn0.9795Cu0.0005O1,,273.0,False,False
Al0.03Fe0.37Ni0.38B0.06P0.16,,482.0,False,True
Al0.03Fe0.75B0.06P0.16,,630.0,False,True
Al0.03Zn0.92Fe0.05O1,,300.0,False,True
Al0.04Sn0.96O2,,300.0,False,True
Al0.04Zn0.81Ni0.15O1,,400.0,False,True
Al0.06Sn0.94O2,,300.0,False,True
Al0.06Zn0.83Ni0.11O1,,400.0,False,True
Al0.06Zn0.87Ni0.07O1,,400.0,False,True
Al0.1Fe1.9Co1O4,,754.0,False,True
Al0.1Sn0.9O2,,300.0,False,True
Al0.1Zn0.3Fe1.9Ni0.7O4,,667.0,False,True
Al0.229Ni0.771,,168.5,False,True
Al0.245Ni0.755,,48.0,False,True
Al0.248Ni0.752,,50.2,False,True
Al0.2Cr0.1Fe1.7Ni1O4,,800.0,False,True
Al0.2Cr1.8Ni1O4,,65.0,False,True
Al0.2Fe1.8Co0.5Cu0.5O4,,583.0,False,True
Al0.2Fe1.8Co1O4,,737.0,False,True
Al0.2Zn0.3Fe1.8Ni0.7O4,,651.0,False,True
Al0.2Zn0.5Fe1.8Ni0.5O4,,661.0,False,True
Al0.3Co1Si0.7,,320.0,False,True
Al0.3Cr1.7Ni1O4,,45.0,False,True
Al0.3Fe1.7Co1O4,,672.0,False,True
Al0.3Zn0.3Fe1.7Ni0.7O4,,626.0,False,True
Al0.44Fe2.56O4,,773.15,False,True
Al0.4Cr0.2Fe1.4Ni1O4,,730.0,False,True
Al0.4Fe1.6Co0.5Cu0.5O4,,548.0,False,True
Al0.4Fe1.6Co1O4,,630.0,False,True
Al0.4Zn0.3Fe1.6Ni0.7O4,,606.0,False,True
Al0.4Zn0.5Fe1.6Ni0.5O4,,657.0,False,True
Al0.5Fe1.5Co1O4,,582.0,False,True
Al0.5Fe1.5Ni1O4,,883.0,False,True
Al0.5Fe1Co2Si0.5,,1107.0,False,True
Al0.5V1.1Fe2.4,,118.0,False,True
Al0.5V1Fe2.5,,129.0,False,True
Al0.5Zn0.3Fe1.5Ni0.7O4,,590.0,False,True
Al0.66Co1.34O4,,7.45,False,True
Al0.6Co20Cu20,,837.35,False,True
Al0.6Co30Cu10,,843.85,False,True
Al0.6Cr0.3Fe1.1Ni1O4,,660.0,False,True
Al0.6Fe0.2Ni0.2,,853.15,False,True
Al0.6Fe1.4Co0.5Cu0.5O4,,538.0,False,True
Al0.6Fe1.4Co1O4,,554.0,False,True
Al0.6Ga0.6Fe0.8Cu1O4,,390.0,False,True
Al0.6Zn0.3Fe1.4Ni0.7O4,,561.0,False,True
Al0.6Zn0.5Fe1.4Ni0.5O4,,653.0,False,True
Al0.7Fe1.3Co1O4,,518.0,False,True
Al0.7Fe2Si0.3B2,,306.0,False,True
Al0.8Co1.2O4,,6.45,False,True
Al0.8Cr0.4Fe0.8Ni1O4,,600.0,False,True
Al0.8Fe1.2Co0.5Cu0.5O4,,513.0,False,True
Al0.8Fe1.2Co1O4,,476.0,False,True
Al0.8Fe2Si0.2B2,,306.0,False,True
Al0.8Ga0.2Fe2B2,,304.0,False,True
Al0.8Zn0.5Fe1.2Ni0.5O4,,650.0,False,True
Al0.94Cr0.06N1,,340.0,False,True
Al0.96Cr0.63Fe0.41Co2,,840.0,False,True
Al0.96Cr0.82Fe0.2Co2,,588.0,False,True
Al0.97Cr0.32Fe0.72Co2,,850.0,False,True
Al0.97Cr1.03Co2,,333.0,False,True
Al0.99951Zn0.00049N1,,300.0,False,True
Al0.99975Zn0.00025N1,,300.0,False,True
Al0.99982Zn0.00018N1,,300.0,False,True
Al0.99Fe1.03Co2,,850.0,False,True
Al0.9Fe1.1Co1O4,,442.0,False,True
Al0.9Fe2Ge0.1B2,,300.9,False,True
Al0.9Fe2Si0.1B2,,294.0,False,True
Al0.9Ga0.1Fe2B2,,300.0,False,True
Al1.05Fe2Si0.15B2,,300.0,False,True
Al1.07Co0.93O4,,6.1,False,True
Al1.1Fe2B2,,275.0,False,True
Al1.25Cr1Fe1Co1Ni1,438.15,,False,True
Al1.2Cr0.6Fe0.2Ni1O4,,350.0,False,True
Al1.2Fe1.8Ni0.2B2,,291.0,False,True
Al1.2Fe1.9Ni0.1B2,,288.0,False,True
Al1.2Fe2B1.8C0.2,,305.0,False,True
Al1.2Fe2B2,,284.0,False,True
Al1.2Zn0.5Fe0.8Ni0.5O4,,647.0,False,True
Al1.4Zn0.5Fe0.6Ni0.5O4,,643.0,False,True
Al1.5Fe0.5Ni1O4,,823.0,False,True
Al1.6Zn0.5Fe0.4Ni0.5O4,,641.0,False,True
Al1.75V0.25Fe1Co1Ni1,,456.0,False,True
Al1.7Fe72.9Si7.5Cu1.7B6Mo10.2,,584.0,False,True
Al1.8Zn0.5Fe0.2Ni0.5O4,,638.0,False,True
Al10.4Cr28.9Co49.8Si10.9,,413.0,False,True
Al10.7Cr24.6Co55.1Si9.6,,373.0,False,True
Al10.8Cr26Co51.8Si11.4,,459.0,False,True
Al10.9Cr24Co54.7Si10.4,,345.0,False,True
Al10Co11Ni29,,967.15,False,True
Al10Cr27.4Co51.2Si11.4,,434.0,False,True
Al11.1Cr25Co53.2Si10.7,,504.0,False,True
Al11.1Cr26.2Co50Si12.7,,509.0,False,True
Al11.1Cr27.2Co50.2Si11.5,,462.0,False,True
Al11.2Cr23.1Co55.1Si10.6,,429.0,False,True
Al11.8Cr24.8Co50.7Si12.7,,499.0,False,True
Al11.9Cr21Co54.9Si12.2,,443.0,False,True
Al11Cr21Co57Si11,,429.0,False,False
Al11Fe39,,907.0,False,True
Al12.2Cr23.6Co51.9Si12.3,,503.0,False,True
Al12.5Cr24.6Co50Si12.9,,531.0,False,True
Al12.8Cr21.1Co53.2Si12.9,,403.0,False,True
Al12Co49Ni39,,1028.15,False,True
Al12Cr21.8Co53.7Si12.5,,457.0,False,True
Al13.2Cr22.1Co53Si11.7,,468.0,False,True
Al13.4Cr23Co50.6Si13,,540.0,False,True
Al13.7Cr22.6Co50Si13.9,,564.0,False,True
Al13Fe3Cu4,,900.0,False,True
Al19.6Cr20.1Fe20.4Co20.3Ni19.8,,913.15,False,True
Al19Fe81,,826.575,False,True
Al1C0.0625N0.9375,875.0,,False,True
Al1C0.125N0.875,875.0,,False,True
Al1Co1.28Ni1.17,,269.0,False,True
Al1Cr0.5Fe0.5Co2,,910.0,False,True
Al1Cr0.5Fe0.5Ni1O4,,480.0,False,True
Al1Cr0.6Fe0.4Co2,,690.0,False,True
Al1Cr0.95Cu0.05Ge1,,108.0,False,True
Al1Cr0.95Fe0.05Ge1,,115.6,False,True
Al1Cr0.95Ni0.05Ge1,,133.0,False,True
Al1Cr0.9Fe2.1,,250.0,False,True
Al1Cr1.2Co1.8,,324.0,False,True
Al1Cr1.4Co1.6,,302.0,False,True
Al1Cr1.6Co1.4,,240.0,False,True
Al1Cr1.8Co1.2,,134.0,False,True
Al1Cr1Co1.25,,213.0,False,True
Al1Cr1Co1.5,,320.0,False,True
Al1Cr1Co1.75,,332.0,False,True
Al1Cr1Fe0.25Co1,,165.0,False,True
Al1Cr1Fe0.5Co1,,292.0,False,True
Al1Cr1Fe0.75Co1,,392.0,False,True
Al1Fe0.18Ni2.82,,198.12,False,True
Al1Fe0.36Ni2.64,,302.2,False,True
Al1Fe1Co0.5Cu0.5O4,,508.0,False,True
Al1Fe3C1.1,,292.0,False,True
Al1Fe3Ru0.25,,848.15,False,False
Al1Fe73.5Cu1Si12.5B9Mo3,,609.0,False,True
Al1V0.05Cr0.95Ge1,,77.0,False,True
Al1V0.18Fe2.82,,400.0,False,True
Al1V0.33Fe2.67,,0.0,False,True
Al1Zn0.5Fe1Ni0.5O4,,648.0,False,True
Al21Fe79,1126.0,,False,False
Al23Fe77,,743.15,False,True
Al23Fe77O150,,810.0,False,True
Al23Ni77,,86.0,False,True
Al25.5Fe0.2Ni74.5,,46.0,False,True
Al25.5Fe0.5Ni74.5,,70.0,False,True
Al25.5Fe1Ni74.5,,47.5,False,True
Al25Cr25(Co24Ni)2,,293.98,False,False
Al25Cr25Co49Ni,,310.41,False,True
Al27Co41Ni32,,340.0,False,True
Al28(Co13Ni11)3,,375.0,False,False
Al28Co38.5Ni33.5,,398.0,False,True
Al29Co35Ni36,,300.0,False,True
Al29Co36Ni35,,300.0,False,True
Al29Co37Ni34,,300.0,False,True
Al29Co38Ni33,,290.0,False,True
Al29Co39Ni32,,300.0,False,True
Al2Co3Ni5,,989.15,False,True
Al2Co5Ni3,,997.15,False,True
Al2CoS4,435.0,,False,True
Al2Cr2.3Fe68.2Co3Si3.3B5.5P8.7C7,590.0,590.0,False,True
Al2Cr2.3Fe71.2Si3.3B5.5P8.7C7,578.0,578.0,False,True
Al2CrFeCoNi,430.15,,False,True
Al2Fe37Si2SnB2(PC)3,,571.0,False,False
Al2Fe37Si2SnB2P5C,,571.0,False,True
Al2Fe3Ni5,,500.0,False,True
Al2Fe6C,780.0,,False,True
Al2FeO4,,9.5,False,True
Al2Ga,,176.0,False,True
Al2GaFe37Si2(BP3)2,,737.0,False,False
Al2O3,273.0,,False,True
Al2Zn0.5Ni0.5O4,,635.0,False,True
Al3(Co10B3)2,,409.0,False,False
Al3(CoB3)2,,406.0,False,False
Al3(FeCo)7,,1254.0,False,False
Al3Co2Ni15,,606.15,False,True
Al3Co3Ni4,,968.15,False,True
Al3Co4Ni3,,1014.15,False,True
Al3Co5Ni2,,1002.15,False,True
Al3Co75(B3P8)2,,630.0,False,False
Al3Cr2(FeCo)6,,1052.0,False,False
Al3Fe17,1262.0,,False,True
Al3Fe2Ni5,,500.0,False,True
Al3Fe3Co72(B3P8)2,,600.0,False,False
Al3Fe4(Co8B3)2,,623.0,False,False
Al3Fe7,,674.0,False,True
Al3Fe8(Co2B)6,,815.0,False,False
Al3Fe8(Ni2B)6,,285.0,False,False
Al48.7Fe51.3,,180.0,False,True
Al4Co35Ni61,,987.15,False,True
Al4Ga23Fe19Ni54,,285.0,False,True
Al5Co14Ni,,1065.15,False,True
Al5Cr5Co9Ni,,285.71,False,True
Al5Fe75B4P11C5,,600.0,False,True
Al5Ga2Fe17Co52CuSi3(BP)10,,373.0,False,False
Al5Ga2Fe29Co40Cu2Si3B9P10,,463.0,False,True
Al5Ga2Fe43Co26Cu3Si3(B4P5)2,,526.0,False,False
Al5Ga2Fe56Co14Cu4Si3(B3P5)2,578.0,554.0,False,False
Al5Ga2Fe5Co63Si3(B6P5)2,,328.0,False,False
Al5Ga2Fe70Cu5Si3(BP2)5,588.0,568.0,False,False
Al5Ga2Fe73B4P11C5,,585.0,False,True
Al5Ga5Fe70B4P11C5,,600.0,False,True
Al6Cr37Fe24(Co7Ni4)3,,913.15,False,False
Al6Fe19,1097.0,,False,True
Al6Ni19,,72.0,False,True
Al7Fe43,,1012.15,False,True
Al8Fe17,,625.0,False,True
Al9.5Cr27.3Co52.9Si10.3,,345.0,False,True
Al9Fe41,1165.0,,False,True
AlCo3C,,1100.0,False,True
AlCo3Ni,,991.15,False,True
AlCo4Ni5,,967.15,False,True
AlCo5Ni,,1123.15,False,True
AlCo5Ni4,,994.15,False,True
AlCo7Ni2,,1072.15,False,True
AlCoCuO2,80.0,,False,True
AlCoNi2,,995.15,False,True
AlCr2C,73.0,73.0,False,True
AlCr2Co,,750.0,False,True
AlCrCo,,18.0,False,True
AlCrCo2,337.0,331.32,False,True
AlCrCoCu,,204.0,False,True
AlCrFe2,313.0,260.0,False,True
AlCrFeCo,,460.0,False,True
AlCrFeCoCuNi,296.575,330.0,False,True
AlCrFeCoNi,290.0,696.65,False,True
AlCrGe,,80.0,False,True
AlCrNi2,,140.0,False,True
AlFe,,693.25,False,True
AlFe19,1150.0,,False,True
AlFe19SiBP3,,738.0,False,True
AlFe2Co,830.0,830.0,False,True
AlFe2Cu,,875.0,False,True
AlFe2Ni,,965.0,False,True
AlFe3,1074.0,623.075,False,True
AlFe3N,,770.0,False,True
AlFe4,,943.65,False,True
AlFe9,,1018.0,False,True
AlFeCo2,1342.0,1183.0,False,True
AlFeCoCuNi,,884.5,False,True
AlFeCoO4,,420.0,False,True
AlFeCoSiNi,,535.0,False,True
AlFeNi2,,500.0,False,True
AlFeNiO4,,666.395,False,True
AlFeO3,,282.5,False,True
AlFeRh2,347.0,,False,False
AlN2,22.0,,False,True
AlN:Cr,300.0,,False,False
AlNi3,,45.959999999999994,False,True
AlNi3C,,220.0,False,True
AlVCo2,,310.0,False,True
AlVCoRu,285.0,168.0,False,False
AlVCu2,,210.0,False,True
AlVFe2,,7.0,False,True
AlVFeCoNi,,155.0,False,True
"AlxCoCrFeNi (x = 0.2, 0.3)",273.0,,False,False
Am,,0.0,False,True
AmFe2,,544.0,False,True
Annealed1Mn0.5Fe2Sn0.5O4,,790.0,False,True
As,,0.0,False,True
Au,,0.0,False,True
Au-Co,,1395.0,False,False
Au0.7(Ni80Fe20)0.3 (annealed),,300.0,False,False
B,,0.0,False,True
B(HO)3,,62.0,False,False
Ba,,0.0,False,True
Ba(CrSe2)2,,125.0,False,False
Ba(Fe2O3)9,,728.0,False,False
Ba(FeO2)2,,707.5,False,False
Ba(FeSb3)4,,0.35,False,False
Ba(Sb3Os)4,,0.35,False,False
Ba(Sb3Ru)4,,0.35,False,False
Ba(Ti0.9Fe0.1)O3 with 10 at% Nb,,100.0,False,False
Ba(Ti0.9Fe0.1)O3 with 8 at% Nb,,130.0,False,False
"Ba(Zn,Co)2As2",53.0,,False,False
Ba0.017Ca0.483La0.45Eu0.05Mn1O3,,90.0,True,True
Ba0.01Sr0.32La0.2211Sm0.4489Mn1O3,,178.0,True,True
Ba0.025Ca0.275La0.7Mn1O3,,258.0,True,True
Ba0.02La0.98Mn1O3,,177.0,True,True
Ba0.034Ca0.466La0.4Eu0.1Mn1O3,,85.0,True,True
Ba0.03Sr0.3La0.2211Sm0.4489Mn1O3,,163.0,True,True
Ba0.04La0.96Mn1O3,,180.0,True,True
Ba0.054Sr0.08Ca0.066La0.5Mn1Bi0.3O3,,140.0,True,True
Ba0.054Sr0.08Ca0.066La0.7Mn1Bi0.1O3,,290.0,True,True
Ba0.054Sr0.08Ca0.066La0.8Mn1O3,,315.0,True,True
Ba0.05Ca0.15La0.8Mn1O3,,219.0,True,True
Ba0.05Ca0.25La0.7Mn1O3,,262.5,True,True
Ba0.05La0.9Mn1O3,,230.0,True,True
Ba0.05La1.95Cu1Sn1O6,,174.0,True,True
Ba0.05Sr0.45Pr0.5Mn1O3,,250.0,True,True
Ba0.06Sr0.27La0.2211Sm0.4489Mn1O3,,142.0,True,True
Ba0.075Ca0.225La0.7Mn1O3,,268.0,True,True
Ba0.08La0.92Mn1O3,,200.0,True,True
Ba0.09Sr0.24La0.2211Sm0.4489Mn1O3,,125.0,True,True
Ba0.11Sr0.11Ca0.11Nd0.67Mn1O3,,120.0,True,True
Ba0.11Sr0.22La0.67Mn0.8Fe0.2O3,,94.0,True,True
Ba0.11Sr0.22La0.67Mn0.9Fe0.1O3,,268.0,True,True
Ba0.11Sr0.22La0.67Mn1O3,294.0,360.0,True,True
Ba0.12Ca0.18La0.7Mn1O3,298.0,,True,True
Ba0.133Sr0.133Ca0.133Nd0.6Mn1O3,,145.0,True,True
Ba0.15Ca0.05La0.8Mn1O3,,268.0,True,True
Ba0.15Ca0.15Pr0.7Mn1O3,,117.0,True,True
Ba0.15Ca0.2La0.6Mn1O3,295.0,,True,True
Ba0.15Fe1Bi0.85O3,,1189.0,False,True
Ba0.15La0.65Mn1O3,288.0,,True,True
Ba0.15La0.7Co1Pb0.15O3,,200.0,True,True
Ba0.15La0.85Mn1O3,,231.0,True,True
Ba0.15La1.85Cu1Sn1O6,,142.0,True,True
Ba0.15Nd0.85Mn1O3,,107.0,True,True
Ba0.15Sr0.15La0.65Nd0.05Mn1O3,,327.0,True,True
Ba0.16Sr0.14Pr0.7Mn1O3,,202.0,True,True
Ba0.18La0.7Co1Pb0.12O3,,200.0,True,True
Ba0.19Ca0.12La0.69Mn1O3,,245.0,True,True
Ba0.1Ca0.1La0.8Mn0.85Co0.15O3,205.0,184.0,True,True
Ba0.1Ca0.1La0.8Mn0.8Co0.2O3,,174.0,True,True
Ba0.1Ca0.1La0.8Mn0.95Co0.05O3,,221.0,True,True
Ba0.1Ca0.1La0.8Mn0.97Fe0.03O3,,281.0,True,True
Ba0.1Ca0.1La0.8Mn0.9Co0.1O3,,214.0,True,True
Ba0.1Ca0.1La0.8Mn1O3,,272.0,True,True
Ba0.1Ca0.22La0.68Mn1O3,,225.0,True,True
Ba0.1Ca0.2La0.7Mn0.9Ru0.1O3,,190.0,True,False
Ba0.1Ca0.2La0.7Mn1O3,297.0,281.0,True,True
Ba0.1Ca0.3La0.6Co1O3,,220.0,True,True
Ba0.1Er0.1Cr0.02Fe0.96Co0.02Bi0.8O3,,574.0,True,True
Ba0.1Eu0.9Ti1O3,,5.6,True,True
Ba0.1Gd0.9Co1O3,,270.0,True,True
Ba0.1La0.75Mn1Ag0.15O3,,315.0,True,True
Ba0.1La0.85Mn1Bi0.05O3,,219.0,True,True
Ba0.1La0.85Mn1O3,,230.0,True,True
Ba0.1La0.8Mn1Bi0.1O3,,233.0,True,True
Ba0.1La0.9Mn0.95O3,,230.0,True,True
Ba0.1La0.9Mn0.99Cr0.01O3,,225.0,True,True
Ba0.1La0.9Mn0.9Cr0.1O3,,216.0,True,True
Ba0.1La0.9Mn1O3,,220.0,True,True
Ba0.1La1.9Cu1Sn1O6,,154.0,True,True
Ba0.1Na0.15La0.75Mn1O3,,233.0,True,True
Ba0.1Sr0.1Ca0.1La0.7Mn1O3,315.0,323.0,True,True
Ba0.1Sr0.1Pr0.75Ti0.04Mn0.96Bi0.05O3,275.0,,True,True
Ba0.1Sr0.2La0.65Nd0.05Mn1O3,,335.0,True,True
Ba0.1Sr0.2Pr0.7Mn1O3,232.7,,True,True
Ba0.1Sr0.4La0.5Mn1O3,,305.0,True,True
Ba0.1Sr1.85Gd0.05Fe1Mo1O6,,357.0,True,True
Ba0.21La0.7Co1Pb0.09O3,,200.0,True,True
Ba0.22Sr0.11La0.67Mn0.7Fe0.3O3,,80.0,True,True
Ba0.22Sr0.11La0.67Mn0.8Fe0.2O3,,130.0,True,True
Ba0.22Sr0.11La0.67Mn0.9Fe0.1O3,230.0,190.0,True,True
Ba0.22Sr0.11La0.67Mn1O3,323.5,344.5,True,True
Ba0.22Sr0.11La0.67Ti0.1Mn0.9O3,,267.0,True,True
Ba0.22Sr0.11Pr0.67Mn0.85Fe0.15O3,,56.0,True,True
Ba0.22Sr0.11Pr0.67Mn0.95Fe0.05O3,,134.0,True,True
Ba0.22Sr0.11Pr0.67Mn0.9Fe0.1O3,,74.0,True,True
Ba0.22Sr0.11Pr0.67Mn1O3,,216.0,True,True
Ba0.23Ca0.1La0.52Y0.15Mn1O3,,289.0,True,True
Ba0.23Ca0.1La0.57Y0.1Mn1O3,,300.0,True,False
Ba0.23Ca0.1La0.62Y0.05Mn1O3,,321.0,True,True
Ba0.23Ca0.1La0.67Mn1O3,,325.0,True,True
Ba0.23La0.67Mn1O3,,320.0,True,True
Ba0.23Nd0.77Mn1O3,,124.0,True,True
Ba0.23Sr0.07Nd0.7Mn1O3,,100.0,True,True
Ba0.24Ca0.06La0.7Mn1O3,320.0,320.0,True,True
Ba0.24La0.7Co1Pb0.06O3,,200.0,True,True
Ba0.25La0.75Co1O3,,200.0,True,True
Ba0.25La0.75Mn1O3,,311.5,True,True
Ba0.25La0.7Nd0.05Mn0.93Cu0.07O3,229.0,,True,True
Ba0.25La0.7Nd0.05Mn0.95Cu0.05O3,258.0,,True,True
Ba0.25La0.7Nd0.05Mn0.95Zn0.05O3,,260.0,True,True
Ba0.25La0.7Nd0.05Mn0.97Cu0.03O3,275.0,,True,True
Ba0.25La0.7Nd0.05Mn0.97Zn0.03O3,,285.0,True,True
Ba0.25La0.7Nd0.05Mn1O3,302.0,293.0,True,True
Ba0.25La0.7Y0.05Mn0.85Cr0.15O3,,258.0,True,True
Ba0.25La0.7Y0.05Mn1O3,,310.0,True,True
Ba0.25Pr0.75Mn1O3,,156.0,True,True
Ba0.25Pr0.7Mn1O3,,151.0,True,True
Ba0.27La0.7Co1Pb0.03O3,,200.0,True,True
Ba0.28La0.67Mn1O3,,336.0,True,True
Ba0.2Ca0.13La0.57Nd0.1Mn1O3,,280.0,True,False
Ba0.2Ca0.13La0.61Nd0.06Mn1O3,,296.0,True,True
Ba0.2Ca0.13La0.65Nd0.02Mn1O3,,308.0,True,True
Ba0.2Ca0.15La0.6Mn1O3,202.0,,True,True
Ba0.2Ca0.1La0.7Mn0.9Ru0.1O3,,240.0,True,False
Ba0.2Ca0.1La0.7Mn0.9Sn0.1O3,,290.0,True,True
Ba0.2Ca0.1La0.7Mn1O3,,310.0,True,True
Ba0.2Ca0.2La0.6Mn1O3,,302.0,True,True
Ba0.2Ca1.4La1.4Mn2O7,,144.0,True,True
Ba0.2La0.7Nd0.1Mn1O3,,257.0,True,True
Ba0.2La0.8Co1O3,,185.0,True,True
Ba0.2La0.8Mn0.85Fe0.15O3,,157.5,True,True
Ba0.2La0.8Mn0.8Fe0.2O3,125.0,125.0,True,True
Ba0.2La0.8Mn0.95Fe0.05O3,,233.0,True,True
Ba0.2La0.8Mn0.9Fe0.1O3,193.0,193.0,True,True
Ba0.2La0.8Mn1O3,295.0,286.0,True,True
Ba0.2La1.8Cu1Sn1O6,,136.0,True,True
Ba0.2Pr0.7Mn1O3,,145.0,True,True
Ba0.2Sr0.1La0.65Nd0.05Mn1O3,,319.0,True,True
Ba0.2Sr0.2La0.6Mn1O3,354.0,354.0,True,True
Ba0.2Sr0.3Pr0.5Mn1O3,,180.0,True,True
Ba0.2Sr1.7Gd0.1Fe1Mo1O6,,357.0,True,True
Ba0.32Sr1.28La1.4Mn2O7,125.0,139.0,True,True
Ba0.33La0.62Er0.05Mn0.85Fe0.15O3,,180.0,True,True
Ba0.33La0.62Er0.05Mn0.95Fe0.05O3,,256.53,True,True
Ba0.33La0.62Er0.05Mn0.9Fe0.1O3,,260.0,True,True
Ba0.33La0.62Er0.05Mn1O3,,275.0,True,True
Ba0.33La0.62Nd0.05Mn1O3,,270.0,True,True
Ba0.33La0.67Mn0.85Sn0.15O3,288.0,288.0,True,True
Ba0.33La0.67Mn0.92O3,,216.0,True,True
Ba0.33La0.67Mn0.93Sb0.07O3,,296.0,True,True
Ba0.33La0.67Mn0.95Fe0.05O3,271.0,,True,True
Ba0.33La0.67Mn0.95Sn0.05O3,,340.0,True,True
Ba0.33La0.67Mn0.96O3,,330.0,True,True
Ba0.33La0.67Mn0.97Sb0.03O3,,316.0,True,True
Ba0.33La0.67Mn0.99Sb0.01O3,,326.0,True,True
Ba0.33La0.67Mn0.9Cr0.1O3,324.0,324.0,True,True
Ba0.33La0.67Mn0.9Sn0.1O3,,325.0,True,True
Ba0.33La0.67Mn1O2.92,275.0,,True,True
Ba0.33La0.67Mn1O3,306.0,340.0,True,True
Ba0.33La0.67Ti0.02Mn0.98O3,310.0,312.235,True,True
Ba0.33Nd0.67Mn0.93Fe0.07O3,,50.0,True,True
Ba0.33Nd0.67Mn0.95Fe0.05O3,,61.0,True,True
Ba0.33Nd0.67Mn0.98Fe0.02O3,134.0,134.0,True,True
Ba0.33Nd0.67Mn0.9Co0.1O3,,137.0,True,True
Ba0.33Nd0.67Mn0.9Cr0.1O3,,163.0,True,True
Ba0.33Nd0.67Mn0.9Cu0.1O3,,112.03,True,True
Ba0.33Nd0.67Mn0.9Fe0.1O3,,48.435,True,True
Ba0.33Nd0.67Mn0.9Ni0.1O3,,147.0,True,True
Ba0.33Nd0.67Mn1O3,145.0,140.41,True,True
Ba0.33Pr0.67Mn0.95Fe0.05O3,128.0,128.0,True,True
Ba0.33Pr0.67Mn1O3,188.0,191.0,True,True
Ba0.34Nd0.66Mn1O3,,150.0,True,True
Ba0.35Ca0.05La0.6Co1O3,,232.0,True,True
Ba0.35La0.65Mn0.95Fe0.05O3,,207.0,True,True
Ba0.35La0.65Mn1O3,,317.5,True,True
Ba0.36Pr0.64Mn1O3,,196.0,True,True
Ba0.38La0.62Mn1O3,,340.0,True,True
Ba0.3Ca0.1La0.6Co1O3,,228.0,True,True
Ba0.3La0.4Y0.3Mn0.7Fe0.3O3,,140.5,True,True
Ba0.3La0.55Eu0.15Mn1O3,,298.0,True,True
Ba0.3La0.5Pr0.2Mn1O3,,295.0,True,True
Ba0.3La0.5Sm0.2Mn1O3,,225.0,True,True
Ba0.3La0.5Y0.2Mn0.8Fe0.2O3,,147.0,True,True
Ba0.3La0.65Eu0.05Mn1O3,297.0,324.0,True,True
Ba0.3La0.65Mn1Ag0.05O3,,300.0,True,True
Ba0.3La0.65Nd0.05Mn0.85Cr0.15O3,,275.0,True,True
Ba0.3La0.65Nd0.05Mn0.95Cr0.05O3,,315.0,True,True
Ba0.3La0.65Nd0.05Mn0.9Cr0.1O3,,300.0,True,True
Ba0.3La0.65Nd0.05Mn1O3,,306.0,True,True
Ba0.3La0.6Eu0.1Mn1O3,,312.0,True,True
Ba0.3La0.6Pr0.1Mn0.7Ni0.3O3,,131.0,True,True
Ba0.3La0.6Pr0.1Mn0.9Fe0.1O3,277.0,,True,True
Ba0.3La0.6Pr0.1Mn0.9Ni0.1O3,,162.0,True,True
Ba0.3La0.6Pr0.1Mn1O3,215.0,267.5,True,True
Ba0.3La0.6Sm0.1Mn1O3,,290.0,True,True
Ba0.3La0.6Y0.1Mn0.9Fe0.1O3,,121.0,True,True
Ba0.3La0.75Nd0.05Mn1O3,325.0,,True,True
Ba0.3La0.7Co1O3,,193.0,True,True
Ba0.3La0.7Mn0.82Fe0.18O3,,150.0,True,True
Ba0.3La0.7Mn0.85Fe0.15O3,,183.0,True,True
Ba0.3La0.7Mn0.87Fe0.13O3,,208.0,True,True
Ba0.3La0.7Mn0.8Fe0.2O3,,154.0,True,True
Ba0.3La0.7Mn0.92Fe0.08O3,,253.0,True,True
Ba0.3La0.7Mn0.9Al0.1O3,,311.0,True,True
Ba0.3La0.7Mn0.9Fe0.1O3,,212.0,True,True
Ba0.3La0.7Mn1O3,336.0,336.5,True,True
Ba0.3La0.7Ti0.02Mn0.98O3,,301.11,True,True
Ba0.3La0.7Ti0.05Mn0.95O3,,246.94,True,True
Ba0.3La0.7Ti0.1Mn0.9O3,,170.01,True,True
Ba0.3La0.7Ti0.2Mn0.8O3,,96.03,True,True
Ba0.3La0.7Ti0.3Mn0.7O3,,34.64,True,True
Ba0.3Na0.05La0.65Mn1O3,,310.0,True,True
Ba0.3Nd0.7Ti0.05Mn0.95O3,,100.0,True,True
Ba0.3Nd0.7Ti0.15Mn0.85O3,,50.0,True,True
Ba0.3Nd0.7Ti0.25Mn0.75O3,,42.0,True,True
Ba0.3Pr0.7Mn1O3,,164.0,True,True
Ba0.42Sr0.5Pr0.08Fe11.2Ni0.8O19,,580.0,True,True
Ba0.44La0.56Mn1O3,,345.0,True,True
Ba0.44Sr0.5Pr0.06Fe11.4Ni0.6O19,,595.0,True,True
Ba0.45La0.55Mn1O3,,350.0,True,True
Ba0.45Nd0.55Mn1O3,,120.0,True,True
Ba0.46Sr0.5Pr0.04Fe11.6Ni0.4O19,,620.0,True,True
Ba0.48Sr0.5Pr0.02Fe11.8Ni0.2O19,,652.0,True,True
Ba0.4Ca0.03La0.57Co1O3,,181.0,True,False
Ba0.4Ca0.04La0.56Co1O3,,194.0,True,True
Ba0.4Ca0.05La0.55Co1O3,,189.0,True,True
Ba0.4Ca0.075La0.525Co1O3,,170.0,True,True
Ba0.4Ca0.15La0.45Co1O3,,188.0,True,True
Ba0.4Ca0.1La0.5Co1O3,,176.0,True,True
Ba0.4Ca1.2La1.4Mn2O7,,163.0,True,True
Ba0.4La0.6Co1O3,,213.5,True,True
Ba0.4La0.6Mn1O3,,322.5,True,True
Ba0.4Pr0.6Co1O2.94,,155.0,True,True
Ba0.4Sr0.5Pr0.1Fe11Ni1O19,,558.0,True,True
Ba0.4Sr1.4Gd0.2Fe1Mo1O6,,357.0,True,True
Ba0.5Gd0.5Co1O2.9,,280.0,True,True
Ba0.5La0.5Co0.9Cu0.1O3,,142.0,True,True
Ba0.5La0.5Co0.9Ni0.1O3,,152.0,True,True
Ba0.5La0.5Co1O2.95,,190.0,True,True
Ba0.5La0.5Co1O3,,185.0,True,True
Ba0.5La0.5Cr0.1Co0.9O3,,205.0,True,True
Ba0.5La0.5Mn1O3,270.0,284.0,True,True
Ba0.5La0.5Ti0.1Co0.9O3,,154.0,True,True
Ba0.5La0.5Zn0.1Co0.9O3,,145.0,True,True
Ba0.5Nd0.5Co1O2.94,,130.0,True,True
Ba0.5Nd0.5Co1O3,,144.0,True,True
Ba0.5Nd0.5Mn1O3,80.0,,True,True
Ba0.5Pr0.5Mn1O3,,140.0,True,True
Ba0.5Sr0.5Fe12O19,,672.0,False,True
Ba0.5Sr0.5Pr1Co2O5.243,,210.1,True,True
Ba0.5Sr1.5V1Fe1O6,,722.0,False,True
Ba0.63La0.37Mn1O3,,340.0,True,True
Ba0.6Ca1La1.4Mn2O7,,185.0,True,True
Ba0.6Sr2.4Fe24Co2O41,,669.0,False,True
Ba0.7Ca0.3Pr1Mn2O6,,105.0,True,True
Ba0.8Ca0.2Pr1Mn2O6,,155.4,True,True
Ba0.93Ti1Fe0.07O3,,506.0,False,True
Ba0.95Ca0.05Y1Co2O5.5,,287.0,True,True
Ba0.96Sr0.64La1.4Mn2O7,140.5,94.0,True,True
Ba0.99Nd0.118Fe11.86Co0.041O19,,725.15,True,True
Ba0.9Ca0.1Y1Co2O5.5,,287.0,True,True
Ba1.25Pr0.75Fe1Mo1O6,,410.0,True,True
Ba1.5Pr0.5Fe1Mo1O6,,390.0,True,True
Ba1.5Sr0.5V1Fe1O6,,730.0,False,True
Ba1.6Sr0.4Fe1Mo1O6,,338.5,False,True
Ba1.6Sr0.4La0.1Fe1Mo1O6,,354.0,True,True
Ba1.6Sr0.4La0.2Fe1Mo1O6,,367.0,True,True
Ba1.6Sr0.4La0.3Fe1Mo1O6,,378.0,True,True
Ba1.6Sr0.4La0.4Fe1Mo1O6,,390.0,True,True
Ba1.6Sr0.6Fe1Mo1O6,,351.0,False,True
Ba1.6Sr0.8Fe1Mo1O6,,360.0,False,True
Ba1.6Sr1Fe1Mo1O6,,367.0,False,True
Ba1.7Pr0.3Fe1Mo1O6,,360.0,True,True
Ba1.8La0.2Fe1Mo1O6,334.0,334.0,True,True
Ba1.8Pr0.2Fe1Mo1O6,,355.0,True,True
Ba1.9La0.1Fe1Mo1O6,,332.0,True,True
Ba1.9Pr0.1Fe1Mo1O6,,335.0,True,True
Ba14MnSb11,,20.0,False,True
Ba1Al0.1Fe11.9O19,,705.0,False,True
Ba1Al0.3Fe11.7O19,,700.0,False,True
Ba1Al0.5Fe11.5O19,,683.0,False,True
Ba1Al0.6Fe11.4O19,,690.0,False,True
Ba1Al0.9Fe11.1O19,,680.0,False,True
Ba1Al1.2Fe10.8O19,,670.0,False,True
Ba1Al1.5Fe10.5O19,,624.0,False,True
Ba1Ca1Al0.02Co3.98O7,52.0,,False,True
Ba1Ca1Al0.05Co3.95O7,32.0,,False,True
Ba1Ca1Al0.2Co3.8O7,,30.0,False,True
Ba1Ca1Al0.4Co3.6O7,,30.0,False,True
Ba1Ca1Co3.92Ni0.08O7,,42.0,False,True
Ba1Ca1Co3.96Ni0.04O7,,57.0,False,True
Ba1Ca1Co4O7.5,,60.0,False,True
Ba1Ca1Cr0.04Co3.96O7,,59.0,False,True
Ba1Ca1Fe0.04Co3.96O7,42.0,,False,True
Ba1Ca1Ga0.05Co3.95O7,40.0,,False,True
Ba1Ca1Mn0.04Co3.96O7,,58.0,False,True
Ba1Ca1Mn0.08Co3.92O7,,57.0,False,True
Ba1Ca1Zn0.04Co3.96O7,40.0,,False,True
Ba1Dy1Co2O5.51,,300.0,True,True
Ba1Eu1Co2O5.41,,264.0,True,True
Ba1Eu1Co2O5.47,,267.0,True,True
Ba1Eu1Co2O5.49,,260.0,True,True
Ba1Eu1Co2O5.58,,267.0,True,True
Ba1Eu1Co2O5.654,300.0,,True,True
Ba1Eu1Co2O5.67,,256.0,True,True
Ba1Fe0.004Ir0.99657O3,,180.0,False,False
Ba1Fe0.04Sn0.95W0.01O3,,310.0,False,True
Ba1Fe0.04Sn0.96O3,,462.0,False,True
Ba1Ga0.1Fe11.9O19,,660.0,False,True
Ba1Gd1Co2O5.45,,285.0,True,True
Ba1Gd1Co2O5.5,,280.0,True,True
Ba1Ho1Co2O5.5,,300.0,True,True
Ba1In0.1Fe11.9O19,,695.0,False,True
Ba1In0.3Fe11.7O19,,687.5,False,True
Ba1In0.6Fe11.4O19,,670.0,False,True
Ba1In0.9Fe11.1O19,,650.0,False,True
Ba1In1.2Fe10.8O19,,550.0,False,True
Ba1In1.5Fe10.5O19,,410.0,False,True
Ba1In1.8Fe14.2Co2O27,,571.0,False,True
Ba1La1Co2O5.5,326.0,,True,True
Ba1Mg0.1Zn0.9Fe16Co1O27,,722.0,False,True
Ba1Mg0.2Zn0.8Fe16Co1O27,,737.0,False,True
Ba1Mg0.3Zn0.7Fe16Co1O27,,753.0,False,True
Ba1Mg0.4Zn0.6Fe16Co1O27,,765.0,False,True
Ba1Mg0.5Zn0.5Fe16Co1O27,,800.0,False,True
Ba1Mg0.6Zn0.4Fe16Co1O27,,783.0,False,True
Ba1Nb0.5Co0.5O3,45.0,,False,True
Ba1Pr1Co2O5.85,,150.0,True,True
Ba1Pr1Co2O5.9,,150.0,True,True
Ba1Sc0.1Fe11.9O19,,708.0,True,True
Ba1Sc0.6Fe11.4O19,,638.0,True,True
Ba1Sc1.8Fe10.2O19,,430.0,True,True
Ba1Sm1Co2O5.5,,267.0,True,True
Ba1Sm1Co2O5.52,,255.0,True,True
Ba1Tb0.9Dy0.1Co2O5.5,,284.0,True,True
Ba1Tb1Co2O5.53,,280.0,True,True
Ba1Ti0.5Fe11Co0.5O19,,657.0,False,True
Ba1Ti0.7Fe0.3O3,,462.0,False,True
Ba1Ti0.8Fe10.4Co0.8O19,,624.15,False,True
Ba1Ti0.93Fe0.07O3,600.0,565.0,False,True
Ba1Ti0.94Cr0.06O3,,413.0,False,True
Ba1Ti0.96Cr0.04O3,,405.0,False,True
Ba1Ti0.98Cr0.02O3,,404.0,False,True
Ba1Ti0.9Fe0.1O3,,130.0,False,True
Ba1Ti1.25Fe9.5Co1.25O19,,491.0,False,True
Ba1Ti1.5Fe9Co1.5O19,,479.0,False,True
Ba1Ti2.5Fe7Co2.5O19,,219.0,False,True
Ba1Y1Co2O5.37,,293.0,True,True
Ba1Y1Co2O5.4,,259.0,True,True
Ba1Y1Co2O5.5,300.0,291.5,True,True
"Ba2(Fe,Re)2O6",,385.0,False,False
"Ba2(Fe,Re0.5W0.5)2O6",,300.0,False,False
"Ba2(Fe,Re0.8W0.2)2O6",,338.0,False,False
"Ba2(Fe,W0.5Mo0.5)2O6",,270.0,False,False
Ba2.6Sr0.4Fe24Co2O41,,683.0,False,True
Ba20Fe20O59,,190.0,False,True
Ba21Sr29Fe25(MoO6)25,,399.0,False,False
Ba2Cr1Mo0.5W0.5O6,,285.0,False,True
Ba2Cr1Mo0.8W0.2O6,,308.0,False,True
Ba2CrMoO6,335.0,335.0,False,True
Ba2CrWO6,145.0,,False,True
Ba2Er2CuPtO8,,25.0,True,True
Ba2Fe1.1Mo0.9O6,,346.5,False,True
Ba2Fe1.2Mo0.8O6,,340.0,False,True
Ba2Fe1.3Mo0.7O6,,340.0,False,True
Ba2Fe18CoO30,,569.8333333333335,False,True
Ba2Fe18CuO30,,709.075,False,True
Ba2Fe18NiO30,,576.775,False,True
Ba2Fe19O30,,730.0,False,True
Ba2Fe1Re0.5Mo0.5O6,,370.0,False,False
Ba2FeMoO6,365.0,330.0,False,True
Ba2FeReO6,315.0,320.0,False,False
Ba2Mg(Fe3O5)6,,700.0,False,False
Ba2Mn(Fe3O5)6,,688.0,False,False
Ba2MnReO6,,115.0,False,False
Ba2NaOsO6,,6.8,False,True
Ba2Ni3Fe14O14.7(OH)22.61·6.6H2O,,765.65,False,False
Ba2NiOsO6,100.0,108.0,False,True
Ba2TaCoO6,747.0,,False,True
Ba2VFeO6,,716.0,False,True
Ba2Y1Fe0.39Cu2.61O7.14,,9.0,True,True
Ba2Y1Fe0.3Cu2.7O7.01,,31.0,True,True
Ba2Zn(Fe3O5)6,,538.5,False,False
Ba2ZnFe22IrO38,,563.0,False,True
Ba3Fe24Co2O41,682.5,683.0,False,True
Ba3Fe24Ni2O41,,691.05,False,True
Ba3Fe2WO9,330.0,,False,True
Ba3FeSe5,14.0,,False,True
Ba3La17Mn20O60,,230.0,True,True
Ba3Sr7Fe5(MoO6)5,,410.0,False,False
Ba3Sr7Zn10(FeO)60,,323.0,False,False
Ba3Ti0.15Fe23.85Co2O41,,687.15,False,True
Ba3Ti0.3Fe23.7Co2O41,,681.15,False,True
Ba3Ti0.45Fe23.55Co2O41,,673.15,False,True
Ba3Ti0.6Fe23.4Co2O41,,645.15,False,True
Ba3U2FeO9,,123.0,False,True
Ba3VSe5,3.5,,False,True
Ba3Zn0.2Fe24Co1.8O41,,681.15,False,True
Ba3Zn0.4Fe24Co1.6O41,,679.15,False,True
Ba3Zn0.6Fe24Co1.4O41,,677.15,False,True
Ba3Zn0.8Fe24Co1.2O41,,675.15,False,True
Ba3Zn2Fe24O41,,633.0,False,True
Ba3ZnFe24CoO41,,658.15,False,True
Ba4.4Fe37.6Cu2O62.8,,693.15,False,True
Ba4Al5Zn4Fe19O44,,370.0,False,True
Ba4SrZn5(FeO)30,,358.0,False,False
Ba5Fe2-x2+Fe12+2x3+Ti3-xO31,,633.0,False,False
Ba5Mg2Ti3Fe12O31,,391.0,False,True
Ba5Sc6Fe54O95,,500.0,True,True
Ba5Sc9Fe51O95,,600.0,True,True
Ba5Ti3Zn2Fe12O31,,310.0,False,True
Ba71Sr29Fe50(MoO6)50,,372.0,False,False
BaAl2Fe10O19,,618.0,False,True
BaAl4Fe8O19,,514.0,False,True
BaAl6Fe6O19,,492.575,False,True
BaAl8Fe4O19,,314.0,False,True
BaAlFe11O19,,662.075,False,True
BaC,428.0,,False,True
BaCaCo4O7,60.0,65.0,False,True
BaCaFe4O7,,270.0,False,True
BaCo0.90Mn0.10O3-δ,,42.0,False,False
BaCo1−xZnxFe6O11,,595.0,False,False
BaCo3(P2O7)2,,8.0,False,False
BaCoO3,,53.0,False,True
BaCoZn1-xMgxFe16O27,,790.0,False,False
BaCrFe11O19,,752.15,False,True
BaCrNiAs2,,64.0,False,True
BaCrO3,,192.0,False,True
BaDy2ZnO5,,2.0,True,True
BaFe11BiO19,,751.15,False,True
BaFe12O19,723.0,724.075,False,True
BaFe12O19/Ni0.5Zn0.5Fe2O4 (70/30 wt ratio),,746.15,False,False
BaFe12O19F2,,710.0,False,True
BaFe14CoO23,,740.0,False,True
BaFe14NiO23,,755.15,False,True
BaFe16Co2O27,,753.0,False,True
BaFe16Ni2O27,,793.0,False,True
BaFe2(PO4)2,65.5,65.5,False,False
BaFe6CoO11,608.15,613.0,False,True
BaFe6NiO11,,663.0,False,True
BaFeO3,250.0,180.0,False,True
BaHo2ZnO5,,2.0,True,True
BaIrO3,,175.0,False,True
BaLa(CoO3)2,,187.5,True,False
BaLa2CuO5,5.0,5.1,True,True
BaLa2FeNiSbO9,,350.0,True,True
BaLaMn2O6,335.0,330.0,True,True
BaLaMnMoO6,145.0,,True,True
BaLaNbCoO6,10.0,,True,True
BaLaPrCuO5,,12.0,True,True
BaMgFe6O11,,427.25,False,True
BaMnFe11O19,,697.15,False,True
BaN,1000.0,,False,True
BaNdMn2O6,,108.0,True,True
BaNi3Fe18O15.9(OH)30.2·11.5H2O,,790.65,False,False
BaPr(CoO3)2,210.0,,True,False
BaPr2CuO5,,15.0,True,True
BaPrMn2O6,,305.0,True,True
BaRuO3,60.0,60.0,False,False
BaSr3Fe2(MoO6)2,,413.0,False,False
BaSr4Zn5(FeO)30,,400.0,False,False
BaSrFeMoO6,,365.0,False,True
BaSrVFeO6,,713.0,False,True
BaSrZn2(FeO)12,,333.0,False,False
BaTi0.98Fe0.02O3-δ,,680.0,False,False
BaTi2Fe8Co2O19,,404.0,False,True
BaTiFe10CoO19,,579.0,False,True
BaTiO3-NiZnFe2O4,,775.0,False,False
BaTiO3:N,,300.0,False,False
BaVO3,,77.0,False,True
BaVSe3,,42.1,False,True
BaVSe3:BaSe3,,40.8,False,False
BaZnFe10SnO19,,503.15,False,True
BaZnFe14O23,,705.0,False,True
BaZnFe17O27,,703.0,False,True
BaZnFe6O11,,403.0,False,True
Be,,0.0,False,True
Be0.73Cr0.27Te1,,250.0,False,True
Be0.83Cr0.17Te1,,170.0,False,True
Be0.87Cr0.13Te1,,170.0,False,True
Be12Cr,,50.0,False,True
Be2Fe,,880.0,False,True
Be2Fe0.43Os0.57,,350.0,False,False
Be2Fe0.48Ru0.52,,340.0,False,False
Be2Fe0.5Co0.5,,590.0,False,True
Be5Fe,,174.0,False,True
BeFe4P,870.0,,False,True
BeFeCo2,1204.0,,False,True
BeGaBr3N,32.46,,False,True
BeGaNCl3,35.27,,False,True
BeGaNF3,38.37,,False,True
Bi,,0.0,False,True
Bi1.6Pb0.4Sr2Co2Oy,,4.5,False,True
Bi2O3-ZnO-Fe2O3,,450.0,False,False
Bi2Sr2Co2Oy,,2.5,False,True
Bi2Te3,11.0,,False,True
Bi3Mn3O11 (δ=0.6),307.0,,False,False
BiFeO3/La0.67Sr0.33MnO3,,351.0,True,False
Bk,,0.0,False,True
BkN,,87.0,False,True
Br,,0.0,False,True
C,,0.0,False,True
C-adsorbed SiC,441.0,,False,False
C-doped ZnO,,773.15,False,False
C-doped ZnS,,300.0,False,False
C0.004%Au,,210.0,False,False
C0.117%Co,,350.0,False,False
C13Cl12,,470.0,False,True
C8S2N3F4,,36.0,False,True
Ca,,0.0,False,True
Ca(BC)2,770.0,,False,False
Ca(FeGe)2,,44.0,False,False
Ca(FeSb3)4,,0.35,False,False
Ca(MnSb)2,,220.0,False,False
Ca0.02La0.98Mn0.9Cu0.1O3,,168.63,True,True
Ca0.05La0.7Mn1Pb0.25O3,,342.0,True,True
Ca0.05La0.88Y0.07Mn1O3,,225.0,True,True
Ca0.05La0.95Mn0.9Cu0.1O3,,164.13,True,True
Ca0.05Y2.95Fe5O12,,550.0,True,True
Ca0.08Nd0.92Mn1O3,,195.0,True,True
Ca0.12La0.78Mn1Pb0.1O3,,242.0,True,True
Ca0.12La0.88Mn1O3,,150.0,True,True
Ca0.12Nd0.88Mn1O2.98,,82.0,True,True
Ca0.12Nd0.88Mn1O2.99,,87.0,True,True
Ca0.12Nd0.88Mn1O3,,107.0,True,True
Ca0.13La0.67Mg0.2Mn1O3,,101.0,True,True
Ca0.153La0.7Ce0.147Mn1O2.99,,180.0,True,True
Ca0.15La0.65Mn1Ag0.2O3,,278.0,True,True
Ca0.15La0.7Mn1Pb0.15O3,,321.0,True,True
Ca0.15La0.85Mn0.95Fe0.05O3,,170.0,True,True
Ca0.15La0.85Mn1O3,,240.0,True,True
Ca0.15Nd0.85Mn1O3,,111.7,True,True
Ca0.15Sc0.85Co2,,206.0,True,True
Ca0.15Y2.85Fe5O12,,550.0,True,True
Ca0.17La0.78Mn1Pb0.05O3,,225.0,True,True
Ca0.18La0.82Mn1O3,,165.0,True,True
Ca0.1Gd0.9Mn1O3,,82.0,True,True
Ca0.1Ho0.9Mn0.9Co0.1O3,,125.0,True,True
Ca0.1La0.5Mn1Ag0.4O3,,254.0,True,True
Ca0.1La0.7Mn0.85Al0.075Sn0.075Pb0.2O3,,290.0,True,True
Ca0.1La0.7Mn0.95Al0.025Sn0.025Pb0.2O3,,300.0,True,True
Ca0.1La0.7Mn0.9Al0.05Sn0.05Pb0.2O3,,295.0,True,True
Ca0.1La0.7Mn1Ag0.2O3,,296.0,True,True
Ca0.1La0.7Mn1Cd0.2O3,,105.0,True,True
Ca0.1La0.7Mn1Pb0.2O3,,331.0,True,True
Ca0.1La0.7Mn1Pb0.33O3,310.0,,True,True
Ca0.1La0.825Y0.075Mn0.1Zn0.9As1O1,,17.0,True,True
Ca0.1La0.85Y0.05Mn0.1Zn0.9As1O1,,15.0,True,True
Ca0.1La0.875Y0.025Mn0.1Zn0.9As1O1,,14.0,True,True
Ca0.1La0.8Mn1O3,179.0,,True,True
Ca0.1La0.9Mn0.1Zn0.9Sb0.05As0.95O1,,12.0,True,True
Ca0.1La0.9Mn0.1Zn0.9Sb0.15As0.85O1,,10.0,True,True
Ca0.1La0.9Mn0.1Zn0.9Sb0.1As0.9O1,,11.0,True,True
Ca0.1La0.9Mn0.1Zn0.9Sb0.2As0.8O1,,7.5,True,True
Ca0.1La0.9Mn0.9Cu0.1O3,,152.73,True,True
Ca0.1La0.9Mn1O2.986,,150.0,True,True
Ca0.1La0.9Mn1O3,,148.5,True,True
Ca0.1La0.9Mn1O3.054,,202.0,True,True
Ca0.1La0.9Mn2Ge2,,315.0,True,True
Ca0.1Lu0.9Mn1O3,,110.0,True,True
Ca0.1Nd0.85Mn1O2.94,,90.0,True,True
Ca0.1Nd0.8Mn1O2.89,,115.0,True,True
Ca0.1Nd0.9V1O3,,115.0,True,True
Ca0.1Pr0.9Mn1O3,100.0,,True,True
Ca0.1Y0.9Ti1O3,,14.0,True,True
Ca0.1Y2.9Fe4.9Sn0.1O12,,531.0,True,True
Ca0.1Y2.9Fe5O12,,550.0,True,True
Ca0.21La0.7Mn1Ag0.09O3,,263.0,True,True
Ca0.225La0.7Mn1Pb0.075O3,,285.0,True,True
Ca0.227La0.227Mn1O3,,265.0,True,True
Ca0.22La0.78Mn1O3,,202.0,True,True
Ca0.238La0.762Mn0.924O3,,142.0,True,True
Ca0.23La0.66Mn1.1O3,,278.0,True,True
Ca0.23La0.67Mg0.1Mn1O3,,109.0,True,True
Ca0.23La0.77Mn1O3,220.0,,True,True
Ca0.241La0.241Mn1O3,,262.0,True,True
Ca0.246La0.246Mn1O3,,262.0,True,True
Ca0.25La0.75Mn1O3,,232.0,True,True
Ca0.25La0.7Mn1Pb0.05O3,,271.5,True,True
Ca0.25La1.75Mn1Co1O6,,182.0,True,True
Ca0.25Pr0.75Mn1O3,118.0,124.0,True,True
Ca0.275La0.725Mn1O3,,268.0,True,True
Ca0.275La0.7Mn1Pb0.025O3,,263.0,True,True
Ca0.277La0.723Mn0.963O3,,259.0,True,True
Ca0.27La0.6Pr0.13Mn1O3,,225.0,True,True
Ca0.27Pr0.73Mn1O3,127.0,,True,True
Ca0.28La0.66Mn1.05O3,,266.0,True,True
Ca0.28La0.67Mg0.05Mn1O3,,201.0,True,True
Ca0.28La0.72Mn1O3,,235.0,True,True
Ca0.29La0.36Pr0.36Mn0.92O3,,122.0,True,True
Ca0.29La0.71Mn1O3,,240.0,True,True
Ca0.29Pr0.71Mn1O3,114.0,120.0,True,True
Ca0.2Fe1Bi0.8O3,,1103.0,False,True
Ca0.2Gd0.8Mn1O3,,85.0,True,True
Ca0.2La0.4Mn0.7Co0.3Bi0.4O3,,72.0,True,True
Ca0.2La0.4Mn0.8Co0.2Bi0.4O3,,74.0,True,True
Ca0.2La0.4Mn0.9Co0.1Bi0.4O3,,77.0,True,True
Ca0.2La0.4Mn1Bi0.4O3,,77.0,True,True
Ca0.2La0.5Mn1Ag0.3O3,,260.0,True,True
Ca0.2La0.6Mn1O3,,190.0,True,True
Ca0.2La0.6Nd0.2Mn1O3,,150.0,True,True
Ca0.2La0.725Mn1Bi0.075O3,,150.0,True,True
Ca0.2La0.75Mn1Bi0.05O3,,177.0,True,True
Ca0.2La0.75Mn1O3,,170.0,True,True
Ca0.2La0.775Mn1Bi0.025O3,,209.0,True,True
Ca0.2La0.78Dy0.02Mn1O3,,201.0,True,True
Ca0.2La0.7Mn1Ag0.1O3,,266.0,True,True
Ca0.2La0.7Mn1Bi0.1O3,,141.0,True,True
Ca0.2La0.7Mn1Cd0.1O3,,165.0,True,True
Ca0.2La0.7Mn1Pb0.1O3,,300.0,True,True
Ca0.2La0.8Co1O3,,150.0,True,True
Ca0.2La0.8Fe1O3,680.3,,True,True
Ca0.2La0.8Mn0.9Cu0.1O3,,138.67,True,True
Ca0.2La0.8Mn1Ag0.1O3,234.0,,True,True
Ca0.2La0.8Mn1O3,230.0,214.0,True,True
Ca0.2La0.8Mn2Ge2,,312.0,True,True
Ca0.2La1.6Ti0.8Mn0.8Co0.8Cu0.6O7.2,,210.0,True,True
Ca0.2La1.8Co1Ir1O6,,94.0,True,True
Ca0.2Nd0.75Mn1O2.93,,110.0,True,True
Ca0.2Nd0.7Mn1O2.88,,115.0,True,True
Ca0.2Nd0.8Mn1O3,,125.0,True,True
Ca0.2Nd0.8V1O3,,92.0,True,True
Ca0.2Pr0.8Mn1O3,,125.0,True,True
Ca0.2Y0.8Ti1O3,,3.0,True,True
Ca0.2Y2.8Fe4.8Sn0.2O12,,511.0,True,True
Ca0.2Y2.8Fe5O12,,550.0,True,True
Ca0.31La0.1Pr0.59Mn0.96O3,,103.0,True,True
Ca0.31La0.67Mg0.02Mn1O3,,237.0,True,True
Ca0.31La0.7Mn1O3,,243.0,True,True
Ca0.31Pr0.69Mn0.96O3,,119.0,True,True
Ca0.324La0.324Mn1O3,,267.0,True,True
Ca0.32La0.54Mn1O2.98,,300.0,True,True
Ca0.32La0.68Mn1O3,,160.0,True,True
Ca0.32Pr0.68Mn1O3,31.0,,True,True
Ca0.331La0.331Mn1O3,,266.0,True,True
Ca0.332La0.332Mn1O3,,262.0,True,True
Ca0.334La0.334Mn1O3,,266.5,True,True
Ca0.336La0.336Mn1O3,,266.0,True,True
Ca0.33La0.27Nd0.4Mn1O3,,90.0,True,True
Ca0.33La0.33Nd0.33Mn1O3,90.0,,True,True
Ca0.33La0.33Pr0.34Mn1O3,,150.0,True,True
Ca0.33La0.402Eu0.268Mn1O3,,104.333333333333,True,True
Ca0.33La0.47Mn1Bi0.2O3,,229.0,True,True
Ca0.33La0.5025Dy0.1675Mn0.9V0.1O3,,92.5,True,True
Ca0.33La0.5025Mn1Bi0.1675O3,,184.0,True,True
Ca0.33La0.5561Mn1Bi0.1139O3,,200.0,True,True
Ca0.33La0.5695Dy0.1005Mn0.9V0.1O3,,107.5,True,True
Ca0.33La0.56Mn1.1O3,,262.0,True,True
Ca0.33La0.57Mn1Bi0.1O3,,244.0,True,False
Ca0.33La0.57Mn1O3,283.4,283.4,True,False
Ca0.33La0.57Tb0.1Mn1O3,,160.0,True,False
Ca0.33La0.603Gd0.067Mn1O3,182.0,,True,True
Ca0.33La0.61Mn1.05O3,,272.0,True,True
Ca0.33La0.61Mn1O3,281.0,281.0,True,True
Ca0.33La0.62Mn1Bi0.05O3,248.0,248.0,True,True
Ca0.33La0.62Y0.05Mn1O3,210.0,,True,True
Ca0.33La0.6499Dy0.0201Mn0.9V0.1O3,,187.5,True,True
Ca0.33La0.64Ho0.03Mn1O3,,226.0,True,True
Ca0.33La0.65Mn1O3,277.0,277.0,True,True
Ca0.33La0.66Mn1O3,,241.5,True,True
Ca0.33La0.67Mn0.5V0.5O3,,287.5,True,True
Ca0.33La0.67Mn0.75Cr0.25O3,193.0,202.5,True,True
Ca0.33La0.67Mn0.75V0.25O3,,287.5,True,True
Ca0.33La0.67Mn0.7B0.3O3,,228.5,True,True
Ca0.33La0.67Mn0.7Cr0.3O3,,175.0,True,True
Ca0.33La0.67Mn0.85Cr0.15O3,,202.0,True,True
Ca0.33La0.67Mn0.85Cu0.15O3,,194.2,True,True
Ca0.33La0.67Mn0.85V0.15O3,287.5,287.5,True,True
Ca0.33La0.67Mn0.85Zn0.15O3,202.0,201.5,True,True
Ca0.33La0.67Mn0.8Cr0.2O3,,195.0,True,True
Ca0.33La0.67Mn0.8Fe0.2O3,92.0,,True,True
Ca0.33La0.67Mn0.92V0.08O3,,209.0,True,True
Ca0.33La0.67Mn0.93Fe0.07O3,,156.0,True,True
Ca0.33La0.67Mn0.94O3,,240.0,True,True
Ca0.33La0.67Mn0.94V0.06O3,,277.5,True,True
Ca0.33La0.67Mn0.95Cr0.05O3,,224.0,True,True
Ca0.33La0.67Mn0.95Cu0.15O3,194.0,,True,True
Ca0.33La0.67Mn0.95Fe0.05O3,162.0,,True,True
Ca0.33La0.67Mn0.95O3,,220.0,True,True
Ca0.33La0.67Mn0.96O3,,257.0,True,True
Ca0.33La0.67Mn0.96V0.04O3,,216.0,True,True
Ca0.33La0.67Mn0.9757Fe0.03O3,,210.0,True,False
Ca0.33La0.67Mn0.97V0.03O3,,277.5,True,True
