Repository: MaMMoS-project/ML-models

# ML-models
Collection of various ML models developed for the MaMMoS project

Models are organized in different folders of this repository:


- ./beyond-stoner-wolfarth:

   ML models to replace single-grain micromagnetics simulations by ML predictions for:

   -- ./beyond-stoner-wolfarth/single-grain-easy-axis-model:
      where the H and K1 vector are aligned along the z-axis of the simulation cube
      This model predicts Mr, Hc, and BHmax from a, k1, and Ms
      Current model version: v1.0

   -- ./inverse-beyond-stoner-wolfarth/single-grain-easy-axis-model:
      where the H and K1 vector are aligned along the z-axis of the simulation cube
      This inverse model predicts a, k1, and Ms from Mr, Hc, and BHmax
      Current model version: v0.1


   -- ./beyond-stoner-wolfarth/single-grain-multi-angle-model:
      where the H and K1 vector can independently point in any direction
      This models predicts Mr, Hc, and BHmax from a, k1, and Ms
      Current model version: v0.1

- ./experimental-simulation-relations

   ML models which relate simulation results to experimental measurements for various magnetic properties

    
   -- ./experimental-simulation-hc:
      Identify and correct systematic errors between micromagnetics simulations and experimental measurements of Hc
      Current model version: v0.1

   -- ./experimental-simulation-ms:

      Identify and correct systematic errors between simulations of the spontaneous magnetization and experimental measurement
      (⚠️ Not yet validated and may introduce bias).

# ML model for systematic errors between simulations and experimental measurements of the Curie temperature

This codebase implements various machine learning models to predict experimental Curie temperatures from simulated values. Additionally, chemical property information is incorporated via an embedding representation.

## Current version of model
v0.1

## 1. Data augmentation

Executing the code below performs data augmentation on missing experimental values using bootstrap sampling.

Run:

```
python3 -m src.augment_data
```

NEEDS:

- ./data/EC_curie_temp.csv


OUTPUT:
```
- stdout
- ./outputs/Pairs_all.csv
- ./outputs/Pairs_RE.csv
- ./outputs/Pairs_RE_Free.csv
- ./outputs/Pairs_all_emb.csv
- ./outputs/Pairs_RE_emb.csv
- ./outputs/Pairs_RE_Free_emb.csv
- ./outputs/Augm_sim_all.csv          # Phase 1: paired + Tc_sim-only (mock Tc_exp)
- ./outputs/Augm_sim_RE.csv
- ./outputs/Augm_sim_RE_Free.csv
- ./outputs/Augm_sim_all_emb.csv
- ./outputs/Augm_sim_RE_emb.csv
- ./outputs/Augm_sim_RE_Free_emb.csv
- ./outputs/Augm_exp_all.csv          # Phase 2: paired + Tc_exp-only (mock Tc_sim)
- ./outputs/Augm_exp_RE.csv
- ./outputs/Augm_exp_RE_Free.csv
- ./outputs/Augm_exp_all_emb.csv
- ./outputs/Augm_exp_RE_emb.csv
- ./outputs/Augm_exp_RE_Free_emb.csv
- ./outputs/Augm_combined_all.csv     # Phase 3: Phase 1 + Phase 2 (used for training)
- ./outputs/Augm_combined_RE.csv
- ./outputs/Augm_combined_RE_Free.csv
- ./outputs/Augm_combined_all_emb.csv
- ./outputs/Augm_combined_RE_emb.csv
- ./outputs/Augm_combined_RE_Free_emb.csv
- ./outputs/distributions_plots/*.png
```

## 4.1 Orginal dataset

Run:

```
python3 -m src.training_original
```

NEEDS:
- ./outputs/Pairs_all.csv
- ./outputs/Pairs_RE.csv
- ./outputs/Pairs_RE_Free.csv

OUTPUT:
```
- stdout
- ./results/figures/All-Pairs_*_no_emb.png
- ./results/figures/RE-Pairs_*_no_emb.png
- ./results/figures/RE-Free-Pairs_*_no_emb.png
- ./results/original_[model]
- ./results/original_comparision/*.csv
```

## 4.2 Orginal dataset with stoichiometric embedding
Train models on original data with stoichiometric embeddings as additional input to the simulate value.

Run:

```
python3 -m src.training_original_emb
```

NEEDS:
- ./outputs/Pairs_RE_Free_emb.csv
- ./outputs/Pairs_RE_emb.csv
- ./outputs/Pairs_all_emb.csv
- ./outputs/Pairs_RE_Free_emb_w_embeddings.pkl
- ./outputs/Pairs_RE_Free_emb_w_embeddings_PCA.pkl
- ./outputs/Pairs_RE_emb_w_embeddings.pkl
- ./outputs/Pairs_RE_emb_w_embeddings_PCA.pkl
- ./outputs/Pairs_all_emb_w_embeddings.pkl
- ./outputs/Pairs_all_emb_w_embeddings_PCA.pkl


OUTPUT:
```
- stdout
- ./results/original_emb_[model]
- ./results/original_emb_comparison/*.csv
- ./results/figures/All-Pairs_[model]_[None|pca_*].png
- ./results/figures/RE_Pairs_[model]_[None|pca_*].png
```

## 4.3 Augmented dataset

Train baseline models on augmented data (no embeddings).

Run:

```
python3 -m src.training_augmented
```

NEEDS:
- ./outputs/Augm_exp_all.csv
- ./outputs/Augm_exp_RE.csv
- ./outputs/Augm_exp_RE_Free.csv
- ./outputs/Augm_sim_all.csv
- ./outputs/Augm_sim_RE.csv
- ./outputs/Augm_sim_RE_Free.csv
- ./outputs/Augm_combined_all.csv
- ./outputs/Augm_combined_RE.csv
- ./outputs/Augm_combined_RE_Free.csv

OUTPUT:
```
- stdout
- ./results/augmented_[model]/{variant}/      (variant: exp_augmented, sim_augmented, combined_augmented)
- ./results/figures/{variant}/[All|RE|RE-Free]-Augm_*_no_emb.png
- ./results/figures/{variant}/[All|RE|RE-Free]-Augm_SR.png

File: experimental-simulation-tc/data/EC_curie_temp.csv (part 1 of 83)
#mammos csv v1
#,,,,,,,,,,,,,,,,,
#,,,,,,,,,,,,,,,,,
#,,,,,,,,,,,,,,,,,
composition,Tc_sim,Tc_sim_nemad,Tc_sim_dftv2,Tc_sim_spin,Tc_sim_re_free,Tc_exp,Tc_exp_ds1ds2,Tc_exp_re_free,Tc_exp_dftv2,Tc_exp_literature,Tc_delta,source_sim_target,source_exp_target,contains_rare_earth,pair_exists,use_for_emb,delta_info
(0.85)YMnO3/0.15ZnFe2O4,,,,,,,,,,,,Tc_sim not available in any source,Tc_exp not available in any source,True,False,False,exp-sim
(0.90)YMnO3/0.10ZnFe2O4,,,,,,,,,,,,Tc_sim not available in any source,Tc_exp not available in any source,True,False,False,exp-sim
(0.95)YMnO3/0.05ZnFe2O4,,,,,,,,,,,,Tc_sim not available in any source,Tc_exp not available in any source,True,False,False,exp-sim
(1-x)BiFeO3-xPb(Mg1/3Nb2/3)O3 (x=0.1),,,,,,,,,,,,Tc_sim not available in any source,Tc_exp not available in any source,False,False,False,exp-sim
(1-x)BiFeO3-xPb(Mg1/3Nb2/3)O3 (x=0.2),,,,,,,,,,,,Tc_sim not available in any source,Tc_exp not available in any source,False,False,False,exp-sim
(1-x)BiFeO3-xPb(Mg1/3Nb2/3)O3 (x=0.3),,,,,,,,,,,,Tc_sim not available in any source,Tc_exp not available in any source,False,False,False,exp-sim
"(2Mn, Ga) co-doped LiNbO3",304.9,304.9,,,,,,,,,,Tc_sim available in: Nemad,Tc_exp not available in any source,False,False,False,exp-sim
(Al1/6Co1/6Cr1/6Fe1/6Mn1/6Ni1/6)3O4,,,,,,248.0,,,,,,Tc_sim not available in any source,Tc_exp available in: Nemad,False,False,False,exp-sim
(AlCrFeNiMn)O,,,,,,400.0,,,,,,Tc_sim not available in any source,Tc_exp available in: Nemad,False,False,False,exp-sim
"(Ba,K)(Zn,Mn)2As2",230.0,230.0,,,,180.0,,,,,-50.0,Tc_sim available in: Nemad,Tc_exp available in: Nemad,False,True,False,exp-sim
(Ba0.93Fe0.07)TiO3,,,,,,506.0,,,,,,Tc_sim not available in any source,Tc_exp available in: Nemad,False,False,False,exp-sim
(BaF)2Mn2Se2O,,,,,,,,,,,,Tc_sim not available in any source,Tc_exp not available in any source,False,False,False,exp-sim
(Benzo-TTFVS)2FeBr4,,,,,,,,,,,,Tc_sim not available in any source,Tc_exp not available in any source,False,False,False,exp-sim
"(Bi,Mn)2O2Se",30.0,30.0,,,,,,,,,,Tc_sim available in: Nemad,Tc_exp not available in any source,False,False,False,exp-sim
(Bi10.08Co13.92)Co2O40,,,,,,,,,,,,Tc_sim not available in any source,Tc_exp not available in any source,False,False,False,exp-sim
(C12H14NH3)2Fe0.15Cd0.85Cl4,,,,,,,,,,,,Tc_sim not available in any source,Tc_exp not available in any source,False,False,False,exp-sim
(C12H14NH3)2Fe0.1Cd0.9Cl4,,,,,,,,,,,,Tc_sim not available in any source,Tc_exp not available in any source,False,False,False,exp-sim
(C12H14NH3)2Fe0.2Cd0.8Cl4,,,,,,,,,,,,Tc_sim not available in any source,Tc_exp not available in any source,False,False,False,exp-sim
(C12H14NH3)2Fe0.4Cd0.6Cl4,,,,,,,,,,,,Tc_sim not available in any source,Tc_exp not available in any source,False,False,False,exp-sim
(C12H14NH3)2Fe0.6Cd0.4Cl4,,,,,,,,,,,,Tc_sim not available in any source,Tc_exp not available in any source,False,False,False,exp-sim
(C12H14NH3)2Fe0.8Cd0.2Cl4,,,,,,,,,,,,Tc_sim not available in any source,Tc_exp not available in any source,False,False,False,exp-sim
(C12H14NH3)2FeCl4,,,,,,,,,,,,Tc_sim not available in any source,Tc_exp not available in any source,False,False,False,exp-sim
(C12H25NH3)2CuCl4,13.0,13.0,,,,,,,,,,Tc_sim available in: Nemad,Tc_exp not available in any source,False,False,False,exp-sim
(C2H5NH3)2CoCl4,2.0,2.0,,,,,,,,,,Tc_sim available in: Nemad,Tc_exp not available in any source,False,False,False,exp-sim
(C2H5NH3)2CuCl4,,,,,,,,,,,,Tc_sim not available in any source,Tc_exp not available in any source,False,False,False,exp-sim
(C3H7NH3)2MnCl4,,,,,,39.2,,,,,,Tc_sim not available in any source,Tc_exp available in: Nemad,False,False,False,exp-sim
(C6H11NH3)CuBr3,7.43,7.43,,,,,,,,,,Tc_sim available in: Nemad,Tc_exp not available in any source,False,False,False,exp-sim
(C6H11NH3)CuCl3,,,,,,,,,,,,Tc_sim not available in any source,Tc_exp not available in any source,False,False,False,exp-sim
(C6H5CH2NH3)2CrBr4,,,,,,58.0,,,,,,Tc_sim not available in any source,Tc_exp available in: Nemad,False,False,False,exp-sim
(CH2)10(NH3)2FeCl4,,,,,,,,,,,,Tc_sim not available in any source,Tc_exp not available in any source,False,False,False,exp-sim
(CH3NH3)2CuCl4,8.9,8.9,,,,8.85,,,,,-0.05000000000000071,Tc_sim available in: Nemad,Tc_exp available in: Nemad,False,False,False,exp-sim
"(Ca,Na)(Zn,Mn)2As2",,,,,,33.0,,,,,,Tc_sim not available in any source,Tc_exp available in: Nemad,False,False,False,exp-sim
(Ca1−xLax)2RuO4 (x=0.005),,,,,,125.0,,,,,,Tc_sim not available in any source,Tc_exp available in: Nemad,True,False,False,exp-sim
(Ce0.65Pr0.35)2Co7,,,,,,214.0,,,,,,Tc_sim not available in any source,Tc_exp available in: Nemad,True,False,False,exp-sim
(Ce0.6La0.4)17Fe75Si3B6,,,,,,477.0,,,,,,Tc_sim not available in any source,Tc_exp available in: Nemad,True,False,False,exp-sim
(Ce0.78Y0.17La0.05)16.28Fe_bal.B7.44Co0.22Al1.43Cu0.15Nb0.14,,,,,,468.15,,,,,,Tc_sim not available in any source,Tc_exp available in: Nemad,True,False,False,exp-sim
(Ce0.7La0.3)17Fe78B6,,,,,,465.0,,,,,,Tc_sim not available in any source,Tc_exp available in: Nemad,True,False,False,exp-sim
(Ce0.81Y0.19)16.28Fe_bal.B7.44Co0.22Al1.43Cu0.15Nb0.14,,,,,,462.15,,,,,,Tc_sim not available in any source,Tc_exp available in: Nemad,True,False,False,exp-sim
(CeS)1.15NbS2,,,,,,,,,,,,Tc_sim not available in any source,Tc_exp not available in any source,True,False,False,exp-sim
"(Co,Fe)2Si",,,,,,1000.0,,,,,,Tc_sim not available in any source,Tc_exp available in: Nemad,False,False,False,exp-sim
(Co0.2Cu0.2Mg0.2Ni0.2Zn0.2)O,,,,,,,,,,,,Tc_sim not available in any source,Tc_exp not available in any source,False,False,False,exp-sim
(Co0.2Fe0.8)72.5Si12.5B15,,,,,,730.0,,,,,,Tc_sim not available in any source,Tc_exp available in: Nemad,False,False,False,exp-sim
(Co0.5Fe0.5)68Cr10Si8B14,,,,,,585.0,,,,,,Tc_sim not available in any source,Tc_exp available in: Nemad,False,False,False,exp-sim
(Co0.5Fe0.5)73.5Nb3Cu1Si13.5B9,,,,,,773.0,,,,,,Tc_sim not available in any source,Tc_exp available in: Nemad,False,False,False,exp-sim
(Co0.5Fe0.5)74Cr4Si8B14,,,,,,729.0,,,,,,Tc_sim not available in any source,Tc_exp available in: Nemad,False,False,False,exp-sim
(Co0.5Fe0.5)78-xCrxSi8B14,,,,,,825.0,,,,,,Tc_sim not available in any source,Tc_exp available in: Nemad,False,False,False,exp-sim
(Co0.6Fe0.4)73.5Nb3Cu1Si13.5B9,,,,,,773.0,,,,,,Tc_sim not available in any source,Tc_exp available in: Nemad,False,False,False,exp-sim
(Co0.7Fe0.3)73.5Nb3Cu1Si13.5B9,,,,,,773.0,,,,,,Tc_sim not available in any source,Tc_exp available in: Nemad,False,False,False,exp-sim
(Co0.8Fe0.2)73.5Nb3Cu1Si13.5B9,,,,,,773.0,,,,,,Tc_sim not available in any source,Tc_exp available in: Nemad,False,False,False,exp-sim
(Co0.9757Fe0.03)4Nb2O9,,,,,,,,,,,,Tc_sim not available in any source,Tc_exp not available in any source,False,False,False,exp-sim
(Co0.9Fe0.1)73.5Nb3Cu1Si13.5B9,,,,,,773.0,,,,,,Tc_sim not available in any source,Tc_exp available in: Nemad,False,False,False,exp-sim
(Co1Fe0)73.5Nb3Cu1Si13.5B9,,,,,,773.0,,,,,,Tc_sim not available in any source,Tc_exp available in: Nemad,False,False,False,exp-sim
(Co94Fe6)72.75Si12.25B10Cr5,,,,,,730.0,,,,,,Tc_sim not available in any source,Tc_exp available in: Nemad,False,False,False,exp-sim
(Co94Fe6)72.75Si12.25B11.25Cr3.75,,,,,,730.0,,,,,,Tc_sim not available in any source,Tc_exp available in: Nemad,False,False,False,exp-sim
(Co94Fe6)72.75Si12.25B12.75Cr2.25,,,,,,730.0,,,,,,Tc_sim not available in any source,Tc_exp available in: Nemad,False,False,False,exp-sim
(Co94Fe6)72.75Si12.25B15Cr0,,,,,,730.0,,,,,,Tc_sim not available in any source,Tc_exp available in: Nemad,False,False,False,exp-sim
(Cu/Co)60/Fe,,,,,,1250.0,,,,,,Tc_sim not available in any source,Tc_exp available in: Nemad,False,False,False,exp-sim
(CuCl)LaNb2O,,,,,,,,,,,,Tc_sim not available in any source,Tc_exp not available in any source,True,False,False,exp-sim
(CuZr)91Al7Gd2,,,,,,,,,,,,Tc_sim not available in any source,Tc_exp not available in any source,True,False,False,exp-sim
(CuZr)92Al7Gd1,,,,,,,,,,,,Tc_sim not available in any source,Tc_exp not available in any source,True,False,False,exp-sim
(DAE)CuCl4,,,,,,,,,,,,Tc_sim not available in any source,Tc_exp not available in any source,False,False,False,exp-sim
(Dy0.25Er0.75)Al2,24.0,24.0,,,,,,,,,,Tc_sim available in: Nemad,Tc_exp not available in any source,True,False,False,exp-sim
(DyHo)Al2,46.0,46.0,,,,,,,,,,Tc_sim available in: Nemad,Tc_exp not available in any source,True,False,False,exp-sim
(Er0.1Y0.8Sm0.2)Fe2,,,,,,517.0,,,,,,Tc_sim not available in any source,Tc_exp available in: Nemad,True,False,False,exp-sim
(Er0.2Y0.6Sm0.2)Fe2,,,,,,529.0,,,,,,Tc_sim not available in any source,Tc_exp available in: Nemad,True,False,False,exp-sim
(Er0.4Y0.4Sm0.2)Fe2,,,,,,538.0,,,,,,Tc_sim not available in any source,Tc_exp available in: Nemad,True,False,False,exp-sim
(Er0.65Y0.35)Co3,,,,,,410.0,,,,,,Tc_sim not available in any source,Tc_exp available in: Nemad,True,False,False,exp-sim
(Er0.6Y0.2Sm0.2)Fe2,,,,,,543.0,,,,,,Tc_sim not available in any source,Tc_exp available in: Nemad,True,False,False,exp-sim
(Er0.7Ho0.2Dy0.1)55Ni25Al20,,,,,,3.0,,,,,,Tc_sim not available in any source,Tc_exp available in: Nemad,True,False,False,exp-sim
(Er0.8Sm0.2)Fe2,,,,,,547.0,,,,,,Tc_sim not available in any source,Tc_exp available in: Nemad,True,False,False,exp-sim
"(Fe, Mg, Ca, Mn)3Al2Si3O12",,,,,,,,,,,,Tc_sim not available in any source,Tc_exp not available in any source,False,False,False,exp-sim
"(Fe,Nb)23B6",,,,,,900.0,,,,,,Tc_sim not available in any source,Tc_exp available in: Nemad,False,False,False,exp-sim
(Fe0.22Mn0.78)2Nb,,,,,,42.0,,,,,,Tc_sim not available in any source,Tc_exp available in: Nemad,False,False,False,exp-sim
(Fe0.45Mn0.55)2Nb,,,,,,38.0,,,,,,Tc_sim not available in any source,Tc_exp available in: Nemad,False,False,False,exp-sim
(Fe0.5Co0.5)0.75B0.2Si0.05)96Nb4,,,,,,696.0,,,,,,Tc_sim not available in any source,Tc_exp available in: Nemad,False,False,False,exp-sim
(Fe0.5Co0.5)72.7Al0.8Si17.5B5Cu1Nb3,,,,,,648.15,,,,,,Tc_sim not available in any source,Tc_exp available in: Nemad,False,False,False,exp-sim
(Fe0.5Co0.5)73.5Cu1Mo3Si13.5B9,,,,,,728.15,,,,,,Tc_sim not available in any source,Tc_exp available in: Nemad,False,False,False,exp-sim
(Fe0.5Co0.5)73.5Si13.5B9Nb3Cu1,,,,,,809.65,,,,,,Tc_sim not available in any source,Tc_exp available in: Nemad,False,False,False,exp-sim
(Fe0.65Ni0.35)0.89Mn0.11,,,,,,220.0,,,,,,Tc_sim not available in any source,Tc_exp available in: Nemad,False,False,False,exp-sim
(Fe0.67Mn0.33)2Nb,,,,,,60.0,,,,,,Tc_sim not available in any source,Tc_exp available in: Nemad,False,False,False,exp-sim
(Fe0.6Co0.1Ni0.3)0.75B0.2Si0.05)96Nb4,,,,,,612.5,,,,,,Tc_sim not available in any source,Tc_exp available in: Nemad,False,False,False,exp-sim
(Fe0.6Co0.2Ni0.2)0.75B0.2Si0.05)96Nb4,,,,,,612.5,,,,,,Tc_sim not available in any source,Tc_exp available in: Nemad,False,False,False,exp-sim
(Fe0.6Co0.3Ni0.1)0.75B0.2Si0.05)96Nb4,,,,,,612.5,,,,,,Tc_sim not available in any source,Tc_exp available in: Nemad,False,False,False,exp-sim
(Fe0.6Co0.4)0.75B0.2Si0.05)96Nb4,,,,,,678.0,,,,,,Tc_sim not available in any source,Tc_exp available in: Nemad,False,False,False,exp-sim
(Fe0.70Co0.30)2P,,,,,,450.0,,,,,,Tc_sim not available in any source,Tc_exp available in: Nemad,False,False,False,exp-sim
(Fe0.75B0.2Si0.05)96Nb4,,,,,,598.0,,,,,,Tc_sim not available in any source,Tc_exp available in: Nemad,False,False,False,exp-sim
(Fe0.77Mg0.23)0.92O,,,,,,,,,,,,Tc_sim not available in any source,Tc_exp not available in any source,False,False,False,exp-sim
(Fe0.7Co0.3)0.75B0.2Si0.05)96Nb4,,,,,,668.0,,,,,,Tc_sim not available in any source,Tc_exp available in: Nemad,False,False,False,exp-sim
(Fe0.7Co0.3)71B29,,,,,,935.0,,,,,,Tc_sim not available in any source,Tc_exp available in: Nemad,False,False,False,exp-sim
(Fe0.7Co0.3)78Mo1B3C7P10Si1,,,,,,783.0,,,,,,Tc_sim not available in any source,Tc_exp available in: Nemad,False,False,False,exp-sim
(Fe0.7Mn0.3)2As,,,,,,400.0,,,,,,Tc_sim not available in any source,Tc_exp available in: Nemad,False,False,False,exp-sim
(Fe0.85Co0.15)78Mo1B3C7P10Si1,,,,,,665.0,,,,,,Tc_sim not available in any source,Tc_exp available in: Nemad,False,False,False,exp-sim
(Fe0.8Co0.1Ni0.1)0.75B0.2Si0.05)96Nb4,,,,,,612.5,,,,,,Tc_sim not available in any source,Tc_exp available in: Nemad,False,False,False,exp-sim
(Fe0.8Co0.2)0.75B0.2Si0.05)96Nb4,,,,,,642.0,,,,,,Tc_sim not available in any source,Tc_exp available in: Nemad,False,False,False,exp-sim
(Fe0.8Co0.2)78Mo1B3C7P10Si1,,,,,,683.0,,,,,,Tc_sim not available in any source,Tc_exp available in: Nemad,False,False,False,exp-sim
(Fe0.8Co0.2)83Si1B16,650.0,650.0,,,,,,,,,,Tc_sim available in: Nemad,Tc_exp not available in any source,False,False,False,exp-sim
(Fe0.8Ni0.2)78Si10B12,,,,,,729.0,,,,,,Tc_sim not available in any source,Tc_exp available in: Nemad,False,False,False,exp-sim
(Fe0.8Ni0.2)78Si8B14,,,,,,733.0,,,,,,Tc_sim not available in any source,Tc_exp available in: Nemad,False,False,False,exp-sim
(Fe0.90Cr0.03Ni0.07)2P,250.0,250.0,,,,295.0,,,,,45.0,Tc_sim available in: Nemad,Tc_exp available in: Nemad,False,True,False,exp-sim
(Fe0.90Cr0.05Ni0.05)2P,180.0,180.0,,,,,,,,,,Tc_sim available in: Nemad,Tc_exp not available in any source,False,False,False,exp-sim
(Fe0.90Mn0.10)2Nb,,,,,,54.0,,,,,,Tc_sim not available in any source,Tc_exp available in: Nemad,False,False,False,exp-sim
(Fe0.97Cu0.03)2P,,,,,,265.0,,,,,,Tc_sim not available in any source,Tc_exp available in: Nemad,False,False,False,exp-sim
(Fe0.98Mo0.02)3B,,,,,,780.0,,,,,,Tc_sim not available in any source,Tc_exp available in: Nemad,False,False,False,exp-sim
(Fe0.99Mo0.01)78Si9B13,,,,,,665.0,,,,,,Tc_sim not available in any source,Tc_exp available in: Nemad,False,False,False,exp-sim
(Fe0.9Co0.1)0.75B0.2Si0.05)96Nb4,,,,,,610.0,,,,,,Tc_sim not available in any source,Tc_exp available in: Nemad,False,False,False,exp-sim
(Fe0.9Co0.1)74.5Nb2Si17.5B5Cu1,,,,,,808.15,,,,,,Tc_sim not available in any source,Tc_exp available in: Nemad,False,False,False,exp-sim
(Fe0.9Co0.1)83Si1B16,691.0,691.0,,,,,,,,,,Tc_sim available in: Nemad,Tc_exp not available in any source,False,False,False,exp-sim
(Fe0.9Nb0.1)76B24,,,,,,423.35,,,,,,Tc_sim not available in any source,Tc_exp available in: Nemad,False,False,False,exp-sim
(Fe12Co)79Mo8Cu1B12,,,,,,375.15,,,,,,Tc_sim not available in any source,Tc_exp available in: Nemad,False,False,False,exp-sim
(Fe12Co1)79Mo8Cu1B12,,,,,,375.0,,,,,,Tc_sim not available in any source,Tc_exp available in: Nemad,False,False,False,exp-sim
(Fe1Co1)76Mo8Cu1B15,,,,,,600.0,,,,,,Tc_sim not available in any source,Tc_exp available in: Nemad,False,False,False,exp-sim
(Fe1Co1)79Mo8Cu1B12,,,,,,808.0,,,,,,Tc_sim not available in any source,Tc_exp available in: Nemad,False,False,False,exp-sim
(Fe1−yPdy)0.98Si1.02,,,,,,,,,,,,Tc_sim not available in any source,Tc_exp not available in any source,False,False,False,exp-sim
(Fe3Ni)81Nb7B12,,,,,,773.15,,,,,,Tc_sim not available in any source,Tc_exp available in: Nemad,False,False,False,exp-sim
(Fe53.95Co29.05)83Si1.3B10.7Nb3Cu1Al1,,,,,,708.15,,,,,,Tc_sim not available in any source,Tc_exp available in: Nemad,False,False,False,exp-sim
(Fe53.95Co29.05)83Si1.3B11.7Nb3Cu1,,,,,,682.15,,,,,,Tc_sim not available in any source,Tc_exp available in: Nemad,False,False,False,exp-sim
(Fe6Ni)81Nb7B12,,,,,,573.15,,,,,,Tc_sim not available in any source,Tc_exp available in: Nemad,False,False,False,exp-sim
(Fe70Co30)90Zr10,,,,,,735.0,,,,,,Tc_sim not available in any source,Tc_exp available in: Nemad,False,False,False,exp-sim
(Fe79Mn21)80Cu20,,,,,,,,,,,,Tc_sim not available in any source,Tc_exp not available in any source,False,False,False,exp-sim
(Fe80Co20)0.72Si19.2B4.8Nb4,642.0,642.0,,,,,,,,,,Tc_sim available in: Nemad,Tc_exp not available in any source,False,False,False,exp-sim
(Fe83Ga17)97.25Cr2B0.75,,,,,,973.15,,,,,,Tc_sim not available in any source,Tc_exp available in: Nemad,False,False,False,exp-sim
(Fe85Co5Cr10)91Zr7B2,320.0,320.0,,,,,,,,,,Tc_sim available in: Nemad,Tc_exp not available in any source,False,False,False,exp-sim
(Fe90Co10)80P13C7,,,,,,652.0,,,,,,Tc_sim not available in any source,Tc_exp available in: Nemad,False,False,False,exp-sim
(Fe90Co10)82P11C7,,,,,,656.0,,,,,,Tc_sim not available in any source,Tc_exp available in: Nemad,False,False,False,exp-sim
(Fe90Co10)82P6C7B3Si2,684.15,684.15,,,,684.0,,,,,-0.14999999999997726,Tc_sim available in: Nemad,Tc_exp available in: Nemad,False,False,False,exp-sim
(Fe90Co10)82P8C7B3,,,,,,614.0,,,,,,Tc_sim not available in any source,Tc_exp available in: Nemad,False,False,False,exp-sim
(Fe95Co5)80P13C7,,,,,,625.0,,,,,,Tc_sim not available in any source,Tc_exp available in: Nemad,False,False,False,exp-sim
(Fe9Co1)79Mo8Cu1B12,,,,,,410.0,,,,,,Tc_sim not available in any source,Tc_exp available in: Nemad,False,False,False,exp-sim
(FeCoNi)4B,,,,,,673.15,,,,,,Tc_sim not available in any source,Tc_exp available in: Nemad,False,False,False,exp-sim
(FeOOH)8(FeOH2PO4),,,,,,,,,,,,Tc_sim not available in any source,Tc_exp not available in any source,False,False,False,exp-sim
"(Ga,Mn)As",180.0,180.0,,,,110.0,,,,,-70.0,Tc_sim available in: Nemad,Tc_exp available in: Nemad,False,True,False,exp-sim
"(Ga,Mn)N",20.0,20.0,,,,,,,,,,Tc_sim available in: Nemad,Tc_exp not available in any source,False,False,False,exp-sim
(Ga0.97Nd0.03)(Fe0.97Mn0.03)O3,,,,,,197.3,,,,,,Tc_sim not available in any source,Tc_exp available in: Nemad,True,False,False,exp-sim
(Ga0.97Nd0.03)(Fe0.98Mn0.02)O3,,,,,,202.1,,,,,,Tc_sim not available in any source,Tc_exp available in: Nemad,True,False,False,exp-sim
(Ga0.97Nd0.03)(Fe0.99Mn0.01)O3,,,,,,219.1,,,,,,Tc_sim not available in any source,Tc_exp available in: Nemad,True,False,False,exp-sim
"(Gd,Zr)(Fe,Mo,Zr)11.5",,,,,,475.0,,,,,,Tc_sim not available in any source,Tc_exp available in: Nemad,True,False,False,exp-sim
(Gd0.2La0.2Nd0.2Sm0.2Y0.2)MnO3,,,,,,61.0,,,,,,Tc_sim not available in any source,Tc_exp available in: Nemad,True,False,False,exp-sim
(Gd0.54Zr0.46)(Fe9.88Mo1.50Zr0.13),,,,,,475.0,,,,,,Tc_sim not available in any source,Tc_exp available in: Nemad,True,False,False,exp-sim
(Gd0.5Sc0.5)60Al15(Co0.5Ni0.5)25,,,,,,37.0,,,,,,Tc_sim not available in any source,Tc_exp available in: Nemad,True,False,False,exp-sim
(Gd0.667Sc0.333)60Al20Co20,,,,,,66.0,,,,,,Tc_sim not available in any source,Tc_exp available in: Nemad,True,False,False,exp-sim
(Gd0.6Sc0.4)55Al20(Co0.6Ni0.4)25,,,,,,51.0,,,,,,Tc_sim not available in any source,Tc_exp available in: Nemad,True,False,False,exp-sim
(Gd0.6Sc0.4)60Al15(Co0.6Cu0.4)25,,,,,,58.0,,,,,,Tc_sim not available in any source,Tc_exp available in: Nemad,True,False,False,exp-sim
(Gd0.6Sc0.4)60Al15(Co0.6Ni0.4)25,,,,,,58.0,,,,,,Tc_sim not available in any source,Tc_exp available in: Nemad,True,False,False,exp-sim
(Gd0.6Sc0.4)65Al10(Co0.6Ni0.4)25,,,,,,68.0,,,,,,Tc_sim not available in any source,Tc_exp available in: Nemad,True,False,False,exp-sim
(Gd0.7Sc0.3)60Al15(Co0.7Ni0.3)25,,,,,,77.0,,,,,,Tc_sim not available in any source,Tc_exp available in: Nemad,True,False,False,exp-sim
(Gd0.80Zr0.20)(Fe10.1Mo1.38Zr0.06),,,,,,456.0,,,,,,Tc_sim not available in any source,Tc_exp available in: Nemad,True,False,False,exp-sim
(Gd0.89Zr0.11)(Fe9.99Mo1.11),,,,,,497.0,,,,,,Tc_sim not available in any source,Tc_exp available in: Nemad,True,False,False,exp-sim
(Gd0.8Sc0.2)60Al15(Co0.8Ni0.2)25,,,,,,93.0,,,,,,Tc_sim not available in any source,Tc_exp available in: Nemad,True,False,False,exp-sim
(Gd0.95Ho0.05)5Si4,,,,,,320.0,,,,,,Tc_sim not available in any source,Tc_exp available in: Nemad,True,False,False,exp-sim
(Gd4Co3)85B15,,,,,,202.0,,,,,,Tc_sim not available in any source,Tc_exp available in: Nemad,True,False,False,exp-sim
(Gd4Co3)90B10,,,,,,207.0,,,,,,Tc_sim not available in any source,Tc_exp available in: Nemad,True,False,False,exp-sim
(Gd4Co3)95B5,,,,,,211.5,,,,,,Tc_sim not available in any source,Tc_exp available in: Nemad,True,False,False,exp-sim
"(K,Mn)BaCd2As2",,,,,,16.0,,,,,,Tc_sim not available in any source,Tc_exp available in: Nemad,False,False,False,exp-sim
"(La,Y)0.75Ca0.25MnO3",,,,,,130.0,,,,,,Tc_sim not available in any source,Tc_exp available in: Nemad,True,False,False,exp-sim
"(La,Y)0.7Ca0.3MnO3",,,,,,60.0,,,,,,Tc_sim not available in any source,Tc_exp available in: Nemad,True,False,False,exp-sim
(La0.1Ce0.9)2Fe14B,,,,,,431.0,,,,,,Tc_sim not available in any source,Tc_exp available in: Nemad,True,False,False,exp-sim
(La0.25Nd0.75)0.7Ca0.3MnO3,,,,,,198.0,,,,,,Tc_sim not available in any source,Tc_exp available in: Nemad,True,False,False,exp-sim
(La0.25Pr0.75)0.7Ca0.3MnO3,,,,,,110.0,,,,,,Tc_sim not available in any source,Tc_exp available in: Nemad,True,False,False,exp-sim
(La0.2Ce0.8)2Fe14B,,,,,,435.0,,,,,,Tc_sim not available in any source,Tc_exp available in: Nemad,True,False,False,exp-sim
(La0.33Sm0.67)0.67Sr0.24Ba0.09MnO3,,,,,,125.0,,,,,,Tc_sim not available in any source,Tc_exp available in: Nemad,True,False,False,exp-sim
(La0.33Sm0.67)0.67Sr0.27Ba0.06MnO3,,,,,,142.0,,,,,,Tc_sim not available in any source,Tc_exp available in: Nemad,True,False,False,exp-sim
(La0.33Sm0.67)0.67Sr0.30Ba0.03MnO3,,,,,,163.0,,,,,,Tc_sim not available in any source,Tc_exp available in: Nemad,True,False,False,exp-sim
(La0.33Sm0.67)0.67Sr0.32Ba0.01MnO3,,,,,,178.0,,,,,,Tc_sim not available in any source,Tc_exp available in: Nemad,True,False,False,exp-sim
(La0.33Sm0.67)0.67Sr0.33MnO3,205.0,205.0,,,,,,,,,,Tc_sim available in: Nemad,Tc_exp not available in any source,True,False,False,exp-sim
(La0.3Ce0.7)2Fe14B,,,,,,438.0,,,,,,Tc_sim not available in any source,Tc_exp available in: Nemad,True,False,False,exp-sim
(La0.3Pr0.7)0.65Ca0.35Mn0.90Cr0.10O3,,,,,,200.0,,,,,,Tc_sim not available in any source,Tc_exp available in: Nemad,True,False,False,exp-sim
(La0.3Pr0.7)0.65Ca0.35Mn0.95Ru0.05O3,,,,,,150.0,,,,,,Tc_sim not available in any source,Tc_exp available in: Nemad,True,False,False,exp-sim
(La0.3Pr0.7)0.65Ca0.35Mn0.97Al0.03O3,,,,,,75.0,,,,,,Tc_sim not available in any source,Tc_exp available in: Nemad,True,False,False,exp-sim
(La0.3Pr0.7)0.65Ca0.35Mn0.97Cr0.03O3,,,,,,200.0,,,,,,Tc_sim not available in any source,Tc_exp available in: Nemad,True,False,False,exp-sim
(La0.3Pr0.7)0.65Ca0.35Mn0.97Fe0.03O3,,,,,,,,,,,,Tc_sim not available in any source,Tc_exp not available in any source,True,False,False,exp-sim
(La0.3Pr0.7)0.65Ca0.35Mn0.99Ru0.01O3,,,,,,120.0,,,,,,Tc_sim not available in any source,Tc_exp available in: Nemad,True,False,False,exp-sim
(La0.45Nd0.25)Sr0.3MnO3,,,,,,308.0,,,,,,Tc_sim not available in any source,Tc_exp available in: Nemad,True,False,False,exp-sim
(La0.47Gd0.2)Sr0.33MnO3,,,,,,285.9,,,,,,Tc_sim not available in any source,Tc_exp available in: Nemad,True,False,False,exp-sim
(La0.4Ce0.6)2Fe14B,,,,,,441.0,,,,,,Tc_sim not available in any source,Tc_exp available in: Nemad,True,False,False,exp-sim
(La0.4Y0.4Ca0.4Sr0.4Ba0.4)MnCoO6,,,,,,,,,,,,Tc_sim not available in any source,Tc_exp not available in any source,True,False,False,exp-sim
(La0.56Ce0.14)Sr0.30MnO3,,,,,,357.0,,,,,,Tc_sim not available in any source,Tc_exp available in: Nemad,True,False,False,exp-sim
(La0.57Tb0.10)Ca0.33MnO3,,,,,,160.0,,,,,,Tc_sim not available in any source,Tc_exp available in: Nemad,True,False,False,exp-sim
(La0.5Ce0.5)2Fe14B,,,,,,444.0,,,,,,Tc_sim not available in any source,Tc_exp available in: Nemad,True,False,False,exp-sim
(La0.5Gd0.2)Sr0.3MnO3,,,,,,270.5,,,,,,Tc_sim not available in any source,Tc_exp available in: Nemad,True,False,False,exp-sim
(La0.5Y0.5)0.7Ca0.3MnO3,,,,,,,,,,,,Tc_sim not available in any source,Tc_exp not available in any source,True,False,False,exp-sim
(La0.6Eu0.4)0.67Ca0.33MnO3,,,,,,104.333333333333,,,,,,Tc_sim not available in any source,Tc_exp available in: Nemad,True,False,False,exp-sim
(La0.757Dy0.243)0.7Ca0.3MnO3,,,,,,65.0,,,,,,Tc_sim not available in any source,Tc_exp available in: Nemad,True,False,False,exp-sim
(La0.75Bi0.25)0.67Ca0.33MnO3,,,,,,184.0,,,,,,Tc_sim not available in any source,Tc_exp available in: Nemad,True,False,False,exp-sim
(La0.75Dy0.25)0.67Ca0.33Mn0.9V0.1O3,,,,,,92.5,,,,,,Tc_sim not available in any source,Tc_exp available in: Nemad,True,False,False,exp-sim
(La0.7Eu0.3)0.75Sr0.25Mn0.9Co0.1O3,,,,,,165.0,,,,,,Tc_sim not available in any source,Tc_exp available in: Nemad,True,False,False,exp-sim
(La0.7Eu0.3)0.75Sr0.25Mn0.9Ti0.1O3,,,,,,102.0,,,,,,Tc_sim not available in any source,Tc_exp available in: Nemad,True,False,False,exp-sim
(La0.7Pr0.3)0.8Sr0.2Mn0.9Co0.1O3±δ,,,,,,204.33333333333334,,,,,,Tc_sim not available in any source,Tc_exp available in: Nemad,True,False,False,exp-sim
(La0.825Ca0.1Y0.075)(Zn0.9Mn0.1)AsO,,,,,,17.0,,,,,,Tc_sim not available in any source,Tc_exp available in: Nemad,True,False,False,exp-sim
(La0.83Bi0.17)0.67Ca0.33MnO3,,,,,,200.0,,,,,,Tc_sim not available in any source,Tc_exp available in: Nemad,True,False,False,exp-sim
(La0.85Ca0.1Y0.05)(Zn0.9Mn0.1)AsO,,,,,,15.0,,,,,,Tc_sim not available in any source,Tc_exp available in: Nemad,True,False,False,exp-sim
(La0.85Dy0.15)0.67Ca0.33Mn0.9V0.1O3,,,,,,107.5,,,,,,Tc_sim not available in any source,Tc_exp available in: Nemad,True,False,False,exp-sim
(La0.875Ca0.1Y0.025)(Zn0.9Mn0.1)AsO,,,,,,14.0,,,,,,Tc_sim not available in any source,Tc_exp available in: Nemad,True,False,False,exp-sim
(La0.9246Mn0.0161)MnO3,,,,,,267.0,,,,,,Tc_sim not available in any source,Tc_exp available in: Nemad,True,False,False,exp-sim
(La0.955Mn0.045)MnO3,,,,,,143.0,,,,,,Tc_sim not available in any source,Tc_exp available in: Nemad,True,False,False,exp-sim
(La0.95Tb0.05)2/3Ca1/3MnO3,,,,,,230.0,,,,,,Tc_sim not available in any source,Tc_exp available in: Nemad,True,False,False,exp-sim
(La0.97Dy0.03)0.67Ca0.33Mn0.9V0.1O3,,,,,,187.5,,,,,,Tc_sim not available in any source,Tc_exp available in: Nemad,True,False,False,exp-sim
(La0.9Ca0.1)(Zn0.9Mn0.1)(As0.85Sb0.15)O,,,,,,10.0,,,,,,Tc_sim not available in any source,Tc_exp available in: Nemad,True,False,False,exp-sim
(La0.9Ca0.1)(Zn0.9Mn0.1)(As0.8Sb0.2)O,,,,,,7.5,,,,,,Tc_sim not available in any source,Tc_exp available in: Nemad,True,False,False,exp-sim
(La0.9Ca0.1)(Zn0.9Mn0.1)(As0.95Sb0.05)O,,,,,,12.0,,,,,,Tc_sim not available in any source,Tc_exp available in: Nemad,True,False,False,exp-sim
(La0.9Ca0.1)(Zn0.9Mn0.1)(As0.9Sb0.1)O,,,,,,11.0,,,,,,Tc_sim not available in any source,Tc_exp available in: Nemad,True,False,False,exp-sim
(La0.9Dy0.1)0.8Pb0.2MnO3,248.0,248.0,,,,,,,,,,Tc_sim available in: Nemad,Tc_exp not available in any source,True,False,False,exp-sim
(La0.9Dy0.1)2/3Ca1/3MnO3,176.0,176.0,,,,,,,,,,Tc_sim available in: Nemad,Tc_exp not available in any source,True,False,False,exp-sim
(La0.9Gd0.1)0.67Ca0.33MnO3,182.0,182.0,,,,,,,,,,Tc_sim available in: Nemad,Tc_exp not available in any source,True,False,False,exp-sim
(La0.9Gd0.1)0.67Sr0.33MnO3,323.5,323.5,,,,,,,,,,Tc_sim available in: Nemad,Tc_exp not available in any source,True,False,False,exp-sim
(La0.9Gd0.1)2/3Ca1/3MnO3,182.0,182.0,,,,,,,,,,Tc_sim available in: Nemad,Tc_exp not available in any source,True,False,False,exp-sim
(La0.9Tb0.1)2/3Ca1/3MnO3,,,,,,165.0,,,,,,Tc_sim not available in any source,Tc_exp available in: Nemad,True,False,False,exp-sim
(La1-xYx)0.7Ca0.3MnO3,,,,,,260.0,,,,,,Tc_sim not available in any source,Tc_exp available in: Nemad,True,False,False,exp-sim
(La2MnCoO6)0.2(CaCu3Ti4O12)0.8,,,,,,170.0,,,,,,Tc_sim not available in any source,Tc_exp available in: Nemad,True,False,False,exp-sim
(La2MnCoO6)0.5(CaCu3Ti4O12)0.5,,,,,,195.0,,,,,,Tc_sim not available in any source,Tc_exp available in: Nemad,True,False,False,exp-sim
(La2MnCoO6)0.8(CaCu3Ti4O12)0.2,,,,,,210.0,,,,,,Tc_sim not available in any source,Tc_exp available in: Nemad,True,False,False,exp-sim
(LaFe11.4Si1.6)5.5B19Nb4,500.0,500.0,,,,,,,,,,Tc_sim available in: Nemad,Tc_exp not available in any source,True,False,False,exp-sim
(LaMn)0.94O3,,,,,,,,,,,,Tc_sim not available in any source,Tc_exp not available in any source,True,False,False,exp-sim
(LaO)2Mn2Se2O,,,,,,,,,,,,Tc_sim not available in any source,Tc_exp not available in any source,True,False,False,exp-sim
(Lu0.8Ce0.2)2Fe17,,,,,,,,,,,,Tc_sim not available in any source,Tc_exp not available in any source,True,False,False,exp-sim
(MgCoNiCuZn)O,,,,,,,,,,,,Tc_sim not available in any source,Tc_exp not available in any source,False,False,False,exp-sim
(Mn0.25Fe0.75)2.9Ga,,,,,,530.0,,,,,,Tc_sim not available in any source,Tc_exp available in: Nemad,False,False,False,exp-sim
(Mn0.4Fe0.6)2.9Ga,,,,,,420.0,,,,,,Tc_sim not available in any source,Tc_exp available in: Nemad,False,False,False,exp-sim
(Mn0.55Al0.45)B0.02,,,,,,659.5,,,,,,Tc_sim not available in any source,Tc_exp available in: Nemad,False,False,False,exp-sim
(Mn0.55Fe0.45)5Sn3,278.5,278.5,,,,,,,,,,Tc_sim available in: Nemad,Tc_exp not available in any source,False,False,False,exp-sim
(Mn0.5Co0.5)65Ge35,,,,,,286.5,,,,,,Tc_sim not available in any source,Tc_exp available in: Nemad,False,False,False,exp-sim
(Mn0.5Fe0.5)2.9Ga,,,,,,345.0,,,,,,Tc_sim not available in any source,Tc_exp available in: Nemad,False,False,False,exp-sim
(Mn0.6Fe0.4)(Ni0.5Co0.5)Si,,,,,,290.31,,,,,,Tc_sim not available in any source,Tc_exp available in: Nemad,False,False,False,exp-sim
(Mn0.6Fe0.4)2.9Ga,,,,,,230.0,,,,,,Tc_sim not available in any source,Tc_exp available in: Nemad,False,False,False,exp-sim
(Mn0.75Cu0.25)66Ga34,,,,,,,,,,,,Tc_sim not available in any source,Tc_exp not available in any source,False,False,False,exp-sim
(Mn0.7Co0.3)65Sn35,,,,,,169.0,,,,,,Tc_sim not available in any source,Tc_exp available in: Nemad,False,False,False,exp-sim
(Mn0.7Fe0.3)2.9Ga,,,,,,50.0,,,,,,Tc_sim not available in any source,Tc_exp available in: Nemad,False,False,False,exp-sim
(Mn0.8Fe0.2)2.9Ga,,,,,,,,,,,,Tc_sim not available in any source,Tc_exp not available in any source,False,False,False,exp-sim
(Mn0.9Fe0.1)2.9Ga,,,,,,,,,,,,Tc_sim not available in any source,Tc_exp not available in any source,False,False,False,exp-sim
(ND4)2MnF5,,,,,,,,,,,,Tc_sim not available in any source,Tc_exp not available in any source,False,False,False,exp-sim
(NH4)2FeCl5⋅H2O,,,,,,,,,,,,Tc_sim not available in any source,Tc_exp not available in any source,False,False,False,exp-sim
(NH4)3Fe4(PO4)2F9,,,,,,,,,,,,Tc_sim not available in any source,Tc_exp not available in any source,False,False,False,exp-sim
(NH4)FePO4,,,,,,,,,,,,Tc_sim not available in any source,Tc_exp not available in any source,False,False,False,exp-sim
"(Na,Mn)SrCd2As2",,,,,,13.0,,,,,,Tc_sim not available in any source,Tc_exp available in: Nemad,False,False,False,exp-sim
(Nd0.0Sm1.0)1/3Sr2/3FeO3,,,,,,,,,,,,Tc_sim not available in any source,Tc_exp not available in any source,True,False,False,exp-sim
(Nd0.125Sm0.875)0.5Sr0.5MnO3,120.0,120.0,,,,,,,,,,Tc_sim available in: Nemad,Tc_exp not available in any source,True,False,False,exp-sim
(Nd0.2Sm0.8)1/3Sr2/3FeO3,,,,,,,,,,,,Tc_sim not available in any source,Tc_exp not available in any source,True,False,False,exp-sim
(Nd0.3Tb0.7)0.55Sr0.45MnO3,,,,,,43.0,,,,,,Tc_sim not available in any source,Tc_exp available in: Nemad,True,False,False,exp-sim
(Nd0.4Pr0.6)8.5Fe84.5Nb0.5Zr0.5B6,,,,,,583.15,,,,,,Tc_sim not available in any source,Tc_exp available in: Nemad,True,False,False,exp-sim
(Nd0.4Pr0.6)8.5Fe85.5B6,,,,,,583.15,,,,,,Tc_sim not available in any source,Tc_exp available in: Nemad,True,False,False,exp-sim
(Nd0.4Sm0.6)1/3Sr2/3FeO3,,,,,,,,,,,,Tc_sim not available in any source,Tc_exp not available in any source,True,False,False,exp-sim
(Nd0.4Tb0.6)0.55Sr0.45MnO3,,,,,,50.0,,,,,,Tc_sim not available in any source,Tc_exp available in: Nemad,True,False,False,exp-sim
(Nd0.5Ce0.5)30.5FebalAl0.1Cu0.1B,,,,,,520.0,,,,,,Tc_sim not available in any source,Tc_exp available in: Nemad,True,False,False,exp-sim
(Nd0.5Ce0.5)YFe17,,,,,,296.0,,,,,,Tc_sim not available in any source,Tc_exp available in: Nemad,True,False,False,exp-sim
(Nd0.62Ce0.38)2Fe14B,,,,,,543.0,,,,,,Tc_sim not available in any source,Tc_exp available in: Nemad,True,False,False,exp-sim
(Nd0.6Ce0.4)YFe17,,,,,,299.0,,,,,,Tc_sim not available in any source,Tc_exp available in: Nemad,True,False,False,exp-sim
(Nd0.6Sm0.4)1/3Sr2/3FeO3,,,,,,,,,,,,Tc_sim not available in any source,Tc_exp not available in any source,True,False,False,exp-sim
(Nd0.75Ce0.25)30.5FebalAl0.1Cu0.1B,,,,,,545.3,,,,,,Tc_sim not available in any source,Tc_exp available in: Nemad,True,False,False,exp-sim
(Nd0.75Ce0.25)30.5FebalAl0.1Cu0.1B (dual-alloy),,,,,,549.9,,,,,,Tc_sim not available in any source,Tc_exp available in: Nemad,True,False,False,exp-sim
(Nd0.78Ce0.22)2Fe14B,,,,,,561.0,,,,,,Tc_sim not available in any source,Tc_exp available in: Nemad,True,False,False,exp-sim
(Nd0.7Ce0.3)YFe17,,,,,,301.0,,,,,,Tc_sim not available in any source,Tc_exp available in: Nemad,True,False,False,exp-sim
(Nd0.8Ce0.2)1.4Fe12Co2B,,,,,,692.0,,,,,,Tc_sim not available in any source,Tc_exp available in: Nemad,True,False,False,exp-sim
(Nd0.8Ce0.2)1.5Fe12Co2B,,,,,,691.5,,,,,,Tc_sim not available in any source,Tc_exp available in: Nemad,True,False,False,exp-sim
(Nd0.8Ce0.2)1.6Fe12Co2B,,,,,,691.1,,,,,,Tc_sim not available in any source,Tc_exp available in: Nemad,True,False,False,exp-sim
(Nd0.8Ce0.2)1.7Fe12Co2B,,,,,,691.3,,,,,,Tc_sim not available in any source,Tc_exp available in: Nemad,True,False,False,exp-sim
(Nd0.8Ce0.2)1.8Fe12Co2B,,,,,,690.3,,,,,,Tc_sim not available in any source,Tc_exp available in: Nemad,True,False,False,exp-sim
(Nd0.8Ce0.2)YFe17,,,,,,310.0,,,,,,Tc_sim not available in any source,Tc_exp available in: Nemad,True,False,False,exp-sim
(Nd0.8Dy0.2)13(Fe0.875Co0.125)81B6,,,,,,688.0,,,,,,Tc_sim not available in any source,Tc_exp available in: Nemad,True,False,False,exp-sim
(Nd0.8Pr0.2)0.4Gd0.6Fe76.9B5.9Co2.9,,,,,,643.0,,,,,,Tc_sim not available in any source,Tc_exp available in: Nemad,True,False,False,exp-sim
(Nd0.8Pr0.2)1.0Fe76.9B5.9Al2.9,,,,,,582.0,,,,,,Tc_sim not available in any source,Tc_exp available in: Nemad,True,False,False,exp-sim
(Nd0.8Sm0.2)1/3Sr2/3FeO3,,,,,,,,,,,,Tc_sim not available in any source,Tc_exp not available in any source,True,False,False,exp-sim
(Nd0.8Zr0.2)(Fe0.9Co0.1)11.3Ti0.7N1.5,,,,,,953.0,,,,,,Tc_sim not available in any source,Tc_exp available in: Nemad,True,False,False,exp-sim
(Nd0.911Ce0.089)2Fe14B,,,,,,579.0,,,,,,Tc_sim not available in any source,Tc_exp available in: Nemad,True,False,False,exp-sim
(Nd0.93Y0.07)0.7Sr0.3MnO3,175.0,175.0,,,,175.0,,,,,0.0,Tc_sim available in: Nemad,Tc_exp available in: Nemad,True,True,False,exp-sim
(Nd0.9Ce0.1)YFe17,,,,,,325.0,,,,,,Tc_sim not available in any source,Tc_exp available in: Nemad,True,False,False,exp-sim
(Nd0.9Y0.1)2/3Ca1/3MnO3,,,,,,42.0,,,,,,Tc_sim not available in any source,Tc_exp available in: Nemad,True,False,False,exp-sim
(Nd1.0Sm0.0)1/3Sr2/3FeO3,,,,,,,,,,,,Tc_sim not available in any source,Tc_exp not available in any source,True,False,False,exp-sim
(Nd2/3La1/3)0.50Sr0.50CoO3,,,,,,230.0,,,,,,Tc_sim not available in any source,Tc_exp available in: Nemad,True,False,False,exp-sim
"(Ni,Cu)2MnBO5",,,,,,75.0,,,,,,Tc_sim not available in any source,Tc_exp available in: Nemad,False,False,False,exp-sim
(Ni0.15Mn0.10Cu0.25Zn0.5)O(Fe2O3)0.98,,,,,,86.0,,,,,,Tc_sim not available in any source,Tc_exp available in: Nemad,False,False,False,exp-sim
(Ni0.17Mn0.08Cu0.25Zn0.5)O(Fe2O3)0.98,,,,,,97.0,,,,,,Tc_sim not available in any source,Tc_exp available in: Nemad,False,False,False,exp-sim
(Ni0.19Mn0.06Cu0.25Zn0.5)O(Fe2O3)0.98,,,,,,109.0,,,,,,Tc_sim not available in any source,Tc_exp available in: Nemad,False,False,False,exp-sim
(Ni0.21Mn0.04Cu0.25Zn0.5)O(Fe2O3)0.98,,,,,,122.0,,,,,,Tc_sim not available in any source,Tc_exp available in: Nemad,False,False,False,exp-sim
(Ni0.23Mn0.02Cu0.25Zn0.5)O(Fe2O3)0.98,,,,,,134.0,,,,,,Tc_sim not available in any source,Tc_exp available in: Nemad,False,False,False,exp-sim
(Ni0.25Co0.75)Cr2O4,,,,,,90.6,,,,,,Tc_sim not available in any source,Tc_exp available in: Nemad,False,False,False,exp-sim
(Ni0.3Fe0.7)70.5B17.7Si7.8Ti4,,,,,,590.0,,,,,,Tc_sim not available in any source,Tc_exp available in: Nemad,False,False,False,exp-sim
(Ni0.4Fe0.6)70.5B17.7Si7.8Ti4,,,,,,375.0,,,,,,Tc_sim not available in any source,Tc_exp available in: Nemad,False,False,False,exp-sim
(Ni0.5Co0.5)Cr2O4,,,,,,89.2,,,,,,Tc_sim not available in any source,Tc_exp available in: Nemad,False,False,False,exp-sim
(Ni0.5Zn0.5)Fe2O4,,,,,,543.15,,,,,,Tc_sim not available in any source,Tc_exp available in: Nemad,False,False,False,exp-sim
(Ni74.5Al25.5)Fe,,,,,,16.0,,,,,,Tc_sim not available in any source,Tc_exp available in: Nemad,False,False,False,exp-sim
(Ni74.5Al25.5)Fe 0.2,,,,,,46.0,,,,,,Tc_sim not available in any source,Tc_exp available in: Nemad,False,False,False,exp-sim
(Ni74.5Al25.5)Fe 0.5,,,,,,70.0,,,,,,Tc_sim not available in any source,Tc_exp available in: Nemad,False,False,False,exp-sim
(Ni74.5Al25.5)Fe 1,,,,,,79.0,,,,,,Tc_sim not available in any source,Tc_exp available in: Nemad,False,False,False,exp-sim
(Ni75Ga25)Fe 0.05 at.%,,,,,,13.4,,,,,,Tc_sim not available in any source,Tc_exp available in: Nemad,False,False,False,exp-sim
(Ni75Ga25)Fe 0.1 at.%,,,,,,27.5,,,,,,Tc_sim not available in any source,Tc_exp available in: Nemad,False,False,False,exp-sim
(Ni75Ga25)Fe 0.2 at.%,,,,,,41.0,,,,,,Tc_sim not available in any source,Tc_exp available in: Nemad,False,False,False,exp-sim
(Ni75Ga25)Fe 0.9 at.%,,,,,,80.0,,,,,,Tc_sim not available in any source,Tc_exp available in: Nemad,False,False,False,exp-sim
(Ni75Ga25)Fe 1 at.%,,,,,,85.0,,,,,,Tc_sim not available in any source,Tc_exp available in: Nemad,False,False,False,exp-sim
(Ni75Ga25)Fe 250 ppm,,,,,,11.0,,,,,,Tc_sim not available in any source,Tc_exp available in: Nemad,False,False,False,exp-sim
"(Pr, Nd)14.8Fe78.7B6.5 + 0.3% Al85Cu15",,,,,,574.15,,,,,,Tc_sim not available in any source,Tc_exp available in: Nemad,True,False,False,exp-sim
"(Pr, Nd)14.8Fe78.7B6.5 + 0.6% Al85Cu15",,,,,,574.15,,,,,,Tc_sim not available in any source,Tc_exp available in: Nemad,True,False,False,exp-sim
"(Pr, Nd)14.8Fe78.7B6.5 + 0.9% Al85Cu15",,,,,,569.15,,,,,,Tc_sim not available in any source,Tc_exp available in: Nemad,True,False,False,exp-sim
"(Pr, Nd)14.8Fe78.7B6.5 + 1.2% Al85Cu15",,,,,,569.15,,,,,,Tc_sim not available in any source,Tc_exp available in: Nemad,True,False,False,exp-sim
(Pr0.1Ce0.4Sr0.5)MnO3,250.0,250.0,,,,,,,,,,Tc_sim available in: Nemad,Tc_exp not available in any source,True,False,False,exp-sim
(Pr0.91Dy0.09)Ni2B2C,,,,,,,,,,,,Tc_sim not available in any source,Tc_exp not available in any source,True,False,False,exp-sim
(Pr1/3Sm2/3)2/3Sr1/3Mn0.8Cr0.2O3,,,,,,150.0,,,,,,Tc_sim not available in any source,Tc_exp available in: Nemad,True,False,False,exp-sim
(Pr1/3Sm2/3)2/3Sr1/3MnO3,150.0,150.0,,,,,,,,,,Tc_sim available in: Nemad,Tc_exp not available in any source,True,False,False,exp-sim
(R1.5Ce0.5)Sr2Cu2NbO10,,,,,,,,,,,,Tc_sim not available in any source,Tc_exp not available in any source,True,False,False,exp-sim
(Sc0.35Ti0.65)Fe2,,,,,,360.0,,,,,,Tc_sim not available in any source,Tc_exp available in: Nemad,True,False,False,exp-sim
(Sc0.85Ca0.15)Co2,,,,,,206.0,,,,,,Tc_sim not available in any source,Tc_exp available in: Nemad,True,False,False,exp-sim
(Sm0.58Y0.42)2CuO4,,,,,,,,,,,,Tc_sim not available in any source,Tc_exp not available in any source,True,False,False,exp-sim
(Sm0.6Y0.4)(Fe0.8Co0.2)11.4Ti0.6,,,,,,803.0,,,,,,Tc_sim not available in any source,Tc_exp available in: Nemad,True,False,False,exp-sim
(Sm0.7Nd0.3)0.52Sr0.48MnO3,176.0,176.0,,,,,,,,,,Tc_sim available in: Nemad,Tc_exp not available in any source,True,False,False,exp-sim
(Sm0.8Y0.2)(Fe0.8Co0.2)11.4Ti0.6,,,,,,813.0,,,,,,Tc_sim not available in any source,Tc_exp available in: Nemad,True,False,False,exp-sim
(Sm0.8Y0.2)(Fe0.8Co0.2)11Ti,,,,,,767.0,,,,,,Tc_sim not available in any source,Tc_exp available in: Nemad,True,False,False,exp-sim
(Sm0.8Zr0.2)(Fe0.75Co0.25)11.5Ti0.5,880.0,880.0,,,,,,,,,,Tc_sim available in: Nemad,Tc_exp not available in any source,True,False,False,exp-sim
